Repository: BattModels/DiffMix-NatCommData

# DiffMix-NatCommData

This is the official data repository for "Differentiable Modeling and Optimization of Non-aqueous Li-based Battery Electrolyte Solutions Using Geometric Deep Learning" published in Nature Communications.

# Citation

Coming soon.

File: training_data/excess_molar_volume.csv (part 1 of 3)
sub1,sub2,smi1,smi2,x1,x2,env1,excess_molar_volume/(cm3/mol),link
ACN,GBL,CC#N,O=C1CCCO1,0.0,1.0,293.15,0.0,https://www.sciencedirect.com/science/article/pii/S0167732215301781
ACN,GBL,CC#N,O=C1CCCO1,0.1054,0.8946,293.15,-0.274174512,https://www.sciencedirect.com/science/article/pii/S0167732215301781
ACN,GBL,CC#N,O=C1CCCO1,0.1934,0.8066,293.15,-0.361331868,https://www.sciencedirect.com/science/article/pii/S0167732215301781
ACN,GBL,CC#N,O=C1CCCO1,0.3007,0.6993,293.15,-0.429087182,https://www.sciencedirect.com/science/article/pii/S0167732215301781
ACN,GBL,CC#N,O=C1CCCO1,0.4029,0.5971,293.15,-0.496832323,https://www.sciencedirect.com/science/article/pii/S0167732215301781
ACN,GBL,CC#N,O=C1CCCO1,0.5036,0.4964,293.15,-0.503330717,https://www.sciencedirect.com/science/article/pii/S0167732215301781
ACN,GBL,CC#N,O=C1CCCO1,0.6012,0.3988,293.15,-0.495461225,https://www.sciencedirect.com/science/article/pii/S0167732215301781
ACN,GBL,CC#N,O=C1CCCO1,0.702,0.298,293.15,-0.318061657,https://www.sciencedirect.com/science/article/pii/S0167732215301781
ACN,GBL,CC#N,O=C1CCCO1,0.8008,0.1992,293.15,-0.246484727,https://www.sciencedirect.com/science/article/pii/S0167732215301781
ACN,GBL,CC#N,O=C1CCCO1,0.8993,0.1007,293.15,-0.111764667,https://www.sciencedirect.com/science/article/pii/S0167732215301781
ACN,GBL,CC#N,O=C1CCCO1,1.0,0.0,293.15,0.0,https://www.sciencedirect.com/science/article/pii/S0167732215301781
ACN,GBL,CC#N,O=C1CCCO1,0.0,1.0,298.15,0.0,https://www.sciencedirect.com/science/article/pii/S0167732215301781
ACN,GBL,CC#N,O=C1CCCO1,0.1054,0.8946,298.15,-0.280051331,https://www.sciencedirect.com/science/article/pii/S0167732215301781
ACN,GBL,CC#N,O=C1CCCO1,0.1934,0.8066,298.15,-0.37161699,https://www.sciencedirect.com/science/article/pii/S0167732215301781
ACN,GBL,CC#N,O=C1CCCO1,0.3007,0.6993,298.15,-0.442950423,https://www.sciencedirect.com/science/article/pii/S0167732215301781
ACN,GBL,CC#N,O=C1CCCO1,0.4029,0.5971,298.15,-0.513674379,https://www.sciencedirect.com/science/article/pii/S0167732215301781
ACN,GBL,CC#N,O=C1CCCO1,0.5036,0.4964,298.15,-0.520989576,https://www.sciencedirect.com/science/article/pii/S0167732215301781
ACN,GBL,CC#N,O=C1CCCO1,0.6012,0.3988,298.15,-0.513707674,https://www.sciencedirect.com/science/article/pii/S0167732215301781
ACN,GBL,CC#N,O=C1CCCO1,0.702,0.298,298.15,-0.333850239,https://www.sciencedirect.com/science/article/pii/S0167732215301781
ACN,GBL,CC#N,O=C1CCCO1,0.8008,0.1992,298.15,-0.258722141,https://www.sciencedirect.com/science/article/pii/S0167732215301781
ACN,GBL,CC#N,O=C1CCCO1,0.8993,0.1007,298.15,-0.118663226,https://www.sciencedirect.com/science/article/pii/S0167732215301781
ACN,GBL,CC#N,O=C1CCCO1,1.0,0.0,298.15,0.0,https://www.sciencedirect.com/science/article/pii/S0167732215301781
ACN,GBL,CC#N,O=C1CCCO1,0.0,1.0,303.15,0.0,https://www.sciencedirect.com/science/article/pii/S0167732215301781
ACN,GBL,CC#N,O=C1CCCO1,0.1054,0.8946,303.15,-0.287141251,https://www.sciencedirect.com/science/article/pii/S0167732215301781
ACN,GBL,CC#N,O=C1CCCO1,0.1934,0.8066,303.15,-0.382821365,https://www.sciencedirect.com/science/article/pii/S0167732215301781
ACN,GBL,CC#N,O=C1CCCO1,0.3007,0.6993,303.15,-0.457828464,https://www.sciencedirect.com/science/article/pii/S0167732215301781
ACN,GBL,CC#N,O=C1CCCO1,0.4029,0.5971,303.15,-0.531462646,https://www.sciencedirect.com/science/article/pii/S0167732215301781
ACN,GBL,CC#N,O=C1CCCO1,0.5036,0.4964,303.15,-0.540453733,https://www.sciencedirect.com/science/article/pii/S0167732215301781
ACN,GBL,CC#N,O=C1CCCO1,0.6012,0.3988,303.15,-0.533801874,https://www.sciencedirect.com/science/article/pii/S0167732215301781
ACN,GBL,CC#N,O=C1CCCO1,0.702,0.298,303.15,-0.350795418,https://www.sciencedirect.com/science/article/pii/S0167732215301781
ACN,GBL,CC#N,O=C1CCCO1,0.8008,0.1992,303.15,-0.272875996,https://www.sciencedirect.com/science/article/pii/S0167732215301781
ACN,GBL,CC#N,O=C1CCCO1,0.8993,0.1007,303.15,-0.126686449,https://www.sciencedirect.com/science/article/pii/S0167732215301781
ACN,GBL,CC#N,O=C1CCCO1,1.0,0.0,303.15,0.0,https://www.sciencedirect.com/science/article/pii/S0167732215301781
ACN,GBL,CC#N,O=C1CCCO1,0.0,1.0,308.15,0.0,https://www.sciencedirect.com/science/article/pii/S0167732215301781
ACN,GBL,CC#N,O=C1CCCO1,0.1054,0.8946,308.15,-0.295329482,https://www.sciencedirect.com/science/article/pii/S0167732215301781
ACN,GBL,CC#N,O=C1CCCO1,0.1934,0.8066,308.15,-0.394362522,https://www.sciencedirect.com/science/article/pii/S0167732215301781
ACN,GBL,CC#N,O=C1CCCO1,0.3007,0.6993,308.15,-0.473197101,https://www.sciencedirect.com/science/article/pii/S0167732215301781
ACN,GBL,CC#N,O=C1CCCO1,0.4029,0.5971,308.15,-0.550194382,https://www.sciencedirect.com/science/article/pii/S0167732215301781
ACN,GBL,CC#N,O=C1CCCO1,0.5036,0.4964,308.15,-0.560414536,https://www.sciencedirect.com/science/article/pii/S0167732215301781
ACN,GBL,CC#N,O=C1CCCO1,0.6012,0.3988,308.15,-0.554368827,https://www.sciencedirect.com/science/article/pii/S0167732215301781
ACN,GBL,CC#N,O=C1CCCO1,0.702,0.298,308.15,-0.368023465,https://www.sciencedirect.com/science/article/pii/S0167732215301781
ACN,GBL,CC#N,O=C1CCCO1,0.8008,0.1992,308.15,-0.286955384,https://www.sciencedirect.com/science/article/pii/S0167732215301781
ACN,GBL,CC#N,O=C1CCCO1,0.8993,0.1007,308.15,-0.134621022,https://www.sciencedirect.com/science/article/pii/S0167732215301781
ACN,GBL,CC#N,O=C1CCCO1,1.0,0.0,308.15,0.0,https://www.sciencedirect.com/science/article/pii/S0167732215301781
ACN,GBL,CC#N,O=C1CCCO1,0.0,1.0,313.15,0.0,https://www.sciencedirect.com/science/article/pii/S0167732215301781
ACN,GBL,CC#N,O=C1CCCO1,0.1054,0.8946,313.15,-0.303493789,https://www.sciencedirect.com/science/article/pii/S0167732215301781
ACN,GBL,CC#N,O=C1CCCO1,0.1934,0.8066,313.15,-0.406476729,https://www.sciencedirect.com/science/article/pii/S0167732215301781
ACN,GBL,CC#N,O=C1CCCO1,0.3007,0.6993,313.15,-0.489586432,https://www.sciencedirect.com/science/article/pii/S0167732215301781
ACN,GBL,CC#N,O=C1CCCO1,0.4029,0.5971,313.15,-0.569889925,https://www.sciencedirect.com/science/article/pii/S0167732215301781
ACN,GBL,CC#N,O=C1CCCO1,0.5036,0.4964,313.15,-0.581628989,https://www.sciencedirect.com/science/article/pii/S0167732215301781
ACN,GBL,CC#N,O=C1CCCO1,0.6012,0.3988,313.15,-0.576174555,https://www.sciencedirect.com/science/article/pii/S0167732215301781
ACN,GBL,CC#N,O=C1CCCO1,0.702,0.298,313.15,-0.386306663,https://www.sciencedirect.com/science/article/pii/S0167732215301781
ACN,GBL,CC#N,O=C1CCCO1,0.8008,0.1992,313.15,-0.301796128,https://www.sciencedirect.com/science/article/pii/S0167732215301781
ACN,GBL,CC#N,O=C1CCCO1,0.8993,0.1007,313.15,-0.143170553,https://www.sciencedirect.com/science/article/pii/S0167732215301781
ACN,GBL,CC#N,O=C1CCCO1,1.0,0.0,313.15,0.0,https://www.sciencedirect.com/science/article/pii/S0167732215301781
ACN,GBL,CC#N,O=C1CCCO1,0.0,1.0,318.15,0.0,https://www.sciencedirect.com/science/article/pii/S0167732215301781
ACN,GBL,CC#N,O=C1CCCO1,0.1054,0.8946,318.15,-0.311882005,https://www.sciencedirect.com/science/article/pii/S0167732215301781
ACN,GBL,CC#N,O=C1CCCO1,0.1934,0.8066,318.15,-0.419116454,https://www.sciencedirect.com/science/article/pii/S0167732215301781
ACN,GBL,CC#N,O=C1CCCO1,0.3007,0.6993,318.15,-0.506526823,https://www.sciencedirect.com/science/article/pii/S0167732215301781
ACN,GBL,CC#N,O=C1CCCO1,0.4029,0.5971,318.15,-0.590392273,https://www.sciencedirect.com/science/article/pii/S0167732215301781
ACN,GBL,CC#N,O=C1CCCO1,0.5036,0.4964,318.15,-0.603853179,https://www.sciencedirect.com/science/article/pii/S0167732215301781
ACN,GBL,CC#N,O=C1CCCO1,0.6012,0.3988,318.15,-0.598943535,https://www.sciencedirect.com/science/article/pii/S0167732215301781
ACN,GBL,CC#N,O=C1CCCO1,0.702,0.298,318.15,-0.405191159,https://www.sciencedirect.com/science/article/pii/S0167732215301781
ACN,GBL,CC#N,O=C1CCCO1,0.8008,0.1992,318.15,-0.317858635,https://www.sciencedirect.com/science/article/pii/S0167732215301781
ACN,GBL,CC#N,O=C1CCCO1,0.8993,0.1007,318.15,-0.152827276,https://www.sciencedirect.com/science/article/pii/S0167732215301781
ACN,GBL,CC#N,O=C1CCCO1,1.0,0.0,318.15,0.0,https://www.sciencedirect.com/science/article/pii/S0167732215301781
ACN,GBL,CC#N,O=C1CCCO1,0.0,1.0,323.15,0.0,https://www.sciencedirect.com/science/article/pii/S0167732215301781
ACN,GBL,CC#N,O=C1CCCO1,0.1054,0.8946,323.15,-0.320615537,https://www.sciencedirect.com/science/article/pii/S0167732215301781
ACN,GBL,CC#N,O=C1CCCO1,0.1934,0.8066,323.15,-0.432526297,https://www.sciencedirect.com/science/article/pii/S0167732215301781
ACN,GBL,CC#N,O=C1CCCO1,0.3007,0.6993,323.15,-0.524644973,https://www.sciencedirect.com/science/article/pii/S0167732215301781
ACN,GBL,CC#N,O=C1CCCO1,0.4029,0.5971,323.15,-0.612164436,https://www.sciencedirect.com/science/article/pii/S0167732215301781
ACN,GBL,CC#N,O=C1CCCO1,0.5036,0.4964,323.15,-0.627454879,https://www.sciencedirect.com/science/article/pii/S0167732215301781
ACN,GBL,CC#N,O=C1CCCO1,0.6012,0.3988,323.15,-0.62328261,https://www.sciencedirect.com/science/article/pii/S0167732215301781
ACN,GBL,CC#N,O=C1CCCO1,0.702,0.298,323.15,-0.426206775,https://www.sciencedirect.com/science/article/pii/S0167732215301781
ACN,GBL,CC#N,O=C1CCCO1,0.8008,0.1992,323.15,-0.334716886,https://www.sciencedirect.com/science/article/pii/S0167732215301781
ACN,GBL,CC#N,O=C1CCCO1,0.8993,0.1007,323.15,-0.162470619,https://www.sciencedirect.com/science/article/pii/S0167732215301781
ACN,GBL,CC#N,O=C1CCCO1,1.0,0.0,323.15,0.0,https://www.sciencedirect.com/science/article/pii/S0167732215301781
ACN,GBL,CC#N,O=C1CCCO1,0.0,1.0,328.15,0.0,https://www.sciencedirect.com/science/article/pii/S0167732215301781
ACN,GBL,CC#N,O=C1CCCO1,0.1054,0.8946,328.15,-0.330336361,https://www.sciencedirect.com/science/article/pii/S0167732215301781
ACN,GBL,CC#N,O=C1CCCO1,0.1934,0.8066,328.15,-0.4469287,https://www.sciencedirect.com/science/article/pii/S0167732215301781
ACN,GBL,CC#N,O=C1CCCO1,0.3007,0.6993,328.15,-0.543609174,https://www.sciencedirect.com/science/article/pii/S0167732215301781
ACN,GBL,CC#N,O=C1CCCO1,0.4029,0.5971,328.15,-0.635424869,https://www.sciencedirect.com/science/article/pii/S0167732215301781
ACN,GBL,CC#N,O=C1CCCO1,0.5036,0.4964,328.15,-0.652852666,https://www.sciencedirect.com/science/article/pii/S0167732215301781
ACN,GBL,CC#N,O=C1CCCO1,0.6012,0.3988,328.15,-0.64912127,https://www.sciencedirect.com/science/article/pii/S0167732215301781
ACN,GBL,CC#N,O=C1CCCO1,0.702,0.298,328.15,-0.448867439,https://www.sciencedirect.com/science/article/pii/S0167732215301781
ACN,GBL,CC#N,O=C1CCCO1,0.8008,0.1992,328.15,-0.353298291,https://www.sciencedirect.com/science/article/pii/S0167732215301781
ACN,GBL,CC#N,O=C1CCCO1,0.8993,0.1007,328.15,-0.173063876,https://www.sciencedirect.com/science/article/pii/S0167732215301781
ACN,GBL,CC#N,O=C1CCCO1,1.0,0.0,328.15,0.0,https://www.sciencedirect.com/science/article/pii/S0167732215301781
ACN,GBL,CC#N,O=C1CCCO1,0.0,1.0,333.15,0.0,https://www.sciencedirect.com/science/article/pii/S0167732215301781
ACN,GBL,CC#N,O=C1CCCO1,0.1054,0.8946,333.15,-0.340059811,https://www.sciencedirect.com/science/article/pii/S0167732215301781
ACN,GBL,CC#N,O=C1CCCO1,0.1934,0.8066,333.15,-0.461412677,https://www.sciencedirect.com/science/article/pii/S0167732215301781
ACN,GBL,CC#N,O=C1CCCO1,0.3007,0.6993,333.15,-0.563138518,https://www.sciencedirect.com/science/article/pii/S0167732215301781
ACN,GBL,CC#N,O=C1CCCO1,0.4029,0.5971,333.15,-0.659769781,https://www.sciencedirect.com/science/article/pii/S0167732215301781
ACN,GBL,CC#N,O=C1CCCO1,0.5036,0.4964,333.15,-0.678674289,https://www.sciencedirect.com/science/article/pii/S0167732215301781
ACN,GBL,CC#N,O=C1CCCO1,0.6012,0.3988,333.15,-0.675565311,https://www.sciencedirect.com/science/article/pii/S0167732215301781
ACN,GBL,CC#N,O=C1CCCO1,0.702,0.298,333.15,-0.471219532,https://www.sciencedirect.com/science/article/pii/S0167732215301781
ACN,GBL,CC#N,O=C1CCCO1,0.8008,0.1992,333.15,-0.371491995,https://www.sciencedirect.com/science/article/pii/S0167732215301781
ACN,GBL,CC#N,O=C1CCCO1,0.8993,0.1007,333.15,-0.183312698,https://www.sciencedirect.com/science/article/pii/S0167732215301781
ACN,GBL,CC#N,O=C1CCCO1,1.0,0.0,333.15,0.0,https://www.sciencedirect.com/science/article/pii/S0167732215301781
DMC,GBL,COC(=O)OC,O=C1CCCO1,0.0,1.0,293.15,0.0,https://www.sciencedirect.com/science/article/pii/S0167732215301781
DMC,GBL,COC(=O)OC,O=C1CCCO1,0.1013,0.8987,293.15,-0.143839497,https://www.sciencedirect.com/science/article/pii/S0167732215301781
DMC,GBL,COC(=O)OC,O=C1CCCO1,0.2013,0.7987,293.15,-0.220228948,https://www.sciencedirect.com/science/article/pii/S0167732215301781
DMC,GBL,COC(=O)OC,O=C1CCCO1,0.3001,0.6999,293.15,-0.292837492,https://www.sciencedirect.com/science/article/pii/S0167732215301781
DMC,GBL,COC(=O)OC,O=C1CCCO1,0.4006,0.5994,293.15,-0.327785962,https://www.sciencedirect.com/science/article/pii/S0167732215301781
DMC,GBL,COC(=O)OC,O=C1CCCO1,0.5,0.5,293.15,-0.337647462,https://www.sciencedirect.com/science/article/pii/S0167732215301781
DMC,GBL,COC(=O)OC,O=C1CCCO1,0.5986,0.4014,293.15,-0.320134931,https://www.sciencedirect.com/science/article/pii/S0167732215301781
DMC,GBL,COC(=O)OC,O=C1CCCO1,0.6999,0.3001,293.15,-0.303420333,https://www.sciencedirect.com/science/article/pii/S0167732215301781
DMC,GBL,COC(=O)OC,O=C1CCCO1,0.7989,0.2011,293.15,-0.230389236,https://www.sciencedirect.com/science/article/pii/S0167732215301781
DMC,GBL,COC(=O)OC,O=C1CCCO1,0.8995,0.1005,293.15,-0.137438156,https://www.sciencedirect.com/science/article/pii/S0167732215301781
DMC,GBL,COC(=O)OC,O=C1CCCO1,1.0,0.0,293.15,0.0,https://www.sciencedirect.com/science/article/pii/S0167732215301781
DMC,GBL,COC(=O)OC,O=C1CCCO1,0.0,1.0,298.15,0.0,https://www.sciencedirect.com/science/article/pii/S0167732215301781
DMC,GBL,COC(=O)OC,O=C1CCCO1,0.1013,0.8987,298.15,-0.150240862,https://www.sciencedirect.com/science/article/pii/S0167732215301781
DMC,GBL,COC(=O)OC,O=C1CCCO1,0.2013,0.7987,298.15,-0.232010538,https://www.sciencedirect.com/science/article/pii/S0167732215301781
DMC,GBL,COC(=O)OC,O=C1CCCO1,0.3001,0.6999,298.15,-0.307135675,https://www.sciencedirect.com/science/article/pii/S0167732215301781
DMC,GBL,COC(=O)OC,O=C1CCCO1,0.4006,0.5994,298.15,-0.344192086,https://www.sciencedirect.com/science/article/pii/S0167732215301781
DMC,GBL,COC(=O)OC,O=C1CCCO1,0.5,0.5,298.15,-0.355264212,https://www.sciencedirect.com/science/article/pii/S0167732215301781
DMC,GBL,COC(=O)OC,O=C1CCCO1,0.5986,0.4014,298.15,-0.337603602,https://www.sciencedirect.com/science/article/pii/S0167732215301781
DMC,GBL,COC(=O)OC,O=C1CCCO1,0.6999,0.3001,298.15,-0.31976025,https://www.sciencedirect.com/science/article/pii/S0167732215301781
DMC,GBL,COC(=O)OC,O=C1CCCO1,0.7989,0.2011,298.15,-0.243230896,https://www.sciencedirect.com/science/article/pii/S0167732215301781
DMC,GBL,COC(=O)OC,O=C1CCCO1,0.8995,0.1005,298.15,-0.144799482,https://www.sciencedirect.com/science/article/pii/S0167732215301781
DMC,GBL,COC(=O)OC,O=C1CCCO1,1.0,0.0,298.15,0.0,https://www.sciencedirect.com/science/article/pii/S0167732215301781
DMC,GBL,COC(=O)OC,O=C1CCCO1,0.0,1.0,303.15,0.0,https://www.sciencedirect.com/science/article/pii/S0167732215301781
DMC,GBL,COC(=O)OC,O=C1CCCO1,0.1013,0.8987,303.15,-0.157125544,https://www.sciencedirect.com/science/article/pii/S0167732215301781
DMC,GBL,COC(=O)OC,O=C1CCCO1,0.2013,0.7987,303.15,-0.243395074,https://www.sciencedirect.com/science/article/pii/S0167732215301781
DMC,GBL,COC(=O)OC,O=C1CCCO1,0.3001,0.6999,303.15,-0.322138311,https://www.sciencedirect.com/science/article/pii/S0167732215301781
DMC,GBL,COC(=O)OC,O=C1CCCO1,0.4006,0.5994,303.15,-0.362053686,https://www.sciencedirect.com/science/article/pii/S0167732215301781
DMC,GBL,COC(=O)OC,O=C1CCCO1,0.5,0.5,303.15,-0.37352164,https://www.sciencedirect.com/science/article/pii/S0167732215301781
DMC,GBL,COC(=O)OC,O=C1CCCO1,0.5986,0.4014,303.15,-0.355728188,https://www.sciencedirect.com/science/article/pii/S0167732215301781
DMC,GBL,COC(=O)OC,O=C1CCCO1,0.6999,0.3001,303.15,-0.336585152,https://www.sciencedirect.com/science/article/pii/S0167732215301781
DMC,GBL,COC(=O)OC,O=C1CCCO1,0.7989,0.2011,303.15,-0.256229629,https://www.sciencedirect.com/science/article/pii/S0167732215301781
DMC,GBL,COC(=O)OC,O=C1CCCO1,0.8995,0.1005,303.15,-0.152311799,https://www.sciencedirect.com/science/article/pii/S0167732215301781
DMC,GBL,COC(=O)OC,O=C1CCCO1,1.0,0.0,303.15,0.0,https://www.sciencedirect.com/science/article/pii/S0167732215301781
DMC,GBL,COC(=O)OC,O=C1CCCO1,0.0,1.0,308.15,0.0,https://www.sciencedirect.com/science/article/pii/S0167732215301781
DMC,GBL,COC(=O)OC,O=C1CCCO1,0.1013,0.8987,308.15,-0.164387591,https://www.sciencedirect.com/science/article/pii/S0167732215301781
DMC,GBL,COC(=O)OC,O=C1CCCO1,0.2013,0.7987,308.15,-0.255410001,https://www.sciencedirect.com/science/article/pii/S0167732215301781
DMC,GBL,COC(=O)OC,O=C1CCCO1,0.3001,0.6999,308.15,-0.338137641,https://www.sciencedirect.com/science/article/pii/S0167732215301781
DMC,GBL,COC(=O)OC,O=C1CCCO1,0.4006,0.5994,308.15,-0.380673663,https://www.sciencedirect.com/science/article/pii/S0167732215301781
DMC,GBL,COC(=O)OC,O=C1CCCO1,0.5,0.5,308.15,-0.392816571,https://www.sciencedirect.com/science/article/pii/S0167732215301781
DMC,GBL,COC(=O)OC,O=C1CCCO1,0.5986,0.4014,308.15,-0.374765858,https://www.sciencedirect.com/science/article/pii/S0167732215301781
DMC,GBL,COC(=O)OC,O=C1CCCO1,0.6999,0.3001,308.15,-0.354155091,https://www.sciencedirect.com/science/article/pii/S0167732215301781
DMC,GBL,COC(=O)OC,O=C1CCCO1,0.7989,0.2011,308.15,-0.270345635,https://www.sciencedirect.com/science/article/pii/S0167732215301781
DMC,GBL,COC(=O)OC,O=C1CCCO1,0.8995,0.1005,308.15,-0.160067915,https://www.sciencedirect.com/science/article/pii/S0167732215301781
DMC,GBL,COC(=O)OC,O=C1CCCO1,1.0,0.0,308.15,0.0,https://www.sciencedirect.com/science/article/pii/S0167732215301781
DMC,GBL,COC(=O)OC,O=C1CCCO1,0.0,1.0,313.15,0.0,https://www.sciencedirect.com/science/article/pii/S0167732215301781
DMC,GBL,COC(=O)OC,O=C1CCCO1,0.1013,0.8987,313.15,-0.171264356,https://www.sciencedirect.com/science/article/pii/S0167732215301781
DMC,GBL,COC(=O)OC,O=C1CCCO1,0.2013,0.7987,313.15,-0.267946249,https://www.sciencedirect.com/science/article/pii/S0167732215301781
DMC,GBL,COC(=O)OC,O=C1CCCO1,0.3001,0.6999,313.15,-0.354826275,https://www.sciencedirect.com/science/article/pii/S0167732215301781
DMC,GBL,COC(=O)OC,O=C1CCCO1,0.4006,0.5994,313.15,-0.400116426,https://www.sciencedirect.com/science/article/pii/S0167732215301781
DMC,GBL,COC(=O)OC,O=C1CCCO1,0.5,0.5,313.15,-0.413087045,https://www.sciencedirect.com/science/article/pii/S0167732215301781
DMC,GBL,COC(=O)OC,O=C1CCCO1,0.5986,0.4014,313.15,-0.394820375,https://www.sciencedirect.com/science/article/pii/S0167732215301781
DMC,GBL,COC(=O)OC,O=C1CCCO1,0.6999,0.3001,313.15,-0.37274345,https://www.sciencedirect.com/science/article/pii/S0167732215301781
DMC,GBL,COC(=O)OC,O=C1CCCO1,0.7989,0.2011,313.15,-0.284538209,https://www.sciencedirect.com/science/article/pii/S0167732215301781
DMC,GBL,COC(=O)OC,O=C1CCCO1,0.8995,0.1005,313.15,-0.168620308,https://www.sciencedirect.com/science/article/pii/S0167732215301781
DMC,GBL,COC(=O)OC,O=C1CCCO1,1.0,0.0,313.15,0.0,https://www.sciencedirect.com/science/article/pii/S0167732215301781
DMC,GBL,COC(=O)OC,O=C1CCCO1,0.0,1.0,318.15,0.0,https://www.sciencedirect.com/science/article/pii/S0167732215301781
DMC,GBL,COC(=O)OC,O=C1CCCO1,0.1013,0.8987,318.15,-0.179386623,https://www.sciencedirect.com/science/article/pii/S0167732215301781
DMC,GBL,COC(=O)OC,O=C1CCCO1,0.2013,0.7987,318.15,-0.281074161,https://www.sciencedirect.com/science/article/pii/S0167732215301781
DMC,GBL,COC(=O)OC,O=C1CCCO1,0.3001,0.6999,318.15,-0.372484041,https://www.sciencedirect.com/science/article/pii/S0167732215301781
DMC,GBL,COC(=O)OC,O=C1CCCO1,0.4006,0.5994,318.15,-0.420499317,https://www.sciencedirect.com/science/article/pii/S0167732215301781
DMC,GBL,COC(=O)OC,O=C1CCCO1,0.5,0.5,318.15,-0.434734626,https://www.sciencedirect.com/science/article/pii/S0167732215301781
DMC,GBL,COC(=O)OC,O=C1CCCO1,0.5986,0.4014,318.15,-0.416033973,https://www.sciencedirect.com/science/article/pii/S0167732215301781
DMC,GBL,COC(=O)OC,O=C1CCCO1,0.6999,0.3001,318.15,-0.392379048,https://www.sciencedirect.com/science/article/pii/S0167732215301781
DMC,GBL,COC(=O)OC,O=C1CCCO1,0.7989,0.2011,318.15,-0.30004541,https://www.sciencedirect.com/science/article/pii/S0167732215301781
DMC,GBL,COC(=O)OC,O=C1CCCO1,0.8995,0.1005,318.15,-0.177810163,https://www.sciencedirect.com/science/article/pii/S0167732215301781
DMC,GBL,COC(=O)OC,O=C1CCCO1,1.0,0.0,318.15,0.0,https://www.sciencedirect.com/science/article/pii/S0167732215301781
DMC,GBL,COC(=O)OC,O=C1CCCO1,0.0,1.0,323.15,0.0,https://www.sciencedirect.com/science/article/pii/S0167732215301781
DMC,GBL,COC(=O)OC,O=C1CCCO1,0.1013,0.8987,323.15,-0.187493025,https://www.sciencedirect.com/science/article/pii/S0167732215301781
DMC,GBL,COC(=O)OC,O=C1CCCO1,0.2013,0.7987,323.15,-0.295118582,https://www.sciencedirect.com/science/article/pii/S0167732215301781
DMC,GBL,COC(=O)OC,O=C1CCCO1,0.3001,0.6999,323.15,-0.391168635,https://www.sciencedirect.com/science/article/pii/S0167732215301781
DMC,GBL,COC(=O)OC,O=C1CCCO1,0.4006,0.5994,323.15,-0.442503102,https://www.sciencedirect.com/science/article/pii/S0167732215301781
DMC,GBL,COC(=O)OC,O=C1CCCO1,0.5,0.5,323.15,-0.457407707,https://www.sciencedirect.com/science/article/pii/S0167732215301781
DMC,GBL,COC(=O)OC,O=C1CCCO1,0.5986,0.4014,323.15,-0.438461666,https://www.sciencedirect.com/science/article/pii/S0167732215301781
DMC,GBL,COC(=O)OC,O=C1CCCO1,0.6999,0.3001,323.15,-0.413462084,https://www.sciencedirect.com/science/article/pii/S0167732215301781
DMC,GBL,COC(=O)OC,O=C1CCCO1,0.7989,0.2011,323.15,-0.315935563,https://www.sciencedirect.com/science/article/pii/S0167732215301781
DMC,GBL,COC(=O)OC,O=C1CCCO1,0.8995,0.1005,323.15,-0.187034435,https://www.sciencedirect.com/science/article/pii/S0167732215301781
DMC,GBL,COC(=O)OC,O=C1CCCO1,1.0,0.0,323.15,0.0,https://www.sciencedirect.com/science/article/pii/S0167732215301781
DMC,GBL,COC(=O)OC,O=C1CCCO1,0.0,1.0,328.15,0.0,https://www.sciencedirect.com/science/article/pii/S0167732215301781
DMC,GBL,COC(=O)OC,O=C1CCCO1,0.1013,0.8987,328.15,-0.19620284,https://www.sciencedirect.com/science/article/pii/S0167732215301781
DMC,GBL,COC(=O)OC,O=C1CCCO1,0.2013,0.7987,328.15,-0.310247655,https://www.sciencedirect.com/science/article/pii/S0167732215301781
DMC,GBL,COC(=O)OC,O=C1CCCO1,0.3001,0.6999,328.15,-0.411005055,https://www.sciencedirect.com/science/article/pii/S0167732215301781
DMC,GBL,COC(=O)OC,O=C1CCCO1,0.4006,0.5994,328.15,-0.465760693,https://www.sciencedirect.com/science/article/pii/S0167732215301781
DMC,GBL,COC(=O)OC,O=C1CCCO1,0.5,0.5,328.15,-0.481901582,https://www.sciencedirect.com/science/article/pii/S0167732215301781
DMC,GBL,COC(=O)OC,O=C1CCCO1,0.5986,0.4014,328.15,-0.462455929,https://www.sciencedirect.com/science/article/pii/S0167732215301781
DMC,GBL,COC(=O)OC,O=C1CCCO1,0.6999,0.3001,328.15,-0.435966608,https://www.sciencedirect.com/science/article/pii/S0167732215301781
DMC,GBL,COC(=O)OC,O=C1CCCO1,0.7989,0.2011,328.15,-0.333054815,https://www.sciencedirect.com/science/article/pii/S0167732215301781
DMC,GBL,COC(=O)OC,O=C1CCCO1,0.8995,0.1005,328.15,-0.197227258,https://www.sciencedirect.com/science/article/pii/S0167732215301781
DMC,GBL,COC(=O)OC,O=C1CCCO1,1.0,0.0,328.15,0.0,https://www.sciencedirect.com/science/article/pii/S0167732215301781
DMC,GBL,COC(=O)OC,O=C1CCCO1,0.0,1.0,333.15,0.0,https://www.sciencedirect.com/science/article/pii/S0167732215301781
DMC,GBL,COC(=O)OC,O=C1CCCO1,0.1013,0.8987,333.15,-0.205473378,https://www.sciencedirect.com/science/article/pii/S0167732215301781
DMC,GBL,COC(=O)OC,O=C1CCCO1,0.2013,0.7987,333.15,-0.325919742,https://www.sciencedirect.com/science/article/pii/S0167732215301781
DMC,GBL,COC(=O)OC,O=C1CCCO1,0.3001,0.6999,333.15,-0.431984786,https://www.sciencedirect.com/science/article/pii/S0167732215301781
DMC,GBL,COC(=O)OC,O=C1CCCO1,0.4006,0.5994,333.15,-0.490040596,https://www.sciencedirect.com/science/article/pii/S0167732215301781
DMC,GBL,COC(=O)OC,O=C1CCCO1,0.5,0.5,333.15,-0.50776475,https://www.sciencedirect.com/science/article/pii/S0167732215301781
DMC,GBL,COC(=O)OC,O=C1CCCO1,0.5986,0.4014,333.15,-0.487787706,https://www.sciencedirect.com/science/article/pii/S0167732215301781
DMC,GBL,COC(=O)OC,O=C1CCCO1,0.6999,0.3001,333.15,-0.459650739,https://www.sciencedirect.com/science/article/pii/S0167732215301781
DMC,GBL,COC(=O)OC,O=C1CCCO1,0.7989,0.2011,333.15,-0.351809325,https://www.sciencedirect.com/science/article/pii/S0167732215301781
DMC,GBL,COC(=O)OC,O=C1CCCO1,0.8995,0.1005,333.15,-0.208526583,https://www.sciencedirect.com/science/article/pii/S0167732215301781
DMC,GBL,COC(=O)OC,O=C1CCCO1,1.0,0.0,333.15,0.0,https://www.sciencedirect.com/science/article/pii/S0167732215301781
THF,GBL,C1CCOC1,O=C1CCCO1,0.0,1.0,293.15,0.0,https://www.sciencedirect.com/science/article/pii/S0167732215301781
THF,GBL,C1CCOC1,O=C1CCCO1,0.1009,0.8991,293.15,-0.267370636,https://www.sciencedirect.com/science/article/pii/S0167732215301781
THF,GBL,C1CCOC1,O=C1CCCO1,0.2003,0.7997,293.15,-0.355903308,https://www.sciencedirect.com/science/article/pii/S0167732215301781
THF,GBL,C1CCOC1,O=C1CCCO1,0.3008,0.6992,293.15,-0.454459647,https://www.sciencedirect.com/science/article/pii/S0167732215301781
THF,GBL,C1CCOC1,O=C1CCCO1,0.4004,0.5996,293.15,-0.496090028,https://www.sciencedirect.com/science/article/pii/S0167732215301781
THF,GBL,C1CCOC1,O=C1CCCO1,0.4916,0.5084,293.15,-0.515876627,https://www.sciencedirect.com/science/article/pii/S0167732215301781
THF,GBL,C1CCOC1,O=C1CCCO1,0.5991,0.4009,293.15,-0.315795358,https://www.sciencedirect.com/science/article/pii/S0167732215301781
THF,GBL,C1CCOC1,O=C1CCCO1,0.6997,0.3003,293.15,-0.319949307,https://www.sciencedirect.com/science/article/pii/S0167732215301781
THF,GBL,C1CCOC1,O=C1CCCO1,0.8,0.2,293.15,-0.215617092,https://www.sciencedirect.com/science/article/pii/S0167732215301781
THF,GBL,C1CCOC1,O=C1CCCO1,0.8997,0.1003,293.15,-0.064655566,https://www.sciencedirect.com/science/article/pii/S0167732215301781
THF,GBL,C1CCOC1,O=C1CCCO1,1.0,0.0,293.15,0.0,https://www.sciencedirect.com/science/article/pii/S0167732215301781
THF,GBL,C1CCOC1,O=C1CCCO1,0.0,1.0,298.15,0.0,https://www.sciencedirect.com/science/article/pii/S0167732215301781
THF,GBL,C1CCOC1,O=C1CCCO1,0.1009,0.8991,298.15,-0.276045793,https://www.sciencedirect.com/science/article/pii/S0167732215301781
THF,GBL,C1CCOC1,O=C1CCCO1,0.2003,0.7997,298.15,-0.36905745,https://www.sciencedirect.com/science/article/pii/S0167732215301781
THF,GBL,C1CCOC1,O=C1CCCO1,0.3008,0.6992,298.15,-0.471446447,https://www.sciencedirect.com/science/article/pii/S0167732215301781
THF,GBL,C1CCOC1,O=C1CCCO1,0.4004,0.5996,298.15,-0.515434864,https://www.sciencedirect.com/science/article/pii/S0167732215301781
THF,GBL,C1CCOC1,O=C1CCCO1,0.4916,0.5084,298.15,-0.537243173,https://www.sciencedirect.com/science/article/pii/S0167732215301781
THF,GBL,C1CCOC1,O=C1CCCO1,0.5991,0.4009,298.15,-0.334376289,https://www.sciencedirect.com/science/article/pii/S0167732215301781
THF,GBL,C1CCOC1,O=C1CCCO1,0.6997,0.3003,298.15,-0.337121606,https://www.sciencedirect.com/science/article/pii/S0167732215301781
THF,GBL,C1CCOC1,O=C1CCCO1,0.8,0.2,298.15,-0.2291679,https://www.sciencedirect.com/science/article/pii/S0167732215301781
THF,GBL,C1CCOC1,O=C1CCCO1,0.8997,0.1003,298.15,-0.071912475,https://www.sciencedirect.com/science/article/pii/S0167732215301781
THF,GBL,C1CCOC1,O=C1CCCO1,1.0,0.0,298.15,0.0,https://www.sciencedirect.com/science/article/pii/S0167732215301781
THF,GBL,C1CCOC1,O=C1CCCO1,0.0,1.0,303.15,0.0,https://www.sciencedirect.com/science/article/pii/S0167732215301781
THF,GBL,C1CCOC1,O=C1CCCO1,0.1009,0.8991,303.15,-0.284301904,https://www.sciencedirect.com/science/article/pii/S0167732215301781
THF,GBL,C1CCOC1,O=C1CCCO1,0.2003,0.7997,303.15,-0.389562879,https://www.sciencedirect.com/science/article/pii/S0167732215301781
THF,GBL,C1CCOC1,O=C1CCCO1,0.3008,0.6992,303.15,-0.489447165,https://www.sciencedirect.com/science/article/pii/S0167732215301781
THF,GBL,C1CCOC1,O=C1CCCO1,0.4004,0.5996,303.15,-0.53683758,https://www.sciencedirect.com/science/article/pii/S0167732215301781
THF,GBL,C1CCOC1,O=C1CCCO1,0.4916,0.5084,303.15,-0.559503547,https://www.sciencedirect.com/science/article/pii/S0167732215301781
THF,GBL,C1CCOC1,O=C1CCCO1,0.5991,0.4009,303.15,-0.35440659,https://www.sciencedirect.com/science/article/pii/S0167732215301781
THF,GBL,C1CCOC1,O=C1CCCO1,0.6997,0.3003,303.15,-0.355889059,https://www.sciencedirect.com/science/article/pii/S0167732215301781
THF,GBL,C1CCOC1,O=C1CCCO1,0.8,0.2,303.15,-0.243777878,https://www.sciencedirect.com/science/article/pii/S0167732215301781
THF,GBL,C1CCOC1,O=C1CCCO1,0.8997,0.1003,303.15,-0.079923214,https://www.sciencedirect.com/science/article/pii/S0167732215301781
THF,GBL,C1CCOC1,O=C1CCCO1,1.0,0.0,303.15,0.0,https://www.sciencedirect.com/science/article/pii/S0167732215301781
THF,GBL,C1CCOC1,O=C1CCCO1,0.0,1.0,308.15,0.0,https://www.sciencedirect.com/science/article/pii/S0167732215301781
THF,GBL,C1CCOC1,O=C1CCCO1,0.1009,0.8991,308.15,-0.293024519,https://www.sciencedirect.com/science/article/pii/S0167732215301781
THF,GBL,C1CCOC1,O=C1CCCO1,0.2003,0.7997,308.15,-0.396327305,https://www.sciencedirect.com/science/article/pii/S0167732215301781
THF,GBL,C1CCOC1,O=C1CCCO1,0.3008,0.6992,308.15,-0.508128528,https://www.sciencedirect.com/science/article/pii/S0167732215301781
THF,GBL,C1CCOC1,O=C1CCCO1,0.4004,0.5996,308.15,-0.558428926,https://www.sciencedirect.com/science/article/pii/S0167732215301781
THF,GBL,C1CCOC1,O=C1CCCO1,0.4916,0.5084,308.15,-0.582295646,https://www.sciencedirect.com/science/article/pii/S0167732215301781
THF,GBL,C1CCOC1,O=C1CCCO1,0.5991,0.4009,308.15,-0.374949116,https://www.sciencedirect.com/science/article/pii/S0167732215301781
THF,GBL,C1CCOC1,O=C1CCCO1,0.6997,0.3003,308.15,-0.374526996,https://www.sciencedirect.com/science/article/pii/S0167732215301781
THF,GBL,C1CCOC1,O=C1CCCO1,0.8,0.2,308.15,-0.258279618,https://www.sciencedirect.com/science/article/pii/S0167732215301781
THF,GBL,C1CCOC1,O=C1CCCO1,0.8997,0.1003,308.15,-0.087032742,https://www.sciencedirect.com/science/article/pii/S0167732215301781
THF,GBL,C1CCOC1,O=C1CCCO1,1.0,0.0,308.15,0.0,https://www.sciencedirect.com/science/article/pii/S0167732215301781
THF,GBL,C1CCOC1,O=C1CCCO1,0.0,1.0,313.15,0.0,https://www.sciencedirect.com/science/article/pii/S0167732215301781
THF,GBL,C1CCOC1,O=C1CCCO1,0.1009,0.8991,313.15,-0.301932214,https://www.sciencedirect.com/science/article/pii/S0167732215301781
THF,GBL,C1CCOC1,O=C1CCCO1,0.2003,0.7997,313.15,-0.411342384,https://www.sciencedirect.com/science/article/pii/S0167732215301781
THF,GBL,C1CCOC1,O=C1CCCO1,0.3008,0.6992,313.15,-0.527823209,https://www.sciencedirect.com/science/article/pii/S0167732215301781
THF,GBL,C1CCOC1,O=C1CCCO1,0.4004,0.5996,313.15,-0.581502726,https://www.sciencedirect.com/science/article/pii/S0167732215301781
THF,GBL,C1CCOC1,O=C1CCCO1,0.4916,0.5084,313.15,-0.606961703,https://www.sciencedirect.com/science/article/pii/S0167732215301781
THF,GBL,C1CCOC1,O=C1CCCO1,0.5991,0.4009,313.15,-0.396655124,https://www.sciencedirect.com/science/article/pii/S0167732215301781
THF,GBL,C1CCOC1,O=C1CCCO1,0.6997,0.3003,313.15,-0.394627096,https://www.sciencedirect.com/science/article/pii/S0167732215301781
THF,GBL,C1CCOC1,O=C1CCCO1,0.8,0.2,313.15,-0.273934903,https://www.sciencedirect.com/science/article/pii/S0167732215301781
THF,GBL,C1CCOC1,O=C1CCCO1,0.8997,0.1003,313.15,-0.094938191,https://www.sciencedirect.com/science/article/pii/S0167732215301781
THF,GBL,C1CCOC1,O=C1CCCO1,1.0,0.0,313.15,0.0,https://www.sciencedirect.com/science/article/pii/S0167732215301781
THF,GBL,C1CCOC1,O=C1CCCO1,0.0,1.0,318.15,0.0,https://www.sciencedirect.com/science/article/pii/S0167732215301781
THF,GBL,C1CCOC1,O=C1CCCO1,0.1009,0.8991,318.15,-0.311693647,https://www.sciencedirect.com/science/article/pii/S0167732215301781
THF,GBL,C1CCOC1,O=C1CCCO1,0.2003,0.7997,318.15,-0.426384425,https://www.sciencedirect.com/science/article/pii/S0167732215301781
THF,GBL,C1CCOC1,O=C1CCCO1,0.3008,0.6992,318.15,-0.54890444,https://www.sciencedirect.com/science/article/pii/S0167732215301781
THF,GBL,C1CCOC1,O=C1CCCO1,0.4004,0.5996,318.15,-0.605678094,https://www.sciencedirect.com/science/article/pii/S0167732215301781
THF,GBL,C1CCOC1,O=C1CCCO1,0.4916,0.5084,318.15,-0.632967553,https://www.sciencedirect.com/science/article/pii/S0167732215301781
THF,GBL,C1CCOC1,O=C1CCCO1,0.5991,0.4009,318.15,-0.42022378,https://www.sciencedirect.com/science/article/pii/S0167732215301781
THF,GBL,C1CCOC1,O=C1CCCO1,0.6997,0.3003,318.15,-0.41544124,https://www.sciencedirect.com/science/article/pii/S0167732215301781
THF,GBL,C1CCOC1,O=C1CCCO1,0.8,0.2,318.15,-0.290960223,https://www.sciencedirect.com/science/article/pii/S0167732215301781
THF,GBL,C1CCOC1,O=C1CCCO1,0.8997,0.1003,318.15,-0.103949417,https://www.sciencedirect.com/science/article/pii/S0167732215301781
THF,GBL,C1CCOC1,O=C1CCCO1,1.0,0.0,318.15,0.0,https://www.sciencedirect.com/science/article/pii/S0167732215301781
THF,GBL,C1CCOC1,O=C1CCCO1,0.0,1.0,323.15,0.0,https://www.sciencedirect.com/science/article/pii/S0167732215301781
THF,GBL,C1CCOC1,O=C1CCCO1,0.1009,0.8991,323.15,-0.321275201,https://www.sciencedirect.com/science/article/pii/S0167732215301781
THF,GBL,C1CCOC1,O=C1CCCO1,0.2003,0.7997,323.15,-0.443114085,https://www.sciencedirect.com/science/article/pii/S0167732215301781
THF,GBL,C1CCOC1,O=C1CCCO1,0.3008,0.6992,323.15,-0.570772388,https://www.sciencedirect.com/science/article/pii/S0167732215301781
THF,GBL,C1CCOC1,O=C1CCCO1,0.4004,0.5996,323.15,-0.631500814,https://www.sciencedirect.com/science/article/pii/S0167732215301781
THF,GBL,C1CCOC1,O=C1CCCO1,0.4916,0.5084,323.15,-0.660378694,https://www.sciencedirect.com/science/article/pii/S0167732215301781
THF,GBL,C1CCOC1,O=C1CCCO1,0.5991,0.4009,323.15,-0.444606243,https://www.sciencedirect.com/science/article/pii/S0167732215301781
THF,GBL,C1CCOC1,O=C1CCCO1,0.6997,0.3003,323.15,-0.439109751,https://www.sciencedirect.com/science/article/pii/S0167732215301781
THF,GBL,C1CCOC1,O=C1CCCO1,0.8,0.2,323.15,-0.30783232,https://www.sciencedirect.com/science/article/pii/S0167732215301781
THF,GBL,C1CCOC1,O=C1CCCO1,0.8997,0.1003,323.15,-0.113241323,https://www.sciencedirect.com/science/article/pii/S0167732215301781
THF,GBL,C1CCOC1,O=C1CCCO1,1.0,0.0,323.15,0.0,https://www.sciencedirect.com/science/article/pii/S0167732215301781
PC,DMC,CC1COC(=O)O1,COC(=O)OC,0.0139,0.9861,298.15,-0.032,https://doi.org/10.1021/je00020a016
PC,DMC,CC1COC(=O)O1,COC(=O)OC,0.0555,0.9445,298.15,-0.116,https://doi.org/10.1021/je00020a017
PC,DMC,CC1COC(=O)O1,COC(=O)OC,0.1646,0.8354,298.15,-0.272,https://doi.org/10.1021/je00020a018
PC,DMC,CC1COC(=O)O1,COC(=O)OC,0.2184,0.7816,298.15,-0.315,https://doi.org/10.1021/je00020a019
PC,DMC,CC1COC(=O)O1,COC(=O)OC,0.3119,0.6881,298.15,-0.365,https://doi.org/10.1021/je00020a020
PC,DMC,CC1COC(=O)O1,COC(=O)OC,0.3596,0.6404,298.15,-0.376,https://doi.org/10.1021/je00020a021
PC,DMC,CC1COC(=O)O1,COC(=O)OC,0.4203,0.5797,298.15,-0.377,https://doi.org/10.1021/je00020a022
PC,DMC,CC1COC(=O)O1,COC(=O)OC,0.4492,0.5508,298.15,-0.375,https://doi.org/10.1021/je00020a023
PC,DMC,CC1COC(=O)O1,COC(=O)OC,0.4983,0.5017,298.15,-0.363,https://doi.org/10.1021/je00020a024
PC,DMC,CC1COC(=O)O1,COC(=O)OC,0.5391,0.4609,298.15,-0.349,https://doi.org/10.1021/je00020a025
PC,DMC,CC1COC(=O)O1,COC(=O)OC,0.5864,0.4136,298.15,-0.329,https://doi.org/10.1021/je00020a026
PC,DMC,CC1COC(=O)O1,COC(=O)OC,0.6336,0.3664,298.15,-0.306,https://doi.org/10.1021/je00020a027
PC,DMC,CC1COC(=O)O1,COC(=O)OC,0.7118,0.2882,298.15,-0.255,https://doi.org/10.1021/je00020a028
PC,DMC,CC1COC(=O)O1,COC(=O)OC,0.7708,0.2292,298.15,-0.21,https://doi.org/10.1021/je00020a029
PC,DMC,CC1COC(=O)O1,COC(=O)OC,0.8612,0.1388,298.15,-0.133,https://doi.org/10.1021/je00020a030
PC,DMC,CC1COC(=O)O1,COC(=O)OC,0.9303,0.0697,298.15,-0.069,https://doi.org/10.1021/je00020a031
PC,DMC,CC1COC(=O)O1,COC(=O)OC,0.9855,0.0145,298.15,-0.014,https://doi.org/10.1021/je00020a032
PC,DMC,CC1COC(=O)O1,COC(=O)OC,0.0139,0.9861,313.15,-0.039,https://doi.org/10.1021/je00020a033
PC,DMC,CC1COC(=O)O1,COC(=O)OC,0.0555,0.9445,313.15,-0.133,https://doi.org/10.1021/je00020a034
PC,DMC,CC1COC(=O)O1,COC(=O)OC,0.1646,0.8354,313.15,-0.315,https://doi.org/10.1021/je00020a035
PC,DMC,CC1COC(=O)O1,COC(=O)OC,0.2184,0.7816,313.15,-0.372,https://doi.org/10.1021/je00020a036
PC,DMC,CC1COC(=O)O1,COC(=O)OC,0.3119,0.6881,313.15,-0.431,https://doi.org/10.1021/je00020a037
PC,DMC,CC1COC(=O)O1,COC(=O)OC,0.3596,0.6404,313.15,-0.442,https://doi.org/10.1021/je00020a038
PC,DMC,CC1COC(=O)O1,COC(=O)OC,0.4203,0.5797,313.15,-0.445,https://doi.org/10.1021/je00020a039
PC,DMC,CC1COC(=O)O1,COC(=O)OC,0.4492,0.5508,313.15,-0.442,https://doi.org/10.1021/je00020a040
PC,DMC,CC1COC(=O)O1,COC(=O)OC,0.4983,0.5017,313.15,-0.429,https://doi.org/10.1021/je00020a041
PC,DMC,CC1COC(=O)O1,COC(=O)OC,0.5391,0.4609,313.15,-0.413,https://doi.org/10.1021/je00020a042
PC,DMC,CC1COC(=O)O1,COC(=O)OC,0.5864,0.4136,313.15,-0.39,https://doi.org/10.1021/je00020a043
PC,DMC,CC1COC(=O)O1,COC(=O)OC,0.6336,0.3664,313.15,-0.361,https://doi.org/10.1021/je00020a044
PC,DMC,CC1COC(=O)O1,COC(=O)OC,0.7118,0.2882,313.15,-0.302,https://doi.org/10.1021/je00020a045
PC,DMC,CC1COC(=O)O1,COC(=O)OC,0.7708,0.2292,313.15,-0.25,https://doi.org/10.1021/je00020a046
PC,DMC,CC1COC(=O)O1,COC(=O)OC,0.8612,0.1388,313.15,-0.161,https://doi.org/10.1021/je00020a047
PC,DMC,CC1COC(=O)O1,COC(=O)OC,0.9303,0.0697,313.15,-0.086,https://doi.org/10.1021/je00020a048
PC,DMC,CC1COC(=O)O1,COC(=O)OC,0.9855,0.0145,313.15,-0.018,https://doi.org/10.1021/je00020a049
PC,DEC,CC1COC(=O)O1,CCOC(=O)OCC,0.0232,0.9768,298.15,-0.051,https://doi.org/10.1021/je00020a050
PC,DEC,CC1COC(=O)O1,CCOC(=O)OCC,0.0968,0.9032,298.15,-0.206,https://doi.org/10.1021/je00020a051
PC,DEC,CC1COC(=O)O1,CCOC(=O)OCC,0.2158,0.7842,298.15,-0.379,https://doi.org/10.1021/je00020a052
PC,DEC,CC1COC(=O)O1,CCOC(=O)OCC,0.2866,0.7134,298.15,-0.447,https://doi.org/10.1021/je00020a053
PC,DEC,CC1COC(=O)O1,CCOC(=O)OCC,0.3801,0.6199,298.15,-0.498,https://doi.org/10.1021/je00020a054
PC,DEC,CC1COC(=O)O1,CCOC(=O)OCC,0.4538,0.5462,298.15,-0.512,https://doi.org/10.1021/je00020a055
PC,DEC,CC1COC(=O)O1,CCOC(=O)OCC,0.5,0.5,298.15,-0.51,https://doi.org/10.1021/je00020a056
PC,DEC,CC1COC(=O)O1,CCOC(=O)OCC,0.5491,0.4509,298.15,-0.498,https://doi.org/10.1021/je00020a057
PC,DEC,CC1COC(=O)O1,CCOC(=O)OCC,0.5915,0.4085,298.15,-0.48,https://doi.org/10.1021/je00020a058
PC,DEC,CC1COC(=O)O1,CCOC(=O)OCC,0.6255,0.3745,298.15,-0.462,https://doi.org/10.1021/je00020a059
PC,DEC,CC1COC(=O)O1,CCOC(=O)OCC,0.6632,0.3368,298.15,-0.436,https://doi.org/10.1021/je00020a060
PC,DEC,CC1COC(=O)O1,CCOC(=O)OCC,0.7064,0.2936,298.15,-0.4,https://doi.org/10.1021/je00020a061
PC,DEC,CC1COC(=O)O1,CCOC(=O)OCC,0.7764,0.2236,298.15,-0.33,https://doi.org/10.1021/je00020a062
PC,DEC,CC1COC(=O)O1,CCOC(=O)OCC,0.8315,0.1685,298.15,-0.263,https://doi.org/10.1021/je00020a063
PC,DEC,CC1COC(=O)O1,CCOC(=O)OCC,0.9158,0.0842,298.15,-0.142,https://doi.org/10.1021/je00020a064
PC,DEC,CC1COC(=O)O1,CCOC(=O)OCC,0.9534,0.0466,298.15,-0.08,https://doi.org/10.1021/je00020a065
PC,DEC,CC1COC(=O)O1,CCOC(=O)OCC,0.9929,0.0071,298.15,-0.013,https://doi.org/10.1021/je00020a066
PC,DEC,CC1COC(=O)O1,CCOC(=O)OCC,0.0232,0.9768,313.15,-0.069,https://doi.org/10.1021/je00020a067
PC,DEC,CC1COC(=O)O1,CCOC(=O)OCC,0.0968,0.9032,313.15,-0.248,https://doi.org/10.1021/je00020a068
PC,DEC,CC1COC(=O)O1,CCOC(=O)OCC,0.2158,0.7842,313.15,-0.45,https://doi.org/10.1021/je00020a069
PC,DEC,CC1COC(=O)O1,CCOC(=O)OCC,0.2866,0.7134,313.15,-0.526,https://doi.org/10.1021/je00020a070
PC,DEC,CC1COC(=O)O1,CCOC(=O)OCC,0.3801,0.6199,313.15,-0.587,https://doi.org/10.1021/je00020a071
PC,DEC,CC1COC(=O)O1,CCOC(=O)OCC,0.4538,0.5462,313.15,-0.603,https://doi.org/10.1021/je00020a072
PC,DEC,CC1COC(=O)O1,CCOC(=O)OCC,0.5,0.5,313.15,-0.6,https://doi.org/10.1021/je00020a073
PC,DEC,CC1COC(=O)O1,CCOC(=O)OCC,0.5491,0.4509,313.15,-0.586,https://doi.org/10.1021/je00020a074
PC,DEC,CC1COC(=O)O1,CCOC(=O)OCC,0.5915,0.4085,313.15,-0.565,https://doi.org/10.1021/je00020a075
