Repository: BattModels/DiffMix-NatCommData

# DiffMix-NatCommData

This is the official data repository for "Differentiable Modeling and Optimization of Non-aqueous Li-based Battery Electrolyte Solutions Using Geometric Deep Learning" published in Nature Communications.

# Citation

Coming soon.

File: training_data/published_AEM_data.csv (part 1 of 82)
sub1_name,x1 (mole fraction),sub2_name,x2 (mole fraction),sub3_name,x3 (mole fraction),salt,x4 (mole fraction),x5 (mole fraction),temperature (K),ionic conductivity (mS/cm)
Propylene Carbonate,0,Fluoroethylene Carbonate,0.904761905,Ethylene Carbonate,0,LiPF6,0.047619048,0.047619048,243.15,0.0416
Propylene Carbonate,0,Fluoroethylene Carbonate,0.824817518,Ethylene Carbonate,0,LiPF6,0.087591241,0.087591241,243.15,0.0487
Propylene Carbonate,0,Fluoroethylene Carbonate,0.759014952,Ethylene Carbonate,0,LiPF6,0.120492524,0.120492524,243.15,0.0301
Propylene Carbonate,0,Fluoroethylene Carbonate,0.70212766,Ethylene Carbonate,0,LiPF6,0.14893617,0.14893617,243.15,0.0112
Propylene Carbonate,0,Fluoroethylene Carbonate,0.904761905,Ethylene Carbonate,0,LiPF6,0.047619048,0.047619048,253.15,0.158
Propylene Carbonate,0,Fluoroethylene Carbonate,0.824817518,Ethylene Carbonate,0,LiPF6,0.087591241,0.087591241,253.15,0.211
Propylene Carbonate,0,Fluoroethylene Carbonate,0.759014952,Ethylene Carbonate,0,LiPF6,0.120492524,0.120492524,253.15,0.16
Propylene Carbonate,0,Fluoroethylene Carbonate,0.70212766,Ethylene Carbonate,0,LiPF6,0.14893617,0.14893617,253.15,0.0903
Propylene Carbonate,0,Fluoroethylene Carbonate,0.904761905,Ethylene Carbonate,0,LiPF6,0.047619048,0.047619048,263.15,0.452
Propylene Carbonate,0,Fluoroethylene Carbonate,0.824817518,Ethylene Carbonate,0,LiPF6,0.087591241,0.087591241,263.15,0.613
Propylene Carbonate,0,Fluoroethylene Carbonate,0.759014952,Ethylene Carbonate,0,LiPF6,0.120492524,0.120492524,263.15,0.508
Propylene Carbonate,0,Fluoroethylene Carbonate,0.70212766,Ethylene Carbonate,0,LiPF6,0.14893617,0.14893617,263.15,0.348
Propylene Carbonate,0,Fluoroethylene Carbonate,0.904761905,Ethylene Carbonate,0,LiPF6,0.047619048,0.047619048,273.15,1.09
Propylene Carbonate,0,Fluoroethylene Carbonate,0.824817518,Ethylene Carbonate,0,LiPF6,0.087591241,0.087591241,273.15,1.41
Propylene Carbonate,0,Fluoroethylene Carbonate,0.759014952,Ethylene Carbonate,0,LiPF6,0.120492524,0.120492524,273.15,1.21
Propylene Carbonate,0,Fluoroethylene Carbonate,0.70212766,Ethylene Carbonate,0,LiPF6,0.14893617,0.14893617,273.15,0.908
Propylene Carbonate,0,Fluoroethylene Carbonate,0.994017946,Ethylene Carbonate,0,LiPF6,0.002991027,0.002991027,283.15,0.000637
Propylene Carbonate,0,Fluoroethylene Carbonate,0.904761905,Ethylene Carbonate,0,LiPF6,0.047619048,0.047619048,283.15,2.31
Propylene Carbonate,0,Fluoroethylene Carbonate,0.824817518,Ethylene Carbonate,0,LiPF6,0.087591241,0.087591241,283.15,2.78
Propylene Carbonate,0,Fluoroethylene Carbonate,0.759014952,Ethylene Carbonate,0,LiPF6,0.120492524,0.120492524,283.15,2.42
Propylene Carbonate,0,Fluoroethylene Carbonate,0.70212766,Ethylene Carbonate,0,LiPF6,0.14893617,0.14893617,283.15,1.89
Propylene Carbonate,0,Fluoroethylene Carbonate,0.994017946,Ethylene Carbonate,0,LiPF6,0.002991027,0.002991027,293.15,0.4
Propylene Carbonate,0,Fluoroethylene Carbonate,0.904761905,Ethylene Carbonate,0,LiPF6,0.047619048,0.047619048,293.15,4.46
Propylene Carbonate,0,Fluoroethylene Carbonate,0.824817518,Ethylene Carbonate,0,LiPF6,0.087591241,0.087591241,293.15,4.92
Propylene Carbonate,0,Fluoroethylene Carbonate,0.759014952,Ethylene Carbonate,0,LiPF6,0.120492524,0.120492524,293.15,4.26
Propylene Carbonate,0,Fluoroethylene Carbonate,0.70212766,Ethylene Carbonate,0,LiPF6,0.14893617,0.14893617,293.15,3.39
Propylene Carbonate,0.583379998,Fluoroethylene Carbonate,0.187193328,Ethylene Carbonate,0.225434658,LiPF6,0.001996008,0.001996008,243.15,0.1
Propylene Carbonate,0.533132224,Fluoroethylene Carbonate,0.171069965,Ethylene Carbonate,0.206017486,LiPF6,0.044890162,0.044890162,243.15,0.712
Propylene Carbonate,0.488009018,Fluoroethylene Carbonate,0.156590957,Ethylene Carbonate,0.188580593,LiPF6,0.083409716,0.083409716,243.15,0.413
Propylene Carbonate,0.450951176,Fluoroethylene Carbonate,0.144699942,Ethylene Carbonate,0.174260387,LiPF6,0.115044248,0.115044248,243.15,0.149
Propylene Carbonate,0.418944231,Fluoroethylene Carbonate,0.134429643,Ethylene Carbonate,0.161891991,LiPF6,0.142367067,0.142367067,243.15,0.0249
Propylene Carbonate,0.583379998,Fluoroethylene Carbonate,0.187193328,Ethylene Carbonate,0.225434658,LiPF6,0.001996008,0.001996008,253.15,0.155
Propylene Carbonate,0.533132224,Fluoroethylene Carbonate,0.171069965,Ethylene Carbonate,0.206017486,LiPF6,0.044890162,0.044890162,253.15,1.3
Propylene Carbonate,0.488009018,Fluoroethylene Carbonate,0.156590957,Ethylene Carbonate,0.188580593,LiPF6,0.083409716,0.083409716,253.15,0.971
Propylene Carbonate,0.450951176,Fluoroethylene Carbonate,0.144699942,Ethylene Carbonate,0.174260387,LiPF6,0.115044248,0.115044248,253.15,0.495
Propylene Carbonate,0.418944231,Fluoroethylene Carbonate,0.134429643,Ethylene Carbonate,0.161891991,LiPF6,0.142367067,0.142367067,253.15,0.156
Propylene Carbonate,0.583379998,Fluoroethylene Carbonate,0.187193328,Ethylene Carbonate,0.225434658,LiPF6,0.001996008,0.001996008,263.15,0.221
Propylene Carbonate,0.533132224,Fluoroethylene Carbonate,0.171069965,Ethylene Carbonate,0.206017486,LiPF6,0.044890162,0.044890162,263.15,2.06
Propylene Carbonate,0.488009018,Fluoroethylene Carbonate,0.156590957,Ethylene Carbonate,0.188580593,LiPF6,0.083409716,0.083409716,263.15,1.77
Propylene Carbonate,0.450951176,Fluoroethylene Carbonate,0.144699942,Ethylene Carbonate,0.174260387,LiPF6,0.115044248,0.115044248,263.15,1.09
Propylene Carbonate,0.418944231,Fluoroethylene Carbonate,0.134429643,Ethylene Carbonate,0.161891991,LiPF6,0.142367067,0.142367067,263.15,0.469
Propylene Carbonate,0.583379998,Fluoroethylene Carbonate,0.187193328,Ethylene Carbonate,0.225434658,LiPF6,0.001996008,0.001996008,273.15,0.298
Propylene Carbonate,0.533132224,Fluoroethylene Carbonate,0.171069965,Ethylene Carbonate,0.206017486,LiPF6,0.044890162,0.044890162,273.15,2.96
Propylene Carbonate,0.488009018,Fluoroethylene Carbonate,0.156590957,Ethylene Carbonate,0.188580593,LiPF6,0.083409716,0.083409716,273.15,2.8
Propylene Carbonate,0.450951176,Fluoroethylene Carbonate,0.144699942,Ethylene Carbonate,0.174260387,LiPF6,0.115044248,0.115044248,273.15,1.93
Propylene Carbonate,0.418944231,Fluoroethylene Carbonate,0.134429643,Ethylene Carbonate,0.161891991,LiPF6,0.142367067,0.142367067,273.15,1.02
Propylene Carbonate,0.583379998,Fluoroethylene Carbonate,0.187193328,Ethylene Carbonate,0.225434658,LiPF6,0.001996008,0.001996008,283.15,0.386
Propylene Carbonate,0.533132224,Fluoroethylene Carbonate,0.171069965,Ethylene Carbonate,0.206017486,LiPF6,0.044890162,0.044890162,283.15,4.01
Propylene Carbonate,0.488009018,Fluoroethylene Carbonate,0.156590957,Ethylene Carbonate,0.188580593,LiPF6,0.083409716,0.083409716,283.15,4.04
Propylene Carbonate,0.450951176,Fluoroethylene Carbonate,0.144699942,Ethylene Carbonate,0.174260387,LiPF6,0.115044248,0.115044248,283.15,3.01
Propylene Carbonate,0.418944231,Fluoroethylene Carbonate,0.134429643,Ethylene Carbonate,0.161891991,LiPF6,0.142367067,0.142367067,283.15,1.8
Propylene Carbonate,0.583379998,Fluoroethylene Carbonate,0.187193328,Ethylene Carbonate,0.225434658,LiPF6,0.001996008,0.001996008,293.15,0.484
Propylene Carbonate,0.533132224,Fluoroethylene Carbonate,0.171069965,Ethylene Carbonate,0.206017486,LiPF6,0.044890162,0.044890162,293.15,5.2
Propylene Carbonate,0.488009018,Fluoroethylene Carbonate,0.156590957,Ethylene Carbonate,0.188580593,LiPF6,0.083409716,0.083409716,293.15,5.49
Propylene Carbonate,0.450951176,Fluoroethylene Carbonate,0.144699942,Ethylene Carbonate,0.174260387,LiPF6,0.115044248,0.115044248,293.15,4.31
Propylene Carbonate,0.418944231,Fluoroethylene Carbonate,0.134429643,Ethylene Carbonate,0.161891991,LiPF6,0.142367067,0.142367067,293.15,2.82
Fluoroethylene Carbonate,0.591982203,Ethyl Methyl Carbonate,0.402035743,Ethylene Carbonate,0,LiPF6,0.002991027,0.002991027,243.15,0.133
Fluoroethylene Carbonate,0.538826233,Ethyl Methyl Carbonate,0.365935672,Ethylene Carbonate,0,LiPF6,0.047619048,0.047619048,243.15,1.12
Fluoroethylene Carbonate,0.492208246,Ethyl Methyl Carbonate,0.334275772,Ethylene Carbonate,0,LiPF6,0.086757991,0.086757991,243.15,0.838
Fluoroethylene Carbonate,0.452949554,Ethyl Methyl Carbonate,0.307613826,Ethylene Carbonate,0,LiPF6,0.11971831,0.11971831,243.15,0.346
Fluoroethylene Carbonate,0.419011918,Ethyl Methyl Carbonate,0.284565595,Ethylene Carbonate,0,LiPF6,0.148211244,0.148211244,243.15,0.0746
Fluoroethylene Carbonate,0.591982203,Ethyl Methyl Carbonate,0.402035743,Ethylene Carbonate,0,LiPF6,0.002991027,0.002991027,253.15,0.192
Fluoroethylene Carbonate,0.538826233,Ethyl Methyl Carbonate,0.365935672,Ethylene Carbonate,0,LiPF6,0.047619048,0.047619048,253.15,1.78
Fluoroethylene Carbonate,0.492208246,Ethyl Methyl Carbonate,0.334275772,Ethylene Carbonate,0,LiPF6,0.086757991,0.086757991,253.15,1.54
Fluoroethylene Carbonate,0.452949554,Ethyl Methyl Carbonate,0.307613826,Ethylene Carbonate,0,LiPF6,0.11971831,0.11971831,253.15,0.844
Fluoroethylene Carbonate,0.419011918,Ethyl Methyl Carbonate,0.284565595,Ethylene Carbonate,0,LiPF6,0.148211244,0.148211244,253.15,0.313
Fluoroethylene Carbonate,0.591982203,Ethyl Methyl Carbonate,0.402035743,Ethylene Carbonate,0,LiPF6,0.002991027,0.002991027,263.15,0.263
Fluoroethylene Carbonate,0.538826233,Ethyl Methyl Carbonate,0.365935672,Ethylene Carbonate,0,LiPF6,0.047619048,0.047619048,263.15,2.62
Fluoroethylene Carbonate,0.492208246,Ethyl Methyl Carbonate,0.334275772,Ethylene Carbonate,0,LiPF6,0.086757991,0.086757991,263.15,2.49
Fluoroethylene Carbonate,0.452949554,Ethyl Methyl Carbonate,0.307613826,Ethylene Carbonate,0,LiPF6,0.11971831,0.11971831,263.15,1.61
Fluoroethylene Carbonate,0.419011918,Ethyl Methyl Carbonate,0.284565595,Ethylene Carbonate,0,LiPF6,0.148211244,0.148211244,263.15,0.802
Fluoroethylene Carbonate,0.591982203,Ethyl Methyl Carbonate,0.402035743,Ethylene Carbonate,0,LiPF6,0.002991027,0.002991027,273.15,0.347
Fluoroethylene Carbonate,0.538826233,Ethyl Methyl Carbonate,0.365935672,Ethylene Carbonate,0,LiPF6,0.047619048,0.047619048,273.15,3.62
Fluoroethylene Carbonate,0.492208246,Ethyl Methyl Carbonate,0.334275772,Ethylene Carbonate,0,LiPF6,0.086757991,0.086757991,273.15,3.69
Fluoroethylene Carbonate,0.452949554,Ethyl Methyl Carbonate,0.307613826,Ethylene Carbonate,0,LiPF6,0.11971831,0.11971831,273.15,2.67
Fluoroethylene Carbonate,0.419011918,Ethyl Methyl Carbonate,0.284565595,Ethylene Carbonate,0,LiPF6,0.148211244,0.148211244,273.15,1.57
Fluoroethylene Carbonate,0.591982203,Ethyl Methyl Carbonate,0.402035743,Ethylene Carbonate,0,LiPF6,0.002991027,0.002991027,283.15,0.443
Fluoroethylene Carbonate,0.538826233,Ethyl Methyl Carbonate,0.365935672,Ethylene Carbonate,0,LiPF6,0.047619048,0.047619048,283.15,4.79
Fluoroethylene Carbonate,0.492208246,Ethyl Methyl Carbonate,0.334275772,Ethylene Carbonate,0,LiPF6,0.086757991,0.086757991,283.15,5.12
Fluoroethylene Carbonate,0.452949554,Ethyl Methyl Carbonate,0.307613826,Ethylene Carbonate,0,LiPF6,0.11971831,0.11971831,283.15,3.99
Fluoroethylene Carbonate,0.419011918,Ethyl Methyl Carbonate,0.284565595,Ethylene Carbonate,0,LiPF6,0.148211244,0.148211244,283.15,2.62
Fluoroethylene Carbonate,0.591982203,Ethyl Methyl Carbonate,0.402035743,Ethylene Carbonate,0,LiPF6,0.002991027,0.002991027,293.15,0.549
Fluoroethylene Carbonate,0.538826233,Ethyl Methyl Carbonate,0.365935672,Ethylene Carbonate,0,LiPF6,0.047619048,0.047619048,293.15,6.1
Fluoroethylene Carbonate,0.492208246,Ethyl Methyl Carbonate,0.334275772,Ethylene Carbonate,0,LiPF6,0.086757991,0.086757991,293.15,6.77
Fluoroethylene Carbonate,0.452949554,Ethyl Methyl Carbonate,0.307613826,Ethylene Carbonate,0,LiPF6,0.11971831,0.11971831,293.15,5.56
Fluoroethylene Carbonate,0.419011918,Ethyl Methyl Carbonate,0.284565595,Ethylene Carbonate,0,LiPF6,0.148211244,0.148211244,293.15,3.94
Propylene Carbonate,0.189938882,Fluoroethylene Carbonate,0.365682317,Ethylene Carbonate,0.440386785,LiTFSI,0.001996008,0.001996008,243.15,0.0814
Propylene Carbonate,0.173927297,Fluoroethylene Carbonate,0.334855804,Ethylene Carbonate,0.403262788,LiTFSI,0.043977055,0.043977055,243.15,0.617
Propylene Carbonate,0.159529702,Fluoroethylene Carbonate,0.307136646,Ethylene Carbonate,0.369880943,LiTFSI,0.081726354,0.081726354,243.15,0.368
Propylene Carbonate,0.14772071,Fluoroethylene Carbonate,0.284401228,Ethylene Carbonate,0.342500955,LiTFSI,0.112688554,0.112688554,243.15,0.157
Propylene Carbonate,0.137245085,Fluoroethylene Carbonate,0.264232895,Ethylene Carbonate,0.318212475,LiTFSI,0.140154772,0.140154772,243.15,0.0577
Propylene Carbonate,0.189938882,Fluoroethylene Carbonate,0.365682317,Ethylene Carbonate,0.440386785,LiTFSI,0.001996008,0.001996008,253.15,0.128
Propylene Carbonate,0.173927297,Fluoroethylene Carbonate,0.334855804,Ethylene Carbonate,0.403262788,LiTFSI,0.043977055,0.043977055,253.15,1.13
Propylene Carbonate,0.159529702,Fluoroethylene Carbonate,0.307136646,Ethylene Carbonate,0.369880943,LiTFSI,0.081726354,0.081726354,253.15,0.821
Propylene Carbonate,0.14772071,Fluoroethylene Carbonate,0.284401228,Ethylene Carbonate,0.342500955,LiTFSI,0.112688554,0.112688554,253.15,0.439
Propylene Carbonate,0.137245085,Fluoroethylene Carbonate,0.264232895,Ethylene Carbonate,0.318212475,LiTFSI,0.140154772,0.140154772,253.15,0.214
Propylene Carbonate,0.189938882,Fluoroethylene Carbonate,0.365682317,Ethylene Carbonate,0.440386785,LiTFSI,0.001996008,0.001996008,263.15,0.188
Propylene Carbonate,0.173927297,Fluoroethylene Carbonate,0.334855804,Ethylene Carbonate,0.403262788,LiTFSI,0.043977055,0.043977055,263.15,1.81
Propylene Carbonate,0.159529702,Fluoroethylene Carbonate,0.307136646,Ethylene Carbonate,0.369880943,LiTFSI,0.081726354,0.081726354,263.15,1.48
Propylene Carbonate,0.14772071,Fluoroethylene Carbonate,0.284401228,Ethylene Carbonate,0.342500955,LiTFSI,0.112688554,0.112688554,263.15,0.895
Propylene Carbonate,0.137245085,Fluoroethylene Carbonate,0.264232895,Ethylene Carbonate,0.318212475,LiTFSI,0.140154772,0.140154772,263.15,0.511
Propylene Carbonate,0.189938882,Fluoroethylene Carbonate,0.365682317,Ethylene Carbonate,0.440386785,LiTFSI,0.001996008,0.001996008,273.15,0.261
Propylene Carbonate,0.173927297,Fluoroethylene Carbonate,0.334855804,Ethylene Carbonate,0.403262788,LiTFSI,0.043977055,0.043977055,273.15,2.65
Propylene Carbonate,0.159529702,Fluoroethylene Carbonate,0.307136646,Ethylene Carbonate,0.369880943,LiTFSI,0.081726354,0.081726354,273.15,2.34
Propylene Carbonate,0.14772071,Fluoroethylene Carbonate,0.284401228,Ethylene Carbonate,0.342500955,LiTFSI,0.112688554,0.112688554,273.15,1.53
Propylene Carbonate,0.137245085,Fluoroethylene Carbonate,0.264232895,Ethylene Carbonate,0.318212475,LiTFSI,0.140154772,0.140154772,273.15,0.951
Propylene Carbonate,0.189938882,Fluoroethylene Carbonate,0.365682317,Ethylene Carbonate,0.440386785,LiTFSI,0.001996008,0.001996008,283.15,0.347
Propylene Carbonate,0.173927297,Fluoroethylene Carbonate,0.334855804,Ethylene Carbonate,0.403262788,LiTFSI,0.043977055,0.043977055,283.15,3.65
Propylene Carbonate,0.159529702,Fluoroethylene Carbonate,0.307136646,Ethylene Carbonate,0.369880943,LiTFSI,0.081726354,0.081726354,283.15,3.4
Propylene Carbonate,0.14772071,Fluoroethylene Carbonate,0.284401228,Ethylene Carbonate,0.342500955,LiTFSI,0.112688554,0.112688554,283.15,2.33
Propylene Carbonate,0.137245085,Fluoroethylene Carbonate,0.264232895,Ethylene Carbonate,0.318212475,LiTFSI,0.140154772,0.140154772,283.15,1.53
Propylene Carbonate,0.189938882,Fluoroethylene Carbonate,0.365682317,Ethylene Carbonate,0.440386785,LiTFSI,0.001996008,0.001996008,293.15,0.444
Propylene Carbonate,0.173927297,Fluoroethylene Carbonate,0.334855804,Ethylene Carbonate,0.403262788,LiTFSI,0.043977055,0.043977055,293.15,4.79
Propylene Carbonate,0.159529702,Fluoroethylene Carbonate,0.307136646,Ethylene Carbonate,0.369880943,LiTFSI,0.081726354,0.081726354,293.15,4.64
Propylene Carbonate,0.14772071,Fluoroethylene Carbonate,0.284401228,Ethylene Carbonate,0.342500955,LiTFSI,0.112688554,0.112688554,293.15,3.28
Propylene Carbonate,0.137245085,Fluoroethylene Carbonate,0.264232895,Ethylene Carbonate,0.318212475,LiTFSI,0.140154772,0.140154772,293.15,2.24
Fluoroethylene Carbonate,0.195872974,Ethyl Methyl Carbonate,0.798144973,Dimethyl Carbonate,0,LiTFSI,0.002991027,0.002991027,243.15,0.251
Fluoroethylene Carbonate,0.178284915,Ethyl Methyl Carbonate,0.72647699,Dimethyl Carbonate,0,LiTFSI,0.047619048,0.047619048,243.15,2.93
Fluoroethylene Carbonate,0.16286012,Ethyl Methyl Carbonate,0.663623898,Dimethyl Carbonate,0,LiTFSI,0.086757991,0.086757991,243.15,3.06
Fluoroethylene Carbonate,0.149870343,Ethyl Methyl Carbonate,0.610693037,Dimethyl Carbonate,0,LiTFSI,0.11971831,0.11971831,243.15,2.28
Fluoroethylene Carbonate,0.138927362,Ethyl Methyl Carbonate,0.566102476,Dimethyl Carbonate,0,LiTFSI,0.147485081,0.147485081,243.15,1.53
Fluoroethylene Carbonate,0.195872974,Ethyl Methyl Carbonate,0.798144973,Dimethyl Carbonate,0,LiTFSI,0.002991027,0.002991027,253.15,0.31
Fluoroethylene Carbonate,0.178284915,Ethyl Methyl Carbonate,0.72647699,Dimethyl Carbonate,0,LiTFSI,0.047619048,0.047619048,253.15,3.65
Fluoroethylene Carbonate,0.16286012,Ethyl Methyl Carbonate,0.663623898,Dimethyl Carbonate,0,LiTFSI,0.086757991,0.086757991,253.15,3.95
Fluoroethylene Carbonate,0.149870343,Ethyl Methyl Carbonate,0.610693037,Dimethyl Carbonate,0,LiTFSI,0.11971831,0.11971831,253.15,3.07
Fluoroethylene Carbonate,0.138927362,Ethyl Methyl Carbonate,0.566102476,Dimethyl Carbonate,0,LiTFSI,0.147485081,0.147485081,253.15,2.17
Fluoroethylene Carbonate,0.195872974,Ethyl Methyl Carbonate,0.798144973,Dimethyl Carbonate,0,LiTFSI,0.002991027,0.002991027,263.15,0.373
Fluoroethylene Carbonate,0.178284915,Ethyl Methyl Carbonate,0.72647699,Dimethyl Carbonate,0,LiTFSI,0.047619048,0.047619048,263.15,4.43
Fluoroethylene Carbonate,0.16286012,Ethyl Methyl Carbonate,0.663623898,Dimethyl Carbonate,0,LiTFSI,0.086757991,0.086757991,263.15,4.94
Fluoroethylene Carbonate,0.149870343,Ethyl Methyl Carbonate,0.610693037,Dimethyl Carbonate,0,LiTFSI,0.11971831,0.11971831,263.15,3.98
Fluoroethylene Carbonate,0.138927362,Ethyl Methyl Carbonate,0.566102476,Dimethyl Carbonate,0,LiTFSI,0.147485081,0.147485081,263.15,2.93
Fluoroethylene Carbonate,0.195872974,Ethyl Methyl Carbonate,0.798144973,Dimethyl Carbonate,0,LiTFSI,0.002991027,0.002991027,273.15,0.443
Fluoroethylene Carbonate,0.178284915,Ethyl Methyl Carbonate,0.72647699,Dimethyl Carbonate,0,LiTFSI,0.047619048,0.047619048,273.15,5.27
Fluoroethylene Carbonate,0.16286012,Ethyl Methyl Carbonate,0.663623898,Dimethyl Carbonate,0,LiTFSI,0.086757991,0.086757991,273.15,6.03
Fluoroethylene Carbonate,0.149870343,Ethyl Methyl Carbonate,0.610693037,Dimethyl Carbonate,0,LiTFSI,0.11971831,0.11971831,273.15,4.99
Fluoroethylene Carbonate,0.138927362,Ethyl Methyl Carbonate,0.566102476,Dimethyl Carbonate,0,LiTFSI,0.147485081,0.147485081,273.15,3.81
Fluoroethylene Carbonate,0.195872974,Ethyl Methyl Carbonate,0.798144973,Dimethyl Carbonate,0,LiTFSI,0.002991027,0.002991027,283.15,0.516
Fluoroethylene Carbonate,0.178284915,Ethyl Methyl Carbonate,0.72647699,Dimethyl Carbonate,0,LiTFSI,0.047619048,0.047619048,283.15,6.17
Fluoroethylene Carbonate,0.16286012,Ethyl Methyl Carbonate,0.663623898,Dimethyl Carbonate,0,LiTFSI,0.086757991,0.086757991,283.15,7.2
Fluoroethylene Carbonate,0.149870343,Ethyl Methyl Carbonate,0.610693037,Dimethyl Carbonate,0,LiTFSI,0.11971831,0.11971831,283.15,6.12
Fluoroethylene Carbonate,0.138927362,Ethyl Methyl Carbonate,0.566102476,Dimethyl Carbonate,0,LiTFSI,0.147485081,0.147485081,283.15,4.8
Fluoroethylene Carbonate,0.195872974,Ethyl Methyl Carbonate,0.798144973,Dimethyl Carbonate,0,LiTFSI,0.002991027,0.002991027,293.15,0.594
Fluoroethylene Carbonate,0.178284915,Ethyl Methyl Carbonate,0.72647699,Dimethyl Carbonate,0,LiTFSI,0.047619048,0.047619048,293.15,7.1
Fluoroethylene Carbonate,0.16286012,Ethyl Methyl Carbonate,0.663623898,Dimethyl Carbonate,0,LiTFSI,0.086757991,0.086757991,293.15,8.45
Fluoroethylene Carbonate,0.149870343,Ethyl Methyl Carbonate,0.610693037,Dimethyl Carbonate,0,LiTFSI,0.11971831,0.11971831,293.15,7.35
Fluoroethylene Carbonate,0.138927362,Ethyl Methyl Carbonate,0.566102476,Dimethyl Carbonate,0,LiTFSI,0.147485081,0.147485081,293.15,5.9
Propylene Carbonate,0.21359956,Diethyl Carbonate,0.36918304,Fluoroethylene Carbonate,0.411235346,LiTFSI,0.002991027,0.002991027,243.15,0.137
Propylene Carbonate,0.193641628,Diethyl Carbonate,0.334687979,Fluoroethylene Carbonate,0.372811077,LiTFSI,0.049429658,0.049429658,243.15,1.2
Propylene Carbonate,0.176170516,Diethyl Carbonate,0.304491109,Fluoroethylene Carbonate,0.33917459,LiTFSI,0.090081893,0.090081893,243.15,0.879
Propylene Carbonate,0.161775834,Diethyl Carbonate,0.279611504,Fluoroethylene Carbonate,0.31146104,LiTFSI,0.123575811,0.123575811,243.15,0.45
Propylene Carbonate,0.149326874,Diethyl Carbonate,0.258094864,Fluoroethylene Carbonate,0.287493517,LiTFSI,0.152542373,0.152542373,243.15,0.181
Propylene Carbonate,0.21359956,Diethyl Carbonate,0.36918304,Fluoroethylene Carbonate,0.411235346,LiTFSI,0.002991027,0.002991027,253.15,0.196
Propylene Carbonate,0.193641628,Diethyl Carbonate,0.334687979,Fluoroethylene Carbonate,0.372811077,LiTFSI,0.049429658,0.049429658,253.15,1.85
Propylene Carbonate,0.176170516,Diethyl Carbonate,0.304491109,Fluoroethylene Carbonate,0.33917459,LiTFSI,0.090081893,0.090081893,253.15,1.51
Propylene Carbonate,0.161775834,Diethyl Carbonate,0.279611504,Fluoroethylene Carbonate,0.31146104,LiTFSI,0.123575811,0.123575811,253.15,0.892
Propylene Carbonate,0.149326874,Diethyl Carbonate,0.258094864,Fluoroethylene Carbonate,0.287493517,LiTFSI,0.152542373,0.152542373,253.15,0.441
Propylene Carbonate,0.21359956,Diethyl Carbonate,0.36918304,Fluoroethylene Carbonate,0.411235346,LiTFSI,0.002991027,0.002991027,263.15,0.266
Propylene Carbonate,0.193641628,Diethyl Carbonate,0.334687979,Fluoroethylene Carbonate,0.372811077,LiTFSI,0.049429658,0.049429658,263.15,2.64
Propylene Carbonate,0.176170516,Diethyl Carbonate,0.304491109,Fluoroethylene Carbonate,0.33917459,LiTFSI,0.090081893,0.090081893,263.15,2.31
Propylene Carbonate,0.161775834,Diethyl Carbonate,0.279611504,Fluoroethylene Carbonate,0.31146104,LiTFSI,0.123575811,0.123575811,263.15,1.5
Propylene Carbonate,0.149326874,Diethyl Carbonate,0.258094864,Fluoroethylene Carbonate,0.287493517,LiTFSI,0.152542373,0.152542373,263.15,0.843
Propylene Carbonate,0.21359956,Diethyl Carbonate,0.36918304,Fluoroethylene Carbonate,0.411235346,LiTFSI,0.002991027,0.002991027,273.15,0.346
Propylene Carbonate,0.193641628,Diethyl Carbonate,0.334687979,Fluoroethylene Carbonate,0.372811077,LiTFSI,0.049429658,0.049429658,273.15,3.57
Propylene Carbonate,0.176170516,Diethyl Carbonate,0.304491109,Fluoroethylene Carbonate,0.33917459,LiTFSI,0.090081893,0.090081893,273.15,3.29
Propylene Carbonate,0.161775834,Diethyl Carbonate,0.279611504,Fluoroethylene Carbonate,0.31146104,LiTFSI,0.123575811,0.123575811,273.15,2.27
Propylene Carbonate,0.149326874,Diethyl Carbonate,0.258094864,Fluoroethylene Carbonate,0.287493517,LiTFSI,0.152542373,0.152542373,273.15,1.39
Propylene Carbonate,0.21359956,Diethyl Carbonate,0.36918304,Fluoroethylene Carbonate,0.411235346,LiTFSI,0.002991027,0.002991027,283.15,0.436
Propylene Carbonate,0.193641628,Diethyl Carbonate,0.334687979,Fluoroethylene Carbonate,0.372811077,LiTFSI,0.049429658,0.049429658,283.15,4.63
Propylene Carbonate,0.176170516,Diethyl Carbonate,0.304491109,Fluoroethylene Carbonate,0.33917459,LiTFSI,0.090081893,0.090081893,283.15,4.43
Propylene Carbonate,0.161775834,Diethyl Carbonate,0.279611504,Fluoroethylene Carbonate,0.31146104,LiTFSI,0.123575811,0.123575811,283.15,3.2
Propylene Carbonate,0.149326874,Diethyl Carbonate,0.258094864,Fluoroethylene Carbonate,0.287493517,LiTFSI,0.152542373,0.152542373,283.15,2.09
Propylene Carbonate,0.21359956,Diethyl Carbonate,0.36918304,Fluoroethylene Carbonate,0.411235346,LiTFSI,0.002991027,0.002991027,293.15,0.535
Propylene Carbonate,0.193641628,Diethyl Carbonate,0.334687979,Fluoroethylene Carbonate,0.372811077,LiTFSI,0.049429658,0.049429658,293.15,5.81
Propylene Carbonate,0.176170516,Diethyl Carbonate,0.304491109,Fluoroethylene Carbonate,0.33917459,LiTFSI,0.090081893,0.090081893,293.15,5.74
Propylene Carbonate,0.161775834,Diethyl Carbonate,0.279611504,Fluoroethylene Carbonate,0.31146104,LiTFSI,0.123575811,0.123575811,293.15,4.28
Propylene Carbonate,0.149326874,Diethyl Carbonate,0.258094864,Fluoroethylene Carbonate,0.287493517,LiTFSI,0.152542373,0.152542373,293.15,2.93
Diethyl Carbonate,0,Ethyl Methyl Carbonate,0.364360164,Dimethyl Carbonate,0.63164782,LiTFSI,0.001996008,0.001996008,243.15,0.106
Diethyl Carbonate,0,Ethyl Methyl Carbonate,0.334314452,Dimethyl Carbonate,0.579561147,LiTFSI,0.043062201,0.043062201,243.15,1.95
Diethyl Carbonate,0,Ethyl Methyl Carbonate,0.307262318,Dimethyl Carbonate,0.532664085,LiTFSI,0.080036799,0.080036799,243.15,3.49
Diethyl Carbonate,0,Ethyl Methyl Carbonate,0.284527075,Dimethyl Carbonate,0.493250702,LiTFSI,0.111111111,0.111111111,243.15,3.76
Diethyl Carbonate,0,Ethyl Methyl Carbonate,0.264904518,Dimethyl Carbonate,0.459233413,LiTFSI,0.137931034,0.137931034,243.15,3.18
Diethyl Carbonate,0,Ethyl Methyl Carbonate,0.364360164,Dimethyl Carbonate,0.63164782,LiTFSI,0.001996008,0.001996008,253.15,0.127
Diethyl Carbonate,0,Ethyl Methyl Carbonate,0.334314452,Dimethyl Carbonate,0.579561147,LiTFSI,0.043062201,0.043062201,253.15,2.31
Diethyl Carbonate,0,Ethyl Methyl Carbonate,0.307262318,Dimethyl Carbonate,0.532664085,LiTFSI,0.080036799,0.080036799,253.15,4.21
Diethyl Carbonate,0,Ethyl Methyl Carbonate,0.284527075,Dimethyl Carbonate,0.493250702,LiTFSI,0.111111111,0.111111111,253.15,4.66
Diethyl Carbonate,0,Ethyl Methyl Carbonate,0.264904518,Dimethyl Carbonate,0.459233413,LiTFSI,0.137931034,0.137931034,253.15,4.05
Diethyl Carbonate,0,Ethyl Methyl Carbonate,0.364360164,Dimethyl Carbonate,0.63164782,LiTFSI,0.001996008,0.001996008,263.15,0.149
Diethyl Carbonate,0,Ethyl Methyl Carbonate,0.334314452,Dimethyl Carbonate,0.579561147,LiTFSI,0.043062201,0.043062201,263.15,2.72
Diethyl Carbonate,0,Ethyl Methyl Carbonate,0.307262318,Dimethyl Carbonate,0.532664085,LiTFSI,0.080036799,0.080036799,263.15,5.03
Diethyl Carbonate,0,Ethyl Methyl Carbonate,0.284527075,Dimethyl Carbonate,0.493250702,LiTFSI,0.111111111,0.111111111,263.15,5.66
Diethyl Carbonate,0,Ethyl Methyl Carbonate,0.264904518,Dimethyl Carbonate,0.459233413,LiTFSI,0.137931034,0.137931034,263.15,5.07
Diethyl Carbonate,0,Ethyl Methyl Carbonate,0.364360164,Dimethyl Carbonate,0.63164782,LiTFSI,0.001996008,0.001996008,273.15,0.173
Diethyl Carbonate,0,Ethyl Methyl Carbonate,0.334314452,Dimethyl Carbonate,0.579561147,LiTFSI,0.043062201,0.043062201,273.15,3.18
Diethyl Carbonate,0,Ethyl Methyl Carbonate,0.307262318,Dimethyl Carbonate,0.532664085,LiTFSI,0.080036799,0.080036799,273.15,5.93
Diethyl Carbonate,0,Ethyl Methyl Carbonate,0.284527075,Dimethyl Carbonate,0.493250702,LiTFSI,0.111111111,0.111111111,273.15,6.8
Diethyl Carbonate,0,Ethyl Methyl Carbonate,0.264904518,Dimethyl Carbonate,0.459233413,LiTFSI,0.137931034,0.137931034,273.15,6.21
Diethyl Carbonate,0,Ethyl Methyl Carbonate,0.364360164,Dimethyl Carbonate,0.63164782,LiTFSI,0.001996008,0.001996008,283.15,0.2
Diethyl Carbonate,0,Ethyl Methyl Carbonate,0.334314452,Dimethyl Carbonate,0.579561147,LiTFSI,0.043062201,0.043062201,283.15,3.72
Diethyl Carbonate,0,Ethyl Methyl Carbonate,0.307262318,Dimethyl Carbonate,0.532664085,LiTFSI,0.080036799,0.080036799,283.15,6.94
Diethyl Carbonate,0,Ethyl Methyl Carbonate,0.284527075,Dimethyl Carbonate,0.493250702,LiTFSI,0.111111111,0.111111111,283.15,8.07
Diethyl Carbonate,0,Ethyl Methyl Carbonate,0.264904518,Dimethyl Carbonate,0.459233413,LiTFSI,0.137931034,0.137931034,283.15,7.53
Diethyl Carbonate,0,Ethyl Methyl Carbonate,0.364360164,Dimethyl Carbonate,0.63164782,LiTFSI,0.001996008,0.001996008,293.15,0.228
Diethyl Carbonate,0,Ethyl Methyl Carbonate,0.334314452,Dimethyl Carbonate,0.579561147,LiTFSI,0.043062201,0.043062201,293.15,4.28
Diethyl Carbonate,0,Ethyl Methyl Carbonate,0.307262318,Dimethyl Carbonate,0.532664085,LiTFSI,0.080036799,0.080036799,293.15,8.04
Diethyl Carbonate,0,Ethyl Methyl Carbonate,0.284527075,Dimethyl Carbonate,0.493250702,LiTFSI,0.111111111,0.111111111,293.15,9.5
Diethyl Carbonate,0,Ethyl Methyl Carbonate,0.264904518,Dimethyl Carbonate,0.459233413,LiTFSI,0.137931034,0.137931034,293.15,9.01
Propylene Carbonate,0.21359956,Diethyl Carbonate,0.36918304,Fluoroethylene Carbonate,0.411235346,LiPF6,0.002991027,0.002991027,243.15,0.127
Propylene Carbonate,0.193641628,Diethyl Carbonate,0.334687979,Fluoroethylene Carbonate,0.372811077,LiPF6,0.049429658,0.049429658,243.15,1
Propylene Carbonate,0.176170516,Diethyl Carbonate,0.304491109,Fluoroethylene Carbonate,0.33917459,LiPF6,0.090081893,0.090081893,243.15,0.656
Propylene Carbonate,0.161775834,Diethyl Carbonate,0.279611504,Fluoroethylene Carbonate,0.31146104,LiPF6,0.123575811,0.123575811,243.15,0.196
Propylene Carbonate,0.149326874,Diethyl Carbonate,0.258094864,Fluoroethylene Carbonate,0.287493517,LiPF6,0.152542373,0.152542373,243.15,0.0204
Propylene Carbonate,0.21359956,Diethyl Carbonate,0.36918304,Fluoroethylene Carbonate,0.411235346,LiPF6,0.002991027,0.002991027,253.15,0.182
Propylene Carbonate,0.193641628,Diethyl Carbonate,0.334687979,Fluoroethylene Carbonate,0.372811077,LiPF6,0.049429658,0.049429658,253.15,1.61
Propylene Carbonate,0.176170516,Diethyl Carbonate,0.304491109,Fluoroethylene Carbonate,0.33917459,LiPF6,0.090081893,0.090081893,253.15,1.27
Propylene Carbonate,0.161775834,Diethyl Carbonate,0.279611504,Fluoroethylene Carbonate,0.31146104,LiPF6,0.123575811,0.123575811,253.15,0.576
Propylene Carbonate,0.149326874,Diethyl Carbonate,0.258094864,Fluoroethylene Carbonate,0.287493517,LiPF6,0.152542373,0.152542373,253.15,0.143
Propylene Carbonate,0.21359956,Diethyl Carbonate,0.36918304,Fluoroethylene Carbonate,0.411235346,LiPF6,0.002991027,0.002991027,263.15,0.249
Propylene Carbonate,0.193641628,Diethyl Carbonate,0.334687979,Fluoroethylene Carbonate,0.372811077,LiPF6,0.049429658,0.049429658,263.15,2.37
Propylene Carbonate,0.176170516,Diethyl Carbonate,0.304491109,Fluoroethylene Carbonate,0.33917459,LiPF6,0.090081893,0.090081893,263.15,2.11
Propylene Carbonate,0.161775834,Diethyl Carbonate,0.279611504,Fluoroethylene Carbonate,0.31146104,LiPF6,0.123575811,0.123575811,263.15,1.2
Propylene Carbonate,0.149326874,Diethyl Carbonate,0.258094864,Fluoroethylene Carbonate,0.287493517,LiPF6,0.152542373,0.152542373,263.15,0.461
Propylene Carbonate,0.21359956,Diethyl Carbonate,0.36918304,Fluoroethylene Carbonate,0.411235346,LiPF6,0.002991027,0.002991027,273.15,0.326
Propylene Carbonate,0.193641628,Diethyl Carbonate,0.334687979,Fluoroethylene Carbonate,0.372811077,LiPF6,0.049429658,0.049429658,273.15,3.26
Propylene Carbonate,0.176170516,Diethyl Carbonate,0.304491109,Fluoroethylene Carbonate,0.33917459,LiPF6,0.090081893,0.090081893,273.15,3.14
Propylene Carbonate,0.161775834,Diethyl Carbonate,0.279611504,Fluoroethylene Carbonate,0.31146104,LiPF6,0.123575811,0.123575811,273.15,2.07
Propylene Carbonate,0.149326874,Diethyl Carbonate,0.258094864,Fluoroethylene Carbonate,0.287493517,LiPF6,0.152542373,0.152542373,273.15,1.01
Propylene Carbonate,0.21359956,Diethyl Carbonate,0.36918304,Fluoroethylene Carbonate,0.411235346,LiPF6,0.002991027,0.002991027,283.15,0.413
Propylene Carbonate,0.193641628,Diethyl Carbonate,0.334687979,Fluoroethylene Carbonate,0.372811077,LiPF6,0.049429658,0.049429658,283.15,4.3
Propylene Carbonate,0.176170516,Diethyl Carbonate,0.304491109,Fluoroethylene Carbonate,0.33917459,LiPF6,0.090081893,0.090081893,283.15,4.39
Propylene Carbonate,0.161775834,Diethyl Carbonate,0.279611504,Fluoroethylene Carbonate,0.31146104,LiPF6,0.123575811,0.123575811,283.15,3.17
Propylene Carbonate,0.149326874,Diethyl Carbonate,0.258094864,Fluoroethylene Carbonate,0.287493517,LiPF6,0.152542373,0.152542373,283.15,1.81
Propylene Carbonate,0.21359956,Diethyl Carbonate,0.36918304,Fluoroethylene Carbonate,0.411235346,LiPF6,0.002991027,0.002991027,293.15,0.509
Propylene Carbonate,0.193641628,Diethyl Carbonate,0.334687979,Fluoroethylene Carbonate,0.372811077,LiPF6,0.049429658,0.049429658,293.15,5.46
Propylene Carbonate,0.176170516,Diethyl Carbonate,0.304491109,Fluoroethylene Carbonate,0.33917459,LiPF6,0.090081893,0.090081893,293.15,5.82
Propylene Carbonate,0.161775834,Diethyl Carbonate,0.279611504,Fluoroethylene Carbonate,0.31146104,LiPF6,0.123575811,0.123575811,293.15,4.5
Propylene Carbonate,0.149326874,Diethyl Carbonate,0.258094864,Fluoroethylene Carbonate,0.287493517,LiPF6,0.152542373,0.152542373,293.15,2.84
Propylene Carbonate,0.601066645,Ethyl Methyl Carbonate,0.392951301,Dimethyl Carbonate,0,LiPF6,0.002991027,0.002991027,243.15,0.198
Propylene Carbonate,0.548192932,Ethyl Methyl Carbonate,0.358384761,Dimethyl Carbonate,0,LiPF6,0.046711153,0.046711153,243.15,1.89
Propylene Carbonate,0.50178252,Ethyl Methyl Carbonate,0.328043646,Dimethyl Carbonate,0,LiPF6,0.085086917,0.085086917,243.15,1.56
Propylene Carbonate,0.461778002,Ethyl Methyl Carbonate,0.301890428,Dimethyl Carbonate,0,LiPF6,0.118165785,0.118165785,243.15,0.74
Propylene Carbonate,0.428081085,Ethyl Methyl Carbonate,0.279860845,Dimethyl Carbonate,0,LiPF6,0.146029035,0.146029035,243.15,0.174
Propylene Carbonate,0.601066645,Ethyl Methyl Carbonate,0.392951301,Dimethyl Carbonate,0,LiPF6,0.002991027,0.002991027,253.15,0.269
Propylene Carbonate,0.548192932,Ethyl Methyl Carbonate,0.358384761,Dimethyl Carbonate,0,LiPF6,0.046711153,0.046711153,253.15,2.72
Propylene Carbonate,0.50178252,Ethyl Methyl Carbonate,0.328043646,Dimethyl Carbonate,0,LiPF6,0.085086917,0.085086917,253.15,2.48
Propylene Carbonate,0.461778002,Ethyl Methyl Carbonate,0.301890428,Dimethyl Carbonate,0,LiPF6,0.118165785,0.118165785,253.15,1.46
Propylene Carbonate,0.428081085,Ethyl Methyl Carbonate,0.279860845,Dimethyl Carbonate,0,LiPF6,0.146029035,0.146029035,253.15,0.535
Propylene Carbonate,0.601066645,Ethyl Methyl Carbonate,0.392951301,Dimethyl Carbonate,0,LiPF6,0.002991027,0.002991027,263.15,0.346
Propylene Carbonate,0.548192932,Ethyl Methyl Carbonate,0.358384761,Dimethyl Carbonate,0,LiPF6,0.046711153,0.046711153,263.15,3.64
Propylene Carbonate,0.50178252,Ethyl Methyl Carbonate,0.328043646,Dimethyl Carbonate,0,LiPF6,0.085086917,0.085086917,263.15,3.56
Propylene Carbonate,0.461778002,Ethyl Methyl Carbonate,0.301890428,Dimethyl Carbonate,0,LiPF6,0.118165785,0.118165785,263.15,2.38
Propylene Carbonate,0.428081085,Ethyl Methyl Carbonate,0.279860845,Dimethyl Carbonate,0,LiPF6,0.146029035,0.146029035,263.15,1.11
Propylene Carbonate,0.601066645,Ethyl Methyl Carbonate,0.392951301,Dimethyl Carbonate,0,LiPF6,0.002991027,0.002991027,273.15,0.428
Propylene Carbonate,0.548192932,Ethyl Methyl Carbonate,0.358384761,Dimethyl Carbonate,0,LiPF6,0.046711153,0.046711153,273.15,4.63
Propylene Carbonate,0.50178252,Ethyl Methyl Carbonate,0.328043646,Dimethyl Carbonate,0,LiPF6,0.085086917,0.085086917,273.15,4.77
Propylene Carbonate,0.461778002,Ethyl Methyl Carbonate,0.301890428,Dimethyl Carbonate,0,LiPF6,0.118165785,0.118165785,273.15,3.47
Propylene Carbonate,0.428081085,Ethyl Methyl Carbonate,0.279860845,Dimethyl Carbonate,0,LiPF6,0.146029035,0.146029035,273.15,1.89
Propylene Carbonate,0.601066645,Ethyl Methyl Carbonate,0.392951301,Dimethyl Carbonate,0,LiPF6,0.002991027,0.002991027,283.15,0.515
Propylene Carbonate,0.548192932,Ethyl Methyl Carbonate,0.358384761,Dimethyl Carbonate,0,LiPF6,0.046711153,0.046711153,283.15,5.71
Propylene Carbonate,0.50178252,Ethyl Methyl Carbonate,0.328043646,Dimethyl Carbonate,0,LiPF6,0.085086917,0.085086917,283.15,6.11
Propylene Carbonate,0.461778002,Ethyl Methyl Carbonate,0.301890428,Dimethyl Carbonate,0,LiPF6,0.118165785,0.118165785,283.15,4.72
Propylene Carbonate,0.428081085,Ethyl Methyl Carbonate,0.279860845,Dimethyl Carbonate,0,LiPF6,0.146029035,0.146029035,283.15,2.86
Propylene Carbonate,0.601066645,Ethyl Methyl Carbonate,0.392951301,Dimethyl Carbonate,0,LiPF6,0.002991027,0.002991027,293.15,0.608
Propylene Carbonate,0.548192932,Ethyl Methyl Carbonate,0.358384761,Dimethyl Carbonate,0,LiPF6,0.046711153,0.046711153,293.15,6.89
Propylene Carbonate,0.50178252,Ethyl Methyl Carbonate,0.328043646,Dimethyl Carbonate,0,LiPF6,0.085086917,0.085086917,293.15,7.6
Propylene Carbonate,0.461778002,Ethyl Methyl Carbonate,0.301890428,Dimethyl Carbonate,0,LiPF6,0.118165785,0.118165785,293.15,6.15
Propylene Carbonate,0.428081085,Ethyl Methyl Carbonate,0.279860845,Dimethyl Carbonate,0,LiPF6,0.146029035,0.146029035,293.15,4.04
Propylene Carbonate,0,Ethyl Methyl Carbonate,0.994017946,Dimethyl Carbonate,0,LiTFSI,0.002991027,0.002991027,243.15,0.0576
Propylene Carbonate,0,Ethyl Methyl Carbonate,0.906577693,Dimethyl Carbonate,0,LiTFSI,0.046711153,0.046711153,243.15,1.09
Propylene Carbonate,0,Ethyl Methyl Carbonate,0.828153565,Dimethyl Carbonate,0,LiTFSI,0.085923218,0.085923218,243.15,2.04
Propylene Carbonate,0,Ethyl Methyl Carbonate,0.762114537,Dimethyl Carbonate,0,LiTFSI,0.118942731,0.118942731,243.15,2.35
Propylene Carbonate,0,Ethyl Methyl Carbonate,0.706484642,Dimethyl Carbonate,0,LiTFSI,0.146757679,0.146757679,243.15,1.98
Propylene Carbonate,0,Ethyl Methyl Carbonate,0.994017946,Dimethyl Carbonate,0,LiTFSI,0.002991027,0.002991027,253.15,0.0724
Propylene Carbonate,0,Ethyl Methyl Carbonate,0.906577693,Dimethyl Carbonate,0,LiTFSI,0.046711153,0.046711153,253.15,1.33
Propylene Carbonate,0,Ethyl Methyl Carbonate,0.828153565,Dimethyl Carbonate,0,LiTFSI,0.085923218,0.085923218,253.15,2.52
Propylene Carbonate,0,Ethyl Methyl Carbonate,0.762114537,Dimethyl Carbonate,0,LiTFSI,0.118942731,0.118942731,253.15,2.97
Propylene Carbonate,0,Ethyl Methyl Carbonate,0.706484642,Dimethyl Carbonate,0,LiTFSI,0.146757679,0.146757679,253.15,2.55
Propylene Carbonate,0,Ethyl Methyl Carbonate,0.994017946,Dimethyl Carbonate,0,LiTFSI,0.002991027,0.002991027,263.15,0.0891
Propylene Carbonate,0,Ethyl Methyl Carbonate,0.906577693,Dimethyl Carbonate,0,LiTFSI,0.046711153,0.046711153,263.15,1.6
Propylene Carbonate,0,Ethyl Methyl Carbonate,0.828153565,Dimethyl Carbonate,0,LiTFSI,0.085923218,0.085923218,263.15,3.08
Propylene Carbonate,0,Ethyl Methyl Carbonate,0.762114537,Dimethyl Carbonate,0,LiTFSI,0.118942731,0.118942731,263.15,3.68
Propylene Carbonate,0,Ethyl Methyl Carbonate,0.706484642,Dimethyl Carbonate,0,LiTFSI,0.146757679,0.146757679,263.15,3.23
Propylene Carbonate,0,Ethyl Methyl Carbonate,0.994017946,Dimethyl Carbonate,0,LiTFSI,0.002991027,0.002991027,273.15,0.108
Propylene Carbonate,0,Ethyl Methyl Carbonate,0.906577693,Dimethyl Carbonate,0,LiTFSI,0.046711153,0.046711153,273.15,1.92
Propylene Carbonate,0,Ethyl Methyl Carbonate,0.828153565,Dimethyl Carbonate,0,LiTFSI,0.085923218,0.085923218,273.15,3.71
Propylene Carbonate,0,Ethyl Methyl Carbonate,0.762114537,Dimethyl Carbonate,0,LiTFSI,0.118942731,0.118942731,273.15,4.5
Propylene Carbonate,0,Ethyl Methyl Carbonate,0.706484642,Dimethyl Carbonate,0,LiTFSI,0.146757679,0.146757679,273.15,4.03
Propylene Carbonate,0,Ethyl Methyl Carbonate,0.994017946,Dimethyl Carbonate,0,LiTFSI,0.002991027,0.002991027,283.15,0.128
Propylene Carbonate,0,Ethyl Methyl Carbonate,0.906577693,Dimethyl Carbonate,0,LiTFSI,0.046711153,0.046711153,283.15,2.29
Propylene Carbonate,0,Ethyl Methyl Carbonate,0.828153565,Dimethyl Carbonate,0,LiTFSI,0.085923218,0.085923218,283.15,4.42
Propylene Carbonate,0,Ethyl Methyl Carbonate,0.762114537,Dimethyl Carbonate,0,LiTFSI,0.118942731,0.118942731,283.15,5.43
Propylene Carbonate,0,Ethyl Methyl Carbonate,0.706484642,Dimethyl Carbonate,0,LiTFSI,0.146757679,0.146757679,283.15,4.94
Propylene Carbonate,0,Ethyl Methyl Carbonate,0.994017946,Dimethyl Carbonate,0,LiTFSI,0.002991027,0.002991027,293.15,0.15
Propylene Carbonate,0,Ethyl Methyl Carbonate,0.906577693,Dimethyl Carbonate,0,LiTFSI,0.046711153,0.046711153,293.15,2.7
Propylene Carbonate,0,Ethyl Methyl Carbonate,0.828153565,Dimethyl Carbonate,0,LiTFSI,0.085923218,0.085923218,293.15,5.23
Propylene Carbonate,0,Ethyl Methyl Carbonate,0.762114537,Dimethyl Carbonate,0,LiTFSI,0.118942731,0.118942731,293.15,6.48
Propylene Carbonate,0,Ethyl Methyl Carbonate,0.706484642,Dimethyl Carbonate,0,LiTFSI,0.146757679,0.146757679,293.15,6.01
