Repository: BattModels/DiffMix-NatCommData

# DiffMix-NatCommData

This is the official data repository for "Differentiable Modeling and Optimization of Non-aqueous Li-based Battery Electrolyte Solutions Using Geometric Deep Learning" published in Nature Communications.

# Citation

Coming soon.

File: training_data/published_AEM_data.csv (part 2 of 82)
sub1_name,x1 (mole fraction),sub2_name,x2 (mole fraction),sub3_name,x3 (mole fraction),salt,x4 (mole fraction),x5 (mole fraction),temperature (K),ionic conductivity (mS/cm)
Fluoroethylene Carbonate,0.184717014,Ethyl Methyl Carbonate,0.376343284,Dimethyl Carbonate,0.434947685,LiTFSI,0.001996008,0.001996008,243.15,0.265
Fluoroethylene Carbonate,0.168806941,Ethyl Methyl Carbonate,0.343928028,Dimethyl Carbonate,0.397484706,LiTFSI,0.044890162,0.044890162,243.15,3.33
Fluoroethylene Carbonate,0.154831377,Ethyl Methyl Carbonate,0.31545415,Dimethyl Carbonate,0.364576859,LiTFSI,0.082568807,0.082568807,243.15,3.63
Fluoroethylene Carbonate,0.143076495,Ethyl Methyl Carbonate,0.291504702,Dimethyl Carbonate,0.336897988,LiTFSI,0.114260407,0.114260407,243.15,2.73
Fluoroethylene Carbonate,0.1331979,Ethyl Methyl Carbonate,0.271378007,Dimethyl Carbonate,0.313637152,LiTFSI,0.140893471,0.140893471,243.15,1.81
Fluoroethylene Carbonate,0.184717014,Ethyl Methyl Carbonate,0.376343284,Dimethyl Carbonate,0.434947685,LiTFSI,0.001996008,0.001996008,253.15,0.328
Fluoroethylene Carbonate,0.168806941,Ethyl Methyl Carbonate,0.343928028,Dimethyl Carbonate,0.397484706,LiTFSI,0.044890162,0.044890162,253.15,4.17
Fluoroethylene Carbonate,0.154831377,Ethyl Methyl Carbonate,0.31545415,Dimethyl Carbonate,0.364576859,LiTFSI,0.082568807,0.082568807,253.15,4.72
Fluoroethylene Carbonate,0.143076495,Ethyl Methyl Carbonate,0.291504702,Dimethyl Carbonate,0.336897988,LiTFSI,0.114260407,0.114260407,253.15,3.73
Fluoroethylene Carbonate,0.1331979,Ethyl Methyl Carbonate,0.271378007,Dimethyl Carbonate,0.313637152,LiTFSI,0.140893471,0.140893471,253.15,2.6
Fluoroethylene Carbonate,0.184717014,Ethyl Methyl Carbonate,0.376343284,Dimethyl Carbonate,0.434947685,LiTFSI,0.001996008,0.001996008,263.15,0.397
Fluoroethylene Carbonate,0.168806941,Ethyl Methyl Carbonate,0.343928028,Dimethyl Carbonate,0.397484706,LiTFSI,0.044890162,0.044890162,263.15,5.11
Fluoroethylene Carbonate,0.154831377,Ethyl Methyl Carbonate,0.31545415,Dimethyl Carbonate,0.364576859,LiTFSI,0.082568807,0.082568807,263.15,5.94
Fluoroethylene Carbonate,0.143076495,Ethyl Methyl Carbonate,0.291504702,Dimethyl Carbonate,0.336897988,LiTFSI,0.114260407,0.114260407,263.15,4.88
Fluoroethylene Carbonate,0.1331979,Ethyl Methyl Carbonate,0.271378007,Dimethyl Carbonate,0.313637152,LiTFSI,0.140893471,0.140893471,263.15,3.54
Fluoroethylene Carbonate,0.184717014,Ethyl Methyl Carbonate,0.376343284,Dimethyl Carbonate,0.434947685,LiTFSI,0.001996008,0.001996008,273.15,0.472
Fluoroethylene Carbonate,0.168806941,Ethyl Methyl Carbonate,0.343928028,Dimethyl Carbonate,0.397484706,LiTFSI,0.044890162,0.044890162,273.15,6.12
Fluoroethylene Carbonate,0.154831377,Ethyl Methyl Carbonate,0.31545415,Dimethyl Carbonate,0.364576859,LiTFSI,0.082568807,0.082568807,273.15,7.29
Fluoroethylene Carbonate,0.143076495,Ethyl Methyl Carbonate,0.291504702,Dimethyl Carbonate,0.336897988,LiTFSI,0.114260407,0.114260407,273.15,6.18
Fluoroethylene Carbonate,0.1331979,Ethyl Methyl Carbonate,0.271378007,Dimethyl Carbonate,0.313637152,LiTFSI,0.140893471,0.140893471,273.15,4.63
Fluoroethylene Carbonate,0.184717014,Ethyl Methyl Carbonate,0.376343284,Dimethyl Carbonate,0.434947685,LiTFSI,0.001996008,0.001996008,283.15,0.552
Fluoroethylene Carbonate,0.168806941,Ethyl Methyl Carbonate,0.343928028,Dimethyl Carbonate,0.397484706,LiTFSI,0.044890162,0.044890162,283.15,7.2
Fluoroethylene Carbonate,0.154831377,Ethyl Methyl Carbonate,0.31545415,Dimethyl Carbonate,0.364576859,LiTFSI,0.082568807,0.082568807,283.15,8.75
Fluoroethylene Carbonate,0.143076495,Ethyl Methyl Carbonate,0.291504702,Dimethyl Carbonate,0.336897988,LiTFSI,0.114260407,0.114260407,283.15,7.62
Fluoroethylene Carbonate,0.1331979,Ethyl Methyl Carbonate,0.271378007,Dimethyl Carbonate,0.313637152,LiTFSI,0.140893471,0.140893471,283.15,5.86
Fluoroethylene Carbonate,0.184717014,Ethyl Methyl Carbonate,0.376343284,Dimethyl Carbonate,0.434947685,LiTFSI,0.001996008,0.001996008,293.15,0.637
Fluoroethylene Carbonate,0.168806941,Ethyl Methyl Carbonate,0.343928028,Dimethyl Carbonate,0.397484706,LiTFSI,0.044890162,0.044890162,293.15,8.35
Fluoroethylene Carbonate,0.154831377,Ethyl Methyl Carbonate,0.31545415,Dimethyl Carbonate,0.364576859,LiTFSI,0.082568807,0.082568807,293.15,10.3
Fluoroethylene Carbonate,0.143076495,Ethyl Methyl Carbonate,0.291504702,Dimethyl Carbonate,0.336897988,LiTFSI,0.114260407,0.114260407,293.15,9.2
Fluoroethylene Carbonate,0.1331979,Ethyl Methyl Carbonate,0.271378007,Dimethyl Carbonate,0.313637152,LiTFSI,0.140893471,0.140893471,293.15,7.23
Ethyl Methyl Carbonate,0,Ethylene Carbonate,0.202833221,Dimethyl Carbonate,0.793174763,LiTFSI,0.001996008,0.001996008,243.15,0.282
Ethyl Methyl Carbonate,0,Ethylene Carbonate,0.186854644,Dimethyl Carbonate,0.730690898,LiTFSI,0.041227229,0.041227229,243.15,3.56
Ethyl Methyl Carbonate,0,Ethylene Carbonate,0.172779291,Dimethyl Carbonate,0.675649545,LiTFSI,0.075785582,0.075785582,243.15,3.86
Ethyl Methyl Carbonate,0,Ethylene Carbonate,0.160332694,Dimethyl Carbonate,0.626977405,LiTFSI,0.106344951,0.106344951,243.15,2.72
Ethyl Methyl Carbonate,0,Ethylene Carbonate,0.149906215,Dimethyl Carbonate,0.586204896,LiTFSI,0.131944444,0.131944444,243.15,1.65
Ethyl Methyl Carbonate,0,Ethylene Carbonate,0.202833221,Dimethyl Carbonate,0.793174763,LiTFSI,0.001996008,0.001996008,253.15,0.358
Ethyl Methyl Carbonate,0,Ethylene Carbonate,0.186854644,Dimethyl Carbonate,0.730690898,LiTFSI,0.041227229,0.041227229,253.15,4.61
Ethyl Methyl Carbonate,0,Ethylene Carbonate,0.172779291,Dimethyl Carbonate,0.675649545,LiTFSI,0.075785582,0.075785582,253.15,5.21
Ethyl Methyl Carbonate,0,Ethylene Carbonate,0.160332694,Dimethyl Carbonate,0.626977405,LiTFSI,0.106344951,0.106344951,253.15,3.92
Ethyl Methyl Carbonate,0,Ethylene Carbonate,0.149906215,Dimethyl Carbonate,0.586204896,LiTFSI,0.131944444,0.131944444,253.15,2.57
Ethyl Methyl Carbonate,0,Ethylene Carbonate,0.202833221,Dimethyl Carbonate,0.793174763,LiTFSI,0.001996008,0.001996008,263.15,0.442
Ethyl Methyl Carbonate,0,Ethylene Carbonate,0.186854644,Dimethyl Carbonate,0.730690898,LiTFSI,0.041227229,0.041227229,263.15,5.78
Ethyl Methyl Carbonate,0,Ethylene Carbonate,0.172779291,Dimethyl Carbonate,0.675649545,LiTFSI,0.075785582,0.075785582,263.15,6.75
Ethyl Methyl Carbonate,0,Ethylene Carbonate,0.160332694,Dimethyl Carbonate,0.626977405,LiTFSI,0.106344951,0.106344951,263.15,5.34
Ethyl Methyl Carbonate,0,Ethylene Carbonate,0.149906215,Dimethyl Carbonate,0.586204896,LiTFSI,0.131944444,0.131944444,263.15,3.69
Ethyl Methyl Carbonate,0,Ethylene Carbonate,0.202833221,Dimethyl Carbonate,0.793174763,LiTFSI,0.001996008,0.001996008,273.15,0.534
Ethyl Methyl Carbonate,0,Ethylene Carbonate,0.186854644,Dimethyl Carbonate,0.730690898,LiTFSI,0.041227229,0.041227229,273.15,7.07
Ethyl Methyl Carbonate,0,Ethylene Carbonate,0.172779291,Dimethyl Carbonate,0.675649545,LiTFSI,0.075785582,0.075785582,273.15,8.47
Ethyl Methyl Carbonate,0,Ethylene Carbonate,0.160332694,Dimethyl Carbonate,0.626977405,LiTFSI,0.106344951,0.106344951,273.15,6.97
Ethyl Methyl Carbonate,0,Ethylene Carbonate,0.149906215,Dimethyl Carbonate,0.586204896,LiTFSI,0.131944444,0.131944444,273.15,5.02
Ethyl Methyl Carbonate,0,Ethylene Carbonate,0.202833221,Dimethyl Carbonate,0.793174763,LiTFSI,0.001996008,0.001996008,283.15,0.632
Ethyl Methyl Carbonate,0,Ethylene Carbonate,0.186854644,Dimethyl Carbonate,0.730690898,LiTFSI,0.041227229,0.041227229,283.15,8.46
Ethyl Methyl Carbonate,0,Ethylene Carbonate,0.172779291,Dimethyl Carbonate,0.675649545,LiTFSI,0.075785582,0.075785582,283.15,10.4
Ethyl Methyl Carbonate,0,Ethylene Carbonate,0.160332694,Dimethyl Carbonate,0.626977405,LiTFSI,0.106344951,0.106344951,283.15,8.81
Ethyl Methyl Carbonate,0,Ethylene Carbonate,0.149906215,Dimethyl Carbonate,0.586204896,LiTFSI,0.131944444,0.131944444,283.15,6.57
Ethyl Methyl Carbonate,0,Ethylene Carbonate,0.202833221,Dimethyl Carbonate,0.793174763,LiTFSI,0.001996008,0.001996008,293.15,0.735
Ethyl Methyl Carbonate,0,Ethylene Carbonate,0.186854644,Dimethyl Carbonate,0.730690898,LiTFSI,0.041227229,0.041227229,293.15,9.95
Ethyl Methyl Carbonate,0,Ethylene Carbonate,0.172779291,Dimethyl Carbonate,0.675649545,LiTFSI,0.075785582,0.075785582,293.15,12.4
Ethyl Methyl Carbonate,0,Ethylene Carbonate,0.160332694,Dimethyl Carbonate,0.626977405,LiTFSI,0.106344951,0.106344951,293.15,10.9
Ethyl Methyl Carbonate,0,Ethylene Carbonate,0.149906215,Dimethyl Carbonate,0.586204896,LiTFSI,0.131944444,0.131944444,293.15,8.32
Fluoroethylene Carbonate,0.573909225,Ethyl Methyl Carbonate,0.194880877,Dimethyl Carbonate,0.225227844,LiTFSI,0.002991027,0.002991027,243.15,0.125
Fluoroethylene Carbonate,0.523424455,Ethyl Methyl Carbonate,0.177737894,Dimethyl Carbonate,0.205415345,LiTFSI,0.046711153,0.046711153,243.15,1.13
Fluoroethylene Carbonate,0.47911096,Ethyl Methyl Carbonate,0.162690474,Dimethyl Carbonate,0.188024732,LiTFSI,0.085086917,0.085086917,243.15,0.825
Fluoroethylene Carbonate,0.441812672,Ethyl Methyl Carbonate,0.150025191,Dimethyl Carbonate,0.173387203,LiTFSI,0.117387467,0.117387467,243.15,0.387
Fluoroethylene Carbonate,0.409582329,Ethyl Methyl Carbonate,0.139080816,Dimethyl Carbonate,0.160738564,LiTFSI,0.145299145,0.145299145,243.15,0.159
Fluoroethylene Carbonate,0.573909225,Ethyl Methyl Carbonate,0.194880877,Dimethyl Carbonate,0.225227844,LiTFSI,0.002991027,0.002991027,253.15,0.186
Fluoroethylene Carbonate,0.523424455,Ethyl Methyl Carbonate,0.177737894,Dimethyl Carbonate,0.205415345,LiTFSI,0.046711153,0.046711153,253.15,1.82
Fluoroethylene Carbonate,0.47911096,Ethyl Methyl Carbonate,0.162690474,Dimethyl Carbonate,0.188024732,LiTFSI,0.085086917,0.085086917,253.15,1.51
Fluoroethylene Carbonate,0.441812672,Ethyl Methyl Carbonate,0.150025191,Dimethyl Carbonate,0.173387203,LiTFSI,0.117387467,0.117387467,253.15,0.854
Fluoroethylene Carbonate,0.409582329,Ethyl Methyl Carbonate,0.139080816,Dimethyl Carbonate,0.160738564,LiTFSI,0.145299145,0.145299145,253.15,0.438
Fluoroethylene Carbonate,0.573909225,Ethyl Methyl Carbonate,0.194880877,Dimethyl Carbonate,0.225227844,LiTFSI,0.002991027,0.002991027,263.15,0.261
Fluoroethylene Carbonate,0.523424455,Ethyl Methyl Carbonate,0.177737894,Dimethyl Carbonate,0.205415345,LiTFSI,0.046711153,0.046711153,263.15,2.7
Fluoroethylene Carbonate,0.47911096,Ethyl Methyl Carbonate,0.162690474,Dimethyl Carbonate,0.188024732,LiTFSI,0.085086917,0.085086917,263.15,2.43
Fluoroethylene Carbonate,0.441812672,Ethyl Methyl Carbonate,0.150025191,Dimethyl Carbonate,0.173387203,LiTFSI,0.117387467,0.117387467,263.15,1.53
Fluoroethylene Carbonate,0.409582329,Ethyl Methyl Carbonate,0.139080816,Dimethyl Carbonate,0.160738564,LiTFSI,0.145299145,0.145299145,263.15,0.897
Fluoroethylene Carbonate,0.573909225,Ethyl Methyl Carbonate,0.194880877,Dimethyl Carbonate,0.225227844,LiTFSI,0.002991027,0.002991027,273.15,0.351
Fluoroethylene Carbonate,0.523424455,Ethyl Methyl Carbonate,0.177737894,Dimethyl Carbonate,0.205415345,LiTFSI,0.046711153,0.046711153,273.15,3.76
Fluoroethylene Carbonate,0.47911096,Ethyl Methyl Carbonate,0.162690474,Dimethyl Carbonate,0.188024732,LiTFSI,0.085086917,0.085086917,273.15,3.59
Fluoroethylene Carbonate,0.441812672,Ethyl Methyl Carbonate,0.150025191,Dimethyl Carbonate,0.173387203,LiTFSI,0.117387467,0.117387467,273.15,2.43
Fluoroethylene Carbonate,0.409582329,Ethyl Methyl Carbonate,0.139080816,Dimethyl Carbonate,0.160738564,LiTFSI,0.145299145,0.145299145,273.15,1.54
Fluoroethylene Carbonate,0.573909225,Ethyl Methyl Carbonate,0.194880877,Dimethyl Carbonate,0.225227844,LiTFSI,0.002991027,0.002991027,283.15,0.454
Fluoroethylene Carbonate,0.523424455,Ethyl Methyl Carbonate,0.177737894,Dimethyl Carbonate,0.205415345,LiTFSI,0.046711153,0.046711153,283.15,5.01
Fluoroethylene Carbonate,0.47911096,Ethyl Methyl Carbonate,0.162690474,Dimethyl Carbonate,0.188024732,LiTFSI,0.085086917,0.085086917,283.15,4.98
Fluoroethylene Carbonate,0.441812672,Ethyl Methyl Carbonate,0.150025191,Dimethyl Carbonate,0.173387203,LiTFSI,0.117387467,0.117387467,283.15,3.54
Fluoroethylene Carbonate,0.409582329,Ethyl Methyl Carbonate,0.139080816,Dimethyl Carbonate,0.160738564,LiTFSI,0.145299145,0.145299145,283.15,2.38
Fluoroethylene Carbonate,0.573909225,Ethyl Methyl Carbonate,0.194880877,Dimethyl Carbonate,0.225227844,LiTFSI,0.002991027,0.002991027,293.15,0.57
Fluoroethylene Carbonate,0.523424455,Ethyl Methyl Carbonate,0.177737894,Dimethyl Carbonate,0.205415345,LiTFSI,0.046711153,0.046711153,293.15,6.43
Fluoroethylene Carbonate,0.47911096,Ethyl Methyl Carbonate,0.162690474,Dimethyl Carbonate,0.188024732,LiTFSI,0.085086917,0.085086917,293.15,6.59
Fluoroethylene Carbonate,0.441812672,Ethyl Methyl Carbonate,0.150025191,Dimethyl Carbonate,0.173387203,LiTFSI,0.117387467,0.117387467,293.15,4.85
Fluoroethylene Carbonate,0.409582329,Ethyl Methyl Carbonate,0.139080816,Dimethyl Carbonate,0.160738564,LiTFSI,0.145299145,0.145299145,293.15,3.39
Propylene Carbonate,0.223035146,Diethyl Carbonate,0.7709828,Ethyl Methyl Carbonate,0,LiTFSI,0.002991027,0.002991027,243.15,0.242
Propylene Carbonate,0.201386153,Diethyl Carbonate,0.696147054,Ethyl Methyl Carbonate,0,LiTFSI,0.051233397,0.051233397,243.15,2.57
Propylene Carbonate,0.182471907,Diethyl Carbonate,0.630764721,Ethyl Methyl Carbonate,0,LiTFSI,0.093381686,0.093381686,243.15,2.55
Propylene Carbonate,0.166864785,Diethyl Carbonate,0.576814378,Ethyl Methyl Carbonate,0,LiTFSI,0.128160418,0.128160418,243.15,1.87
Propylene Carbonate,0.153999317,Diethyl Carbonate,0.532341323,Ethyl Methyl Carbonate,0,LiTFSI,0.15682968,0.15682968,243.15,1.22
Propylene Carbonate,0.223035146,Diethyl Carbonate,0.7709828,Ethyl Methyl Carbonate,0,LiTFSI,0.002991027,0.002991027,253.15,0.298
Propylene Carbonate,0.201386153,Diethyl Carbonate,0.696147054,Ethyl Methyl Carbonate,0,LiTFSI,0.051233397,0.051233397,253.15,3.2
Propylene Carbonate,0.182471907,Diethyl Carbonate,0.630764721,Ethyl Methyl Carbonate,0,LiTFSI,0.093381686,0.093381686,253.15,3.29
Propylene Carbonate,0.166864785,Diethyl Carbonate,0.576814378,Ethyl Methyl Carbonate,0,LiTFSI,0.128160418,0.128160418,253.15,2.5
Propylene Carbonate,0.153999317,Diethyl Carbonate,0.532341323,Ethyl Methyl Carbonate,0,LiTFSI,0.15682968,0.15682968,253.15,1.72
Propylene Carbonate,0.223035146,Diethyl Carbonate,0.7709828,Ethyl Methyl Carbonate,0,LiTFSI,0.002991027,0.002991027,263.15,0.358
Propylene Carbonate,0.201386153,Diethyl Carbonate,0.696147054,Ethyl Methyl Carbonate,0,LiTFSI,0.051233397,0.051233397,263.15,3.87
Propylene Carbonate,0.182471907,Diethyl Carbonate,0.630764721,Ethyl Methyl Carbonate,0,LiTFSI,0.093381686,0.093381686,263.15,4.1
Propylene Carbonate,0.166864785,Diethyl Carbonate,0.576814378,Ethyl Methyl Carbonate,0,LiTFSI,0.128160418,0.128160418,263.15,3.22
Propylene Carbonate,0.153999317,Diethyl Carbonate,0.532341323,Ethyl Methyl Carbonate,0,LiTFSI,0.15682968,0.15682968,263.15,2.31
Propylene Carbonate,0.223035146,Diethyl Carbonate,0.7709828,Ethyl Methyl Carbonate,0,LiTFSI,0.002991027,0.002991027,273.15,0.422
Propylene Carbonate,0.201386153,Diethyl Carbonate,0.696147054,Ethyl Methyl Carbonate,0,LiTFSI,0.051233397,0.051233397,273.15,4.58
Propylene Carbonate,0.182471907,Diethyl Carbonate,0.630764721,Ethyl Methyl Carbonate,0,LiTFSI,0.093381686,0.093381686,273.15,4.97
Propylene Carbonate,0.166864785,Diethyl Carbonate,0.576814378,Ethyl Methyl Carbonate,0,LiTFSI,0.128160418,0.128160418,273.15,4.01
Propylene Carbonate,0.153999317,Diethyl Carbonate,0.532341323,Ethyl Methyl Carbonate,0,LiTFSI,0.15682968,0.15682968,273.15,2.96
Propylene Carbonate,0.223035146,Diethyl Carbonate,0.7709828,Ethyl Methyl Carbonate,0,LiTFSI,0.002991027,0.002991027,283.15,0.49
Propylene Carbonate,0.201386153,Diethyl Carbonate,0.696147054,Ethyl Methyl Carbonate,0,LiTFSI,0.051233397,0.051233397,283.15,5.33
Propylene Carbonate,0.182471907,Diethyl Carbonate,0.630764721,Ethyl Methyl Carbonate,0,LiTFSI,0.093381686,0.093381686,283.15,5.92
Propylene Carbonate,0.166864785,Diethyl Carbonate,0.576814378,Ethyl Methyl Carbonate,0,LiTFSI,0.128160418,0.128160418,283.15,4.88
Propylene Carbonate,0.153999317,Diethyl Carbonate,0.532341323,Ethyl Methyl Carbonate,0,LiTFSI,0.15682968,0.15682968,283.15,3.71
Propylene Carbonate,0.223035146,Diethyl Carbonate,0.7709828,Ethyl Methyl Carbonate,0,LiTFSI,0.002991027,0.002991027,293.15,0.562
Propylene Carbonate,0.201386153,Diethyl Carbonate,0.696147054,Ethyl Methyl Carbonate,0,LiTFSI,0.051233397,0.051233397,293.15,6.13
Propylene Carbonate,0.182471907,Diethyl Carbonate,0.630764721,Ethyl Methyl Carbonate,0,LiTFSI,0.093381686,0.093381686,293.15,6.94
Propylene Carbonate,0.166864785,Diethyl Carbonate,0.576814378,Ethyl Methyl Carbonate,0,LiTFSI,0.128160418,0.128160418,293.15,5.84
Propylene Carbonate,0.153999317,Diethyl Carbonate,0.532341323,Ethyl Methyl Carbonate,0,LiTFSI,0.15682968,0.15682968,293.15,4.54
Propylene Carbonate,0,Ethylene Carbonate,0.202833221,Dimethyl Carbonate,0.793174763,LiPF6,0.001996008,0.001996008,243.15,0.201
Propylene Carbonate,0,Ethylene Carbonate,0.186854644,Dimethyl Carbonate,0.730690898,LiPF6,0.041227229,0.041227229,243.15,2.84
Propylene Carbonate,0,Ethylene Carbonate,0.172779291,Dimethyl Carbonate,0.675649545,LiPF6,0.075785582,0.075785582,243.15,3.43
Propylene Carbonate,0,Ethylene Carbonate,0.160332694,Dimethyl Carbonate,0.626977405,LiPF6,0.106344951,0.106344951,243.15,2.3
Propylene Carbonate,0,Ethylene Carbonate,0.149906215,Dimethyl Carbonate,0.586204896,LiPF6,0.131944444,0.131944444,243.15,1.07
Propylene Carbonate,0,Ethylene Carbonate,0.202833221,Dimethyl Carbonate,0.793174763,LiPF6,0.001996008,0.001996008,253.15,0.256
Propylene Carbonate,0,Ethylene Carbonate,0.186854644,Dimethyl Carbonate,0.730690898,LiPF6,0.041227229,0.041227229,253.15,3.69
Propylene Carbonate,0,Ethylene Carbonate,0.172779291,Dimethyl Carbonate,0.675649545,LiPF6,0.075785582,0.075785582,253.15,4.72
Propylene Carbonate,0,Ethylene Carbonate,0.160332694,Dimethyl Carbonate,0.626977405,LiPF6,0.106344951,0.106344951,253.15,3.6
Propylene Carbonate,0,Ethylene Carbonate,0.149906215,Dimethyl Carbonate,0.586204896,LiPF6,0.131944444,0.131944444,253.15,2.05
Propylene Carbonate,0,Ethylene Carbonate,0.202833221,Dimethyl Carbonate,0.793174763,LiPF6,0.001996008,0.001996008,263.15,0.317
Propylene Carbonate,0,Ethylene Carbonate,0.186854644,Dimethyl Carbonate,0.730690898,LiPF6,0.041227229,0.041227229,263.15,4.64
Propylene Carbonate,0,Ethylene Carbonate,0.172779291,Dimethyl Carbonate,0.675649545,LiPF6,0.075785582,0.075785582,263.15,6.19
Propylene Carbonate,0,Ethylene Carbonate,0.160332694,Dimethyl Carbonate,0.626977405,LiPF6,0.106344951,0.106344951,263.15,5.18
Propylene Carbonate,0,Ethylene Carbonate,0.149906215,Dimethyl Carbonate,0.586204896,LiPF6,0.131944444,0.131944444,263.15,3.37
Propylene Carbonate,0,Ethylene Carbonate,0.202833221,Dimethyl Carbonate,0.793174763,LiPF6,0.001996008,0.001996008,273.15,0.382
Propylene Carbonate,0,Ethylene Carbonate,0.186854644,Dimethyl Carbonate,0.730690898,LiPF6,0.041227229,0.041227229,273.15,5.68
Propylene Carbonate,0,Ethylene Carbonate,0.172779291,Dimethyl Carbonate,0.675649545,LiPF6,0.075785582,0.075785582,273.15,7.83
Propylene Carbonate,0,Ethylene Carbonate,0.160332694,Dimethyl Carbonate,0.626977405,LiPF6,0.106344951,0.106344951,273.15,7
Propylene Carbonate,0,Ethylene Carbonate,0.149906215,Dimethyl Carbonate,0.586204896,LiPF6,0.131944444,0.131944444,273.15,5.01
Propylene Carbonate,0,Ethylene Carbonate,0.202833221,Dimethyl Carbonate,0.793174763,LiPF6,0.001996008,0.001996008,283.15,0.453
Propylene Carbonate,0,Ethylene Carbonate,0.186854644,Dimethyl Carbonate,0.730690898,LiPF6,0.041227229,0.041227229,283.15,6.81
Propylene Carbonate,0,Ethylene Carbonate,0.172779291,Dimethyl Carbonate,0.675649545,LiPF6,0.075785582,0.075785582,283.15,9.63
Propylene Carbonate,0,Ethylene Carbonate,0.160332694,Dimethyl Carbonate,0.626977405,LiPF6,0.106344951,0.106344951,283.15,9.08
Propylene Carbonate,0,Ethylene Carbonate,0.149906215,Dimethyl Carbonate,0.586204896,LiPF6,0.131944444,0.131944444,283.15,6.94
Propylene Carbonate,0,Ethylene Carbonate,0.202833221,Dimethyl Carbonate,0.793174763,LiPF6,0.001996008,0.001996008,293.15,0.527
Propylene Carbonate,0,Ethylene Carbonate,0.186854644,Dimethyl Carbonate,0.730690898,LiPF6,0.041227229,0.041227229,293.15,8.01
Propylene Carbonate,0,Ethylene Carbonate,0.172779291,Dimethyl Carbonate,0.675649545,LiPF6,0.075785582,0.075785582,293.15,11.6
Propylene Carbonate,0,Ethylene Carbonate,0.160332694,Dimethyl Carbonate,0.626977405,LiPF6,0.106344951,0.106344951,293.15,11.4
Propylene Carbonate,0,Ethylene Carbonate,0.149906215,Dimethyl Carbonate,0.586204896,LiPF6,0.131944444,0.131944444,293.15,9.19
Propylene Carbonate,0,Ethylene Carbonate,0.919385797,Dimethyl Carbonate,0,LiPF6,0.040307102,0.040307102,243.15,0.054
Propylene Carbonate,0,Ethylene Carbonate,0.85013876,Dimethyl Carbonate,0,LiPF6,0.07493062,0.07493062,243.15,0.116
Propylene Carbonate,0,Ethylene Carbonate,0.790510295,Dimethyl Carbonate,0,LiPF6,0.104744852,0.104744852,243.15,0.0755
Propylene Carbonate,0,Ethylene Carbonate,0.739130435,Dimethyl Carbonate,0,LiPF6,0.130434783,0.130434783,243.15,0.0314
Propylene Carbonate,0,Ethylene Carbonate,0.919385797,Dimethyl Carbonate,0,LiPF6,0.040307102,0.040307102,253.15,0.158
Propylene Carbonate,0,Ethylene Carbonate,0.85013876,Dimethyl Carbonate,0,LiPF6,0.07493062,0.07493062,253.15,0.344
Propylene Carbonate,0,Ethylene Carbonate,0.790510295,Dimethyl Carbonate,0,LiPF6,0.104744852,0.104744852,253.15,0.279
Propylene Carbonate,0,Ethylene Carbonate,0.739130435,Dimethyl Carbonate,0,LiPF6,0.130434783,0.130434783,253.15,0.162
Propylene Carbonate,0,Ethylene Carbonate,0.919385797,Dimethyl Carbonate,0,LiPF6,0.040307102,0.040307102,263.15,0.392
Propylene Carbonate,0,Ethylene Carbonate,0.85013876,Dimethyl Carbonate,0,LiPF6,0.07493062,0.07493062,263.15,0.803
Propylene Carbonate,0,Ethylene Carbonate,0.790510295,Dimethyl Carbonate,0,LiPF6,0.104744852,0.104744852,263.15,0.716
Propylene Carbonate,0,Ethylene Carbonate,0.739130435,Dimethyl Carbonate,0,LiPF6,0.130434783,0.130434783,263.15,0.498
Propylene Carbonate,0,Ethylene Carbonate,0.919385797,Dimethyl Carbonate,0,LiPF6,0.040307102,0.040307102,273.15,0.866
Propylene Carbonate,0,Ethylene Carbonate,0.85013876,Dimethyl Carbonate,0,LiPF6,0.07493062,0.07493062,273.15,1.6
Propylene Carbonate,0,Ethylene Carbonate,0.790510295,Dimethyl Carbonate,0,LiPF6,0.104744852,0.104744852,273.15,1.49
Propylene Carbonate,0,Ethylene Carbonate,0.739130435,Dimethyl Carbonate,0,LiPF6,0.130434783,0.130434783,273.15,1.13
Propylene Carbonate,0,Ethylene Carbonate,0.919385797,Dimethyl Carbonate,0,LiPF6,0.040307102,0.040307102,283.15,1.75
Propylene Carbonate,0,Ethylene Carbonate,0.85013876,Dimethyl Carbonate,0,LiPF6,0.07493062,0.07493062,283.15,2.86
Propylene Carbonate,0,Ethylene Carbonate,0.790510295,Dimethyl Carbonate,0,LiPF6,0.104744852,0.104744852,283.15,2.68
Propylene Carbonate,0,Ethylene Carbonate,0.739130435,Dimethyl Carbonate,0,LiPF6,0.130434783,0.130434783,283.15,2.14
Propylene Carbonate,0,Ethylene Carbonate,0.919385797,Dimethyl Carbonate,0,LiPF6,0.040307102,0.040307102,293.15,3.27
Propylene Carbonate,0,Ethylene Carbonate,0.85013876,Dimethyl Carbonate,0,LiPF6,0.07493062,0.07493062,293.15,4.71
Propylene Carbonate,0,Ethylene Carbonate,0.790510295,Dimethyl Carbonate,0,LiPF6,0.104744852,0.104744852,293.15,4.38
Propylene Carbonate,0,Ethylene Carbonate,0.739130435,Dimethyl Carbonate,0,LiPF6,0.130434783,0.130434783,293.15,3.6
Diethyl Carbonate,0.744378659,Ethylene Carbonate,0.249639287,Dimethyl Carbonate,-6.77E-17,LiTFSI,0.002991027,0.002991027,243.15,0.216
Diethyl Carbonate,0.674826744,Ethylene Carbonate,0.22631394,Dimethyl Carbonate,-6.14E-17,LiTFSI,0.049429658,0.049429658,243.15,2.29
Diethyl Carbonate,0.612702303,Ethylene Carbonate,0.205479516,Dimethyl Carbonate,-5.58E-17,LiTFSI,0.090909091,0.090909091,243.15,2.11
Diethyl Carbonate,0.562627392,Ethylene Carbonate,0.188686093,Dimethyl Carbonate,-5.12E-17,LiTFSI,0.124343257,0.124343257,243.15,1.42
Diethyl Carbonate,0.519318378,Ethylene Carbonate,0.174161723,Dimethyl Carbonate,-4.73E-17,LiTFSI,0.153259949,0.153259949,243.15,0.806
Diethyl Carbonate,0.744378659,Ethylene Carbonate,0.249639287,Dimethyl Carbonate,-6.77E-17,LiTFSI,0.002991027,0.002991027,253.15,0.277
Diethyl Carbonate,0.674826744,Ethylene Carbonate,0.22631394,Dimethyl Carbonate,-6.14E-17,LiTFSI,0.049429658,0.049429658,253.15,3.01
Diethyl Carbonate,0.612702303,Ethylene Carbonate,0.205479516,Dimethyl Carbonate,-5.58E-17,LiTFSI,0.090909091,0.090909091,253.15,2.92
Diethyl Carbonate,0.562627392,Ethylene Carbonate,0.188686093,Dimethyl Carbonate,-5.12E-17,LiTFSI,0.124343257,0.124343257,253.15,2.08
Diethyl Carbonate,0.519318378,Ethylene Carbonate,0.174161723,Dimethyl Carbonate,-4.73E-17,LiTFSI,0.153259949,0.153259949,253.15,1.29
Diethyl Carbonate,0.744378659,Ethylene Carbonate,0.249639287,Dimethyl Carbonate,-6.77E-17,LiTFSI,0.002991027,0.002991027,263.15,0.345
Diethyl Carbonate,0.674826744,Ethylene Carbonate,0.22631394,Dimethyl Carbonate,-6.14E-17,LiTFSI,0.049429658,0.049429658,263.15,3.82
Diethyl Carbonate,0.612702303,Ethylene Carbonate,0.205479516,Dimethyl Carbonate,-5.58E-17,LiTFSI,0.090909091,0.090909091,263.15,3.84
Diethyl Carbonate,0.562627392,Ethylene Carbonate,0.188686093,Dimethyl Carbonate,-5.12E-17,LiTFSI,0.124343257,0.124343257,263.15,2.87
Diethyl Carbonate,0.519318378,Ethylene Carbonate,0.174161723,Dimethyl Carbonate,-4.73E-17,LiTFSI,0.153259949,0.153259949,263.15,1.9
Diethyl Carbonate,0.744378659,Ethylene Carbonate,0.249639287,Dimethyl Carbonate,-6.77E-17,LiTFSI,0.002991027,0.002991027,273.15,0.419
Diethyl Carbonate,0.674826744,Ethylene Carbonate,0.22631394,Dimethyl Carbonate,-6.14E-17,LiTFSI,0.049429658,0.049429658,273.15,4.71
Diethyl Carbonate,0.612702303,Ethylene Carbonate,0.205479516,Dimethyl Carbonate,-5.58E-17,LiTFSI,0.090909091,0.090909091,273.15,4.88
Diethyl Carbonate,0.562627392,Ethylene Carbonate,0.188686093,Dimethyl Carbonate,-5.12E-17,LiTFSI,0.124343257,0.124343257,273.15,3.77
Diethyl Carbonate,0.519318378,Ethylene Carbonate,0.174161723,Dimethyl Carbonate,-4.73E-17,LiTFSI,0.153259949,0.153259949,273.15,2.61
Diethyl Carbonate,0.744378659,Ethylene Carbonate,0.249639287,Dimethyl Carbonate,-6.77E-17,LiTFSI,0.002991027,0.002991027,283.15,0.499
Diethyl Carbonate,0.674826744,Ethylene Carbonate,0.22631394,Dimethyl Carbonate,-6.14E-17,LiTFSI,0.049429658,0.049429658,283.15,5.68
Diethyl Carbonate,0.612702303,Ethylene Carbonate,0.205479516,Dimethyl Carbonate,-5.58E-17,LiTFSI,0.090909091,0.090909091,283.15,6.03
Diethyl Carbonate,0.562627392,Ethylene Carbonate,0.188686093,Dimethyl Carbonate,-5.12E-17,LiTFSI,0.124343257,0.124343257,283.15,4.79
Diethyl Carbonate,0.519318378,Ethylene Carbonate,0.174161723,Dimethyl Carbonate,-4.73E-17,LiTFSI,0.153259949,0.153259949,283.15,3.44
Diethyl Carbonate,0.744378659,Ethylene Carbonate,0.249639287,Dimethyl Carbonate,-6.77E-17,LiTFSI,0.002991027,0.002991027,293.15,0.584
Diethyl Carbonate,0.674826744,Ethylene Carbonate,0.22631394,Dimethyl Carbonate,-6.14E-17,LiTFSI,0.049429658,0.049429658,293.15,6.71
Diethyl Carbonate,0.612702303,Ethylene Carbonate,0.205479516,Dimethyl Carbonate,-5.58E-17,LiTFSI,0.090909091,0.090909091,293.15,7.27
Diethyl Carbonate,0.562627392,Ethylene Carbonate,0.188686093,Dimethyl Carbonate,-5.12E-17,LiTFSI,0.124343257,0.124343257,293.15,5.92
Diethyl Carbonate,0.519318378,Ethylene Carbonate,0.174161723,Dimethyl Carbonate,-4.73E-17,LiTFSI,0.153259949,0.153259949,293.15,4.39
Propylene Carbonate,0.561809544,Diethyl Carbonate,0,Ethylene Carbonate,0.43419844,LiTFSI,0.001996008,0.001996008,243.15,0.106
Propylene Carbonate,0.514449777,Diethyl Carbonate,0,Ethylene Carbonate,0.397596112,LiTFSI,0.043977055,0.043977055,243.15,0.85
Propylene Carbonate,0.472816078,Diethyl Carbonate,0,Ethylene Carbonate,0.365419216,LiTFSI,0.080882353,0.080882353,243.15,0.54
Propylene Carbonate,0.437823769,Diethyl Carbonate,0,Ethylene Carbonate,0.338375165,LiTFSI,0.111900533,0.111900533,243.15,0.233
Propylene Carbonate,0.407620516,Diethyl Carbonate,0,Ethylene Carbonate,0.31503237,LiTFSI,0.138673557,0.138673557,243.15,0.0839
Propylene Carbonate,0.561809544,Diethyl Carbonate,0,Ethylene Carbonate,0.43419844,LiTFSI,0.001996008,0.001996008,253.15,0.16
Propylene Carbonate,0.514449777,Diethyl Carbonate,0,Ethylene Carbonate,0.397596112,LiTFSI,0.043977055,0.043977055,253.15,1.43
Propylene Carbonate,0.472816078,Diethyl Carbonate,0,Ethylene Carbonate,0.365419216,LiTFSI,0.080882353,0.080882353,253.15,1.06
Propylene Carbonate,0.437823769,Diethyl Carbonate,0,Ethylene Carbonate,0.338375165,LiTFSI,0.111900533,0.111900533,253.15,0.555
Propylene Carbonate,0.407620516,Diethyl Carbonate,0,Ethylene Carbonate,0.31503237,LiTFSI,0.138673557,0.138673557,253.15,0.26
Propylene Carbonate,0.561809544,Diethyl Carbonate,0,Ethylene Carbonate,0.43419844,LiTFSI,0.001996008,0.001996008,263.15,0.225
Propylene Carbonate,0.514449777,Diethyl Carbonate,0,Ethylene Carbonate,0.397596112,LiTFSI,0.043977055,0.043977055,263.15,2.14
Propylene Carbonate,0.472816078,Diethyl Carbonate,0,Ethylene Carbonate,0.365419216,LiTFSI,0.080882353,0.080882353,263.15,1.75
Propylene Carbonate,0.437823769,Diethyl Carbonate,0,Ethylene Carbonate,0.338375165,LiTFSI,0.111900533,0.111900533,263.15,1.02
Propylene Carbonate,0.407620516,Diethyl Carbonate,0,Ethylene Carbonate,0.31503237,LiTFSI,0.138673557,0.138673557,263.15,0.552
Propylene Carbonate,0.561809544,Diethyl Carbonate,0,Ethylene Carbonate,0.43419844,LiTFSI,0.001996008,0.001996008,273.15,0.299
Propylene Carbonate,0.514449777,Diethyl Carbonate,0,Ethylene Carbonate,0.397596112,LiTFSI,0.043977055,0.043977055,273.15,2.97
Propylene Carbonate,0.472816078,Diethyl Carbonate,0,Ethylene Carbonate,0.365419216,LiTFSI,0.080882353,0.080882353,273.15,2.59
Propylene Carbonate,0.437823769,Diethyl Carbonate,0,Ethylene Carbonate,0.338375165,LiTFSI,0.111900533,0.111900533,273.15,1.62
Propylene Carbonate,0.407620516,Diethyl Carbonate,0,Ethylene Carbonate,0.31503237,LiTFSI,0.138673557,0.138673557,273.15,0.957
Propylene Carbonate,0.561809544,Diethyl Carbonate,0,Ethylene Carbonate,0.43419844,LiTFSI,0.001996008,0.001996008,283.15,0.383
Propylene Carbonate,0.514449777,Diethyl Carbonate,0,Ethylene Carbonate,0.397596112,LiTFSI,0.043977055,0.043977055,283.15,3.92
Propylene Carbonate,0.472816078,Diethyl Carbonate,0,Ethylene Carbonate,0.365419216,LiTFSI,0.080882353,0.080882353,283.15,3.58
Propylene Carbonate,0.437823769,Diethyl Carbonate,0,Ethylene Carbonate,0.338375165,LiTFSI,0.111900533,0.111900533,283.15,2.36
Propylene Carbonate,0.407620516,Diethyl Carbonate,0,Ethylene Carbonate,0.31503237,LiTFSI,0.138673557,0.138673557,283.15,1.47
Propylene Carbonate,0.561809544,Diethyl Carbonate,0,Ethylene Carbonate,0.43419844,LiTFSI,0.001996008,0.001996008,293.15,0.476
Propylene Carbonate,0.514449777,Diethyl Carbonate,0,Ethylene Carbonate,0.397596112,LiTFSI,0.043977055,0.043977055,293.15,4.98
Propylene Carbonate,0.472816078,Diethyl Carbonate,0,Ethylene Carbonate,0.365419216,LiTFSI,0.080882353,0.080882353,293.15,4.71
Propylene Carbonate,0.437823769,Diethyl Carbonate,0,Ethylene Carbonate,0.338375165,LiTFSI,0.111900533,0.111900533,293.15,3.23
Propylene Carbonate,0.407620516,Diethyl Carbonate,0,Ethylene Carbonate,0.31503237,LiTFSI,0.138673557,0.138673557,293.15,2.08
Fluoroethylene Carbonate,0.172820656,Ethylene Carbonate,0.416251646,Dimethyl Carbonate,0.406935683,LiPF6,0.001996008,0.001996008,243.15,0.189
Fluoroethylene Carbonate,0.15888768,Ethylene Carbonate,0.382693017,Dimethyl Carbonate,0.374128116,LiPF6,0.042145594,0.042145594,243.15,1.88
Fluoroethylene Carbonate,0.14662196,Ethylene Carbonate,0.353150101,Dimethyl Carbonate,0.345246389,LiPF6,0.077490775,0.077490775,243.15,1.65
Fluoroethylene Carbonate,0.136055497,Ethylene Carbonate,0.327699973,Dimethyl Carbonate,0.32036585,LiPF6,0.10793934,0.10793934,243.15,0.856
Fluoroethylene Carbonate,0.126942648,Ethylene Carbonate,0.305750987,Dimethyl Carbonate,0.298908096,LiPF6,0.134199134,0.134199134,243.15,0.274
Fluoroethylene Carbonate,0.172820656,Ethylene Carbonate,0.416251646,Dimethyl Carbonate,0.406935683,LiPF6,0.001996008,0.001996008,253.15,0.262
Fluoroethylene Carbonate,0.15888768,Ethylene Carbonate,0.382693017,Dimethyl Carbonate,0.374128116,LiPF6,0.042145594,0.042145594,253.15,2.77
Fluoroethylene Carbonate,0.14662196,Ethylene Carbonate,0.353150101,Dimethyl Carbonate,0.345246389,LiPF6,0.077490775,0.077490775,253.15,2.71
Fluoroethylene Carbonate,0.136055497,Ethylene Carbonate,0.327699973,Dimethyl Carbonate,0.32036585,LiPF6,0.10793934,0.10793934,253.15,1.72
Fluoroethylene Carbonate,0.126942648,Ethylene Carbonate,0.305750987,Dimethyl Carbonate,0.298908096,LiPF6,0.134199134,0.134199134,253.15,0.77
Fluoroethylene Carbonate,0.172820656,Ethylene Carbonate,0.416251646,Dimethyl Carbonate,0.406935683,LiPF6,0.001996008,0.001996008,263.15,0.348
Fluoroethylene Carbonate,0.15888768,Ethylene Carbonate,0.382693017,Dimethyl Carbonate,0.374128116,LiPF6,0.042145594,0.042145594,263.15,3.84
Fluoroethylene Carbonate,0.14662196,Ethylene Carbonate,0.353150101,Dimethyl Carbonate,0.345246389,LiPF6,0.077490775,0.077490775,263.15,4.04
Fluoroethylene Carbonate,0.136055497,Ethylene Carbonate,0.327699973,Dimethyl Carbonate,0.32036585,LiPF6,0.10793934,0.10793934,263.15,2.89
Fluoroethylene Carbonate,0.126942648,Ethylene Carbonate,0.305750987,Dimethyl Carbonate,0.298908096,LiPF6,0.134199134,0.134199134,263.15,1.6
Fluoroethylene Carbonate,0.172820656,Ethylene Carbonate,0.416251646,Dimethyl Carbonate,0.406935683,LiPF6,0.001996008,0.001996008,273.15,0.446
Fluoroethylene Carbonate,0.15888768,Ethylene Carbonate,0.382693017,Dimethyl Carbonate,0.374128116,LiPF6,0.042145594,0.042145594,273.15,5.09
Fluoroethylene Carbonate,0.14662196,Ethylene Carbonate,0.353150101,Dimethyl Carbonate,0.345246389,LiPF6,0.077490775,0.077490775,273.15,5.65
Fluoroethylene Carbonate,0.136055497,Ethylene Carbonate,0.327699973,Dimethyl Carbonate,0.32036585,LiPF6,0.10793934,0.10793934,273.15,4.39
Fluoroethylene Carbonate,0.126942648,Ethylene Carbonate,0.305750987,Dimethyl Carbonate,0.298908096,LiPF6,0.134199134,0.134199134,273.15,2.77
Fluoroethylene Carbonate,0.172820656,Ethylene Carbonate,0.416251646,Dimethyl Carbonate,0.406935683,LiPF6,0.001996008,0.001996008,283.15,0.556
Fluoroethylene Carbonate,0.15888768,Ethylene Carbonate,0.382693017,Dimethyl Carbonate,0.374128116,LiPF6,0.042145594,0.042145594,283.15,6.5
Fluoroethylene Carbonate,0.14662196,Ethylene Carbonate,0.353150101,Dimethyl Carbonate,0.345246389,LiPF6,0.077490775,0.077490775,283.15,7.5
Fluoroethylene Carbonate,0.136055497,Ethylene Carbonate,0.327699973,Dimethyl Carbonate,0.32036585,LiPF6,0.10793934,0.10793934,283.15,6.2
Fluoroethylene Carbonate,0.126942648,Ethylene Carbonate,0.305750987,Dimethyl Carbonate,0.298908096,LiPF6,0.134199134,0.134199134,283.15,4.29
Fluoroethylene Carbonate,0.172820656,Ethylene Carbonate,0.416251646,Dimethyl Carbonate,0.406935683,LiPF6,0.001996008,0.001996008,293.15,0.676
Fluoroethylene Carbonate,0.15888768,Ethylene Carbonate,0.382693017,Dimethyl Carbonate,0.374128116,LiPF6,0.042145594,0.042145594,293.15,8.08
Fluoroethylene Carbonate,0.14662196,Ethylene Carbonate,0.353150101,Dimethyl Carbonate,0.345246389,LiPF6,0.077490775,0.077490775,293.15,9.6
Fluoroethylene Carbonate,0.136055497,Ethylene Carbonate,0.327699973,Dimethyl Carbonate,0.32036585,LiPF6,0.10793934,0.10793934,293.15,8.3
Fluoroethylene Carbonate,0.126942648,Ethylene Carbonate,0.305750987,Dimethyl Carbonate,0.298908096,LiPF6,0.134199134,0.134199134,293.15,6.12
Propylene Carbonate,0.196953815,Diethyl Carbonate,0.340412725,Ethylene Carbonate,0.456651406,LiTFSI,0.002991027,0.002991027,243.15,0.168
Propylene Carbonate,0.179988948,Diethyl Carbonate,0.311090842,Ethylene Carbonate,0.417317156,LiTFSI,0.045801527,0.045801527,243.15,1.52
Propylene Carbonate,0.164753019,Diethyl Carbonate,0.284757238,Ethylene Carbonate,0.381991574,LiTFSI,0.084249084,0.084249084,243.15,1.12
Propylene Carbonate,0.151929977,Diethyl Carbonate,0.262594037,Ethylene Carbonate,0.352260439,LiTFSI,0.116607774,0.116607774,243.15,0.509
Propylene Carbonate,0.141140176,Diethyl Carbonate,0.24394507,Ethylene Carbonate,0.327243521,LiTFSI,0.143835616,0.143835616,243.15,0.185
Propylene Carbonate,0.196953815,Diethyl Carbonate,0.340412725,Ethylene Carbonate,0.456651406,LiTFSI,0.002991027,0.002991027,253.15,0.234
Propylene Carbonate,0.179988948,Diethyl Carbonate,0.311090842,Ethylene Carbonate,0.417317156,LiTFSI,0.045801527,0.045801527,253.15,2.24
Propylene Carbonate,0.164753019,Diethyl Carbonate,0.284757238,Ethylene Carbonate,0.381991574,LiTFSI,0.084249084,0.084249084,253.15,1.84
Propylene Carbonate,0.151929977,Diethyl Carbonate,0.262594037,Ethylene Carbonate,0.352260439,LiTFSI,0.116607774,0.116607774,253.15,0.98
Propylene Carbonate,0.141140176,Diethyl Carbonate,0.24394507,Ethylene Carbonate,0.327243521,LiTFSI,0.143835616,0.143835616,253.15,0.442
Propylene Carbonate,0.196953815,Diethyl Carbonate,0.340412725,Ethylene Carbonate,0.456651406,LiTFSI,0.002991027,0.002991027,263.15,0.31
Propylene Carbonate,0.179988948,Diethyl Carbonate,0.311090842,Ethylene Carbonate,0.417317156,LiTFSI,0.045801527,0.045801527,263.15,3.1
Propylene Carbonate,0.164753019,Diethyl Carbonate,0.284757238,Ethylene Carbonate,0.381991574,LiTFSI,0.084249084,0.084249084,263.15,2.73
Propylene Carbonate,0.151929977,Diethyl Carbonate,0.262594037,Ethylene Carbonate,0.352260439,LiTFSI,0.116607774,0.116607774,263.15,1.62
Propylene Carbonate,0.141140176,Diethyl Carbonate,0.24394507,Ethylene Carbonate,0.327243521,LiTFSI,0.143835616,0.143835616,263.15,0.836
Propylene Carbonate,0.196953815,Diethyl Carbonate,0.340412725,Ethylene Carbonate,0.456651406,LiTFSI,0.002991027,0.002991027,273.15,0.395
Propylene Carbonate,0.179988948,Diethyl Carbonate,0.311090842,Ethylene Carbonate,0.417317156,LiTFSI,0.045801527,0.045801527,273.15,4.09
Propylene Carbonate,0.164753019,Diethyl Carbonate,0.284757238,Ethylene Carbonate,0.381991574,LiTFSI,0.084249084,0.084249084,273.15,3.78
Propylene Carbonate,0.151929977,Diethyl Carbonate,0.262594037,Ethylene Carbonate,0.352260439,LiTFSI,0.116607774,0.116607774,273.15,2.43
Propylene Carbonate,0.141140176,Diethyl Carbonate,0.24394507,Ethylene Carbonate,0.327243521,LiTFSI,0.143835616,0.143835616,273.15,1.37
Propylene Carbonate,0.196953815,Diethyl Carbonate,0.340412725,Ethylene Carbonate,0.456651406,LiTFSI,0.002991027,0.002991027,283.15,0.489
Propylene Carbonate,0.179988948,Diethyl Carbonate,0.311090842,Ethylene Carbonate,0.417317156,LiTFSI,0.045801527,0.045801527,283.15,5.19
Propylene Carbonate,0.164753019,Diethyl Carbonate,0.284757238,Ethylene Carbonate,0.381991574,LiTFSI,0.084249084,0.084249084,283.15,5
Propylene Carbonate,0.151929977,Diethyl Carbonate,0.262594037,Ethylene Carbonate,0.352260439,LiTFSI,0.116607774,0.116607774,283.15,3.4
Propylene Carbonate,0.141140176,Diethyl Carbonate,0.24394507,Ethylene Carbonate,0.327243521,LiTFSI,0.143835616,0.143835616,283.15,2.05
Propylene Carbonate,0.196953815,Diethyl Carbonate,0.340412725,Ethylene Carbonate,0.456651406,LiTFSI,0.002991027,0.002991027,293.15,0.592
Propylene Carbonate,0.179988948,Diethyl Carbonate,0.311090842,Ethylene Carbonate,0.417317156,LiTFSI,0.045801527,0.045801527,293.15,6.41
Propylene Carbonate,0.164753019,Diethyl Carbonate,0.284757238,Ethylene Carbonate,0.381991574,LiTFSI,0.084249084,0.084249084,293.15,6.37
Propylene Carbonate,0.151929977,Diethyl Carbonate,0.262594037,Ethylene Carbonate,0.352260439,LiTFSI,0.116607774,0.116607774,293.15,4.52
Propylene Carbonate,0.141140176,Diethyl Carbonate,0.24394507,Ethylene Carbonate,0.327243521,LiTFSI,0.143835616,0.143835616,293.15,2.87
Propylene Carbonate,0.422175826,Diethyl Carbonate,0.364841938,Ethyl Methyl Carbonate,0.207000182,LiPF6,0.002991027,0.002991027,243.15,0.201
Propylene Carbonate,0.383497584,Diethyl Carbonate,0.331416423,Ethyl Methyl Carbonate,0.188035565,LiPF6,0.048525214,0.048525214,243.15,2.08
Propylene Carbonate,0.348901899,Diethyl Carbonate,0.30151903,Ethyl Methyl Carbonate,0.171072696,LiPF6,0.089253188,0.089253188,243.15,1.78
Propylene Carbonate,0.320400169,Diethyl Carbonate,0.276887997,Ethyl Methyl Carbonate,0.157097799,LiPF6,0.122807018,0.122807018,243.15,0.87
Propylene Carbonate,0.296364147,Diethyl Carbonate,0.256116204,Ethyl Methyl Carbonate,0.145312518,LiPF6,0.151103565,0.151103565,243.15,0.22
Propylene Carbonate,0.422175826,Diethyl Carbonate,0.364841938,Ethyl Methyl Carbonate,0.207000182,LiPF6,0.002991027,0.002991027,253.15,0.261
