Repository: BattModels/DiffMix-NatCommData

# DiffMix-NatCommData

This is the official data repository for "Differentiable Modeling and Optimization of Non-aqueous Li-based Battery Electrolyte Solutions Using Geometric Deep Learning" published in Nature Communications.

# Citation

Coming soon.

File: training_data/published_AEM_data.csv (part 3 of 82)
sub1_name,x1 (mole fraction),sub2_name,x2 (mole fraction),sub3_name,x3 (mole fraction),salt,x4 (mole fraction),x5 (mole fraction),temperature (K),ionic conductivity (mS/cm)
Propylene Carbonate,0.383497584,Diethyl Carbonate,0.331416423,Ethyl Methyl Carbonate,0.188035565,LiPF6,0.048525214,0.048525214,253.15,2.81
Propylene Carbonate,0.348901899,Diethyl Carbonate,0.30151903,Ethyl Methyl Carbonate,0.171072696,LiPF6,0.089253188,0.089253188,253.15,2.66
Propylene Carbonate,0.320400169,Diethyl Carbonate,0.276887997,Ethyl Methyl Carbonate,0.157097799,LiPF6,0.122807018,0.122807018,253.15,1.57
Propylene Carbonate,0.296364147,Diethyl Carbonate,0.256116204,Ethyl Methyl Carbonate,0.145312518,LiPF6,0.151103565,0.151103565,253.15,0.564
Propylene Carbonate,0.422175826,Diethyl Carbonate,0.364841938,Ethyl Methyl Carbonate,0.207000182,LiPF6,0.002991027,0.002991027,263.15,0.324
Propylene Carbonate,0.383497584,Diethyl Carbonate,0.331416423,Ethyl Methyl Carbonate,0.188035565,LiPF6,0.048525214,0.048525214,263.15,3.6
Propylene Carbonate,0.348901899,Diethyl Carbonate,0.30151903,Ethyl Methyl Carbonate,0.171072696,LiPF6,0.089253188,0.089253188,263.15,3.66
Propylene Carbonate,0.320400169,Diethyl Carbonate,0.276887997,Ethyl Methyl Carbonate,0.157097799,LiPF6,0.122807018,0.122807018,263.15,2.42
Propylene Carbonate,0.296364147,Diethyl Carbonate,0.256116204,Ethyl Methyl Carbonate,0.145312518,LiPF6,0.151103565,0.151103565,263.15,1.08
Propylene Carbonate,0.422175826,Diethyl Carbonate,0.364841938,Ethyl Methyl Carbonate,0.207000182,LiPF6,0.002991027,0.002991027,273.15,0.392
Propylene Carbonate,0.383497584,Diethyl Carbonate,0.331416423,Ethyl Methyl Carbonate,0.188035565,LiPF6,0.048525214,0.048525214,273.15,4.45
Propylene Carbonate,0.348901899,Diethyl Carbonate,0.30151903,Ethyl Methyl Carbonate,0.171072696,LiPF6,0.089253188,0.089253188,273.15,4.75
Propylene Carbonate,0.320400169,Diethyl Carbonate,0.276887997,Ethyl Methyl Carbonate,0.157097799,LiPF6,0.122807018,0.122807018,273.15,3.42
Propylene Carbonate,0.296364147,Diethyl Carbonate,0.256116204,Ethyl Methyl Carbonate,0.145312518,LiPF6,0.151103565,0.151103565,273.15,1.76
Propylene Carbonate,0.422175826,Diethyl Carbonate,0.364841938,Ethyl Methyl Carbonate,0.207000182,LiPF6,0.002991027,0.002991027,283.15,0.464
Propylene Carbonate,0.383497584,Diethyl Carbonate,0.331416423,Ethyl Methyl Carbonate,0.188035565,LiPF6,0.048525214,0.048525214,283.15,5.37
Propylene Carbonate,0.348901899,Diethyl Carbonate,0.30151903,Ethyl Methyl Carbonate,0.171072696,LiPF6,0.089253188,0.089253188,283.15,5.95
Propylene Carbonate,0.320400169,Diethyl Carbonate,0.276887997,Ethyl Methyl Carbonate,0.157097799,LiPF6,0.122807018,0.122807018,283.15,4.57
Propylene Carbonate,0.296364147,Diethyl Carbonate,0.256116204,Ethyl Methyl Carbonate,0.145312518,LiPF6,0.151103565,0.151103565,283.15,2.61
Propylene Carbonate,0.422175826,Diethyl Carbonate,0.364841938,Ethyl Methyl Carbonate,0.207000182,LiPF6,0.002991027,0.002991027,293.15,0.541
Propylene Carbonate,0.383497584,Diethyl Carbonate,0.331416423,Ethyl Methyl Carbonate,0.188035565,LiPF6,0.048525214,0.048525214,293.15,6.37
Propylene Carbonate,0.348901899,Diethyl Carbonate,0.30151903,Ethyl Methyl Carbonate,0.171072696,LiPF6,0.089253188,0.089253188,293.15,7.27
Propylene Carbonate,0.320400169,Diethyl Carbonate,0.276887997,Ethyl Methyl Carbonate,0.157097799,LiPF6,0.122807018,0.122807018,293.15,5.87
Propylene Carbonate,0.296364147,Diethyl Carbonate,0.256116204,Ethyl Methyl Carbonate,0.145312518,LiPF6,0.151103565,0.151103565,293.15,3.63
Diethyl Carbonate,0.367867525,Fluoroethylene Carbonate,0,Ethyl Methyl Carbonate,0.626150422,LiPF6,0.002991027,0.002991027,243.15,0.0538
Diethyl Carbonate,0.33349538,Fluoroethylene Carbonate,0,Ethyl Methyl Carbonate,0.567645304,LiPF6,0.049429658,0.049429658,243.15,0.528
Diethyl Carbonate,0.303406111,Fluoroethylene Carbonate,0,Ethyl Methyl Carbonate,0.516430104,LiPF6,0.090081893,0.090081893,243.15,1.18
Diethyl Carbonate,0.27861516,Fluoroethylene Carbonate,0,Ethyl Methyl Carbonate,0.474233218,LiPF6,0.123575811,0.123575811,243.15,1.14
Diethyl Carbonate,0.257707214,Fluoroethylene Carbonate,0,Ethyl Methyl Carbonate,0.438645627,LiPF6,0.151823579,0.151823579,243.15,0.487
Diethyl Carbonate,0.367867525,Fluoroethylene Carbonate,0,Ethyl Methyl Carbonate,0.626150422,LiPF6,0.002991027,0.002991027,253.15,0.0644
Diethyl Carbonate,0.33349538,Fluoroethylene Carbonate,0,Ethyl Methyl Carbonate,0.567645304,LiPF6,0.049429658,0.049429658,253.15,0.675
Diethyl Carbonate,0.303406111,Fluoroethylene Carbonate,0,Ethyl Methyl Carbonate,0.516430104,LiPF6,0.090081893,0.090081893,253.15,1.54
Diethyl Carbonate,0.27861516,Fluoroethylene Carbonate,0,Ethyl Methyl Carbonate,0.474233218,LiPF6,0.123575811,0.123575811,253.15,1.62
Diethyl Carbonate,0.257707214,Fluoroethylene Carbonate,0,Ethyl Methyl Carbonate,0.438645627,LiPF6,0.151823579,0.151823579,253.15,0.797
Diethyl Carbonate,0.367867525,Fluoroethylene Carbonate,0,Ethyl Methyl Carbonate,0.626150422,LiPF6,0.002991027,0.002991027,263.15,0.0762
Diethyl Carbonate,0.33349538,Fluoroethylene Carbonate,0,Ethyl Methyl Carbonate,0.567645304,LiPF6,0.049429658,0.049429658,263.15,0.854
Diethyl Carbonate,0.303406111,Fluoroethylene Carbonate,0,Ethyl Methyl Carbonate,0.516430104,LiPF6,0.090081893,0.090081893,263.15,1.97
Diethyl Carbonate,0.27861516,Fluoroethylene Carbonate,0,Ethyl Methyl Carbonate,0.474233218,LiPF6,0.123575811,0.123575811,263.15,2.21
Diethyl Carbonate,0.257707214,Fluoroethylene Carbonate,0,Ethyl Methyl Carbonate,0.438645627,LiPF6,0.151823579,0.151823579,263.15,1.23
Diethyl Carbonate,0.367867525,Fluoroethylene Carbonate,0,Ethyl Methyl Carbonate,0.626150422,LiPF6,0.002991027,0.002991027,273.15,0.0892
Diethyl Carbonate,0.33349538,Fluoroethylene Carbonate,0,Ethyl Methyl Carbonate,0.567645304,LiPF6,0.049429658,0.049429658,273.15,1.06
Diethyl Carbonate,0.303406111,Fluoroethylene Carbonate,0,Ethyl Methyl Carbonate,0.516430104,LiPF6,0.090081893,0.090081893,273.15,2.46
Diethyl Carbonate,0.27861516,Fluoroethylene Carbonate,0,Ethyl Methyl Carbonate,0.474233218,LiPF6,0.123575811,0.123575811,273.15,2.92
Diethyl Carbonate,0.257707214,Fluoroethylene Carbonate,0,Ethyl Methyl Carbonate,0.438645627,LiPF6,0.151823579,0.151823579,273.15,1.82
Diethyl Carbonate,0.367867525,Fluoroethylene Carbonate,0,Ethyl Methyl Carbonate,0.626150422,LiPF6,0.002991027,0.002991027,283.15,0.104
Diethyl Carbonate,0.33349538,Fluoroethylene Carbonate,0,Ethyl Methyl Carbonate,0.567645304,LiPF6,0.049429658,0.049429658,283.15,1.31
Diethyl Carbonate,0.303406111,Fluoroethylene Carbonate,0,Ethyl Methyl Carbonate,0.516430104,LiPF6,0.090081893,0.090081893,283.15,3.03
Diethyl Carbonate,0.27861516,Fluoroethylene Carbonate,0,Ethyl Methyl Carbonate,0.474233218,LiPF6,0.123575811,0.123575811,283.15,3.76
Diethyl Carbonate,0.257707214,Fluoroethylene Carbonate,0,Ethyl Methyl Carbonate,0.438645627,LiPF6,0.151823579,0.151823579,283.15,2.58
Diethyl Carbonate,0.367867525,Fluoroethylene Carbonate,0,Ethyl Methyl Carbonate,0.626150422,LiPF6,0.002991027,0.002991027,293.15,0.119
Diethyl Carbonate,0.33349538,Fluoroethylene Carbonate,0,Ethyl Methyl Carbonate,0.567645304,LiPF6,0.049429658,0.049429658,293.15,1.6
Diethyl Carbonate,0.303406111,Fluoroethylene Carbonate,0,Ethyl Methyl Carbonate,0.516430104,LiPF6,0.090081893,0.090081893,293.15,3.67
Diethyl Carbonate,0.27861516,Fluoroethylene Carbonate,0,Ethyl Methyl Carbonate,0.474233218,LiPF6,0.123575811,0.123575811,293.15,4.71
Diethyl Carbonate,0.257707214,Fluoroethylene Carbonate,0,Ethyl Methyl Carbonate,0.438645627,LiPF6,0.151823579,0.151823579,293.15,3.53
Propylene Carbonate,0.377189845,Fluoroethylene Carbonate,0.18154742,Ethylene Carbonate,0.437270719,LiTFSI,0.001996008,0.001996008,243.15,0.0948
Propylene Carbonate,0.345393263,Fluoroethylene Carbonate,0.166243224,Ethylene Carbonate,0.400409402,LiTFSI,0.043977055,0.043977055,243.15,0.745
Propylene Carbonate,0.31744107,Fluoroethylene Carbonate,0.152789393,Ethylene Carbonate,0.368004831,LiTFSI,0.080882353,0.080882353,243.15,0.463
Propylene Carbonate,0.29335095,Fluoroethylene Carbonate,0.141194438,Ethylene Carbonate,0.340077504,LiTFSI,0.112688554,0.112688554,243.15,0.2
Propylene Carbonate,0.273108403,Fluoroethylene Carbonate,0.131451381,Ethylene Carbonate,0.316610612,LiTFSI,0.139414802,0.139414802,243.15,0.0729
Propylene Carbonate,0.377189845,Fluoroethylene Carbonate,0.18154742,Ethylene Carbonate,0.437270719,LiTFSI,0.001996008,0.001996008,253.15,0.146
Propylene Carbonate,0.345393263,Fluoroethylene Carbonate,0.166243224,Ethylene Carbonate,0.400409402,LiTFSI,0.043977055,0.043977055,253.15,1.29
Propylene Carbonate,0.31744107,Fluoroethylene Carbonate,0.152789393,Ethylene Carbonate,0.368004831,LiTFSI,0.080882353,0.080882353,253.15,0.955
Propylene Carbonate,0.29335095,Fluoroethylene Carbonate,0.141194438,Ethylene Carbonate,0.340077504,LiTFSI,0.112688554,0.112688554,253.15,0.506
Propylene Carbonate,0.273108403,Fluoroethylene Carbonate,0.131451381,Ethylene Carbonate,0.316610612,LiTFSI,0.139414802,0.139414802,253.15,0.242
Propylene Carbonate,0.377189845,Fluoroethylene Carbonate,0.18154742,Ethylene Carbonate,0.437270719,LiTFSI,0.001996008,0.001996008,263.15,0.208
Propylene Carbonate,0.345393263,Fluoroethylene Carbonate,0.166243224,Ethylene Carbonate,0.400409402,LiTFSI,0.043977055,0.043977055,263.15,1.99
Propylene Carbonate,0.31744107,Fluoroethylene Carbonate,0.152789393,Ethylene Carbonate,0.368004831,LiTFSI,0.080882353,0.080882353,263.15,1.63
Propylene Carbonate,0.29335095,Fluoroethylene Carbonate,0.141194438,Ethylene Carbonate,0.340077504,LiTFSI,0.112688554,0.112688554,263.15,0.971
Propylene Carbonate,0.273108403,Fluoroethylene Carbonate,0.131451381,Ethylene Carbonate,0.316610612,LiTFSI,0.139414802,0.139414802,263.15,0.539
Propylene Carbonate,0.377189845,Fluoroethylene Carbonate,0.18154742,Ethylene Carbonate,0.437270719,LiTFSI,0.001996008,0.001996008,273.15,0.282
Propylene Carbonate,0.345393263,Fluoroethylene Carbonate,0.166243224,Ethylene Carbonate,0.400409402,LiTFSI,0.043977055,0.043977055,273.15,2.83
Propylene Carbonate,0.31744107,Fluoroethylene Carbonate,0.152789393,Ethylene Carbonate,0.368004831,LiTFSI,0.080882353,0.080882353,273.15,2.49
Propylene Carbonate,0.29335095,Fluoroethylene Carbonate,0.141194438,Ethylene Carbonate,0.340077504,LiTFSI,0.112688554,0.112688554,273.15,1.59
Propylene Carbonate,0.273108403,Fluoroethylene Carbonate,0.131451381,Ethylene Carbonate,0.316610612,LiTFSI,0.139414802,0.139414802,273.15,0.963
Propylene Carbonate,0.377189845,Fluoroethylene Carbonate,0.18154742,Ethylene Carbonate,0.437270719,LiTFSI,0.001996008,0.001996008,283.15,0.367
Propylene Carbonate,0.345393263,Fluoroethylene Carbonate,0.166243224,Ethylene Carbonate,0.400409402,LiTFSI,0.043977055,0.043977055,283.15,3.81
Propylene Carbonate,0.31744107,Fluoroethylene Carbonate,0.152789393,Ethylene Carbonate,0.368004831,LiTFSI,0.080882353,0.080882353,283.15,3.51
Propylene Carbonate,0.29335095,Fluoroethylene Carbonate,0.141194438,Ethylene Carbonate,0.340077504,LiTFSI,0.112688554,0.112688554,283.15,2.35
Propylene Carbonate,0.273108403,Fluoroethylene Carbonate,0.131451381,Ethylene Carbonate,0.316610612,LiTFSI,0.139414802,0.139414802,283.15,1.5
Propylene Carbonate,0.377189845,Fluoroethylene Carbonate,0.18154742,Ethylene Carbonate,0.437270719,LiTFSI,0.001996008,0.001996008,293.15,0.463
Propylene Carbonate,0.345393263,Fluoroethylene Carbonate,0.166243224,Ethylene Carbonate,0.400409402,LiTFSI,0.043977055,0.043977055,293.15,4.91
Propylene Carbonate,0.31744107,Fluoroethylene Carbonate,0.152789393,Ethylene Carbonate,0.368004831,LiTFSI,0.080882353,0.080882353,293.15,4.69
Propylene Carbonate,0.29335095,Fluoroethylene Carbonate,0.141194438,Ethylene Carbonate,0.340077504,LiTFSI,0.112688554,0.112688554,293.15,3.27
Propylene Carbonate,0.273108403,Fluoroethylene Carbonate,0.131451381,Ethylene Carbonate,0.316610612,LiTFSI,0.139414802,0.139414802,293.15,2.16
Propylene Carbonate,0,Fluoroethylene Carbonate,0.354901898,Ethylene Carbonate,0.641106086,LiTFSI,0.001996008,0.001996008,243.15,0.0919
Propylene Carbonate,0,Fluoroethylene Carbonate,0.325636129,Ethylene Carbonate,0.588239469,LiTFSI,0.043062201,0.043062201,243.15,0.745
Propylene Carbonate,0,Fluoroethylene Carbonate,0.299889923,Ethylene Carbonate,0.541730703,LiTFSI,0.079189687,0.079189687,243.15,0.479
Propylene Carbonate,0,Fluoroethylene Carbonate,0.277704743,Ethylene Carbonate,0.501654688,LiTFSI,0.110320285,0.110320285,243.15,0.221
Propylene Carbonate,0,Fluoroethylene Carbonate,0.258558049,Ethylene Carbonate,0.46706749,LiTFSI,0.13718723,0.13718723,243.15,0.0936
Propylene Carbonate,0,Fluoroethylene Carbonate,0.354901898,Ethylene Carbonate,0.641106086,LiTFSI,0.001996008,0.001996008,253.15,0.141
Propylene Carbonate,0,Fluoroethylene Carbonate,0.325636129,Ethylene Carbonate,0.588239469,LiTFSI,0.043062201,0.043062201,253.15,1.3
Propylene Carbonate,0,Fluoroethylene Carbonate,0.299889923,Ethylene Carbonate,0.541730703,LiTFSI,0.079189687,0.079189687,253.15,1
Propylene Carbonate,0,Fluoroethylene Carbonate,0.277704743,Ethylene Carbonate,0.501654688,LiTFSI,0.110320285,0.110320285,253.15,0.559
Propylene Carbonate,0,Fluoroethylene Carbonate,0.258558049,Ethylene Carbonate,0.46706749,LiTFSI,0.13718723,0.13718723,253.15,0.298
Propylene Carbonate,0,Fluoroethylene Carbonate,0.354901898,Ethylene Carbonate,0.641106086,LiTFSI,0.001996008,0.001996008,263.15,0.205
Propylene Carbonate,0,Fluoroethylene Carbonate,0.325636129,Ethylene Carbonate,0.588239469,LiTFSI,0.043062201,0.043062201,263.15,2.04
Propylene Carbonate,0,Fluoroethylene Carbonate,0.299889923,Ethylene Carbonate,0.541730703,LiTFSI,0.079189687,0.079189687,263.15,1.74
Propylene Carbonate,0,Fluoroethylene Carbonate,0.277704743,Ethylene Carbonate,0.501654688,LiTFSI,0.110320285,0.110320285,263.15,1.09
Propylene Carbonate,0,Fluoroethylene Carbonate,0.258558049,Ethylene Carbonate,0.46706749,LiTFSI,0.13718723,0.13718723,263.15,0.662
Propylene Carbonate,0,Fluoroethylene Carbonate,0.354901898,Ethylene Carbonate,0.641106086,LiTFSI,0.001996008,0.001996008,273.15,0.284
Propylene Carbonate,0,Fluoroethylene Carbonate,0.325636129,Ethylene Carbonate,0.588239469,LiTFSI,0.043062201,0.043062201,273.15,2.95
Propylene Carbonate,0,Fluoroethylene Carbonate,0.299889923,Ethylene Carbonate,0.541730703,LiTFSI,0.079189687,0.079189687,273.15,2.71
Propylene Carbonate,0,Fluoroethylene Carbonate,0.277704743,Ethylene Carbonate,0.501654688,LiTFSI,0.110320285,0.110320285,273.15,1.83
Propylene Carbonate,0,Fluoroethylene Carbonate,0.258558049,Ethylene Carbonate,0.46706749,LiTFSI,0.13718723,0.13718723,273.15,1.19
Propylene Carbonate,0,Fluoroethylene Carbonate,0.354901898,Ethylene Carbonate,0.641106086,LiTFSI,0.001996008,0.001996008,283.15,0.375
Propylene Carbonate,0,Fluoroethylene Carbonate,0.325636129,Ethylene Carbonate,0.588239469,LiTFSI,0.043062201,0.043062201,283.15,4.04
Propylene Carbonate,0,Fluoroethylene Carbonate,0.299889923,Ethylene Carbonate,0.541730703,LiTFSI,0.079189687,0.079189687,283.15,3.88
Propylene Carbonate,0,Fluoroethylene Carbonate,0.277704743,Ethylene Carbonate,0.501654688,LiTFSI,0.110320285,0.110320285,283.15,2.75
Propylene Carbonate,0,Fluoroethylene Carbonate,0.258558049,Ethylene Carbonate,0.46706749,LiTFSI,0.13718723,0.13718723,283.15,1.87
Propylene Carbonate,0,Fluoroethylene Carbonate,0.354901898,Ethylene Carbonate,0.641106086,LiTFSI,0.001996008,0.001996008,293.15,0.479
Propylene Carbonate,0,Fluoroethylene Carbonate,0.325636129,Ethylene Carbonate,0.588239469,LiTFSI,0.043062201,0.043062201,293.15,5.28
Propylene Carbonate,0,Fluoroethylene Carbonate,0.299889923,Ethylene Carbonate,0.541730703,LiTFSI,0.079189687,0.079189687,293.15,5.24
Propylene Carbonate,0,Fluoroethylene Carbonate,0.277704743,Ethylene Carbonate,0.501654688,LiTFSI,0.110320285,0.110320285,293.15,3.85
Propylene Carbonate,0,Fluoroethylene Carbonate,0.258558049,Ethylene Carbonate,0.46706749,LiTFSI,0.13718723,0.13718723,293.15,2.68
Diethyl Carbonate,0.56591068,Ethyl Methyl Carbonate,0.428107266,Dimethyl Carbonate,0,LiTFSI,0.002991027,0.002991027,243.15,0.0815
Diethyl Carbonate,0.512006262,Ethyl Methyl Carbonate,0.387328971,Dimethyl Carbonate,0,LiTFSI,0.050332384,0.050332384,243.15,1.3
Diethyl Carbonate,0.464864131,Ethyl Methyl Carbonate,0.351666296,Dimethyl Carbonate,0,LiTFSI,0.091734787,0.091734787,243.15,2.28
Diethyl Carbonate,0.425991962,Ethyl Methyl Carbonate,0.322259786,Dimethyl Carbonate,0,LiTFSI,0.125874126,0.125874126,243.15,2.34
Diethyl Carbonate,0.3931796,Ethyl Methyl Carbonate,0.297437475,Dimethyl Carbonate,0,LiTFSI,0.154691462,0.154691462,243.15,1.76
Diethyl Carbonate,0.56591068,Ethyl Methyl Carbonate,0.428107266,Dimethyl Carbonate,0,LiTFSI,0.002991027,0.002991027,253.15,0.0985
Diethyl Carbonate,0.512006262,Ethyl Methyl Carbonate,0.387328971,Dimethyl Carbonate,0,LiTFSI,0.050332384,0.050332384,253.15,1.57
Diethyl Carbonate,0.464864131,Ethyl Methyl Carbonate,0.351666296,Dimethyl Carbonate,0,LiTFSI,0.091734787,0.091734787,253.15,2.8
Diethyl Carbonate,0.425991962,Ethyl Methyl Carbonate,0.322259786,Dimethyl Carbonate,0,LiTFSI,0.125874126,0.125874126,253.15,2.94
Diethyl Carbonate,0.3931796,Ethyl Methyl Carbonate,0.297437475,Dimethyl Carbonate,0,LiTFSI,0.154691462,0.154691462,253.15,2.27
Diethyl Carbonate,0.56591068,Ethyl Methyl Carbonate,0.428107266,Dimethyl Carbonate,0,LiTFSI,0.002991027,0.002991027,263.15,0.117
Diethyl Carbonate,0.512006262,Ethyl Methyl Carbonate,0.387328971,Dimethyl Carbonate,0,LiTFSI,0.050332384,0.050332384,263.15,1.89
Diethyl Carbonate,0.464864131,Ethyl Methyl Carbonate,0.351666296,Dimethyl Carbonate,0,LiTFSI,0.091734787,0.091734787,263.15,3.39
Diethyl Carbonate,0.425991962,Ethyl Methyl Carbonate,0.322259786,Dimethyl Carbonate,0,LiTFSI,0.125874126,0.125874126,263.15,3.65
Diethyl Carbonate,0.3931796,Ethyl Methyl Carbonate,0.297437475,Dimethyl Carbonate,0,LiTFSI,0.154691462,0.154691462,263.15,2.88
Diethyl Carbonate,0.56591068,Ethyl Methyl Carbonate,0.428107266,Dimethyl Carbonate,0,LiTFSI,0.002991027,0.002991027,273.15,0.138
Diethyl Carbonate,0.512006262,Ethyl Methyl Carbonate,0.387328971,Dimethyl Carbonate,0,LiTFSI,0.050332384,0.050332384,273.15,2.26
Diethyl Carbonate,0.464864131,Ethyl Methyl Carbonate,0.351666296,Dimethyl Carbonate,0,LiTFSI,0.091734787,0.091734787,273.15,4.05
Diethyl Carbonate,0.425991962,Ethyl Methyl Carbonate,0.322259786,Dimethyl Carbonate,0,LiTFSI,0.125874126,0.125874126,273.15,4.45
Diethyl Carbonate,0.3931796,Ethyl Methyl Carbonate,0.297437475,Dimethyl Carbonate,0,LiTFSI,0.154691462,0.154691462,273.15,3.59
Diethyl Carbonate,0.56591068,Ethyl Methyl Carbonate,0.428107266,Dimethyl Carbonate,0,LiTFSI,0.002991027,0.002991027,283.15,0.161
Diethyl Carbonate,0.512006262,Ethyl Methyl Carbonate,0.387328971,Dimethyl Carbonate,0,LiTFSI,0.050332384,0.050332384,283.15,2.67
Diethyl Carbonate,0.464864131,Ethyl Methyl Carbonate,0.351666296,Dimethyl Carbonate,0,LiTFSI,0.091734787,0.091734787,283.15,4.8
Diethyl Carbonate,0.425991962,Ethyl Methyl Carbonate,0.322259786,Dimethyl Carbonate,0,LiTFSI,0.125874126,0.125874126,283.15,5.38
Diethyl Carbonate,0.3931796,Ethyl Methyl Carbonate,0.297437475,Dimethyl Carbonate,0,LiTFSI,0.154691462,0.154691462,283.15,4.44
Diethyl Carbonate,0.56591068,Ethyl Methyl Carbonate,0.428107266,Dimethyl Carbonate,0,LiTFSI,0.002991027,0.002991027,293.15,0.186
Diethyl Carbonate,0.512006262,Ethyl Methyl Carbonate,0.387328971,Dimethyl Carbonate,0,LiTFSI,0.050332384,0.050332384,293.15,3.14
Diethyl Carbonate,0.464864131,Ethyl Methyl Carbonate,0.351666296,Dimethyl Carbonate,0,LiTFSI,0.091734787,0.091734787,293.15,5.66
Diethyl Carbonate,0.425991962,Ethyl Methyl Carbonate,0.322259786,Dimethyl Carbonate,0,LiTFSI,0.125874126,0.125874126,293.15,6.39
Diethyl Carbonate,0.3931796,Ethyl Methyl Carbonate,0.297437475,Dimethyl Carbonate,0,LiTFSI,0.154691462,0.154691462,293.15,5.41
Propylene Carbonate,0.176686694,Ethylene Carbonate,0.81932129,Dimethyl Carbonate,0,LiTFSI,0.001996008,0.001996008,243.15,0.102
Propylene Carbonate,0.16276786,Ethylene Carbonate,0.754777682,Dimethyl Carbonate,0,LiTFSI,0.041227229,0.041227229,243.15,0.839
Propylene Carbonate,0.15020414,Ethylene Carbonate,0.696517928,Dimethyl Carbonate,0,LiTFSI,0.076638966,0.076638966,243.15,0.543
Propylene Carbonate,0.139381673,Ethylene Carbonate,0.646332613,Dimethyl Carbonate,0,LiTFSI,0.107142857,0.107142857,243.15,0.233
Propylene Carbonate,0.130315216,Ethylene Carbonate,0.604290162,Dimethyl Carbonate,0,LiTFSI,0.132697311,0.132697311,243.15,0.0878
Propylene Carbonate,0.176686694,Ethylene Carbonate,0.81932129,Dimethyl Carbonate,0,LiTFSI,0.001996008,0.001996008,253.15,0.155
Propylene Carbonate,0.16276786,Ethylene Carbonate,0.754777682,Dimethyl Carbonate,0,LiTFSI,0.041227229,0.041227229,253.15,1.43
Propylene Carbonate,0.15020414,Ethylene Carbonate,0.696517928,Dimethyl Carbonate,0,LiTFSI,0.076638966,0.076638966,253.15,1.09
Propylene Carbonate,0.139381673,Ethylene Carbonate,0.646332613,Dimethyl Carbonate,0,LiTFSI,0.107142857,0.107142857,253.15,0.582
Propylene Carbonate,0.130315216,Ethylene Carbonate,0.604290162,Dimethyl Carbonate,0,LiTFSI,0.132697311,0.132697311,253.15,0.279
Propylene Carbonate,0.176686694,Ethylene Carbonate,0.81932129,Dimethyl Carbonate,0,LiTFSI,0.001996008,0.001996008,263.15,0.221
Propylene Carbonate,0.16276786,Ethylene Carbonate,0.754777682,Dimethyl Carbonate,0,LiTFSI,0.041227229,0.041227229,263.15,2.18
Propylene Carbonate,0.15020414,Ethylene Carbonate,0.696517928,Dimethyl Carbonate,0,LiTFSI,0.076638966,0.076638966,263.15,1.84
Propylene Carbonate,0.139381673,Ethylene Carbonate,0.646332613,Dimethyl Carbonate,0,LiTFSI,0.107142857,0.107142857,263.15,1.12
Propylene Carbonate,0.130315216,Ethylene Carbonate,0.604290162,Dimethyl Carbonate,0,LiTFSI,0.132697311,0.132697311,263.15,0.612
Propylene Carbonate,0.176686694,Ethylene Carbonate,0.81932129,Dimethyl Carbonate,0,LiTFSI,0.001996008,0.001996008,273.15,0.3
Propylene Carbonate,0.16276786,Ethylene Carbonate,0.754777682,Dimethyl Carbonate,0,LiTFSI,0.041227229,0.041227229,273.15,3.08
Propylene Carbonate,0.15020414,Ethylene Carbonate,0.696517928,Dimethyl Carbonate,0,LiTFSI,0.076638966,0.076638966,273.15,2.79
Propylene Carbonate,0.139381673,Ethylene Carbonate,0.646332613,Dimethyl Carbonate,0,LiTFSI,0.107142857,0.107142857,273.15,1.83
Propylene Carbonate,0.130315216,Ethylene Carbonate,0.604290162,Dimethyl Carbonate,0,LiTFSI,0.132697311,0.132697311,273.15,1.09
Propylene Carbonate,0.176686694,Ethylene Carbonate,0.81932129,Dimethyl Carbonate,0,LiTFSI,0.001996008,0.001996008,283.15,0.391
Propylene Carbonate,0.16276786,Ethylene Carbonate,0.754777682,Dimethyl Carbonate,0,LiTFSI,0.041227229,0.041227229,283.15,4.14
Propylene Carbonate,0.15020414,Ethylene Carbonate,0.696517928,Dimethyl Carbonate,0,LiTFSI,0.076638966,0.076638966,283.15,3.92
Propylene Carbonate,0.139381673,Ethylene Carbonate,0.646332613,Dimethyl Carbonate,0,LiTFSI,0.107142857,0.107142857,283.15,2.71
Propylene Carbonate,0.130315216,Ethylene Carbonate,0.604290162,Dimethyl Carbonate,0,LiTFSI,0.132697311,0.132697311,283.15,1.7
Propylene Carbonate,0.176686694,Ethylene Carbonate,0.81932129,Dimethyl Carbonate,0,LiTFSI,0.001996008,0.001996008,293.15,0.493
Propylene Carbonate,0.16276786,Ethylene Carbonate,0.754777682,Dimethyl Carbonate,0,LiTFSI,0.041227229,0.041227229,293.15,5.33
Propylene Carbonate,0.15020414,Ethylene Carbonate,0.696517928,Dimethyl Carbonate,0,LiTFSI,0.076638966,0.076638966,293.15,5.22
Propylene Carbonate,0.139381673,Ethylene Carbonate,0.646332613,Dimethyl Carbonate,0,LiTFSI,0.107142857,0.107142857,293.15,3.74
Propylene Carbonate,0.130315216,Ethylene Carbonate,0.604290162,Dimethyl Carbonate,0,LiTFSI,0.132697311,0.132697311,293.15,2.44
Propylene Carbonate,0,Ethyl Methyl Carbonate,0.177134771,Dimethyl Carbonate,0.818873213,LiPF6,0.001996008,0.001996008,243.15,0.061
Propylene Carbonate,0,Ethyl Methyl Carbonate,0.162853986,Dimethyl Carbonate,0.752854826,LiPF6,0.042145594,0.042145594,243.15,0.957
Propylene Carbonate,0,Ethyl Methyl Carbonate,0.149979657,Dimethyl Carbonate,0.693338315,LiPF6,0.078341014,0.078341014,243.15,2
Propylene Carbonate,0,Ethyl Methyl Carbonate,0.139169049,Dimethyl Carbonate,0.643362145,LiPF6,0.108734403,0.108734403,243.15,2.08
Propylene Carbonate,0,Ethyl Methyl Carbonate,0.129845114,Dimethyl Carbonate,0.600258692,LiPF6,0.134948097,0.134948097,243.15,1.53
Propylene Carbonate,0,Ethyl Methyl Carbonate,0.177134771,Dimethyl Carbonate,0.818873213,LiPF6,0.001996008,0.001996008,253.15,0.0754
Propylene Carbonate,0,Ethyl Methyl Carbonate,0.162853986,Dimethyl Carbonate,0.752854826,LiPF6,0.042145594,0.042145594,253.15,1.19
Propylene Carbonate,0,Ethyl Methyl Carbonate,0.149979657,Dimethyl Carbonate,0.693338315,LiPF6,0.078341014,0.078341014,253.15,2.55
Propylene Carbonate,0,Ethyl Methyl Carbonate,0.139169049,Dimethyl Carbonate,0.643362145,LiPF6,0.108734403,0.108734403,253.15,2.83
Propylene Carbonate,0,Ethyl Methyl Carbonate,0.129845114,Dimethyl Carbonate,0.600258692,LiPF6,0.134948097,0.134948097,253.15,2.3
Propylene Carbonate,0,Ethyl Methyl Carbonate,0.177134771,Dimethyl Carbonate,0.818873213,LiPF6,0.001996008,0.001996008,263.15,0.0914
Propylene Carbonate,0,Ethyl Methyl Carbonate,0.162853986,Dimethyl Carbonate,0.752854826,LiPF6,0.042145594,0.042145594,263.15,1.46
Propylene Carbonate,0,Ethyl Methyl Carbonate,0.149979657,Dimethyl Carbonate,0.693338315,LiPF6,0.078341014,0.078341014,263.15,3.19
Propylene Carbonate,0,Ethyl Methyl Carbonate,0.139169049,Dimethyl Carbonate,0.643362145,LiPF6,0.108734403,0.108734403,263.15,3.73
Propylene Carbonate,0,Ethyl Methyl Carbonate,0.129845114,Dimethyl Carbonate,0.600258692,LiPF6,0.134948097,0.134948097,263.15,3.28
Propylene Carbonate,0,Ethyl Methyl Carbonate,0.177134771,Dimethyl Carbonate,0.818873213,LiPF6,0.001996008,0.001996008,273.15,0.109
Propylene Carbonate,0,Ethyl Methyl Carbonate,0.162853986,Dimethyl Carbonate,0.752854826,LiPF6,0.042145594,0.042145594,273.15,1.78
Propylene Carbonate,0,Ethyl Methyl Carbonate,0.149979657,Dimethyl Carbonate,0.693338315,LiPF6,0.078341014,0.078341014,273.15,3.94
Propylene Carbonate,0,Ethyl Methyl Carbonate,0.139169049,Dimethyl Carbonate,0.643362145,LiPF6,0.108734403,0.108734403,273.15,4.76
Propylene Carbonate,0,Ethyl Methyl Carbonate,0.129845114,Dimethyl Carbonate,0.600258692,LiPF6,0.134948097,0.134948097,273.15,4.47
Propylene Carbonate,0,Ethyl Methyl Carbonate,0.177134771,Dimethyl Carbonate,0.818873213,LiPF6,0.001996008,0.001996008,283.15,0.128
Propylene Carbonate,0,Ethyl Methyl Carbonate,0.162853986,Dimethyl Carbonate,0.752854826,LiPF6,0.042145594,0.042145594,283.15,2.16
Propylene Carbonate,0,Ethyl Methyl Carbonate,0.149979657,Dimethyl Carbonate,0.693338315,LiPF6,0.078341014,0.078341014,283.15,4.79
Propylene Carbonate,0,Ethyl Methyl Carbonate,0.139169049,Dimethyl Carbonate,0.643362145,LiPF6,0.108734403,0.108734403,283.15,5.93
Propylene Carbonate,0,Ethyl Methyl Carbonate,0.129845114,Dimethyl Carbonate,0.600258692,LiPF6,0.134948097,0.134948097,283.15,5.89
Propylene Carbonate,0,Ethyl Methyl Carbonate,0.177134771,Dimethyl Carbonate,0.818873213,LiPF6,0.001996008,0.001996008,293.15,0.149
Propylene Carbonate,0,Ethyl Methyl Carbonate,0.162853986,Dimethyl Carbonate,0.752854826,LiPF6,0.042145594,0.042145594,293.15,2.58
Propylene Carbonate,0,Ethyl Methyl Carbonate,0.149979657,Dimethyl Carbonate,0.693338315,LiPF6,0.078341014,0.078341014,293.15,5.74
Propylene Carbonate,0,Ethyl Methyl Carbonate,0.139169049,Dimethyl Carbonate,0.643362145,LiPF6,0.108734403,0.108734403,293.15,7.25
Propylene Carbonate,0,Ethyl Methyl Carbonate,0.129845114,Dimethyl Carbonate,0.600258692,LiPF6,0.134948097,0.134948097,293.15,7.49
Diethyl Carbonate,0.372171549,Fluoroethylene Carbonate,0.621846397,Dimethyl Carbonate,0,LiPF6,0.002991027,0.002991027,243.15,0.107
Diethyl Carbonate,0.337397253,Fluoroethylene Carbonate,0.563743432,Dimethyl Carbonate,0,LiPF6,0.049429658,0.049429658,243.15,0.776
Diethyl Carbonate,0.306336516,Fluoroethylene Carbonate,0.511845302,Dimethyl Carbonate,0,LiPF6,0.090909091,0.090909091,243.15,0.466
Diethyl Carbonate,0.281300257,Fluoroethylene Carbonate,0.470013228,Dimethyl Carbonate,0,LiPF6,0.124343257,0.124343257,243.15,0.125
Diethyl Carbonate,0.259646785,Fluoroethylene Carbonate,0.433833317,Dimethyl Carbonate,0,LiPF6,0.153259949,0.153259949,243.15,0.0107
Diethyl Carbonate,0.372171549,Fluoroethylene Carbonate,0.621846397,Dimethyl Carbonate,0,LiPF6,0.002991027,0.002991027,253.15,0.157
Diethyl Carbonate,0.337397253,Fluoroethylene Carbonate,0.563743432,Dimethyl Carbonate,0,LiPF6,0.049429658,0.049429658,253.15,1.32
Diethyl Carbonate,0.306336516,Fluoroethylene Carbonate,0.511845302,Dimethyl Carbonate,0,LiPF6,0.090909091,0.090909091,253.15,0.995
Diethyl Carbonate,0.281300257,Fluoroethylene Carbonate,0.470013228,Dimethyl Carbonate,0,LiPF6,0.124343257,0.124343257,253.15,0.425
Diethyl Carbonate,0.259646785,Fluoroethylene Carbonate,0.433833317,Dimethyl Carbonate,0,LiPF6,0.153259949,0.153259949,253.15,0.0995
Diethyl Carbonate,0.372171549,Fluoroethylene Carbonate,0.621846397,Dimethyl Carbonate,0,LiPF6,0.002991027,0.002991027,263.15,0.221
Diethyl Carbonate,0.337397253,Fluoroethylene Carbonate,0.563743432,Dimethyl Carbonate,0,LiPF6,0.049429658,0.049429658,263.15,2.03
Diethyl Carbonate,0.306336516,Fluoroethylene Carbonate,0.511845302,Dimethyl Carbonate,0,LiPF6,0.090909091,0.090909091,263.15,1.75
Diethyl Carbonate,0.281300257,Fluoroethylene Carbonate,0.470013228,Dimethyl Carbonate,0,LiPF6,0.124343257,0.124343257,263.15,0.973
Diethyl Carbonate,0.259646785,Fluoroethylene Carbonate,0.433833317,Dimethyl Carbonate,0,LiPF6,0.153259949,0.153259949,263.15,0.375
Diethyl Carbonate,0.372171549,Fluoroethylene Carbonate,0.621846397,Dimethyl Carbonate,0,LiPF6,0.002991027,0.002991027,273.15,0.297
Diethyl Carbonate,0.337397253,Fluoroethylene Carbonate,0.563743432,Dimethyl Carbonate,0,LiPF6,0.049429658,0.049429658,273.15,2.9
Diethyl Carbonate,0.306336516,Fluoroethylene Carbonate,0.511845302,Dimethyl Carbonate,0,LiPF6,0.090909091,0.090909091,273.15,2.75
Diethyl Carbonate,0.281300257,Fluoroethylene Carbonate,0.470013228,Dimethyl Carbonate,0,LiPF6,0.124343257,0.124343257,273.15,1.8
Diethyl Carbonate,0.259646785,Fluoroethylene Carbonate,0.433833317,Dimethyl Carbonate,0,LiPF6,0.153259949,0.153259949,273.15,0.898
Diethyl Carbonate,0.372171549,Fluoroethylene Carbonate,0.621846397,Dimethyl Carbonate,0,LiPF6,0.002991027,0.002991027,283.15,0.384
Diethyl Carbonate,0.337397253,Fluoroethylene Carbonate,0.563743432,Dimethyl Carbonate,0,LiPF6,0.049429658,0.049429658,283.15,3.93
Diethyl Carbonate,0.306336516,Fluoroethylene Carbonate,0.511845302,Dimethyl Carbonate,0,LiPF6,0.090909091,0.090909091,283.15,3.97
Diethyl Carbonate,0.281300257,Fluoroethylene Carbonate,0.470013228,Dimethyl Carbonate,0,LiPF6,0.124343257,0.124343257,283.15,2.88
Diethyl Carbonate,0.259646785,Fluoroethylene Carbonate,0.433833317,Dimethyl Carbonate,0,LiPF6,0.153259949,0.153259949,283.15,1.69
Diethyl Carbonate,0.372171549,Fluoroethylene Carbonate,0.621846397,Dimethyl Carbonate,0,LiPF6,0.002991027,0.002991027,293.15,0.483
Diethyl Carbonate,0.337397253,Fluoroethylene Carbonate,0.563743432,Dimethyl Carbonate,0,LiPF6,0.049429658,0.049429658,293.15,5.1
Diethyl Carbonate,0.306336516,Fluoroethylene Carbonate,0.511845302,Dimethyl Carbonate,0,LiPF6,0.090909091,0.090909091,293.15,5.41
Diethyl Carbonate,0.281300257,Fluoroethylene Carbonate,0.470013228,Dimethyl Carbonate,0,LiPF6,0.124343257,0.124343257,293.15,4.22
Diethyl Carbonate,0.259646785,Fluoroethylene Carbonate,0.433833317,Dimethyl Carbonate,0,LiPF6,0.153259949,0.153259949,293.15,2.75
Propylene Carbonate,0.197962856,Fluoroethylene Carbonate,0.571695867,Dimethyl Carbonate,0.224359222,LiTFSI,0.002991027,0.002991027,243.15,0.111
Propylene Carbonate,0.180911074,Fluoroethylene Carbonate,0.522452117,Dimethyl Carbonate,0.205033756,LiTFSI,0.045801527,0.045801527,243.15,0.946
Propylene Carbonate,0.165597088,Fluoroethylene Carbonate,0.47822694,Dimethyl Carbonate,0.187677803,LiTFSI,0.084249084,0.084249084,243.15,0.649
Propylene Carbonate,0.15270835,Fluoroethylene Carbonate,0.441005622,Dimethyl Carbonate,0.17307048,LiTFSI,0.116607774,0.116607774,243.15,0.288
Propylene Carbonate,0.141571554,Fluoroethylene Carbonate,0.408843728,Dimethyl Carbonate,0.160448704,LiTFSI,0.144568007,0.144568007,243.15,0.105
Propylene Carbonate,0.197962856,Fluoroethylene Carbonate,0.571695867,Dimethyl Carbonate,0.224359222,LiTFSI,0.002991027,0.002991027,253.15,0.168
Propylene Carbonate,0.180911074,Fluoroethylene Carbonate,0.522452117,Dimethyl Carbonate,0.205033756,LiTFSI,0.045801527,0.045801527,253.15,1.58
Propylene Carbonate,0.165597088,Fluoroethylene Carbonate,0.47822694,Dimethyl Carbonate,0.187677803,LiTFSI,0.084249084,0.084249084,253.15,1.25
Propylene Carbonate,0.15270835,Fluoroethylene Carbonate,0.441005622,Dimethyl Carbonate,0.17307048,LiTFSI,0.116607774,0.116607774,253.15,0.682
Propylene Carbonate,0.141571554,Fluoroethylene Carbonate,0.408843728,Dimethyl Carbonate,0.160448704,LiTFSI,0.144568007,0.144568007,253.15,0.322
Propylene Carbonate,0.197962856,Fluoroethylene Carbonate,0.571695867,Dimethyl Carbonate,0.224359222,LiTFSI,0.002991027,0.002991027,263.15,0.238
Propylene Carbonate,0.180911074,Fluoroethylene Carbonate,0.522452117,Dimethyl Carbonate,0.205033756,LiTFSI,0.045801527,0.045801527,263.15,2.38
Propylene Carbonate,0.165597088,Fluoroethylene Carbonate,0.47822694,Dimethyl Carbonate,0.187677803,LiTFSI,0.084249084,0.084249084,263.15,2.07
Propylene Carbonate,0.15270835,Fluoroethylene Carbonate,0.441005622,Dimethyl Carbonate,0.17307048,LiTFSI,0.116607774,0.116607774,263.15,1.27
Propylene Carbonate,0.141571554,Fluoroethylene Carbonate,0.408843728,Dimethyl Carbonate,0.160448704,LiTFSI,0.144568007,0.144568007,263.15,0.698
Propylene Carbonate,0.197962856,Fluoroethylene Carbonate,0.571695867,Dimethyl Carbonate,0.224359222,LiTFSI,0.002991027,0.002991027,273.15,0.321
Propylene Carbonate,0.180911074,Fluoroethylene Carbonate,0.522452117,Dimethyl Carbonate,0.205033756,LiTFSI,0.045801527,0.045801527,273.15,3.36
Propylene Carbonate,0.165597088,Fluoroethylene Carbonate,0.47822694,Dimethyl Carbonate,0.187677803,LiTFSI,0.084249084,0.084249084,273.15,3.1
Propylene Carbonate,0.15270835,Fluoroethylene Carbonate,0.441005622,Dimethyl Carbonate,0.17307048,LiTFSI,0.116607774,0.116607774,273.15,2.04
Propylene Carbonate,0.141571554,Fluoroethylene Carbonate,0.408843728,Dimethyl Carbonate,0.160448704,LiTFSI,0.144568007,0.144568007,273.15,1.23
Propylene Carbonate,0.197962856,Fluoroethylene Carbonate,0.571695867,Dimethyl Carbonate,0.224359222,LiTFSI,0.002991027,0.002991027,283.15,0.418
Propylene Carbonate,0.180911074,Fluoroethylene Carbonate,0.522452117,Dimethyl Carbonate,0.205033756,LiTFSI,0.045801527,0.045801527,283.15,4.51
Propylene Carbonate,0.165597088,Fluoroethylene Carbonate,0.47822694,Dimethyl Carbonate,0.187677803,LiTFSI,0.084249084,0.084249084,283.15,4.34
Propylene Carbonate,0.15270835,Fluoroethylene Carbonate,0.441005622,Dimethyl Carbonate,0.17307048,LiTFSI,0.116607774,0.116607774,283.15,2.99
Propylene Carbonate,0.141571554,Fluoroethylene Carbonate,0.408843728,Dimethyl Carbonate,0.160448704,LiTFSI,0.144568007,0.144568007,283.15,1.93
Propylene Carbonate,0.197962856,Fluoroethylene Carbonate,0.571695867,Dimethyl Carbonate,0.224359222,LiTFSI,0.002991027,0.002991027,293.15,0.526
Propylene Carbonate,0.180911074,Fluoroethylene Carbonate,0.522452117,Dimethyl Carbonate,0.205033756,LiTFSI,0.045801527,0.045801527,293.15,5.81
Propylene Carbonate,0.165597088,Fluoroethylene Carbonate,0.47822694,Dimethyl Carbonate,0.187677803,LiTFSI,0.084249084,0.084249084,293.15,5.78
Propylene Carbonate,0.15270835,Fluoroethylene Carbonate,0.441005622,Dimethyl Carbonate,0.17307048,LiTFSI,0.116607774,0.116607774,293.15,4.15
Propylene Carbonate,0.141571554,Fluoroethylene Carbonate,0.408843728,Dimethyl Carbonate,0.160448704,LiTFSI,0.144568007,0.144568007,293.15,2.78
Diethyl Carbonate,0.169033788,Ethyl Methyl Carbonate,0.383618451,Dimethyl Carbonate,0.443355745,LiTFSI,0.001996008,0.001996008,243.15,0.1
Diethyl Carbonate,0.154165207,Ethyl Methyl Carbonate,0.349874534,Dimethyl Carbonate,0.404357206,LiTFSI,0.045801527,0.045801527,243.15,1.8
Diethyl Carbonate,0.141400139,Ethyl Methyl Carbonate,0.320904495,Dimethyl Carbonate,0.370875935,LiTFSI,0.083409716,0.083409716,243.15,3.19
Diethyl Carbonate,0.130397083,Ethyl Methyl Carbonate,0.295933301,Dimethyl Carbonate,0.342016212,LiTFSI,0.115826702,0.115826702,243.15,3.34
Diethyl Carbonate,0.121139241,Ethyl Methyl Carbonate,0.274922834,Dimethyl Carbonate,0.317733983,LiTFSI,0.143101971,0.143101971,243.15,2.75
Diethyl Carbonate,0.169033788,Ethyl Methyl Carbonate,0.383618451,Dimethyl Carbonate,0.443355745,LiTFSI,0.001996008,0.001996008,253.15,0.12
Diethyl Carbonate,0.154165207,Ethyl Methyl Carbonate,0.349874534,Dimethyl Carbonate,0.404357206,LiTFSI,0.045801527,0.045801527,253.15,2.14
Diethyl Carbonate,0.141400139,Ethyl Methyl Carbonate,0.320904495,Dimethyl Carbonate,0.370875935,LiTFSI,0.083409716,0.083409716,253.15,3.85
Diethyl Carbonate,0.130397083,Ethyl Methyl Carbonate,0.295933301,Dimethyl Carbonate,0.342016212,LiTFSI,0.115826702,0.115826702,253.15,4.15
Diethyl Carbonate,0.121139241,Ethyl Methyl Carbonate,0.274922834,Dimethyl Carbonate,0.317733983,LiTFSI,0.143101971,0.143101971,253.15,3.52
Diethyl Carbonate,0.169033788,Ethyl Methyl Carbonate,0.383618451,Dimethyl Carbonate,0.443355745,LiTFSI,0.001996008,0.001996008,263.15,0.141
Diethyl Carbonate,0.154165207,Ethyl Methyl Carbonate,0.349874534,Dimethyl Carbonate,0.404357206,LiTFSI,0.045801527,0.045801527,263.15,2.53
Diethyl Carbonate,0.141400139,Ethyl Methyl Carbonate,0.320904495,Dimethyl Carbonate,0.370875935,LiTFSI,0.083409716,0.083409716,263.15,4.63
Diethyl Carbonate,0.130397083,Ethyl Methyl Carbonate,0.295933301,Dimethyl Carbonate,0.342016212,LiTFSI,0.115826702,0.115826702,263.15,5.07
Diethyl Carbonate,0.121139241,Ethyl Methyl Carbonate,0.274922834,Dimethyl Carbonate,0.317733983,LiTFSI,0.143101971,0.143101971,263.15,4.42
Diethyl Carbonate,0.169033788,Ethyl Methyl Carbonate,0.383618451,Dimethyl Carbonate,0.443355745,LiTFSI,0.001996008,0.001996008,273.15,0.164
Diethyl Carbonate,0.154165207,Ethyl Methyl Carbonate,0.349874534,Dimethyl Carbonate,0.404357206,LiTFSI,0.045801527,0.045801527,273.15,2.97
Diethyl Carbonate,0.141400139,Ethyl Methyl Carbonate,0.320904495,Dimethyl Carbonate,0.370875935,LiTFSI,0.083409716,0.083409716,273.15,5.46
Diethyl Carbonate,0.130397083,Ethyl Methyl Carbonate,0.295933301,Dimethyl Carbonate,0.342016212,LiTFSI,0.115826702,0.115826702,273.15,6.11
Diethyl Carbonate,0.121139241,Ethyl Methyl Carbonate,0.274922834,Dimethyl Carbonate,0.317733983,LiTFSI,0.143101971,0.143101971,273.15,5.46
Diethyl Carbonate,0.169033788,Ethyl Methyl Carbonate,0.383618451,Dimethyl Carbonate,0.443355745,LiTFSI,0.001996008,0.001996008,283.15,0.19
Diethyl Carbonate,0.154165207,Ethyl Methyl Carbonate,0.349874534,Dimethyl Carbonate,0.404357206,LiTFSI,0.045801527,0.045801527,283.15,3.48
Diethyl Carbonate,0.141400139,Ethyl Methyl Carbonate,0.320904495,Dimethyl Carbonate,0.370875935,LiTFSI,0.083409716,0.083409716,283.15,6.42
Diethyl Carbonate,0.130397083,Ethyl Methyl Carbonate,0.295933301,Dimethyl Carbonate,0.342016212,LiTFSI,0.115826702,0.115826702,283.15,7.28
Diethyl Carbonate,0.121139241,Ethyl Methyl Carbonate,0.274922834,Dimethyl Carbonate,0.317733983,LiTFSI,0.143101971,0.143101971,283.15,6.66
Diethyl Carbonate,0.169033788,Ethyl Methyl Carbonate,0.383618451,Dimethyl Carbonate,0.443355745,LiTFSI,0.001996008,0.001996008,293.15,0.217
Diethyl Carbonate,0.154165207,Ethyl Methyl Carbonate,0.349874534,Dimethyl Carbonate,0.404357206,LiTFSI,0.045801527,0.045801527,293.15,4.03
Diethyl Carbonate,0.141400139,Ethyl Methyl Carbonate,0.320904495,Dimethyl Carbonate,0.370875935,LiTFSI,0.083409716,0.083409716,293.15,7.44
Diethyl Carbonate,0.130397083,Ethyl Methyl Carbonate,0.295933301,Dimethyl Carbonate,0.342016212,LiTFSI,0.115826702,0.115826702,293.15,8.57
Diethyl Carbonate,0.121139241,Ethyl Methyl Carbonate,0.274922834,Dimethyl Carbonate,0.317733983,LiTFSI,0.143101971,0.143101971,293.15,7.98
Propylene Carbonate,0.801202296,Fluoroethylene Carbonate,0.19281565,Ethylene Carbonate,-6.44E-17,LiTFSI,0.002991027,0.002991027,243.15,0.0868
Propylene Carbonate,0.730723356,Fluoroethylene Carbonate,0.175854337,Ethylene Carbonate,-5.88E-17,LiTFSI,0.046711153,0.046711153,243.15,0.635
Propylene Carbonate,0.668859785,Fluoroethylene Carbonate,0.160966381,Ethylene Carbonate,-5.38E-17,LiTFSI,0.085086917,0.085086917,243.15,0.384
