Repository: BattModels/DiffMix-NatCommData

# DiffMix-NatCommData

This is the official data repository for "Differentiable Modeling and Optimization of Non-aqueous Li-based Battery Electrolyte Solutions Using Geometric Deep Learning" published in Nature Communications.

# Citation

Coming soon.

File: training_data/published_AEM_data.csv (part 4 of 82)
sub1_name,x1 (mole fraction),sub2_name,x2 (mole fraction),sub3_name,x3 (mole fraction),salt,x4 (mole fraction),x5 (mole fraction),temperature (K),ionic conductivity (mS/cm)
Propylene Carbonate,0.615535064,Fluoroethylene Carbonate,0.148133366,Ethylene Carbonate,-4.95E-17,LiTFSI,0.118165785,0.118165785,243.15,0.168
Propylene Carbonate,0.570618169,Fluoroethylene Carbonate,0.137323761,Ethylene Carbonate,-4.59E-17,LiTFSI,0.146029035,0.146029035,243.15,0.0603
Propylene Carbonate,0.801202296,Fluoroethylene Carbonate,0.19281565,Ethylene Carbonate,-6.44E-17,LiTFSI,0.002991027,0.002991027,253.15,0.136
Propylene Carbonate,0.730723356,Fluoroethylene Carbonate,0.175854337,Ethylene Carbonate,-5.88E-17,LiTFSI,0.046711153,0.046711153,253.15,1.14
Propylene Carbonate,0.668859785,Fluoroethylene Carbonate,0.160966381,Ethylene Carbonate,-5.38E-17,LiTFSI,0.085086917,0.085086917,253.15,0.817
Propylene Carbonate,0.615535064,Fluoroethylene Carbonate,0.148133366,Ethylene Carbonate,-4.95E-17,LiTFSI,0.118165785,0.118165785,253.15,0.441
Propylene Carbonate,0.570618169,Fluoroethylene Carbonate,0.137323761,Ethylene Carbonate,-4.59E-17,LiTFSI,0.146029035,0.146029035,253.15,0.21
Propylene Carbonate,0.801202296,Fluoroethylene Carbonate,0.19281565,Ethylene Carbonate,-6.44E-17,LiTFSI,0.002991027,0.002991027,263.15,0.194
Propylene Carbonate,0.730723356,Fluoroethylene Carbonate,0.175854337,Ethylene Carbonate,-5.88E-17,LiTFSI,0.046711153,0.046711153,263.15,1.78
Propylene Carbonate,0.668859785,Fluoroethylene Carbonate,0.160966381,Ethylene Carbonate,-5.38E-17,LiTFSI,0.085086917,0.085086917,263.15,1.41
Propylene Carbonate,0.615535064,Fluoroethylene Carbonate,0.148133366,Ethylene Carbonate,-4.95E-17,LiTFSI,0.118165785,0.118165785,263.15,0.849
Propylene Carbonate,0.570618169,Fluoroethylene Carbonate,0.137323761,Ethylene Carbonate,-4.59E-17,LiTFSI,0.146029035,0.146029035,263.15,0.469
Propylene Carbonate,0.801202296,Fluoroethylene Carbonate,0.19281565,Ethylene Carbonate,-6.44E-17,LiTFSI,0.002991027,0.002991027,273.15,0.262
Propylene Carbonate,0.730723356,Fluoroethylene Carbonate,0.175854337,Ethylene Carbonate,-5.88E-17,LiTFSI,0.046711153,0.046711153,273.15,2.53
Propylene Carbonate,0.668859785,Fluoroethylene Carbonate,0.160966381,Ethylene Carbonate,-5.38E-17,LiTFSI,0.085086917,0.085086917,273.15,2.14
Propylene Carbonate,0.615535064,Fluoroethylene Carbonate,0.148133366,Ethylene Carbonate,-4.95E-17,LiTFSI,0.118165785,0.118165785,273.15,1.38
Propylene Carbonate,0.570618169,Fluoroethylene Carbonate,0.137323761,Ethylene Carbonate,-4.59E-17,LiTFSI,0.146029035,0.146029035,273.15,0.829
Propylene Carbonate,0.801202296,Fluoroethylene Carbonate,0.19281565,Ethylene Carbonate,-6.44E-17,LiTFSI,0.002991027,0.002991027,283.15,0.338
Propylene Carbonate,0.730723356,Fluoroethylene Carbonate,0.175854337,Ethylene Carbonate,-5.88E-17,LiTFSI,0.046711153,0.046711153,283.15,3.39
Propylene Carbonate,0.668859785,Fluoroethylene Carbonate,0.160966381,Ethylene Carbonate,-5.38E-17,LiTFSI,0.085086917,0.085086917,283.15,3.01
Propylene Carbonate,0.615535064,Fluoroethylene Carbonate,0.148133366,Ethylene Carbonate,-4.95E-17,LiTFSI,0.118165785,0.118165785,283.15,2.03
Propylene Carbonate,0.570618169,Fluoroethylene Carbonate,0.137323761,Ethylene Carbonate,-4.59E-17,LiTFSI,0.146029035,0.146029035,283.15,1.29
Propylene Carbonate,0.801202296,Fluoroethylene Carbonate,0.19281565,Ethylene Carbonate,-6.44E-17,LiTFSI,0.002991027,0.002991027,293.15,0.424
Propylene Carbonate,0.730723356,Fluoroethylene Carbonate,0.175854337,Ethylene Carbonate,-5.88E-17,LiTFSI,0.046711153,0.046711153,293.15,4.36
Propylene Carbonate,0.668859785,Fluoroethylene Carbonate,0.160966381,Ethylene Carbonate,-5.38E-17,LiTFSI,0.085086917,0.085086917,293.15,4.02
Propylene Carbonate,0.615535064,Fluoroethylene Carbonate,0.148133366,Ethylene Carbonate,-4.95E-17,LiTFSI,0.118165785,0.118165785,293.15,2.8
Propylene Carbonate,0.570618169,Fluoroethylene Carbonate,0.137323761,Ethylene Carbonate,-4.59E-17,LiTFSI,0.146029035,0.146029035,293.15,1.84
Propylene Carbonate,0,Fluoroethylene Carbonate,0.195872974,Ethyl Methyl Carbonate,0.798144973,LiTFSI,0.002991027,0.002991027,243.15,0.251
Propylene Carbonate,0,Fluoroethylene Carbonate,0.178284915,Ethyl Methyl Carbonate,0.72647699,LiTFSI,0.047619048,0.047619048,243.15,2.93
Propylene Carbonate,0,Fluoroethylene Carbonate,0.16286012,Ethyl Methyl Carbonate,0.663623898,LiTFSI,0.086757991,0.086757991,243.15,3.06
Propylene Carbonate,0,Fluoroethylene Carbonate,0.149870343,Ethyl Methyl Carbonate,0.610693037,LiTFSI,0.11971831,0.11971831,243.15,2.28
Propylene Carbonate,0,Fluoroethylene Carbonate,0.138927362,Ethyl Methyl Carbonate,0.566102476,LiTFSI,0.147485081,0.147485081,243.15,1.53
Propylene Carbonate,0,Fluoroethylene Carbonate,0.195872974,Ethyl Methyl Carbonate,0.798144973,LiTFSI,0.002991027,0.002991027,253.15,0.31
Propylene Carbonate,0,Fluoroethylene Carbonate,0.178284915,Ethyl Methyl Carbonate,0.72647699,LiTFSI,0.047619048,0.047619048,253.15,3.65
Propylene Carbonate,0,Fluoroethylene Carbonate,0.16286012,Ethyl Methyl Carbonate,0.663623898,LiTFSI,0.086757991,0.086757991,253.15,3.95
Propylene Carbonate,0,Fluoroethylene Carbonate,0.149870343,Ethyl Methyl Carbonate,0.610693037,LiTFSI,0.11971831,0.11971831,253.15,3.07
Propylene Carbonate,0,Fluoroethylene Carbonate,0.138927362,Ethyl Methyl Carbonate,0.566102476,LiTFSI,0.147485081,0.147485081,253.15,2.17
Propylene Carbonate,0,Fluoroethylene Carbonate,0.195872974,Ethyl Methyl Carbonate,0.798144973,LiTFSI,0.002991027,0.002991027,263.15,0.373
Propylene Carbonate,0,Fluoroethylene Carbonate,0.178284915,Ethyl Methyl Carbonate,0.72647699,LiTFSI,0.047619048,0.047619048,263.15,4.43
Propylene Carbonate,0,Fluoroethylene Carbonate,0.16286012,Ethyl Methyl Carbonate,0.663623898,LiTFSI,0.086757991,0.086757991,263.15,4.94
Propylene Carbonate,0,Fluoroethylene Carbonate,0.149870343,Ethyl Methyl Carbonate,0.610693037,LiTFSI,0.11971831,0.11971831,263.15,3.98
Propylene Carbonate,0,Fluoroethylene Carbonate,0.138927362,Ethyl Methyl Carbonate,0.566102476,LiTFSI,0.147485081,0.147485081,263.15,2.93
Propylene Carbonate,0,Fluoroethylene Carbonate,0.195872974,Ethyl Methyl Carbonate,0.798144973,LiTFSI,0.002991027,0.002991027,273.15,0.443
Propylene Carbonate,0,Fluoroethylene Carbonate,0.178284915,Ethyl Methyl Carbonate,0.72647699,LiTFSI,0.047619048,0.047619048,273.15,5.27
Propylene Carbonate,0,Fluoroethylene Carbonate,0.16286012,Ethyl Methyl Carbonate,0.663623898,LiTFSI,0.086757991,0.086757991,273.15,6.03
Propylene Carbonate,0,Fluoroethylene Carbonate,0.149870343,Ethyl Methyl Carbonate,0.610693037,LiTFSI,0.11971831,0.11971831,273.15,4.99
Propylene Carbonate,0,Fluoroethylene Carbonate,0.138927362,Ethyl Methyl Carbonate,0.566102476,LiTFSI,0.147485081,0.147485081,273.15,3.81
Propylene Carbonate,0,Fluoroethylene Carbonate,0.195872974,Ethyl Methyl Carbonate,0.798144973,LiTFSI,0.002991027,0.002991027,283.15,0.516
Propylene Carbonate,0,Fluoroethylene Carbonate,0.178284915,Ethyl Methyl Carbonate,0.72647699,LiTFSI,0.047619048,0.047619048,283.15,6.17
Propylene Carbonate,0,Fluoroethylene Carbonate,0.16286012,Ethyl Methyl Carbonate,0.663623898,LiTFSI,0.086757991,0.086757991,283.15,7.2
Propylene Carbonate,0,Fluoroethylene Carbonate,0.149870343,Ethyl Methyl Carbonate,0.610693037,LiTFSI,0.11971831,0.11971831,283.15,6.12
Propylene Carbonate,0,Fluoroethylene Carbonate,0.138927362,Ethyl Methyl Carbonate,0.566102476,LiTFSI,0.147485081,0.147485081,283.15,4.8
Propylene Carbonate,0,Fluoroethylene Carbonate,0.195872974,Ethyl Methyl Carbonate,0.798144973,LiTFSI,0.002991027,0.002991027,293.15,0.594
Propylene Carbonate,0,Fluoroethylene Carbonate,0.178284915,Ethyl Methyl Carbonate,0.72647699,LiTFSI,0.047619048,0.047619048,293.15,7.1
Propylene Carbonate,0,Fluoroethylene Carbonate,0.16286012,Ethyl Methyl Carbonate,0.663623898,LiTFSI,0.086757991,0.086757991,293.15,8.45
Propylene Carbonate,0,Fluoroethylene Carbonate,0.149870343,Ethyl Methyl Carbonate,0.610693037,LiTFSI,0.11971831,0.11971831,293.15,7.35
Propylene Carbonate,0,Fluoroethylene Carbonate,0.138927362,Ethyl Methyl Carbonate,0.566102476,LiTFSI,0.147485081,0.147485081,293.15,5.9
Diethyl Carbonate,0.994017946,Fluoroethylene Carbonate,0,Ethyl Methyl Carbonate,0,LiTFSI,0.002991027,0.002991027,243.15,0.085
Diethyl Carbonate,0.893939394,Fluoroethylene Carbonate,0,Ethyl Methyl Carbonate,0,LiTFSI,0.053030303,0.053030303,243.15,1.22
Diethyl Carbonate,0.808318264,Fluoroethylene Carbonate,0,Ethyl Methyl Carbonate,0,LiTFSI,0.095840868,0.095840868,243.15,2.09
Diethyl Carbonate,0.737619461,Fluoroethylene Carbonate,0,Ethyl Methyl Carbonate,0,LiTFSI,0.131190269,0.131190269,243.15,2.11
Diethyl Carbonate,0.679261125,Fluoroethylene Carbonate,0,Ethyl Methyl Carbonate,0,LiTFSI,0.160369437,0.160369437,243.15,1.58
Diethyl Carbonate,0.994017946,Fluoroethylene Carbonate,0,Ethyl Methyl Carbonate,0,LiTFSI,0.002991027,0.002991027,253.15,0.104
Diethyl Carbonate,0.893939394,Fluoroethylene Carbonate,0,Ethyl Methyl Carbonate,0,LiTFSI,0.053030303,0.053030303,253.15,1.53
Diethyl Carbonate,0.808318264,Fluoroethylene Carbonate,0,Ethyl Methyl Carbonate,0,LiTFSI,0.095840868,0.095840868,253.15,2.63
Diethyl Carbonate,0.737619461,Fluoroethylene Carbonate,0,Ethyl Methyl Carbonate,0,LiTFSI,0.131190269,0.131190269,253.15,2.74
Diethyl Carbonate,0.679261125,Fluoroethylene Carbonate,0,Ethyl Methyl Carbonate,0,LiTFSI,0.160369437,0.160369437,253.15,2.09
Diethyl Carbonate,0.994017946,Fluoroethylene Carbonate,0,Ethyl Methyl Carbonate,0,LiTFSI,0.002991027,0.002991027,263.15,0.126
Diethyl Carbonate,0.893939394,Fluoroethylene Carbonate,0,Ethyl Methyl Carbonate,0,LiTFSI,0.053030303,0.053030303,263.15,1.89
Diethyl Carbonate,0.808318264,Fluoroethylene Carbonate,0,Ethyl Methyl Carbonate,0,LiTFSI,0.095840868,0.095840868,263.15,3.28
Diethyl Carbonate,0.737619461,Fluoroethylene Carbonate,0,Ethyl Methyl Carbonate,0,LiTFSI,0.131190269,0.131190269,263.15,3.53
Diethyl Carbonate,0.679261125,Fluoroethylene Carbonate,0,Ethyl Methyl Carbonate,0,LiTFSI,0.160369437,0.160369437,263.15,2.82
Diethyl Carbonate,0.994017946,Fluoroethylene Carbonate,0,Ethyl Methyl Carbonate,0,LiTFSI,0.002991027,0.002991027,273.15,0.15
Diethyl Carbonate,0.893939394,Fluoroethylene Carbonate,0,Ethyl Methyl Carbonate,0,LiTFSI,0.053030303,0.053030303,273.15,2.29
Diethyl Carbonate,0.808318264,Fluoroethylene Carbonate,0,Ethyl Methyl Carbonate,0,LiTFSI,0.095840868,0.095840868,273.15,4
Diethyl Carbonate,0.737619461,Fluoroethylene Carbonate,0,Ethyl Methyl Carbonate,0,LiTFSI,0.131190269,0.131190269,273.15,4.38
Diethyl Carbonate,0.679261125,Fluoroethylene Carbonate,0,Ethyl Methyl Carbonate,0,LiTFSI,0.160369437,0.160369437,273.15,3.62
Diethyl Carbonate,0.994017946,Fluoroethylene Carbonate,0,Ethyl Methyl Carbonate,0,LiTFSI,0.002991027,0.002991027,283.15,0.176
Diethyl Carbonate,0.893939394,Fluoroethylene Carbonate,0,Ethyl Methyl Carbonate,0,LiTFSI,0.053030303,0.053030303,283.15,2.76
Diethyl Carbonate,0.808318264,Fluoroethylene Carbonate,0,Ethyl Methyl Carbonate,0,LiTFSI,0.095840868,0.095840868,283.15,4.81
Diethyl Carbonate,0.737619461,Fluoroethylene Carbonate,0,Ethyl Methyl Carbonate,0,LiTFSI,0.131190269,0.131190269,283.15,5.36
Diethyl Carbonate,0.679261125,Fluoroethylene Carbonate,0,Ethyl Methyl Carbonate,0,LiTFSI,0.160369437,0.160369437,283.15,4.6
Diethyl Carbonate,0.994017946,Fluoroethylene Carbonate,0,Ethyl Methyl Carbonate,0,LiTFSI,0.002991027,0.002991027,293.15,0.205
Diethyl Carbonate,0.893939394,Fluoroethylene Carbonate,0,Ethyl Methyl Carbonate,0,LiTFSI,0.053030303,0.053030303,293.15,3.29
Diethyl Carbonate,0.808318264,Fluoroethylene Carbonate,0,Ethyl Methyl Carbonate,0,LiTFSI,0.095840868,0.095840868,293.15,5.72
Diethyl Carbonate,0.737619461,Fluoroethylene Carbonate,0,Ethyl Methyl Carbonate,0,LiTFSI,0.131190269,0.131190269,293.15,6.45
Diethyl Carbonate,0.679261125,Fluoroethylene Carbonate,0,Ethyl Methyl Carbonate,0,LiTFSI,0.160369437,0.160369437,293.15,5.72
Propylene Carbonate,0,Fluoroethylene Carbonate,0.767976504,Dimethyl Carbonate,0.226041442,LiTFSI,0.002991027,0.002991027,243.15,0.083
Propylene Carbonate,0,Fluoroethylene Carbonate,0.700420319,Dimethyl Carbonate,0.206157374,LiTFSI,0.046711153,0.046711153,243.15,0.656
Propylene Carbonate,0,Fluoroethylene Carbonate,0.641122226,Dimethyl Carbonate,0.188703941,LiTFSI,0.085086917,0.085086917,243.15,0.405
Propylene Carbonate,0,Fluoroethylene Carbonate,0.59121153,Dimethyl Carbonate,0.174013536,LiTFSI,0.117387467,0.117387467,243.15,0.155
Propylene Carbonate,0,Fluoroethylene Carbonate,0.548082504,Dimethyl Carbonate,0.161319206,LiTFSI,0.145299145,0.145299145,243.15,0.0469
Propylene Carbonate,0,Fluoroethylene Carbonate,0.767976504,Dimethyl Carbonate,0.226041442,LiTFSI,0.002991027,0.002991027,253.15,0.132
Propylene Carbonate,0,Fluoroethylene Carbonate,0.700420319,Dimethyl Carbonate,0.206157374,LiTFSI,0.046711153,0.046711153,253.15,1.2
Propylene Carbonate,0,Fluoroethylene Carbonate,0.641122226,Dimethyl Carbonate,0.188703941,LiTFSI,0.085086917,0.085086917,253.15,0.909
Propylene Carbonate,0,Fluoroethylene Carbonate,0.59121153,Dimethyl Carbonate,0.174013536,LiTFSI,0.117387467,0.117387467,253.15,0.46
Propylene Carbonate,0,Fluoroethylene Carbonate,0.548082504,Dimethyl Carbonate,0.161319206,LiTFSI,0.145299145,0.145299145,253.15,0.201
Propylene Carbonate,0,Fluoroethylene Carbonate,0.767976504,Dimethyl Carbonate,0.226041442,LiTFSI,0.002991027,0.002991027,263.15,0.196
Propylene Carbonate,0,Fluoroethylene Carbonate,0.700420319,Dimethyl Carbonate,0.206157374,LiTFSI,0.046711153,0.046711153,263.15,1.95
Propylene Carbonate,0,Fluoroethylene Carbonate,0.641122226,Dimethyl Carbonate,0.188703941,LiTFSI,0.085086917,0.085086917,263.15,1.66
Propylene Carbonate,0,Fluoroethylene Carbonate,0.59121153,Dimethyl Carbonate,0.174013536,LiTFSI,0.117387467,0.117387467,263.15,0.977
Propylene Carbonate,0,Fluoroethylene Carbonate,0.548082504,Dimethyl Carbonate,0.161319206,LiTFSI,0.145299145,0.145299145,263.15,0.523
Propylene Carbonate,0,Fluoroethylene Carbonate,0.767976504,Dimethyl Carbonate,0.226041442,LiTFSI,0.002991027,0.002991027,273.15,0.276
Propylene Carbonate,0,Fluoroethylene Carbonate,0.700420319,Dimethyl Carbonate,0.206157374,LiTFSI,0.046711153,0.046711153,273.15,2.9
Propylene Carbonate,0,Fluoroethylene Carbonate,0.641122226,Dimethyl Carbonate,0.188703941,LiTFSI,0.085086917,0.085086917,273.15,2.66
Propylene Carbonate,0,Fluoroethylene Carbonate,0.59121153,Dimethyl Carbonate,0.174013536,LiTFSI,0.117387467,0.117387467,273.15,1.72
Propylene Carbonate,0,Fluoroethylene Carbonate,0.548082504,Dimethyl Carbonate,0.161319206,LiTFSI,0.145299145,0.145299145,273.15,1.03
Propylene Carbonate,0,Fluoroethylene Carbonate,0.767976504,Dimethyl Carbonate,0.226041442,LiTFSI,0.002991027,0.002991027,283.15,0.372
Propylene Carbonate,0,Fluoroethylene Carbonate,0.700420319,Dimethyl Carbonate,0.206157374,LiTFSI,0.046711153,0.046711153,283.15,4.06
Propylene Carbonate,0,Fluoroethylene Carbonate,0.641122226,Dimethyl Carbonate,0.188703941,LiTFSI,0.085086917,0.085086917,283.15,3.92
Propylene Carbonate,0,Fluoroethylene Carbonate,0.59121153,Dimethyl Carbonate,0.174013536,LiTFSI,0.117387467,0.117387467,283.15,2.68
Propylene Carbonate,0,Fluoroethylene Carbonate,0.548082504,Dimethyl Carbonate,0.161319206,LiTFSI,0.145299145,0.145299145,283.15,1.73
Propylene Carbonate,0,Fluoroethylene Carbonate,0.767976504,Dimethyl Carbonate,0.226041442,LiTFSI,0.002991027,0.002991027,293.15,0.482
Propylene Carbonate,0,Fluoroethylene Carbonate,0.700420319,Dimethyl Carbonate,0.206157374,LiTFSI,0.046711153,0.046711153,293.15,5.4
Propylene Carbonate,0,Fluoroethylene Carbonate,0.641122226,Dimethyl Carbonate,0.188703941,LiTFSI,0.085086917,0.085086917,293.15,5.41
Propylene Carbonate,0,Fluoroethylene Carbonate,0.59121153,Dimethyl Carbonate,0.174013536,LiTFSI,0.117387467,0.117387467,293.15,3.87
Propylene Carbonate,0,Fluoroethylene Carbonate,0.548082504,Dimethyl Carbonate,0.161319206,LiTFSI,0.145299145,0.145299145,293.15,2.6
Propylene Carbonate,0,Fluoroethylene Carbonate,0.904761905,Ethyl Methyl Carbonate,0,LiTFSI,0.047619048,0.047619048,243.15,0.0855
Propylene Carbonate,0,Fluoroethylene Carbonate,0.824817518,Ethyl Methyl Carbonate,0,LiTFSI,0.087591241,0.087591241,243.15,0.0798
Propylene Carbonate,0,Fluoroethylene Carbonate,0.759014952,Ethyl Methyl Carbonate,0,LiTFSI,0.120492524,0.120492524,243.15,0.0448
Propylene Carbonate,0,Fluoroethylene Carbonate,0.70212766,Ethyl Methyl Carbonate,0,LiTFSI,0.14893617,0.14893617,243.15,0.0185
Propylene Carbonate,0,Fluoroethylene Carbonate,0.904761905,Ethyl Methyl Carbonate,0,LiTFSI,0.047619048,0.047619048,253.15,0.256
Propylene Carbonate,0,Fluoroethylene Carbonate,0.824817518,Ethyl Methyl Carbonate,0,LiTFSI,0.087591241,0.087591241,253.15,0.266
Propylene Carbonate,0,Fluoroethylene Carbonate,0.759014952,Ethyl Methyl Carbonate,0,LiTFSI,0.120492524,0.120492524,253.15,0.179
Propylene Carbonate,0,Fluoroethylene Carbonate,0.70212766,Ethyl Methyl Carbonate,0,LiTFSI,0.14893617,0.14893617,253.15,0.1
Propylene Carbonate,0,Fluoroethylene Carbonate,0.904761905,Ethyl Methyl Carbonate,0,LiTFSI,0.047619048,0.047619048,263.15,0.614
Propylene Carbonate,0,Fluoroethylene Carbonate,0.824817518,Ethyl Methyl Carbonate,0,LiTFSI,0.087591241,0.087591241,263.15,0.656
Propylene Carbonate,0,Fluoroethylene Carbonate,0.759014952,Ethyl Methyl Carbonate,0,LiTFSI,0.120492524,0.120492524,263.15,0.476
Propylene Carbonate,0,Fluoroethylene Carbonate,0.70212766,Ethyl Methyl Carbonate,0,LiTFSI,0.14893617,0.14893617,263.15,0.309
Propylene Carbonate,0,Fluoroethylene Carbonate,0.994017946,Ethyl Methyl Carbonate,0,LiTFSI,0.002991027,0.002991027,273.15,4.45E-05
Propylene Carbonate,0,Fluoroethylene Carbonate,0.904761905,Ethyl Methyl Carbonate,0,LiTFSI,0.047619048,0.047619048,273.15,1.28
Propylene Carbonate,0,Fluoroethylene Carbonate,0.824817518,Ethyl Methyl Carbonate,0,LiTFSI,0.087591241,0.087591241,273.15,1.34
Propylene Carbonate,0,Fluoroethylene Carbonate,0.759014952,Ethyl Methyl Carbonate,0,LiTFSI,0.120492524,0.120492524,273.15,1
Propylene Carbonate,0,Fluoroethylene Carbonate,0.70212766,Ethyl Methyl Carbonate,0,LiTFSI,0.14893617,0.14893617,273.15,0.701
Propylene Carbonate,0,Fluoroethylene Carbonate,0.994017946,Ethyl Methyl Carbonate,0,LiTFSI,0.002991027,0.002991027,283.15,0.00472
Propylene Carbonate,0,Fluoroethylene Carbonate,0.904761905,Ethyl Methyl Carbonate,0,LiTFSI,0.047619048,0.047619048,283.15,2.39
Propylene Carbonate,0,Fluoroethylene Carbonate,0.824817518,Ethyl Methyl Carbonate,0,LiTFSI,0.087591241,0.087591241,283.15,2.43
Propylene Carbonate,0,Fluoroethylene Carbonate,0.759014952,Ethyl Methyl Carbonate,0,LiTFSI,0.120492524,0.120492524,283.15,1.82
Propylene Carbonate,0,Fluoroethylene Carbonate,0.70212766,Ethyl Methyl Carbonate,0,LiTFSI,0.14893617,0.14893617,283.15,1.32
Propylene Carbonate,0,Fluoroethylene Carbonate,0.994017946,Ethyl Methyl Carbonate,0,LiTFSI,0.002991027,0.002991027,293.15,0.372
Propylene Carbonate,0,Fluoroethylene Carbonate,0.904761905,Ethyl Methyl Carbonate,0,LiTFSI,0.047619048,0.047619048,293.15,4.14
Propylene Carbonate,0,Fluoroethylene Carbonate,0.824817518,Ethyl Methyl Carbonate,0,LiTFSI,0.087591241,0.087591241,293.15,3.99
Propylene Carbonate,0,Fluoroethylene Carbonate,0.759014952,Ethyl Methyl Carbonate,0,LiTFSI,0.120492524,0.120492524,293.15,2.98
Propylene Carbonate,0,Fluoroethylene Carbonate,0.70212766,Ethyl Methyl Carbonate,0,LiTFSI,0.14893617,0.14893617,293.15,2.19
Diethyl Carbonate,0.179459445,Ethyl Methyl Carbonate,0.814558501,Dimethyl Carbonate,0,LiTFSI,0.002991027,0.002991027,243.15,0.0667
Diethyl Carbonate,0.163018012,Ethyl Methyl Carbonate,0.73993156,Dimethyl Carbonate,0,LiTFSI,0.048525214,0.048525214,243.15,1.18
Diethyl Carbonate,0.148912094,Ethyl Methyl Carbonate,0.675905424,Dimethyl Carbonate,0,LiTFSI,0.087591241,0.087591241,243.15,2.17
Diethyl Carbonate,0.136753075,Ethyl Methyl Carbonate,0.62071617,Dimethyl Carbonate,0,LiTFSI,0.121265378,0.121265378,243.15,2.39
Diethyl Carbonate,0.126500425,Ethyl Methyl Carbonate,0.574179847,Dimethyl Carbonate,0,LiTFSI,0.149659864,0.149659864,243.15,1.93
Diethyl Carbonate,0.179459445,Ethyl Methyl Carbonate,0.814558501,Dimethyl Carbonate,0,LiTFSI,0.002991027,0.002991027,253.15,0.0823
Diethyl Carbonate,0.163018012,Ethyl Methyl Carbonate,0.73993156,Dimethyl Carbonate,0,LiTFSI,0.048525214,0.048525214,253.15,1.44
Diethyl Carbonate,0.148912094,Ethyl Methyl Carbonate,0.675905424,Dimethyl Carbonate,0,LiTFSI,0.087591241,0.087591241,253.15,2.67
Diethyl Carbonate,0.136753075,Ethyl Methyl Carbonate,0.62071617,Dimethyl Carbonate,0,LiTFSI,0.121265378,0.121265378,253.15,3.01
Diethyl Carbonate,0.126500425,Ethyl Methyl Carbonate,0.574179847,Dimethyl Carbonate,0,LiTFSI,0.149659864,0.149659864,253.15,2.48
Diethyl Carbonate,0.179459445,Ethyl Methyl Carbonate,0.814558501,Dimethyl Carbonate,0,LiTFSI,0.002991027,0.002991027,263.15,0.0997
Diethyl Carbonate,0.163018012,Ethyl Methyl Carbonate,0.73993156,Dimethyl Carbonate,0,LiTFSI,0.048525214,0.048525214,263.15,1.73
Diethyl Carbonate,0.148912094,Ethyl Methyl Carbonate,0.675905424,Dimethyl Carbonate,0,LiTFSI,0.087591241,0.087591241,263.15,3.24
Diethyl Carbonate,0.136753075,Ethyl Methyl Carbonate,0.62071617,Dimethyl Carbonate,0,LiTFSI,0.121265378,0.121265378,263.15,3.73
Diethyl Carbonate,0.126500425,Ethyl Methyl Carbonate,0.574179847,Dimethyl Carbonate,0,LiTFSI,0.149659864,0.149659864,263.15,3.13
Diethyl Carbonate,0.179459445,Ethyl Methyl Carbonate,0.814558501,Dimethyl Carbonate,0,LiTFSI,0.002991027,0.002991027,273.15,0.119
Diethyl Carbonate,0.163018012,Ethyl Methyl Carbonate,0.73993156,Dimethyl Carbonate,0,LiTFSI,0.048525214,0.048525214,273.15,2.06
Diethyl Carbonate,0.148912094,Ethyl Methyl Carbonate,0.675905424,Dimethyl Carbonate,0,LiTFSI,0.087591241,0.087591241,273.15,3.89
Diethyl Carbonate,0.136753075,Ethyl Methyl Carbonate,0.62071617,Dimethyl Carbonate,0,LiTFSI,0.121265378,0.121265378,273.15,4.54
Diethyl Carbonate,0.126500425,Ethyl Methyl Carbonate,0.574179847,Dimethyl Carbonate,0,LiTFSI,0.149659864,0.149659864,273.15,3.9
Diethyl Carbonate,0.179459445,Ethyl Methyl Carbonate,0.814558501,Dimethyl Carbonate,0,LiTFSI,0.002991027,0.002991027,283.15,0.14
Diethyl Carbonate,0.163018012,Ethyl Methyl Carbonate,0.73993156,Dimethyl Carbonate,0,LiTFSI,0.048525214,0.048525214,283.15,2.45
Diethyl Carbonate,0.148912094,Ethyl Methyl Carbonate,0.675905424,Dimethyl Carbonate,0,LiTFSI,0.087591241,0.087591241,283.15,4.62
Diethyl Carbonate,0.136753075,Ethyl Methyl Carbonate,0.62071617,Dimethyl Carbonate,0,LiTFSI,0.121265378,0.121265378,283.15,5.46
Diethyl Carbonate,0.126500425,Ethyl Methyl Carbonate,0.574179847,Dimethyl Carbonate,0,LiTFSI,0.149659864,0.149659864,283.15,4.79
Diethyl Carbonate,0.179459445,Ethyl Methyl Carbonate,0.814558501,Dimethyl Carbonate,0,LiTFSI,0.002991027,0.002991027,293.15,0.163
Diethyl Carbonate,0.163018012,Ethyl Methyl Carbonate,0.73993156,Dimethyl Carbonate,0,LiTFSI,0.048525214,0.048525214,293.15,2.88
Diethyl Carbonate,0.148912094,Ethyl Methyl Carbonate,0.675905424,Dimethyl Carbonate,0,LiTFSI,0.087591241,0.087591241,293.15,5.42
Diethyl Carbonate,0.136753075,Ethyl Methyl Carbonate,0.62071617,Dimethyl Carbonate,0,LiTFSI,0.121265378,0.121265378,293.15,6.49
Diethyl Carbonate,0.126500425,Ethyl Methyl Carbonate,0.574179847,Dimethyl Carbonate,0,LiTFSI,0.149659864,0.149659864,293.15,5.83
Propylene Carbonate,0,Fluoroethylene Carbonate,0.393194995,Ethyl Methyl Carbonate,0.600822951,LiTFSI,0.002991027,0.002991027,243.15,0.233
Propylene Carbonate,0,Fluoroethylene Carbonate,0.357888762,Ethyl Methyl Carbonate,0.546873143,LiTFSI,0.047619048,0.047619048,243.15,2.35
Propylene Carbonate,0,Fluoroethylene Carbonate,0.326925062,Ethyl Methyl Carbonate,0.499558956,LiTFSI,0.086757991,0.086757991,243.15,2.11
Propylene Carbonate,0,Fluoroethylene Carbonate,0.300849412,Ethyl Methyl Carbonate,0.459713969,LiTFSI,0.11971831,0.11971831,243.15,1.38
Propylene Carbonate,0,Fluoroethylene Carbonate,0.278882494,Ethyl Methyl Carbonate,0.426147345,LiTFSI,0.147485081,0.147485081,243.15,0.805
Propylene Carbonate,0,Fluoroethylene Carbonate,0.393194995,Ethyl Methyl Carbonate,0.600822951,LiTFSI,0.002991027,0.002991027,253.15,0.303
Propylene Carbonate,0,Fluoroethylene Carbonate,0.357888762,Ethyl Methyl Carbonate,0.546873143,LiTFSI,0.047619048,0.047619048,253.15,3.17
Propylene Carbonate,0,Fluoroethylene Carbonate,0.326925062,Ethyl Methyl Carbonate,0.499558956,LiTFSI,0.086757991,0.086757991,253.15,3
Propylene Carbonate,0,Fluoroethylene Carbonate,0.300849412,Ethyl Methyl Carbonate,0.459713969,LiTFSI,0.11971831,0.11971831,253.15,2.1
Propylene Carbonate,0,Fluoroethylene Carbonate,0.278882494,Ethyl Methyl Carbonate,0.426147345,LiTFSI,0.147485081,0.147485081,253.15,1.34
Propylene Carbonate,0,Fluoroethylene Carbonate,0.393194995,Ethyl Methyl Carbonate,0.600822951,LiTFSI,0.002991027,0.002991027,263.15,0.383
Propylene Carbonate,0,Fluoroethylene Carbonate,0.357888762,Ethyl Methyl Carbonate,0.546873143,LiTFSI,0.047619048,0.047619048,263.15,4.11
Propylene Carbonate,0,Fluoroethylene Carbonate,0.326925062,Ethyl Methyl Carbonate,0.499558956,LiTFSI,0.086757991,0.086757991,263.15,4.04
Propylene Carbonate,0,Fluoroethylene Carbonate,0.300849412,Ethyl Methyl Carbonate,0.459713969,LiTFSI,0.11971831,0.11971831,263.15,2.99
Propylene Carbonate,0,Fluoroethylene Carbonate,0.278882494,Ethyl Methyl Carbonate,0.426147345,LiTFSI,0.147485081,0.147485081,263.15,2.02
Propylene Carbonate,0,Fluoroethylene Carbonate,0.393194995,Ethyl Methyl Carbonate,0.600822951,LiTFSI,0.002991027,0.002991027,273.15,0.472
Propylene Carbonate,0,Fluoroethylene Carbonate,0.357888762,Ethyl Methyl Carbonate,0.546873143,LiTFSI,0.047619048,0.047619048,273.15,5.18
Propylene Carbonate,0,Fluoroethylene Carbonate,0.326925062,Ethyl Methyl Carbonate,0.499558956,LiTFSI,0.086757991,0.086757991,273.15,5.25
Propylene Carbonate,0,Fluoroethylene Carbonate,0.300849412,Ethyl Methyl Carbonate,0.459713969,LiTFSI,0.11971831,0.11971831,273.15,4.03
Propylene Carbonate,0,Fluoroethylene Carbonate,0.278882494,Ethyl Methyl Carbonate,0.426147345,LiTFSI,0.147485081,0.147485081,273.15,2.86
Propylene Carbonate,0,Fluoroethylene Carbonate,0.393194995,Ethyl Methyl Carbonate,0.600822951,LiTFSI,0.002991027,0.002991027,283.15,0.569
Propylene Carbonate,0,Fluoroethylene Carbonate,0.357888762,Ethyl Methyl Carbonate,0.546873143,LiTFSI,0.047619048,0.047619048,283.15,6.36
Propylene Carbonate,0,Fluoroethylene Carbonate,0.326925062,Ethyl Methyl Carbonate,0.499558956,LiTFSI,0.086757991,0.086757991,283.15,6.61
Propylene Carbonate,0,Fluoroethylene Carbonate,0.300849412,Ethyl Methyl Carbonate,0.459713969,LiTFSI,0.11971831,0.11971831,283.15,5.23
Propylene Carbonate,0,Fluoroethylene Carbonate,0.278882494,Ethyl Methyl Carbonate,0.426147345,LiTFSI,0.147485081,0.147485081,283.15,3.84
Propylene Carbonate,0,Fluoroethylene Carbonate,0.393194995,Ethyl Methyl Carbonate,0.600822951,LiTFSI,0.002991027,0.002991027,293.15,0.673
Propylene Carbonate,0,Fluoroethylene Carbonate,0.357888762,Ethyl Methyl Carbonate,0.546873143,LiTFSI,0.047619048,0.047619048,293.15,7.64
Propylene Carbonate,0,Fluoroethylene Carbonate,0.326925062,Ethyl Methyl Carbonate,0.499558956,LiTFSI,0.086757991,0.086757991,293.15,8.1
Propylene Carbonate,0,Fluoroethylene Carbonate,0.300849412,Ethyl Methyl Carbonate,0.459713969,LiTFSI,0.11971831,0.11971831,293.15,6.58
Propylene Carbonate,0,Fluoroethylene Carbonate,0.278882494,Ethyl Methyl Carbonate,0.426147345,LiTFSI,0.147485081,0.147485081,293.15,4.96
Propylene Carbonate,0.994017946,Ethyl Methyl Carbonate,0,Dimethyl Carbonate,0,LiTFSI,0.002991027,0.002991027,243.15,0.0843
Propylene Carbonate,0.906577693,Ethyl Methyl Carbonate,0,Dimethyl Carbonate,0,LiTFSI,0.046711153,0.046711153,243.15,0.606
Propylene Carbonate,0.829826167,Ethyl Methyl Carbonate,0,Dimethyl Carbonate,0,LiTFSI,0.085086917,0.085086917,243.15,0.354
Propylene Carbonate,0.765225066,Ethyl Methyl Carbonate,0,Dimethyl Carbonate,0,LiTFSI,0.117387467,0.117387467,243.15,0.144
Propylene Carbonate,0.709401709,Ethyl Methyl Carbonate,0,Dimethyl Carbonate,0,LiTFSI,0.145299145,0.145299145,243.15,0.0456
Propylene Carbonate,0.994017946,Ethyl Methyl Carbonate,0,Dimethyl Carbonate,0,LiTFSI,0.002991027,0.002991027,253.15,0.133
Propylene Carbonate,0.906577693,Ethyl Methyl Carbonate,0,Dimethyl Carbonate,0,LiTFSI,0.046711153,0.046711153,253.15,1.11
Propylene Carbonate,0.829826167,Ethyl Methyl Carbonate,0,Dimethyl Carbonate,0,LiTFSI,0.085086917,0.085086917,253.15,0.779
Propylene Carbonate,0.765225066,Ethyl Methyl Carbonate,0,Dimethyl Carbonate,0,LiTFSI,0.117387467,0.117387467,253.15,0.401
Propylene Carbonate,0.709401709,Ethyl Methyl Carbonate,0,Dimethyl Carbonate,0,LiTFSI,0.145299145,0.145299145,253.15,0.177
Propylene Carbonate,0.994017946,Ethyl Methyl Carbonate,0,Dimethyl Carbonate,0,LiTFSI,0.002991027,0.002991027,263.15,0.192
Propylene Carbonate,0.906577693,Ethyl Methyl Carbonate,0,Dimethyl Carbonate,0,LiTFSI,0.046711153,0.046711153,263.15,1.74
Propylene Carbonate,0.829826167,Ethyl Methyl Carbonate,0,Dimethyl Carbonate,0,LiTFSI,0.085086917,0.085086917,263.15,1.35
Propylene Carbonate,0.765225066,Ethyl Methyl Carbonate,0,Dimethyl Carbonate,0,LiTFSI,0.117387467,0.117387467,263.15,0.788
Propylene Carbonate,0.709401709,Ethyl Methyl Carbonate,0,Dimethyl Carbonate,0,LiTFSI,0.145299145,0.145299145,263.15,0.412
Propylene Carbonate,0.994017946,Ethyl Methyl Carbonate,0,Dimethyl Carbonate,0,LiTFSI,0.002991027,0.002991027,273.15,0.258
Propylene Carbonate,0.906577693,Ethyl Methyl Carbonate,0,Dimethyl Carbonate,0,LiTFSI,0.046711153,0.046711153,273.15,2.47
Propylene Carbonate,0.829826167,Ethyl Methyl Carbonate,0,Dimethyl Carbonate,0,LiTFSI,0.085086917,0.085086917,273.15,2.06
Propylene Carbonate,0.765225066,Ethyl Methyl Carbonate,0,Dimethyl Carbonate,0,LiTFSI,0.117387467,0.117387467,273.15,1.29
Propylene Carbonate,0.709401709,Ethyl Methyl Carbonate,0,Dimethyl Carbonate,0,LiTFSI,0.145299145,0.145299145,273.15,0.746
Propylene Carbonate,0.994017946,Ethyl Methyl Carbonate,0,Dimethyl Carbonate,0,LiTFSI,0.002991027,0.002991027,283.15,0.332
Propylene Carbonate,0.906577693,Ethyl Methyl Carbonate,0,Dimethyl Carbonate,0,LiTFSI,0.046711153,0.046711153,283.15,3.29
Propylene Carbonate,0.829826167,Ethyl Methyl Carbonate,0,Dimethyl Carbonate,0,LiTFSI,0.085086917,0.085086917,283.15,2.89
Propylene Carbonate,0.765225066,Ethyl Methyl Carbonate,0,Dimethyl Carbonate,0,LiTFSI,0.117387467,0.117387467,283.15,1.9
Propylene Carbonate,0.709401709,Ethyl Methyl Carbonate,0,Dimethyl Carbonate,0,LiTFSI,0.145299145,0.145299145,283.15,1.17
Propylene Carbonate,0.994017946,Ethyl Methyl Carbonate,0,Dimethyl Carbonate,0,LiTFSI,0.002991027,0.002991027,293.15,0.415
Propylene Carbonate,0.906577693,Ethyl Methyl Carbonate,0,Dimethyl Carbonate,0,LiTFSI,0.046711153,0.046711153,293.15,4.23
Propylene Carbonate,0.829826167,Ethyl Methyl Carbonate,0,Dimethyl Carbonate,0,LiTFSI,0.085086917,0.085086917,293.15,3.86
Propylene Carbonate,0.765225066,Ethyl Methyl Carbonate,0,Dimethyl Carbonate,0,LiTFSI,0.117387467,0.117387467,293.15,2.63
Propylene Carbonate,0.709401709,Ethyl Methyl Carbonate,0,Dimethyl Carbonate,0,LiTFSI,0.145299145,0.145299145,293.15,1.69
Propylene Carbonate,0,Diethyl Carbonate,0.744378659,Ethylene Carbonate,0.249639287,LiPF6,0.002991027,0.002991027,243.15,0.141
Propylene Carbonate,0,Diethyl Carbonate,0.674826744,Ethylene Carbonate,0.22631394,LiPF6,0.049429658,0.049429658,243.15,1.61
Propylene Carbonate,0,Diethyl Carbonate,0.612702303,Ethylene Carbonate,0.205479516,LiPF6,0.090909091,0.090909091,243.15,1.29
Propylene Carbonate,0,Diethyl Carbonate,0.562627392,Ethylene Carbonate,0.188686093,LiPF6,0.124343257,0.124343257,243.15,0.42
Propylene Carbonate,0,Diethyl Carbonate,0.519318378,Ethylene Carbonate,0.174161723,LiPF6,0.153259949,0.153259949,243.15,0.0225
Propylene Carbonate,0,Diethyl Carbonate,0.744378659,Ethylene Carbonate,0.249639287,LiPF6,0.002991027,0.002991027,253.15,0.181
Propylene Carbonate,0,Diethyl Carbonate,0.674826744,Ethylene Carbonate,0.22631394,LiPF6,0.049429658,0.049429658,253.15,2.15
Propylene Carbonate,0,Diethyl Carbonate,0.612702303,Ethylene Carbonate,0.205479516,LiPF6,0.090909091,0.090909091,253.15,1.98
Propylene Carbonate,0,Diethyl Carbonate,0.562627392,Ethylene Carbonate,0.188686093,LiPF6,0.124343257,0.124343257,253.15,0.894
Propylene Carbonate,0,Diethyl Carbonate,0.519318378,Ethylene Carbonate,0.174161723,LiPF6,0.153259949,0.153259949,253.15,0.137
Propylene Carbonate,0,Diethyl Carbonate,0.744378659,Ethylene Carbonate,0.249639287,LiPF6,0.002991027,0.002991027,263.15,0.227
Propylene Carbonate,0,Diethyl Carbonate,0.674826744,Ethylene Carbonate,0.22631394,LiPF6,0.049429658,0.049429658,263.15,2.78
Propylene Carbonate,0,Diethyl Carbonate,0.612702303,Ethylene Carbonate,0.205479516,LiPF6,0.090909091,0.090909091,263.15,2.81
Propylene Carbonate,0,Diethyl Carbonate,0.562627392,Ethylene Carbonate,0.188686093,LiPF6,0.124343257,0.124343257,263.15,1.56
Propylene Carbonate,0,Diethyl Carbonate,0.519318378,Ethylene Carbonate,0.174161723,LiPF6,0.153259949,0.153259949,263.15,0.412
Propylene Carbonate,0,Diethyl Carbonate,0.744378659,Ethylene Carbonate,0.249639287,LiPF6,0.002991027,0.002991027,273.15,0.277
Propylene Carbonate,0,Diethyl Carbonate,0.674826744,Ethylene Carbonate,0.22631394,LiPF6,0.049429658,0.049429658,273.15,3.47
Propylene Carbonate,0,Diethyl Carbonate,0.612702303,Ethylene Carbonate,0.205479516,LiPF6,0.090909091,0.090909091,273.15,3.75
Propylene Carbonate,0,Diethyl Carbonate,0.562627392,Ethylene Carbonate,0.188686093,LiPF6,0.124343257,0.124343257,273.15,2.4
Propylene Carbonate,0,Diethyl Carbonate,0.519318378,Ethylene Carbonate,0.174161723,LiPF6,0.153259949,0.153259949,273.15,0.877
Propylene Carbonate,0,Diethyl Carbonate,0.744378659,Ethylene Carbonate,0.249639287,LiPF6,0.002991027,0.002991027,283.15,0.332
Propylene Carbonate,0,Diethyl Carbonate,0.674826744,Ethylene Carbonate,0.22631394,LiPF6,0.049429658,0.049429658,283.15,4.22
Propylene Carbonate,0,Diethyl Carbonate,0.612702303,Ethylene Carbonate,0.205479516,LiPF6,0.090909091,0.090909091,283.15,4.81
Propylene Carbonate,0,Diethyl Carbonate,0.562627392,Ethylene Carbonate,0.188686093,LiPF6,0.124343257,0.124343257,283.15,3.42
Propylene Carbonate,0,Diethyl Carbonate,0.519318378,Ethylene Carbonate,0.174161723,LiPF6,0.153259949,0.153259949,283.15,1.55
Propylene Carbonate,0,Diethyl Carbonate,0.744378659,Ethylene Carbonate,0.249639287,LiPF6,0.002991027,0.002991027,293.15,0.39
Propylene Carbonate,0,Diethyl Carbonate,0.674826744,Ethylene Carbonate,0.22631394,LiPF6,0.049429658,0.049429658,293.15,5.03
Propylene Carbonate,0,Diethyl Carbonate,0.612702303,Ethylene Carbonate,0.205479516,LiPF6,0.090909091,0.090909091,293.15,5.97
Propylene Carbonate,0,Diethyl Carbonate,0.562627392,Ethylene Carbonate,0.188686093,LiPF6,0.124343257,0.124343257,293.15,4.59
Propylene Carbonate,0,Diethyl Carbonate,0.519318378,Ethylene Carbonate,0.174161723,LiPF6,0.153259949,0.153259949,293.15,2.43
Diethyl Carbonate,0.524738985,Fluoroethylene Carbonate,0,Ethylene Carbonate,0.469278961,LiTFSI,0.002991027,0.002991027,243.15,0.228
Diethyl Carbonate,0.478579547,Fluoroethylene Carbonate,0,Ethylene Carbonate,0.427998146,LiTFSI,0.046711153,0.046711153,243.15,2.23
Diethyl Carbonate,0.437179694,Fluoroethylene Carbonate,0,Ethylene Carbonate,0.390973871,LiTFSI,0.085923218,0.085923218,243.15,1.83
Diethyl Carbonate,0.402317896,Fluoroethylene Carbonate,0,Ethylene Carbonate,0.359796641,LiTFSI,0.118942731,0.118942731,243.15,0.951
Diethyl Carbonate,0.372951047,Fluoroethylene Carbonate,0,Ethylene Carbonate,0.333533595,LiTFSI,0.146757679,0.146757679,243.15,0.422
Diethyl Carbonate,0.524738985,Fluoroethylene Carbonate,0,Ethylene Carbonate,0.469278961,LiTFSI,0.002991027,0.002991027,253.15,0.297
Diethyl Carbonate,0.478579547,Fluoroethylene Carbonate,0,Ethylene Carbonate,0.427998146,LiTFSI,0.046711153,0.046711153,253.15,3.02
Diethyl Carbonate,0.437179694,Fluoroethylene Carbonate,0,Ethylene Carbonate,0.390973871,LiTFSI,0.085923218,0.085923218,253.15,2.66
Diethyl Carbonate,0.402317896,Fluoroethylene Carbonate,0,Ethylene Carbonate,0.359796641,LiTFSI,0.118942731,0.118942731,253.15,1.56
Diethyl Carbonate,0.372951047,Fluoroethylene Carbonate,0,Ethylene Carbonate,0.333533595,LiTFSI,0.146757679,0.146757679,253.15,0.806
Diethyl Carbonate,0.524738985,Fluoroethylene Carbonate,0,Ethylene Carbonate,0.469278961,LiTFSI,0.002991027,0.002991027,263.15,0.376
Diethyl Carbonate,0.478579547,Fluoroethylene Carbonate,0,Ethylene Carbonate,0.427998146,LiTFSI,0.046711153,0.046711153,263.15,3.94
Diethyl Carbonate,0.437179694,Fluoroethylene Carbonate,0,Ethylene Carbonate,0.390973871,LiTFSI,0.085923218,0.085923218,263.15,3.67
Diethyl Carbonate,0.402317896,Fluoroethylene Carbonate,0,Ethylene Carbonate,0.359796641,LiTFSI,0.118942731,0.118942731,263.15,2.34
Diethyl Carbonate,0.372951047,Fluoroethylene Carbonate,0,Ethylene Carbonate,0.333533595,LiTFSI,0.146757679,0.146757679,263.15,1.34
Diethyl Carbonate,0.524738985,Fluoroethylene Carbonate,0,Ethylene Carbonate,0.469278961,LiTFSI,0.002991027,0.002991027,273.15,0.463
Diethyl Carbonate,0.478579547,Fluoroethylene Carbonate,0,Ethylene Carbonate,0.427998146,LiTFSI,0.046711153,0.046711153,273.15,4.98
Diethyl Carbonate,0.437179694,Fluoroethylene Carbonate,0,Ethylene Carbonate,0.390973871,LiTFSI,0.085923218,0.085923218,273.15,4.83
Diethyl Carbonate,0.402317896,Fluoroethylene Carbonate,0,Ethylene Carbonate,0.359796641,LiTFSI,0.118942731,0.118942731,273.15,3.28
Diethyl Carbonate,0.372951047,Fluoroethylene Carbonate,0,Ethylene Carbonate,0.333533595,LiTFSI,0.146757679,0.146757679,273.15,2.02
Diethyl Carbonate,0.524738985,Fluoroethylene Carbonate,0,Ethylene Carbonate,0.469278961,LiTFSI,0.002991027,0.002991027,283.15,0.558
Diethyl Carbonate,0.478579547,Fluoroethylene Carbonate,0,Ethylene Carbonate,0.427998146,LiTFSI,0.046711153,0.046711153,283.15,6.13
Diethyl Carbonate,0.437179694,Fluoroethylene Carbonate,0,Ethylene Carbonate,0.390973871,LiTFSI,0.085923218,0.085923218,283.15,6.15
Diethyl Carbonate,0.402317896,Fluoroethylene Carbonate,0,Ethylene Carbonate,0.359796641,LiTFSI,0.118942731,0.118942731,283.15,4.38
Diethyl Carbonate,0.372951047,Fluoroethylene Carbonate,0,Ethylene Carbonate,0.333533595,LiTFSI,0.146757679,0.146757679,283.15,2.85
Diethyl Carbonate,0.524738985,Fluoroethylene Carbonate,0,Ethylene Carbonate,0.469278961,LiTFSI,0.002991027,0.002991027,293.15,0.66
Diethyl Carbonate,0.478579547,Fluoroethylene Carbonate,0,Ethylene Carbonate,0.427998146,LiTFSI,0.046711153,0.046711153,293.15,7.38
Diethyl Carbonate,0.437179694,Fluoroethylene Carbonate,0,Ethylene Carbonate,0.390973871,LiTFSI,0.085923218,0.085923218,293.15,7.61
Diethyl Carbonate,0.402317896,Fluoroethylene Carbonate,0,Ethylene Carbonate,0.359796641,LiTFSI,0.118942731,0.118942731,293.15,5.63
Diethyl Carbonate,0.372951047,Fluoroethylene Carbonate,0,Ethylene Carbonate,0.333533595,LiTFSI,0.146757679,0.146757679,293.15,3.82
Diethyl Carbonate,0,Ethyl Methyl Carbonate,0.767258753,Ethylene Carbonate,0.226759194,LiTFSI,0.002991027,0.002991027,243.15,0.251
Diethyl Carbonate,0,Ethyl Methyl Carbonate,0.701169944,Ethylene Carbonate,0.207227002,LiTFSI,0.045801527,0.045801527,243.15,2.86
Diethyl Carbonate,0,Ethyl Methyl Carbonate,0.643112215,Ethylene Carbonate,0.190068353,LiTFSI,0.083409716,0.083409716,243.15,2.85
Diethyl Carbonate,0,Ethyl Methyl Carbonate,0.593068418,Ethylene Carbonate,0.175278178,LiTFSI,0.115826702,0.115826702,243.15,2.02
Diethyl Carbonate,0,Ethyl Methyl Carbonate,0.550962159,Ethylene Carbonate,0.1628339,LiTFSI,0.143101971,0.143101971,243.15,1.25
Diethyl Carbonate,0,Ethyl Methyl Carbonate,0.767258753,Ethylene Carbonate,0.226759194,LiTFSI,0.002991027,0.002991027,253.15,0.316
Diethyl Carbonate,0,Ethyl Methyl Carbonate,0.701169944,Ethylene Carbonate,0.207227002,LiTFSI,0.045801527,0.045801527,253.15,3.68
Diethyl Carbonate,0,Ethyl Methyl Carbonate,0.643112215,Ethylene Carbonate,0.190068353,LiTFSI,0.083409716,0.083409716,253.15,3.84
Diethyl Carbonate,0,Ethyl Methyl Carbonate,0.593068418,Ethylene Carbonate,0.175278178,LiTFSI,0.115826702,0.115826702,253.15,2.87
Diethyl Carbonate,0,Ethyl Methyl Carbonate,0.550962159,Ethylene Carbonate,0.1628339,LiTFSI,0.143101971,0.143101971,253.15,1.91
Diethyl Carbonate,0,Ethyl Methyl Carbonate,0.767258753,Ethylene Carbonate,0.226759194,LiTFSI,0.002991027,0.002991027,263.15,0.388
Diethyl Carbonate,0,Ethyl Methyl Carbonate,0.701169944,Ethylene Carbonate,0.207227002,LiTFSI,0.045801527,0.045801527,263.15,4.6
