Repository: BattModels/DiffMix-NatCommData

# DiffMix-NatCommData

This is the official data repository for "Differentiable Modeling and Optimization of Non-aqueous Li-based Battery Electrolyte Solutions Using Geometric Deep Learning" published in Nature Communications.

# Citation

Coming soon.

File: training_data/published_AEM_data.csv (part 5 of 82)
sub1_name,x1 (mole fraction),sub2_name,x2 (mole fraction),sub3_name,x3 (mole fraction),salt,x4 (mole fraction),x5 (mole fraction),temperature (K),ionic conductivity (mS/cm)
Diethyl Carbonate,0,Ethyl Methyl Carbonate,0.643112215,Ethylene Carbonate,0.190068353,LiTFSI,0.083409716,0.083409716,263.15,4.95
Diethyl Carbonate,0,Ethyl Methyl Carbonate,0.593068418,Ethylene Carbonate,0.175278178,LiTFSI,0.115826702,0.115826702,263.15,3.86
Diethyl Carbonate,0,Ethyl Methyl Carbonate,0.550962159,Ethylene Carbonate,0.1628339,LiTFSI,0.143101971,0.143101971,263.15,2.7
Diethyl Carbonate,0,Ethyl Methyl Carbonate,0.767258753,Ethylene Carbonate,0.226759194,LiTFSI,0.002991027,0.002991027,273.15,0.466
Diethyl Carbonate,0,Ethyl Methyl Carbonate,0.701169944,Ethylene Carbonate,0.207227002,LiTFSI,0.045801527,0.045801527,273.15,5.59
Diethyl Carbonate,0,Ethyl Methyl Carbonate,0.643112215,Ethylene Carbonate,0.190068353,LiTFSI,0.083409716,0.083409716,273.15,6.18
Diethyl Carbonate,0,Ethyl Methyl Carbonate,0.593068418,Ethylene Carbonate,0.175278178,LiTFSI,0.115826702,0.115826702,273.15,4.98
Diethyl Carbonate,0,Ethyl Methyl Carbonate,0.550962159,Ethylene Carbonate,0.1628339,LiTFSI,0.143101971,0.143101971,273.15,3.63
Diethyl Carbonate,0,Ethyl Methyl Carbonate,0.767258753,Ethylene Carbonate,0.226759194,LiTFSI,0.002991027,0.002991027,283.15,0.548
Diethyl Carbonate,0,Ethyl Methyl Carbonate,0.701169944,Ethylene Carbonate,0.207227002,LiTFSI,0.045801527,0.045801527,283.15,6.64
Diethyl Carbonate,0,Ethyl Methyl Carbonate,0.643112215,Ethylene Carbonate,0.190068353,LiTFSI,0.083409716,0.083409716,283.15,7.52
Diethyl Carbonate,0,Ethyl Methyl Carbonate,0.593068418,Ethylene Carbonate,0.175278178,LiTFSI,0.115826702,0.115826702,283.15,6.23
Diethyl Carbonate,0,Ethyl Methyl Carbonate,0.550962159,Ethylene Carbonate,0.1628339,LiTFSI,0.143101971,0.143101971,283.15,4.69
Diethyl Carbonate,0,Ethyl Methyl Carbonate,0.767258753,Ethylene Carbonate,0.226759194,LiTFSI,0.002991027,0.002991027,293.15,0.635
Diethyl Carbonate,0,Ethyl Methyl Carbonate,0.701169944,Ethylene Carbonate,0.207227002,LiTFSI,0.045801527,0.045801527,293.15,7.76
Diethyl Carbonate,0,Ethyl Methyl Carbonate,0.643112215,Ethylene Carbonate,0.190068353,LiTFSI,0.083409716,0.083409716,293.15,8.95
Diethyl Carbonate,0,Ethyl Methyl Carbonate,0.593068418,Ethylene Carbonate,0.175278178,LiTFSI,0.115826702,0.115826702,293.15,7.59
Diethyl Carbonate,0,Ethyl Methyl Carbonate,0.550962159,Ethylene Carbonate,0.1628339,LiTFSI,0.143101971,0.143101971,293.15,5.87
Propylene Carbonate,0.38093274,Fluoroethylene Carbonate,0.183348935,Dimethyl Carbonate,0.431726309,LiPF6,0.001996008,0.001996008,243.15,0.195
Propylene Carbonate,0.348122184,Fluoroethylene Carbonate,0.167556697,Dimethyl Carbonate,0.394540794,LiPF6,0.044890162,0.044890162,243.15,2.03
Propylene Carbonate,0.319945479,Fluoroethylene Carbonate,0.153994805,Dimethyl Carbonate,0.362607007,LiPF6,0.081726354,0.081726354,243.15,1.82
Propylene Carbonate,0.2956602,Fluoroethylene Carbonate,0.142305917,Dimethyl Carbonate,0.335083529,LiPF6,0.113475177,0.113475177,243.15,0.924
Propylene Carbonate,0.275252469,Fluoroethylene Carbonate,0.132483354,Dimethyl Carbonate,0.311954632,LiPF6,0.140154772,0.140154772,243.15,0.25
Propylene Carbonate,0.38093274,Fluoroethylene Carbonate,0.183348935,Dimethyl Carbonate,0.431726309,LiPF6,0.001996008,0.001996008,253.15,0.268
Propylene Carbonate,0.348122184,Fluoroethylene Carbonate,0.167556697,Dimethyl Carbonate,0.394540794,LiPF6,0.044890162,0.044890162,253.15,2.93
Propylene Carbonate,0.319945479,Fluoroethylene Carbonate,0.153994805,Dimethyl Carbonate,0.362607007,LiPF6,0.081726354,0.081726354,253.15,2.92
Propylene Carbonate,0.2956602,Fluoroethylene Carbonate,0.142305917,Dimethyl Carbonate,0.335083529,LiPF6,0.113475177,0.113475177,253.15,1.81
Propylene Carbonate,0.275252469,Fluoroethylene Carbonate,0.132483354,Dimethyl Carbonate,0.311954632,LiPF6,0.140154772,0.140154772,253.15,0.74
Propylene Carbonate,0.38093274,Fluoroethylene Carbonate,0.183348935,Dimethyl Carbonate,0.431726309,LiPF6,0.001996008,0.001996008,263.15,0.35
Propylene Carbonate,0.348122184,Fluoroethylene Carbonate,0.167556697,Dimethyl Carbonate,0.394540794,LiPF6,0.044890162,0.044890162,263.15,3.97
Propylene Carbonate,0.319945479,Fluoroethylene Carbonate,0.153994805,Dimethyl Carbonate,0.362607007,LiPF6,0.081726354,0.081726354,263.15,4.23
Propylene Carbonate,0.2956602,Fluoroethylene Carbonate,0.142305917,Dimethyl Carbonate,0.335083529,LiPF6,0.113475177,0.113475177,263.15,2.98
Propylene Carbonate,0.275252469,Fluoroethylene Carbonate,0.132483354,Dimethyl Carbonate,0.311954632,LiPF6,0.140154772,0.140154772,263.15,1.54
Propylene Carbonate,0.38093274,Fluoroethylene Carbonate,0.183348935,Dimethyl Carbonate,0.431726309,LiPF6,0.001996008,0.001996008,273.15,0.44
Propylene Carbonate,0.348122184,Fluoroethylene Carbonate,0.167556697,Dimethyl Carbonate,0.394540794,LiPF6,0.044890162,0.044890162,273.15,5.14
Propylene Carbonate,0.319945479,Fluoroethylene Carbonate,0.153994805,Dimethyl Carbonate,0.362607007,LiPF6,0.081726354,0.081726354,273.15,5.75
Propylene Carbonate,0.2956602,Fluoroethylene Carbonate,0.142305917,Dimethyl Carbonate,0.335083529,LiPF6,0.113475177,0.113475177,273.15,4.4
Propylene Carbonate,0.275252469,Fluoroethylene Carbonate,0.132483354,Dimethyl Carbonate,0.311954632,LiPF6,0.140154772,0.140154772,273.15,2.62
Propylene Carbonate,0.38093274,Fluoroethylene Carbonate,0.183348935,Dimethyl Carbonate,0.431726309,LiPF6,0.001996008,0.001996008,283.15,0.539
Propylene Carbonate,0.348122184,Fluoroethylene Carbonate,0.167556697,Dimethyl Carbonate,0.394540794,LiPF6,0.044890162,0.044890162,283.15,6.43
Propylene Carbonate,0.319945479,Fluoroethylene Carbonate,0.153994805,Dimethyl Carbonate,0.362607007,LiPF6,0.081726354,0.081726354,283.15,7.46
Propylene Carbonate,0.2956602,Fluoroethylene Carbonate,0.142305917,Dimethyl Carbonate,0.335083529,LiPF6,0.113475177,0.113475177,283.15,6.07
Propylene Carbonate,0.275252469,Fluoroethylene Carbonate,0.132483354,Dimethyl Carbonate,0.311954632,LiPF6,0.140154772,0.140154772,283.15,3.97
Propylene Carbonate,0.38093274,Fluoroethylene Carbonate,0.183348935,Dimethyl Carbonate,0.431726309,LiPF6,0.001996008,0.001996008,293.15,0.646
Propylene Carbonate,0.348122184,Fluoroethylene Carbonate,0.167556697,Dimethyl Carbonate,0.394540794,LiPF6,0.044890162,0.044890162,293.15,7.85
Propylene Carbonate,0.319945479,Fluoroethylene Carbonate,0.153994805,Dimethyl Carbonate,0.362607007,LiPF6,0.081726354,0.081726354,293.15,9.38
Propylene Carbonate,0.2956602,Fluoroethylene Carbonate,0.142305917,Dimethyl Carbonate,0.335083529,LiPF6,0.113475177,0.113475177,293.15,8
Propylene Carbonate,0.275252469,Fluoroethylene Carbonate,0.132483354,Dimethyl Carbonate,0.311954632,LiPF6,0.140154772,0.140154772,293.15,5.61
Diethyl Carbonate,0,Fluoroethylene Carbonate,0.904761905,Ethyl Methyl Carbonate,0,LiPF6,0.047619048,0.047619048,243.15,0.0416
Diethyl Carbonate,0,Fluoroethylene Carbonate,0.824817518,Ethyl Methyl Carbonate,0,LiPF6,0.087591241,0.087591241,243.15,0.0487
Diethyl Carbonate,0,Fluoroethylene Carbonate,0.759014952,Ethyl Methyl Carbonate,0,LiPF6,0.120492524,0.120492524,243.15,0.0301
Diethyl Carbonate,0,Fluoroethylene Carbonate,0.70212766,Ethyl Methyl Carbonate,0,LiPF6,0.14893617,0.14893617,243.15,0.0112
Diethyl Carbonate,0,Fluoroethylene Carbonate,0.904761905,Ethyl Methyl Carbonate,0,LiPF6,0.047619048,0.047619048,253.15,0.158
Diethyl Carbonate,0,Fluoroethylene Carbonate,0.824817518,Ethyl Methyl Carbonate,0,LiPF6,0.087591241,0.087591241,253.15,0.211
Diethyl Carbonate,0,Fluoroethylene Carbonate,0.759014952,Ethyl Methyl Carbonate,0,LiPF6,0.120492524,0.120492524,253.15,0.16
Diethyl Carbonate,0,Fluoroethylene Carbonate,0.70212766,Ethyl Methyl Carbonate,0,LiPF6,0.14893617,0.14893617,253.15,0.0903
Diethyl Carbonate,0,Fluoroethylene Carbonate,0.904761905,Ethyl Methyl Carbonate,0,LiPF6,0.047619048,0.047619048,263.15,0.452
Diethyl Carbonate,0,Fluoroethylene Carbonate,0.824817518,Ethyl Methyl Carbonate,0,LiPF6,0.087591241,0.087591241,263.15,0.613
Diethyl Carbonate,0,Fluoroethylene Carbonate,0.759014952,Ethyl Methyl Carbonate,0,LiPF6,0.120492524,0.120492524,263.15,0.508
Diethyl Carbonate,0,Fluoroethylene Carbonate,0.70212766,Ethyl Methyl Carbonate,0,LiPF6,0.14893617,0.14893617,263.15,0.348
Diethyl Carbonate,0,Fluoroethylene Carbonate,0.904761905,Ethyl Methyl Carbonate,0,LiPF6,0.047619048,0.047619048,273.15,1.09
Diethyl Carbonate,0,Fluoroethylene Carbonate,0.824817518,Ethyl Methyl Carbonate,0,LiPF6,0.087591241,0.087591241,273.15,1.41
Diethyl Carbonate,0,Fluoroethylene Carbonate,0.759014952,Ethyl Methyl Carbonate,0,LiPF6,0.120492524,0.120492524,273.15,1.21
Diethyl Carbonate,0,Fluoroethylene Carbonate,0.70212766,Ethyl Methyl Carbonate,0,LiPF6,0.14893617,0.14893617,273.15,0.908
Diethyl Carbonate,0,Fluoroethylene Carbonate,0.994017946,Ethyl Methyl Carbonate,0,LiPF6,0.002991027,0.002991027,283.15,0.000637
Diethyl Carbonate,0,Fluoroethylene Carbonate,0.904761905,Ethyl Methyl Carbonate,0,LiPF6,0.047619048,0.047619048,283.15,2.31
Diethyl Carbonate,0,Fluoroethylene Carbonate,0.824817518,Ethyl Methyl Carbonate,0,LiPF6,0.087591241,0.087591241,283.15,2.78
Diethyl Carbonate,0,Fluoroethylene Carbonate,0.759014952,Ethyl Methyl Carbonate,0,LiPF6,0.120492524,0.120492524,283.15,2.42
Diethyl Carbonate,0,Fluoroethylene Carbonate,0.70212766,Ethyl Methyl Carbonate,0,LiPF6,0.14893617,0.14893617,283.15,1.89
Diethyl Carbonate,0,Fluoroethylene Carbonate,0.994017946,Ethyl Methyl Carbonate,0,LiPF6,0.002991027,0.002991027,293.15,0.4
Diethyl Carbonate,0,Fluoroethylene Carbonate,0.904761905,Ethyl Methyl Carbonate,0,LiPF6,0.047619048,0.047619048,293.15,4.46
Diethyl Carbonate,0,Fluoroethylene Carbonate,0.824817518,Ethyl Methyl Carbonate,0,LiPF6,0.087591241,0.087591241,293.15,4.92
Diethyl Carbonate,0,Fluoroethylene Carbonate,0.759014952,Ethyl Methyl Carbonate,0,LiPF6,0.120492524,0.120492524,293.15,4.26
Diethyl Carbonate,0,Fluoroethylene Carbonate,0.70212766,Ethyl Methyl Carbonate,0,LiPF6,0.14893617,0.14893617,293.15,3.39
Fluoroethylene Carbonate,0.354901898,Ethyl Methyl Carbonate,0,Ethylene Carbonate,0.641106086,LiTFSI,0.001996008,0.001996008,243.15,0.0919
Fluoroethylene Carbonate,0.325636129,Ethyl Methyl Carbonate,0,Ethylene Carbonate,0.588239469,LiTFSI,0.043062201,0.043062201,243.15,0.745
Fluoroethylene Carbonate,0.299889923,Ethyl Methyl Carbonate,0,Ethylene Carbonate,0.541730703,LiTFSI,0.079189687,0.079189687,243.15,0.479
Fluoroethylene Carbonate,0.277704743,Ethyl Methyl Carbonate,0,Ethylene Carbonate,0.501654688,LiTFSI,0.110320285,0.110320285,243.15,0.221
Fluoroethylene Carbonate,0.258558049,Ethyl Methyl Carbonate,0,Ethylene Carbonate,0.46706749,LiTFSI,0.13718723,0.13718723,243.15,0.0936
Fluoroethylene Carbonate,0.354901898,Ethyl Methyl Carbonate,0,Ethylene Carbonate,0.641106086,LiTFSI,0.001996008,0.001996008,253.15,0.141
Fluoroethylene Carbonate,0.325636129,Ethyl Methyl Carbonate,0,Ethylene Carbonate,0.588239469,LiTFSI,0.043062201,0.043062201,253.15,1.3
Fluoroethylene Carbonate,0.299889923,Ethyl Methyl Carbonate,0,Ethylene Carbonate,0.541730703,LiTFSI,0.079189687,0.079189687,253.15,1
Fluoroethylene Carbonate,0.277704743,Ethyl Methyl Carbonate,0,Ethylene Carbonate,0.501654688,LiTFSI,0.110320285,0.110320285,253.15,0.559
Fluoroethylene Carbonate,0.258558049,Ethyl Methyl Carbonate,0,Ethylene Carbonate,0.46706749,LiTFSI,0.13718723,0.13718723,253.15,0.298
Fluoroethylene Carbonate,0.354901898,Ethyl Methyl Carbonate,0,Ethylene Carbonate,0.641106086,LiTFSI,0.001996008,0.001996008,263.15,0.205
Fluoroethylene Carbonate,0.325636129,Ethyl Methyl Carbonate,0,Ethylene Carbonate,0.588239469,LiTFSI,0.043062201,0.043062201,263.15,2.04
Fluoroethylene Carbonate,0.299889923,Ethyl Methyl Carbonate,0,Ethylene Carbonate,0.541730703,LiTFSI,0.079189687,0.079189687,263.15,1.74
Fluoroethylene Carbonate,0.277704743,Ethyl Methyl Carbonate,0,Ethylene Carbonate,0.501654688,LiTFSI,0.110320285,0.110320285,263.15,1.09
Fluoroethylene Carbonate,0.258558049,Ethyl Methyl Carbonate,0,Ethylene Carbonate,0.46706749,LiTFSI,0.13718723,0.13718723,263.15,0.662
Fluoroethylene Carbonate,0.354901898,Ethyl Methyl Carbonate,0,Ethylene Carbonate,0.641106086,LiTFSI,0.001996008,0.001996008,273.15,0.284
Fluoroethylene Carbonate,0.325636129,Ethyl Methyl Carbonate,0,Ethylene Carbonate,0.588239469,LiTFSI,0.043062201,0.043062201,273.15,2.95
Fluoroethylene Carbonate,0.299889923,Ethyl Methyl Carbonate,0,Ethylene Carbonate,0.541730703,LiTFSI,0.079189687,0.079189687,273.15,2.71
Fluoroethylene Carbonate,0.277704743,Ethyl Methyl Carbonate,0,Ethylene Carbonate,0.501654688,LiTFSI,0.110320285,0.110320285,273.15,1.83
Fluoroethylene Carbonate,0.258558049,Ethyl Methyl Carbonate,0,Ethylene Carbonate,0.46706749,LiTFSI,0.13718723,0.13718723,273.15,1.19
Fluoroethylene Carbonate,0.354901898,Ethyl Methyl Carbonate,0,Ethylene Carbonate,0.641106086,LiTFSI,0.001996008,0.001996008,283.15,0.375
Fluoroethylene Carbonate,0.325636129,Ethyl Methyl Carbonate,0,Ethylene Carbonate,0.588239469,LiTFSI,0.043062201,0.043062201,283.15,4.04
Fluoroethylene Carbonate,0.299889923,Ethyl Methyl Carbonate,0,Ethylene Carbonate,0.541730703,LiTFSI,0.079189687,0.079189687,283.15,3.88
Fluoroethylene Carbonate,0.277704743,Ethyl Methyl Carbonate,0,Ethylene Carbonate,0.501654688,LiTFSI,0.110320285,0.110320285,283.15,2.75
Fluoroethylene Carbonate,0.258558049,Ethyl Methyl Carbonate,0,Ethylene Carbonate,0.46706749,LiTFSI,0.13718723,0.13718723,283.15,1.87
Fluoroethylene Carbonate,0.354901898,Ethyl Methyl Carbonate,0,Ethylene Carbonate,0.641106086,LiTFSI,0.001996008,0.001996008,293.15,0.479
Fluoroethylene Carbonate,0.325636129,Ethyl Methyl Carbonate,0,Ethylene Carbonate,0.588239469,LiTFSI,0.043062201,0.043062201,293.15,5.28
Fluoroethylene Carbonate,0.299889923,Ethyl Methyl Carbonate,0,Ethylene Carbonate,0.541730703,LiTFSI,0.079189687,0.079189687,293.15,5.24
Fluoroethylene Carbonate,0.277704743,Ethyl Methyl Carbonate,0,Ethylene Carbonate,0.501654688,LiTFSI,0.110320285,0.110320285,293.15,3.85
Fluoroethylene Carbonate,0.258558049,Ethyl Methyl Carbonate,0,Ethylene Carbonate,0.46706749,LiTFSI,0.13718723,0.13718723,293.15,2.68
Diethyl Carbonate,0,Ethyl Methyl Carbonate,0.173862408,Ethylene Carbonate,0.822145576,LiPF6,0.001996008,0.001996008,243.15,0.136
Diethyl Carbonate,0,Ethyl Methyl Carbonate,0.160166062,Ethylene Carbonate,0.757379479,LiPF6,0.041227229,0.041227229,243.15,1.09
Diethyl Carbonate,0,Ethyl Methyl Carbonate,0.14780317,Ethylene Carbonate,0.698918898,LiPF6,0.076638966,0.076638966,243.15,0.757
Diethyl Carbonate,0,Ethyl Methyl Carbonate,0.137153697,Ethylene Carbonate,0.648560589,LiPF6,0.107142857,0.107142857,243.15,0.34
Diethyl Carbonate,0,Ethyl Methyl Carbonate,0.12796978,Ethylene Carbonate,0.605132473,LiPF6,0.133448873,0.133448873,243.15,0.103
Diethyl Carbonate,0,Ethyl Methyl Carbonate,0.173862408,Ethylene Carbonate,0.822145576,LiPF6,0.001996008,0.001996008,253.15,0.199
Diethyl Carbonate,0,Ethyl Methyl Carbonate,0.160166062,Ethylene Carbonate,0.757379479,LiPF6,0.041227229,0.041227229,253.15,1.78
Diethyl Carbonate,0,Ethyl Methyl Carbonate,0.14780317,Ethylene Carbonate,0.698918898,LiPF6,0.076638966,0.076638966,253.15,1.48
Diethyl Carbonate,0,Ethyl Methyl Carbonate,0.137153697,Ethylene Carbonate,0.648560589,LiPF6,0.107142857,0.107142857,253.15,0.857
Diethyl Carbonate,0,Ethyl Methyl Carbonate,0.12796978,Ethylene Carbonate,0.605132473,LiPF6,0.133448873,0.133448873,253.15,0.388
Diethyl Carbonate,0,Ethyl Methyl Carbonate,0.173862408,Ethylene Carbonate,0.822145576,LiPF6,0.001996008,0.001996008,263.15,0.276
Diethyl Carbonate,0,Ethyl Methyl Carbonate,0.160166062,Ethylene Carbonate,0.757379479,LiPF6,0.041227229,0.041227229,263.15,2.65
Diethyl Carbonate,0,Ethyl Methyl Carbonate,0.14780317,Ethylene Carbonate,0.698918898,LiPF6,0.076638966,0.076638966,263.15,2.47
Diethyl Carbonate,0,Ethyl Methyl Carbonate,0.137153697,Ethylene Carbonate,0.648560589,LiPF6,0.107142857,0.107142857,263.15,1.66
Diethyl Carbonate,0,Ethyl Methyl Carbonate,0.12796978,Ethylene Carbonate,0.605132473,LiPF6,0.133448873,0.133448873,263.15,0.95
Diethyl Carbonate,0,Ethyl Methyl Carbonate,0.173862408,Ethylene Carbonate,0.822145576,LiPF6,0.001996008,0.001996008,273.15,0.367
Diethyl Carbonate,0,Ethyl Methyl Carbonate,0.160166062,Ethylene Carbonate,0.757379479,LiPF6,0.041227229,0.041227229,273.15,3.7
Diethyl Carbonate,0,Ethyl Methyl Carbonate,0.14780317,Ethylene Carbonate,0.698918898,LiPF6,0.076638966,0.076638966,273.15,3.71
Diethyl Carbonate,0,Ethyl Methyl Carbonate,0.137153697,Ethylene Carbonate,0.648560589,LiPF6,0.107142857,0.107142857,273.15,2.76
Diethyl Carbonate,0,Ethyl Methyl Carbonate,0.12796978,Ethylene Carbonate,0.605132473,LiPF6,0.133448873,0.133448873,273.15,1.82
Diethyl Carbonate,0,Ethyl Methyl Carbonate,0.173862408,Ethylene Carbonate,0.822145576,LiPF6,0.001996008,0.001996008,283.15,0.471
Diethyl Carbonate,0,Ethyl Methyl Carbonate,0.160166062,Ethylene Carbonate,0.757379479,LiPF6,0.041227229,0.041227229,283.15,4.91
Diethyl Carbonate,0,Ethyl Methyl Carbonate,0.14780317,Ethylene Carbonate,0.698918898,LiPF6,0.076638966,0.076638966,283.15,5.19
Diethyl Carbonate,0,Ethyl Methyl Carbonate,0.137153697,Ethylene Carbonate,0.648560589,LiPF6,0.107142857,0.107142857,283.15,4.15
Diethyl Carbonate,0,Ethyl Methyl Carbonate,0.12796978,Ethylene Carbonate,0.605132473,LiPF6,0.133448873,0.133448873,283.15,2.99
Diethyl Carbonate,0,Ethyl Methyl Carbonate,0.173862408,Ethylene Carbonate,0.822145576,LiPF6,0.001996008,0.001996008,293.15,0.585
Diethyl Carbonate,0,Ethyl Methyl Carbonate,0.160166062,Ethylene Carbonate,0.757379479,LiPF6,0.041227229,0.041227229,293.15,6.28
Diethyl Carbonate,0,Ethyl Methyl Carbonate,0.14780317,Ethylene Carbonate,0.698918898,LiPF6,0.076638966,0.076638966,293.15,6.89
Diethyl Carbonate,0,Ethyl Methyl Carbonate,0.137153697,Ethylene Carbonate,0.648560589,LiPF6,0.107142857,0.107142857,293.15,5.78
Diethyl Carbonate,0,Ethyl Methyl Carbonate,0.12796978,Ethylene Carbonate,0.605132473,LiPF6,0.133448873,0.133448873,293.15,4.44
Diethyl Carbonate,0.568156856,Fluoroethylene Carbonate,0.21095785,Ethyl Methyl Carbonate,0.214903241,LiTFSI,0.002991027,0.002991027,243.15,0.186
Diethyl Carbonate,0.514038484,Fluoroethylene Carbonate,0.190863583,Ethyl Methyl Carbonate,0.194433166,LiTFSI,0.050332384,0.050332384,243.15,1.99
Diethyl Carbonate,0.46670924,Fluoroethylene Carbonate,0.173290134,Ethyl Methyl Carbonate,0.176531053,LiTFSI,0.091734787,0.091734787,243.15,1.92
Diethyl Carbonate,0.427682782,Fluoroethylene Carbonate,0.158799527,Ethyl Methyl Carbonate,0.161769439,LiTFSI,0.125874126,0.125874126,243.15,1.33
Diethyl Carbonate,0.393924037,Fluoroethylene Carbonate,0.146264834,Ethyl Methyl Carbonate,0.149000318,LiTFSI,0.155405405,0.155405405,243.15,0.783
Diethyl Carbonate,0.568156856,Fluoroethylene Carbonate,0.21095785,Ethyl Methyl Carbonate,0.214903241,LiTFSI,0.002991027,0.002991027,253.15,0.241
Diethyl Carbonate,0.514038484,Fluoroethylene Carbonate,0.190863583,Ethyl Methyl Carbonate,0.194433166,LiTFSI,0.050332384,0.050332384,253.15,2.63
Diethyl Carbonate,0.46670924,Fluoroethylene Carbonate,0.173290134,Ethyl Methyl Carbonate,0.176531053,LiTFSI,0.091734787,0.091734787,253.15,2.66
Diethyl Carbonate,0.427682782,Fluoroethylene Carbonate,0.158799527,Ethyl Methyl Carbonate,0.161769439,LiTFSI,0.125874126,0.125874126,253.15,1.95
Diethyl Carbonate,0.393924037,Fluoroethylene Carbonate,0.146264834,Ethyl Methyl Carbonate,0.149000318,LiTFSI,0.155405405,0.155405405,253.15,1.26
Diethyl Carbonate,0.568156856,Fluoroethylene Carbonate,0.21095785,Ethyl Methyl Carbonate,0.214903241,LiTFSI,0.002991027,0.002991027,263.15,0.304
Diethyl Carbonate,0.514038484,Fluoroethylene Carbonate,0.190863583,Ethyl Methyl Carbonate,0.194433166,LiTFSI,0.050332384,0.050332384,263.15,3.34
Diethyl Carbonate,0.46670924,Fluoroethylene Carbonate,0.173290134,Ethyl Methyl Carbonate,0.176531053,LiTFSI,0.091734787,0.091734787,263.15,3.51
Diethyl Carbonate,0.427682782,Fluoroethylene Carbonate,0.158799527,Ethyl Methyl Carbonate,0.161769439,LiTFSI,0.125874126,0.125874126,263.15,2.7
Diethyl Carbonate,0.393924037,Fluoroethylene Carbonate,0.146264834,Ethyl Methyl Carbonate,0.149000318,LiTFSI,0.155405405,0.155405405,263.15,1.86
Diethyl Carbonate,0.568156856,Fluoroethylene Carbonate,0.21095785,Ethyl Methyl Carbonate,0.214903241,LiTFSI,0.002991027,0.002991027,273.15,0.373
Diethyl Carbonate,0.514038484,Fluoroethylene Carbonate,0.190863583,Ethyl Methyl Carbonate,0.194433166,LiTFSI,0.050332384,0.050332384,273.15,4.13
Diethyl Carbonate,0.46670924,Fluoroethylene Carbonate,0.173290134,Ethyl Methyl Carbonate,0.176531053,LiTFSI,0.091734787,0.091734787,273.15,4.47
Diethyl Carbonate,0.427682782,Fluoroethylene Carbonate,0.158799527,Ethyl Methyl Carbonate,0.161769439,LiTFSI,0.125874126,0.125874126,273.15,3.55
Diethyl Carbonate,0.393924037,Fluoroethylene Carbonate,0.146264834,Ethyl Methyl Carbonate,0.149000318,LiTFSI,0.155405405,0.155405405,273.15,2.57
Diethyl Carbonate,0.568156856,Fluoroethylene Carbonate,0.21095785,Ethyl Methyl Carbonate,0.214903241,LiTFSI,0.002991027,0.002991027,283.15,0.448
Diethyl Carbonate,0.514038484,Fluoroethylene Carbonate,0.190863583,Ethyl Methyl Carbonate,0.194433166,LiTFSI,0.050332384,0.050332384,283.15,4.98
Diethyl Carbonate,0.46670924,Fluoroethylene Carbonate,0.173290134,Ethyl Methyl Carbonate,0.176531053,LiTFSI,0.091734787,0.091734787,283.15,5.54
Diethyl Carbonate,0.427682782,Fluoroethylene Carbonate,0.158799527,Ethyl Methyl Carbonate,0.161769439,LiTFSI,0.125874126,0.125874126,283.15,4.53
Diethyl Carbonate,0.393924037,Fluoroethylene Carbonate,0.146264834,Ethyl Methyl Carbonate,0.149000318,LiTFSI,0.155405405,0.155405405,283.15,3.4
Diethyl Carbonate,0.568156856,Fluoroethylene Carbonate,0.21095785,Ethyl Methyl Carbonate,0.214903241,LiTFSI,0.002991027,0.002991027,293.15,0.529
Diethyl Carbonate,0.514038484,Fluoroethylene Carbonate,0.190863583,Ethyl Methyl Carbonate,0.194433166,LiTFSI,0.050332384,0.050332384,293.15,5.88
Diethyl Carbonate,0.46670924,Fluoroethylene Carbonate,0.173290134,Ethyl Methyl Carbonate,0.176531053,LiTFSI,0.091734787,0.091734787,293.15,6.7
Diethyl Carbonate,0.427682782,Fluoroethylene Carbonate,0.158799527,Ethyl Methyl Carbonate,0.161769439,LiTFSI,0.125874126,0.125874126,293.15,5.61
Diethyl Carbonate,0.393924037,Fluoroethylene Carbonate,0.146264834,Ethyl Methyl Carbonate,0.149000318,LiTFSI,0.155405405,0.155405405,293.15,4.34
Fluoroethylene Carbonate,0.174452361,Ethyl Methyl Carbonate,0,Dimethyl Carbonate,0.821555623,LiTFSI,0.001996008,0.001996008,243.15,0.288
Fluoroethylene Carbonate,0.160387836,Ethyl Methyl Carbonate,0,Dimethyl Carbonate,0.755320977,LiTFSI,0.042145594,0.042145594,243.15,3.83
Fluoroethylene Carbonate,0.147708466,Ethyl Methyl Carbonate,0,Dimethyl Carbonate,0.695609506,LiTFSI,0.078341014,0.078341014,243.15,4.36
Fluoroethylene Carbonate,0.137061567,Ethyl Methyl Carbonate,0,Dimethyl Carbonate,0.645469628,LiTFSI,0.108734403,0.108734403,243.15,3.24
Fluoroethylene Carbonate,0.127616917,Ethyl Methyl Carbonate,0,Dimethyl Carbonate,0.600991553,LiTFSI,0.135695765,0.135695765,243.15,2.1
Fluoroethylene Carbonate,0.174452361,Ethyl Methyl Carbonate,0,Dimethyl Carbonate,0.821555623,LiTFSI,0.001996008,0.001996008,253.15,0.357
Fluoroethylene Carbonate,0.160387836,Ethyl Methyl Carbonate,0,Dimethyl Carbonate,0.755320977,LiTFSI,0.042145594,0.042145594,253.15,4.82
Fluoroethylene Carbonate,0.147708466,Ethyl Methyl Carbonate,0,Dimethyl Carbonate,0.695609506,LiTFSI,0.078341014,0.078341014,253.15,5.67
Fluoroethylene Carbonate,0.137061567,Ethyl Methyl Carbonate,0,Dimethyl Carbonate,0.645469628,LiTFSI,0.108734403,0.108734403,253.15,4.45
Fluoroethylene Carbonate,0.127616917,Ethyl Methyl Carbonate,0,Dimethyl Carbonate,0.600991553,LiTFSI,0.135695765,0.135695765,253.15,3.06
Fluoroethylene Carbonate,0.174452361,Ethyl Methyl Carbonate,0,Dimethyl Carbonate,0.821555623,LiTFSI,0.001996008,0.001996008,263.15,0.433
Fluoroethylene Carbonate,0.160387836,Ethyl Methyl Carbonate,0,Dimethyl Carbonate,0.755320977,LiTFSI,0.042145594,0.042145594,263.15,5.91
Fluoroethylene Carbonate,0.147708466,Ethyl Methyl Carbonate,0,Dimethyl Carbonate,0.695609506,LiTFSI,0.078341014,0.078341014,263.15,7.16
Fluoroethylene Carbonate,0.137061567,Ethyl Methyl Carbonate,0,Dimethyl Carbonate,0.645469628,LiTFSI,0.108734403,0.108734403,263.15,5.87
Fluoroethylene Carbonate,0.127616917,Ethyl Methyl Carbonate,0,Dimethyl Carbonate,0.600991553,LiTFSI,0.135695765,0.135695765,263.15,4.22
Fluoroethylene Carbonate,0.174452361,Ethyl Methyl Carbonate,0,Dimethyl Carbonate,0.821555623,LiTFSI,0.001996008,0.001996008,273.15,0.516
Fluoroethylene Carbonate,0.160387836,Ethyl Methyl Carbonate,0,Dimethyl Carbonate,0.755320977,LiTFSI,0.042145594,0.042145594,273.15,7.11
Fluoroethylene Carbonate,0.147708466,Ethyl Methyl Carbonate,0,Dimethyl Carbonate,0.695609506,LiTFSI,0.078341014,0.078341014,273.15,8.82
Fluoroethylene Carbonate,0.137061567,Ethyl Methyl Carbonate,0,Dimethyl Carbonate,0.645469628,LiTFSI,0.108734403,0.108734403,273.15,7.49
Fluoroethylene Carbonate,0.127616917,Ethyl Methyl Carbonate,0,Dimethyl Carbonate,0.600991553,LiTFSI,0.135695765,0.135695765,273.15,5.57
Fluoroethylene Carbonate,0.174452361,Ethyl Methyl Carbonate,0,Dimethyl Carbonate,0.821555623,LiTFSI,0.001996008,0.001996008,283.15,0.605
Fluoroethylene Carbonate,0.160387836,Ethyl Methyl Carbonate,0,Dimethyl Carbonate,0.755320977,LiTFSI,0.042145594,0.042145594,283.15,8.4
Fluoroethylene Carbonate,0.147708466,Ethyl Methyl Carbonate,0,Dimethyl Carbonate,0.695609506,LiTFSI,0.078341014,0.078341014,283.15,10.6
Fluoroethylene Carbonate,0.137061567,Ethyl Methyl Carbonate,0,Dimethyl Carbonate,0.645469628,LiTFSI,0.108734403,0.108734403,283.15,9.3
Fluoroethylene Carbonate,0.127616917,Ethyl Methyl Carbonate,0,Dimethyl Carbonate,0.600991553,LiTFSI,0.135695765,0.135695765,283.15,7.11
Fluoroethylene Carbonate,0.174452361,Ethyl Methyl Carbonate,0,Dimethyl Carbonate,0.821555623,LiTFSI,0.001996008,0.001996008,293.15,0.7
Fluoroethylene Carbonate,0.160387836,Ethyl Methyl Carbonate,0,Dimethyl Carbonate,0.755320977,LiTFSI,0.042145594,0.042145594,293.15,9.78
Fluoroethylene Carbonate,0.147708466,Ethyl Methyl Carbonate,0,Dimethyl Carbonate,0.695609506,LiTFSI,0.078341014,0.078341014,293.15,12.6
Fluoroethylene Carbonate,0.137061567,Ethyl Methyl Carbonate,0,Dimethyl Carbonate,0.645469628,LiTFSI,0.108734403,0.108734403,293.15,11.3
Fluoroethylene Carbonate,0.127616917,Ethyl Methyl Carbonate,0,Dimethyl Carbonate,0.600991553,LiTFSI,0.135695765,0.135695765,293.15,8.85
Propylene Carbonate,0.368890481,Diethyl Carbonate,0,Dimethyl Carbonate,0.627117503,LiTFSI,0.001996008,0.001996008,243.15,0.302
Propylene Carbonate,0.338471191,Diethyl Carbonate,0,Dimethyl Carbonate,0.575404407,LiTFSI,0.043062201,0.043062201,243.15,3.47
Propylene Carbonate,0.31171019,Diethyl Carbonate,0,Dimethyl Carbonate,0.529910437,LiTFSI,0.079189687,0.079189687,243.15,3.37
Propylene Carbonate,0.288650573,Diethyl Carbonate,0,Dimethyl Carbonate,0.490708858,LiTFSI,0.110320285,0.110320285,243.15,2.17
Propylene Carbonate,0.268749205,Diethyl Carbonate,0,Dimethyl Carbonate,0.456876334,LiTFSI,0.13718723,0.13718723,243.15,1.23
Propylene Carbonate,0.368890481,Diethyl Carbonate,0,Dimethyl Carbonate,0.627117503,LiTFSI,0.001996008,0.001996008,253.15,0.385
Propylene Carbonate,0.338471191,Diethyl Carbonate,0,Dimethyl Carbonate,0.575404407,LiTFSI,0.043062201,0.043062201,253.15,4.53
Propylene Carbonate,0.31171019,Diethyl Carbonate,0,Dimethyl Carbonate,0.529910437,LiTFSI,0.079189687,0.079189687,253.15,4.61
Propylene Carbonate,0.288650573,Diethyl Carbonate,0,Dimethyl Carbonate,0.490708858,LiTFSI,0.110320285,0.110320285,253.15,3.18
Propylene Carbonate,0.268749205,Diethyl Carbonate,0,Dimethyl Carbonate,0.456876334,LiTFSI,0.13718723,0.13718723,253.15,1.93
Propylene Carbonate,0.368890481,Diethyl Carbonate,0,Dimethyl Carbonate,0.627117503,LiTFSI,0.001996008,0.001996008,263.15,0.473
Propylene Carbonate,0.338471191,Diethyl Carbonate,0,Dimethyl Carbonate,0.575404407,LiTFSI,0.043062201,0.043062201,263.15,5.67
Propylene Carbonate,0.31171019,Diethyl Carbonate,0,Dimethyl Carbonate,0.529910437,LiTFSI,0.079189687,0.079189687,263.15,5.97
Propylene Carbonate,0.288650573,Diethyl Carbonate,0,Dimethyl Carbonate,0.490708858,LiTFSI,0.110320285,0.110320285,263.15,4.33
Propylene Carbonate,0.268749205,Diethyl Carbonate,0,Dimethyl Carbonate,0.456876334,LiTFSI,0.13718723,0.13718723,263.15,2.78
Propylene Carbonate,0.368890481,Diethyl Carbonate,0,Dimethyl Carbonate,0.627117503,LiTFSI,0.001996008,0.001996008,273.15,0.566
Propylene Carbonate,0.338471191,Diethyl Carbonate,0,Dimethyl Carbonate,0.575404407,LiTFSI,0.043062201,0.043062201,273.15,6.89
Propylene Carbonate,0.31171019,Diethyl Carbonate,0,Dimethyl Carbonate,0.529910437,LiTFSI,0.079189687,0.079189687,273.15,7.47
Propylene Carbonate,0.288650573,Diethyl Carbonate,0,Dimethyl Carbonate,0.490708858,LiTFSI,0.110320285,0.110320285,273.15,5.64
Propylene Carbonate,0.268749205,Diethyl Carbonate,0,Dimethyl Carbonate,0.456876334,LiTFSI,0.13718723,0.13718723,273.15,3.78
Propylene Carbonate,0.368890481,Diethyl Carbonate,0,Dimethyl Carbonate,0.627117503,LiTFSI,0.001996008,0.001996008,283.15,0.665
Propylene Carbonate,0.338471191,Diethyl Carbonate,0,Dimethyl Carbonate,0.575404407,LiTFSI,0.043062201,0.043062201,283.15,8.19
Propylene Carbonate,0.31171019,Diethyl Carbonate,0,Dimethyl Carbonate,0.529910437,LiTFSI,0.079189687,0.079189687,283.15,9.1
Propylene Carbonate,0.288650573,Diethyl Carbonate,0,Dimethyl Carbonate,0.490708858,LiTFSI,0.110320285,0.110320285,283.15,7.1
Propylene Carbonate,0.268749205,Diethyl Carbonate,0,Dimethyl Carbonate,0.456876334,LiTFSI,0.13718723,0.13718723,283.15,4.92
Propylene Carbonate,0.368890481,Diethyl Carbonate,0,Dimethyl Carbonate,0.627117503,LiTFSI,0.001996008,0.001996008,293.15,0.77
Propylene Carbonate,0.338471191,Diethyl Carbonate,0,Dimethyl Carbonate,0.575404407,LiTFSI,0.043062201,0.043062201,293.15,9.6
Propylene Carbonate,0.31171019,Diethyl Carbonate,0,Dimethyl Carbonate,0.529910437,LiTFSI,0.079189687,0.079189687,293.15,10.9
Propylene Carbonate,0.288650573,Diethyl Carbonate,0,Dimethyl Carbonate,0.490708858,LiTFSI,0.110320285,0.110320285,293.15,8.74
Propylene Carbonate,0.268749205,Diethyl Carbonate,0,Dimethyl Carbonate,0.456876334,LiTFSI,0.13718723,0.13718723,293.15,6.24
Propylene Carbonate,0,Diethyl Carbonate,0,Fluoroethylene Carbonate,0.904761905,LiTFSI,0.047619048,0.047619048,243.15,0.0855
Propylene Carbonate,0,Diethyl Carbonate,0,Fluoroethylene Carbonate,0.824817518,LiTFSI,0.087591241,0.087591241,243.15,0.0798
Propylene Carbonate,0,Diethyl Carbonate,0,Fluoroethylene Carbonate,0.759014952,LiTFSI,0.120492524,0.120492524,243.15,0.0448
Propylene Carbonate,0,Diethyl Carbonate,0,Fluoroethylene Carbonate,0.70212766,LiTFSI,0.14893617,0.14893617,243.15,0.0185
Propylene Carbonate,0,Diethyl Carbonate,0,Fluoroethylene Carbonate,0.904761905,LiTFSI,0.047619048,0.047619048,253.15,0.256
Propylene Carbonate,0,Diethyl Carbonate,0,Fluoroethylene Carbonate,0.824817518,LiTFSI,0.087591241,0.087591241,253.15,0.266
Propylene Carbonate,0,Diethyl Carbonate,0,Fluoroethylene Carbonate,0.759014952,LiTFSI,0.120492524,0.120492524,253.15,0.179
Propylene Carbonate,0,Diethyl Carbonate,0,Fluoroethylene Carbonate,0.70212766,LiTFSI,0.14893617,0.14893617,253.15,0.1
Propylene Carbonate,0,Diethyl Carbonate,0,Fluoroethylene Carbonate,0.904761905,LiTFSI,0.047619048,0.047619048,263.15,0.614
Propylene Carbonate,0,Diethyl Carbonate,0,Fluoroethylene Carbonate,0.824817518,LiTFSI,0.087591241,0.087591241,263.15,0.656
Propylene Carbonate,0,Diethyl Carbonate,0,Fluoroethylene Carbonate,0.759014952,LiTFSI,0.120492524,0.120492524,263.15,0.476
Propylene Carbonate,0,Diethyl Carbonate,0,Fluoroethylene Carbonate,0.70212766,LiTFSI,0.14893617,0.14893617,263.15,0.309
Propylene Carbonate,0,Diethyl Carbonate,0,Fluoroethylene Carbonate,0.994017946,LiTFSI,0.002991027,0.002991027,273.15,4.45E-05
Propylene Carbonate,0,Diethyl Carbonate,0,Fluoroethylene Carbonate,0.904761905,LiTFSI,0.047619048,0.047619048,273.15,1.28
Propylene Carbonate,0,Diethyl Carbonate,0,Fluoroethylene Carbonate,0.824817518,LiTFSI,0.087591241,0.087591241,273.15,1.34
Propylene Carbonate,0,Diethyl Carbonate,0,Fluoroethylene Carbonate,0.759014952,LiTFSI,0.120492524,0.120492524,273.15,1
Propylene Carbonate,0,Diethyl Carbonate,0,Fluoroethylene Carbonate,0.70212766,LiTFSI,0.14893617,0.14893617,273.15,0.701
Propylene Carbonate,0,Diethyl Carbonate,0,Fluoroethylene Carbonate,0.994017946,LiTFSI,0.002991027,0.002991027,283.15,0.00472
Propylene Carbonate,0,Diethyl Carbonate,0,Fluoroethylene Carbonate,0.904761905,LiTFSI,0.047619048,0.047619048,283.15,2.39
Propylene Carbonate,0,Diethyl Carbonate,0,Fluoroethylene Carbonate,0.824817518,LiTFSI,0.087591241,0.087591241,283.15,2.43
Propylene Carbonate,0,Diethyl Carbonate,0,Fluoroethylene Carbonate,0.759014952,LiTFSI,0.120492524,0.120492524,283.15,1.82
Propylene Carbonate,0,Diethyl Carbonate,0,Fluoroethylene Carbonate,0.70212766,LiTFSI,0.14893617,0.14893617,283.15,1.32
Propylene Carbonate,0,Diethyl Carbonate,0,Fluoroethylene Carbonate,0.994017946,LiTFSI,0.002991027,0.002991027,293.15,0.372
Propylene Carbonate,0,Diethyl Carbonate,0,Fluoroethylene Carbonate,0.904761905,LiTFSI,0.047619048,0.047619048,293.15,4.14
Propylene Carbonate,0,Diethyl Carbonate,0,Fluoroethylene Carbonate,0.824817518,LiTFSI,0.087591241,0.087591241,293.15,3.99
Propylene Carbonate,0,Diethyl Carbonate,0,Fluoroethylene Carbonate,0.759014952,LiTFSI,0.120492524,0.120492524,293.15,2.98
Propylene Carbonate,0,Diethyl Carbonate,0,Fluoroethylene Carbonate,0.70212766,LiTFSI,0.14893617,0.14893617,293.15,2.19
Diethyl Carbonate,0.994017946,Ethylene Carbonate,0,Dimethyl Carbonate,0,LiPF6,0.002991027,0.002991027,243.15,0.0519
Diethyl Carbonate,0.893939394,Ethylene Carbonate,0,Dimethyl Carbonate,0,LiPF6,0.053030303,0.053030303,243.15,0.597
Diethyl Carbonate,0.808318264,Ethylene Carbonate,0,Dimethyl Carbonate,0,LiPF6,0.095840868,0.095840868,243.15,0.937
Diethyl Carbonate,0.737619461,Ethylene Carbonate,0,Dimethyl Carbonate,0,LiPF6,0.131190269,0.131190269,243.15,0.461
Diethyl Carbonate,0.679261125,Ethylene Carbonate,0,Dimethyl Carbonate,0,LiPF6,0.160369437,0.160369437,243.15,0.0757
Diethyl Carbonate,0.994017946,Ethylene Carbonate,0,Dimethyl Carbonate,0,LiPF6,0.002991027,0.002991027,253.15,0.0635
Diethyl Carbonate,0.893939394,Ethylene Carbonate,0,Dimethyl Carbonate,0,LiPF6,0.053030303,0.053030303,253.15,0.775
Diethyl Carbonate,0.808318264,Ethylene Carbonate,0,Dimethyl Carbonate,0,LiPF6,0.095840868,0.095840868,253.15,1.3
Diethyl Carbonate,0.737619461,Ethylene Carbonate,0,Dimethyl Carbonate,0,LiPF6,0.131190269,0.131190269,253.15,0.781
Diethyl Carbonate,0.679261125,Ethylene Carbonate,0,Dimethyl Carbonate,0,LiPF6,0.160369437,0.160369437,253.15,0.189
Diethyl Carbonate,0.994017946,Ethylene Carbonate,0,Dimethyl Carbonate,0,LiPF6,0.002991027,0.002991027,263.15,0.0764
Diethyl Carbonate,0.893939394,Ethylene Carbonate,0,Dimethyl Carbonate,0,LiPF6,0.053030303,0.053030303,263.15,0.987
Diethyl Carbonate,0.808318264,Ethylene Carbonate,0,Dimethyl Carbonate,0,LiPF6,0.095840868,0.095840868,263.15,1.72
Diethyl Carbonate,0.737619461,Ethylene Carbonate,0,Dimethyl Carbonate,0,LiPF6,0.131190269,0.131190269,263.15,1.22
Diethyl Carbonate,0.679261125,Ethylene Carbonate,0,Dimethyl Carbonate,0,LiPF6,0.160369437,0.160369437,263.15,0.386
Diethyl Carbonate,0.994017946,Ethylene Carbonate,0,Dimethyl Carbonate,0,LiPF6,0.002991027,0.002991027,273.15,0.0908
Diethyl Carbonate,0.893939394,Ethylene Carbonate,0,Dimethyl Carbonate,0,LiPF6,0.053030303,0.053030303,273.15,1.24
Diethyl Carbonate,0.808318264,Ethylene Carbonate,0,Dimethyl Carbonate,0,LiPF6,0.095840868,0.095840868,273.15,2.24
Diethyl Carbonate,0.737619461,Ethylene Carbonate,0,Dimethyl Carbonate,0,LiPF6,0.131190269,0.131190269,273.15,1.79
Diethyl Carbonate,0.679261125,Ethylene Carbonate,0,Dimethyl Carbonate,0,LiPF6,0.160369437,0.160369437,273.15,0.7
Diethyl Carbonate,0.994017946,Ethylene Carbonate,0,Dimethyl Carbonate,0,LiPF6,0.002991027,0.002991027,283.15,0.107
Diethyl Carbonate,0.893939394,Ethylene Carbonate,0,Dimethyl Carbonate,0,LiPF6,0.053030303,0.053030303,283.15,1.53
Diethyl Carbonate,0.808318264,Ethylene Carbonate,0,Dimethyl Carbonate,0,LiPF6,0.095840868,0.095840868,283.15,2.83
Diethyl Carbonate,0.737619461,Ethylene Carbonate,0,Dimethyl Carbonate,0,LiPF6,0.131190269,0.131190269,283.15,2.5
Diethyl Carbonate,0.679261125,Ethylene Carbonate,0,Dimethyl Carbonate,0,LiPF6,0.160369437,0.160369437,283.15,1.16
Diethyl Carbonate,0.994017946,Ethylene Carbonate,0,Dimethyl Carbonate,0,LiPF6,0.002991027,0.002991027,293.15,0.124
Diethyl Carbonate,0.893939394,Ethylene Carbonate,0,Dimethyl Carbonate,0,LiPF6,0.053030303,0.053030303,293.15,1.86
Diethyl Carbonate,0.808318264,Ethylene Carbonate,0,Dimethyl Carbonate,0,LiPF6,0.095840868,0.095840868,293.15,3.48
Diethyl Carbonate,0.737619461,Ethylene Carbonate,0,Dimethyl Carbonate,0,LiPF6,0.131190269,0.131190269,293.15,3.35
Diethyl Carbonate,0.679261125,Ethylene Carbonate,0,Dimethyl Carbonate,0,LiPF6,0.160369437,0.160369437,293.15,1.78
Fluoroethylene Carbonate,0.195872974,Ethyl Methyl Carbonate,0.798144973,Dimethyl Carbonate,0,LiPF6,0.002991027,0.002991027,243.15,0.168
Fluoroethylene Carbonate,0.178284915,Ethyl Methyl Carbonate,0.72647699,Dimethyl Carbonate,0,LiPF6,0.047619048,0.047619048,243.15,2.26
Fluoroethylene Carbonate,0.16286012,Ethyl Methyl Carbonate,0.663623898,Dimethyl Carbonate,0,LiPF6,0.086757991,0.086757991,243.15,2.53
Fluoroethylene Carbonate,0.149870343,Ethyl Methyl Carbonate,0.610693037,Dimethyl Carbonate,0,LiPF6,0.11971831,0.11971831,243.15,1.59
Fluoroethylene Carbonate,0.138927362,Ethyl Methyl Carbonate,0.566102476,Dimethyl Carbonate,0,LiPF6,0.147485081,0.147485081,243.15,0.602
Fluoroethylene Carbonate,0.195872974,Ethyl Methyl Carbonate,0.798144973,Dimethyl Carbonate,0,LiPF6,0.002991027,0.002991027,253.15,0.208
Fluoroethylene Carbonate,0.178284915,Ethyl Methyl Carbonate,0.72647699,Dimethyl Carbonate,0,LiPF6,0.047619048,0.047619048,253.15,2.82
Fluoroethylene Carbonate,0.16286012,Ethyl Methyl Carbonate,0.663623898,Dimethyl Carbonate,0,LiPF6,0.086757991,0.086757991,253.15,3.34
Fluoroethylene Carbonate,0.149870343,Ethyl Methyl Carbonate,0.610693037,Dimethyl Carbonate,0,LiPF6,0.11971831,0.11971831,253.15,2.37
Fluoroethylene Carbonate,0.138927362,Ethyl Methyl Carbonate,0.566102476,Dimethyl Carbonate,0,LiPF6,0.147485081,0.147485081,253.15,1.11
Fluoroethylene Carbonate,0.195872974,Ethyl Methyl Carbonate,0.798144973,Dimethyl Carbonate,0,LiPF6,0.002991027,0.002991027,263.15,0.252
Fluoroethylene Carbonate,0.178284915,Ethyl Methyl Carbonate,0.72647699,Dimethyl Carbonate,0,LiPF6,0.047619048,0.047619048,263.15,3.43
Fluoroethylene Carbonate,0.16286012,Ethyl Methyl Carbonate,0.663623898,Dimethyl Carbonate,0,LiPF6,0.086757991,0.086757991,263.15,4.26
Fluoroethylene Carbonate,0.149870343,Ethyl Methyl Carbonate,0.610693037,Dimethyl Carbonate,0,LiPF6,0.11971831,0.11971831,263.15,3.31
Fluoroethylene Carbonate,0.138927362,Ethyl Methyl Carbonate,0.566102476,Dimethyl Carbonate,0,LiPF6,0.147485081,0.147485081,263.15,1.8
Fluoroethylene Carbonate,0.195872974,Ethyl Methyl Carbonate,0.798144973,Dimethyl Carbonate,0,LiPF6,0.002991027,0.002991027,273.15,0.3
Fluoroethylene Carbonate,0.178284915,Ethyl Methyl Carbonate,0.72647699,Dimethyl Carbonate,0,LiPF6,0.047619048,0.047619048,273.15,4.09
Fluoroethylene Carbonate,0.16286012,Ethyl Methyl Carbonate,0.663623898,Dimethyl Carbonate,0,LiPF6,0.086757991,0.086757991,273.15,5.27
Fluoroethylene Carbonate,0.149870343,Ethyl Methyl Carbonate,0.610693037,Dimethyl Carbonate,0,LiPF6,0.11971831,0.11971831,273.15,4.39
Fluoroethylene Carbonate,0.138927362,Ethyl Methyl Carbonate,0.566102476,Dimethyl Carbonate,0,LiPF6,0.147485081,0.147485081,273.15,2.68
Fluoroethylene Carbonate,0.195872974,Ethyl Methyl Carbonate,0.798144973,Dimethyl Carbonate,0,LiPF6,0.002991027,0.002991027,283.15,0.351
Fluoroethylene Carbonate,0.178284915,Ethyl Methyl Carbonate,0.72647699,Dimethyl Carbonate,0,LiPF6,0.047619048,0.047619048,283.15,4.79
Fluoroethylene Carbonate,0.16286012,Ethyl Methyl Carbonate,0.663623898,Dimethyl Carbonate,0,LiPF6,0.086757991,0.086757991,283.15,6.36
Fluoroethylene Carbonate,0.149870343,Ethyl Methyl Carbonate,0.610693037,Dimethyl Carbonate,0,LiPF6,0.11971831,0.11971831,283.15,5.61
Fluoroethylene Carbonate,0.138927362,Ethyl Methyl Carbonate,0.566102476,Dimethyl Carbonate,0,LiPF6,0.147485081,0.147485081,283.15,3.73
