Repository: BattModels/DiffMix-NatCommData

# DiffMix-NatCommData

This is the official data repository for "Differentiable Modeling and Optimization of Non-aqueous Li-based Battery Electrolyte Solutions Using Geometric Deep Learning" published in Nature Communications.

# Citation

Coming soon.

File: training_data/published_AEM_data.csv (part 6 of 82)
sub1_name,x1 (mole fraction),sub2_name,x2 (mole fraction),sub3_name,x3 (mole fraction),salt,x4 (mole fraction),x5 (mole fraction),temperature (K),ionic conductivity (mS/cm)
Fluoroethylene Carbonate,0.195872974,Ethyl Methyl Carbonate,0.798144973,Dimethyl Carbonate,0,LiPF6,0.002991027,0.002991027,293.15,0.406
Fluoroethylene Carbonate,0.178284915,Ethyl Methyl Carbonate,0.72647699,Dimethyl Carbonate,0,LiPF6,0.047619048,0.047619048,293.15,5.52
Fluoroethylene Carbonate,0.16286012,Ethyl Methyl Carbonate,0.663623898,Dimethyl Carbonate,0,LiPF6,0.086757991,0.086757991,293.15,7.52
Fluoroethylene Carbonate,0.149870343,Ethyl Methyl Carbonate,0.610693037,Dimethyl Carbonate,0,LiPF6,0.11971831,0.11971831,293.15,6.97
Fluoroethylene Carbonate,0.138927362,Ethyl Methyl Carbonate,0.566102476,Dimethyl Carbonate,0,LiPF6,0.147485081,0.147485081,293.15,4.97
Propylene Carbonate,0.567344885,Ethyl Methyl Carbonate,0,Dimethyl Carbonate,0.428663099,LiTFSI,0.001996008,0.001996008,243.15,0.234
Propylene Carbonate,0.519518496,Ethyl Methyl Carbonate,0,Dimethyl Carbonate,0.392527393,LiTFSI,0.043977055,0.043977055,243.15,2.4
Propylene Carbonate,0.477474593,Ethyl Methyl Carbonate,0,Dimethyl Carbonate,0.360760701,LiTFSI,0.080882353,0.080882353,243.15,2.06
Propylene Carbonate,0.441239772,Ethyl Methyl Carbonate,0,Dimethyl Carbonate,0.333383121,LiTFSI,0.112688554,0.112688554,243.15,1.16
Propylene Carbonate,0.410792224,Ethyl Methyl Carbonate,0,Dimethyl Carbonate,0.310378171,LiTFSI,0.139414802,0.139414802,243.15,0.566
Propylene Carbonate,0.567344885,Ethyl Methyl Carbonate,0,Dimethyl Carbonate,0.428663099,LiTFSI,0.001996008,0.001996008,253.15,0.315
Propylene Carbonate,0.519518496,Ethyl Methyl Carbonate,0,Dimethyl Carbonate,0.392527393,LiTFSI,0.043977055,0.043977055,253.15,3.35
Propylene Carbonate,0.477474593,Ethyl Methyl Carbonate,0,Dimethyl Carbonate,0.360760701,LiTFSI,0.080882353,0.080882353,253.15,3.08
Propylene Carbonate,0.441239772,Ethyl Methyl Carbonate,0,Dimethyl Carbonate,0.333383121,LiTFSI,0.112688554,0.112688554,253.15,1.92
Propylene Carbonate,0.410792224,Ethyl Methyl Carbonate,0,Dimethyl Carbonate,0.310378171,LiTFSI,0.139414802,0.139414802,253.15,1.05
Propylene Carbonate,0.567344885,Ethyl Methyl Carbonate,0,Dimethyl Carbonate,0.428663099,LiTFSI,0.001996008,0.001996008,263.15,0.402
Propylene Carbonate,0.519518496,Ethyl Methyl Carbonate,0,Dimethyl Carbonate,0.392527393,LiTFSI,0.043977055,0.043977055,263.15,4.4
Propylene Carbonate,0.477474593,Ethyl Methyl Carbonate,0,Dimethyl Carbonate,0.360760701,LiTFSI,0.080882353,0.080882353,263.15,4.24
Propylene Carbonate,0.441239772,Ethyl Methyl Carbonate,0,Dimethyl Carbonate,0.333383121,LiTFSI,0.112688554,0.112688554,263.15,2.82
Propylene Carbonate,0.410792224,Ethyl Methyl Carbonate,0,Dimethyl Carbonate,0.310378171,LiTFSI,0.139414802,0.139414802,263.15,1.66
Propylene Carbonate,0.567344885,Ethyl Methyl Carbonate,0,Dimethyl Carbonate,0.428663099,LiTFSI,0.001996008,0.001996008,273.15,0.496
Propylene Carbonate,0.519518496,Ethyl Methyl Carbonate,0,Dimethyl Carbonate,0.392527393,LiTFSI,0.043977055,0.043977055,273.15,5.54
Propylene Carbonate,0.477474593,Ethyl Methyl Carbonate,0,Dimethyl Carbonate,0.360760701,LiTFSI,0.080882353,0.080882353,273.15,5.52
Propylene Carbonate,0.441239772,Ethyl Methyl Carbonate,0,Dimethyl Carbonate,0.333383121,LiTFSI,0.112688554,0.112688554,273.15,3.86
Propylene Carbonate,0.410792224,Ethyl Methyl Carbonate,0,Dimethyl Carbonate,0.310378171,LiTFSI,0.139414802,0.139414802,273.15,2.4
Propylene Carbonate,0.567344885,Ethyl Methyl Carbonate,0,Dimethyl Carbonate,0.428663099,LiTFSI,0.001996008,0.001996008,283.15,0.595
Propylene Carbonate,0.519518496,Ethyl Methyl Carbonate,0,Dimethyl Carbonate,0.392527393,LiTFSI,0.043977055,0.043977055,283.15,6.77
Propylene Carbonate,0.477474593,Ethyl Methyl Carbonate,0,Dimethyl Carbonate,0.360760701,LiTFSI,0.080882353,0.080882353,283.15,6.95
Propylene Carbonate,0.441239772,Ethyl Methyl Carbonate,0,Dimethyl Carbonate,0.333383121,LiTFSI,0.112688554,0.112688554,283.15,5.03
Propylene Carbonate,0.410792224,Ethyl Methyl Carbonate,0,Dimethyl Carbonate,0.310378171,LiTFSI,0.139414802,0.139414802,283.15,3.26
Propylene Carbonate,0.567344885,Ethyl Methyl Carbonate,0,Dimethyl Carbonate,0.428663099,LiTFSI,0.001996008,0.001996008,293.15,0.703
Propylene Carbonate,0.519518496,Ethyl Methyl Carbonate,0,Dimethyl Carbonate,0.392527393,LiTFSI,0.043977055,0.043977055,293.15,8.1
Propylene Carbonate,0.477474593,Ethyl Methyl Carbonate,0,Dimethyl Carbonate,0.360760701,LiTFSI,0.080882353,0.080882353,293.15,8.51
Propylene Carbonate,0.441239772,Ethyl Methyl Carbonate,0,Dimethyl Carbonate,0.333383121,LiTFSI,0.112688554,0.112688554,293.15,6.36
Propylene Carbonate,0.410792224,Ethyl Methyl Carbonate,0,Dimethyl Carbonate,0.310378171,LiTFSI,0.139414802,0.139414802,293.15,4.25
Diethyl Carbonate,0,Fluoroethylene Carbonate,0.558022013,Dimethyl Carbonate,0.437985971,LiPF6,0.001996008,0.001996008,243.15,0.16
Diethyl Carbonate,0,Fluoroethylene Carbonate,0.509958377,Dimethyl Carbonate,0.400261298,LiPF6,0.044890162,0.044890162,243.15,1.58
Diethyl Carbonate,0,Fluoroethylene Carbonate,0.467738809,Dimethyl Carbonate,0.367123576,LiPF6,0.082568807,0.082568807,243.15,1.32
Diethyl Carbonate,0,Fluoroethylene Carbonate,0.432227828,Dimethyl Carbonate,0.339251357,LiPF6,0.114260407,0.114260407,243.15,0.652
Diethyl Carbonate,0,Fluoroethylene Carbonate,0.40155872,Dimethyl Carbonate,0.315179477,LiPF6,0.141630901,0.141630901,243.15,0.174
Diethyl Carbonate,0,Fluoroethylene Carbonate,0.558022013,Dimethyl Carbonate,0.437985971,LiPF6,0.001996008,0.001996008,253.15,0.227
Diethyl Carbonate,0,Fluoroethylene Carbonate,0.509958377,Dimethyl Carbonate,0.400261298,LiPF6,0.044890162,0.044890162,253.15,2.4
Diethyl Carbonate,0,Fluoroethylene Carbonate,0.467738809,Dimethyl Carbonate,0.367123576,LiPF6,0.082568807,0.082568807,253.15,2.29
Diethyl Carbonate,0,Fluoroethylene Carbonate,0.432227828,Dimethyl Carbonate,0.339251357,LiPF6,0.114260407,0.114260407,253.15,1.43
Diethyl Carbonate,0,Fluoroethylene Carbonate,0.40155872,Dimethyl Carbonate,0.315179477,LiPF6,0.141630901,0.141630901,253.15,0.582
Diethyl Carbonate,0,Fluoroethylene Carbonate,0.558022013,Dimethyl Carbonate,0.437985971,LiPF6,0.001996008,0.001996008,263.15,0.308
Diethyl Carbonate,0,Fluoroethylene Carbonate,0.509958377,Dimethyl Carbonate,0.400261298,LiPF6,0.044890162,0.044890162,263.15,3.42
Diethyl Carbonate,0,Fluoroethylene Carbonate,0.467738809,Dimethyl Carbonate,0.367123576,LiPF6,0.082568807,0.082568807,263.15,3.56
Diethyl Carbonate,0,Fluoroethylene Carbonate,0.432227828,Dimethyl Carbonate,0.339251357,LiPF6,0.114260407,0.114260407,263.15,2.55
Diethyl Carbonate,0,Fluoroethylene Carbonate,0.40155872,Dimethyl Carbonate,0.315179477,LiPF6,0.141630901,0.141630901,263.15,1.33
Diethyl Carbonate,0,Fluoroethylene Carbonate,0.558022013,Dimethyl Carbonate,0.437985971,LiPF6,0.001996008,0.001996008,273.15,0.403
Diethyl Carbonate,0,Fluoroethylene Carbonate,0.509958377,Dimethyl Carbonate,0.400261298,LiPF6,0.044890162,0.044890162,273.15,4.64
Diethyl Carbonate,0,Fluoroethylene Carbonate,0.467738809,Dimethyl Carbonate,0.367123576,LiPF6,0.082568807,0.082568807,273.15,5.12
Diethyl Carbonate,0,Fluoroethylene Carbonate,0.432227828,Dimethyl Carbonate,0.339251357,LiPF6,0.114260407,0.114260407,273.15,4.01
Diethyl Carbonate,0,Fluoroethylene Carbonate,0.40155872,Dimethyl Carbonate,0.315179477,LiPF6,0.141630901,0.141630901,273.15,2.45
Diethyl Carbonate,0,Fluoroethylene Carbonate,0.558022013,Dimethyl Carbonate,0.437985971,LiPF6,0.001996008,0.001996008,283.15,0.511
Diethyl Carbonate,0,Fluoroethylene Carbonate,0.509958377,Dimethyl Carbonate,0.400261298,LiPF6,0.044890162,0.044890162,283.15,6.05
Diethyl Carbonate,0,Fluoroethylene Carbonate,0.467738809,Dimethyl Carbonate,0.367123576,LiPF6,0.082568807,0.082568807,283.15,6.97
Diethyl Carbonate,0,Fluoroethylene Carbonate,0.432227828,Dimethyl Carbonate,0.339251357,LiPF6,0.114260407,0.114260407,283.15,5.81
Diethyl Carbonate,0,Fluoroethylene Carbonate,0.40155872,Dimethyl Carbonate,0.315179477,LiPF6,0.141630901,0.141630901,283.15,3.93
Diethyl Carbonate,0,Fluoroethylene Carbonate,0.558022013,Dimethyl Carbonate,0.437985971,LiPF6,0.001996008,0.001996008,293.15,0.63
Diethyl Carbonate,0,Fluoroethylene Carbonate,0.509958377,Dimethyl Carbonate,0.400261298,LiPF6,0.044890162,0.044890162,293.15,7.63
Diethyl Carbonate,0,Fluoroethylene Carbonate,0.467738809,Dimethyl Carbonate,0.367123576,LiPF6,0.082568807,0.082568807,293.15,9.08
Diethyl Carbonate,0,Fluoroethylene Carbonate,0.432227828,Dimethyl Carbonate,0.339251357,LiPF6,0.114260407,0.114260407,293.15,7.92
Diethyl Carbonate,0,Fluoroethylene Carbonate,0.40155872,Dimethyl Carbonate,0.315179477,LiPF6,0.141630901,0.141630901,293.15,5.78
Propylene Carbonate,0.581336615,Ethyl Methyl Carbonate,0.190026332,Ethylene Carbonate,0.224645037,LiTFSI,0.001996008,0.001996008,243.15,0.149
Propylene Carbonate,0.531264843,Ethyl Methyl Carbonate,0.173658955,Ethylene Carbonate,0.205295877,LiTFSI,0.044890162,0.044890162,243.15,1.28
Propylene Carbonate,0.487281308,Ethyl Methyl Carbonate,0.159281691,Ethylene Carbonate,0.188299386,LiTFSI,0.082568807,0.082568807,243.15,0.917
Propylene Carbonate,0.449371647,Ethyl Methyl Carbonate,0.146889845,Ethylene Carbonate,0.173650012,LiTFSI,0.115044248,0.115044248,243.15,0.457
Propylene Carbonate,0.417476812,Ethyl Methyl Carbonate,0.136464116,Ethylene Carbonate,0.161324939,LiTFSI,0.142367067,0.142367067,243.15,0.192
Propylene Carbonate,0.581336615,Ethyl Methyl Carbonate,0.190026332,Ethylene Carbonate,0.224645037,LiTFSI,0.001996008,0.001996008,253.15,0.214
Propylene Carbonate,0.531264843,Ethyl Methyl Carbonate,0.173658955,Ethylene Carbonate,0.205295877,LiTFSI,0.044890162,0.044890162,253.15,1.97
Propylene Carbonate,0.487281308,Ethyl Methyl Carbonate,0.159281691,Ethylene Carbonate,0.188299386,LiTFSI,0.082568807,0.082568807,253.15,1.57
Propylene Carbonate,0.449371647,Ethyl Methyl Carbonate,0.146889845,Ethylene Carbonate,0.173650012,LiTFSI,0.115044248,0.115044248,253.15,0.899
Propylene Carbonate,0.417476812,Ethyl Methyl Carbonate,0.136464116,Ethylene Carbonate,0.161324939,LiTFSI,0.142367067,0.142367067,253.15,0.454
Propylene Carbonate,0.581336615,Ethyl Methyl Carbonate,0.190026332,Ethylene Carbonate,0.224645037,LiTFSI,0.001996008,0.001996008,263.15,0.287
Propylene Carbonate,0.531264843,Ethyl Methyl Carbonate,0.173658955,Ethylene Carbonate,0.205295877,LiTFSI,0.044890162,0.044890162,263.15,2.78
Propylene Carbonate,0.487281308,Ethyl Methyl Carbonate,0.159281691,Ethylene Carbonate,0.188299386,LiTFSI,0.082568807,0.082568807,263.15,2.37
Propylene Carbonate,0.449371647,Ethyl Methyl Carbonate,0.146889845,Ethylene Carbonate,0.173650012,LiTFSI,0.115044248,0.115044248,263.15,1.47
Propylene Carbonate,0.417476812,Ethyl Methyl Carbonate,0.136464116,Ethylene Carbonate,0.161324939,LiTFSI,0.142367067,0.142367067,263.15,0.832
Propylene Carbonate,0.581336615,Ethyl Methyl Carbonate,0.190026332,Ethylene Carbonate,0.224645037,LiTFSI,0.001996008,0.001996008,273.15,0.368
Propylene Carbonate,0.531264843,Ethyl Methyl Carbonate,0.173658955,Ethylene Carbonate,0.205295877,LiTFSI,0.044890162,0.044890162,273.15,3.69
Propylene Carbonate,0.487281308,Ethyl Methyl Carbonate,0.159281691,Ethylene Carbonate,0.188299386,LiTFSI,0.082568807,0.082568807,273.15,3.31
Propylene Carbonate,0.449371647,Ethyl Methyl Carbonate,0.146889845,Ethylene Carbonate,0.173650012,LiTFSI,0.115044248,0.115044248,273.15,2.17
Propylene Carbonate,0.417476812,Ethyl Methyl Carbonate,0.136464116,Ethylene Carbonate,0.161324939,LiTFSI,0.142367067,0.142367067,273.15,1.32
Propylene Carbonate,0.581336615,Ethyl Methyl Carbonate,0.190026332,Ethylene Carbonate,0.224645037,LiTFSI,0.001996008,0.001996008,283.15,0.457
Propylene Carbonate,0.531264843,Ethyl Methyl Carbonate,0.173658955,Ethylene Carbonate,0.205295877,LiTFSI,0.044890162,0.044890162,283.15,4.7
Propylene Carbonate,0.487281308,Ethyl Methyl Carbonate,0.159281691,Ethylene Carbonate,0.188299386,LiTFSI,0.082568807,0.082568807,283.15,4.38
Propylene Carbonate,0.449371647,Ethyl Methyl Carbonate,0.146889845,Ethylene Carbonate,0.173650012,LiTFSI,0.115044248,0.115044248,283.15,2.99
Propylene Carbonate,0.417476812,Ethyl Methyl Carbonate,0.136464116,Ethylene Carbonate,0.161324939,LiTFSI,0.142367067,0.142367067,283.15,1.91
Propylene Carbonate,0.581336615,Ethyl Methyl Carbonate,0.190026332,Ethylene Carbonate,0.224645037,LiTFSI,0.001996008,0.001996008,293.15,0.553
Propylene Carbonate,0.531264843,Ethyl Methyl Carbonate,0.173658955,Ethylene Carbonate,0.205295877,LiTFSI,0.044890162,0.044890162,293.15,5.81
Propylene Carbonate,0.487281308,Ethyl Methyl Carbonate,0.159281691,Ethylene Carbonate,0.188299386,LiTFSI,0.082568807,0.082568807,293.15,5.59
Propylene Carbonate,0.449371647,Ethyl Methyl Carbonate,0.146889845,Ethylene Carbonate,0.173650012,LiTFSI,0.115044248,0.115044248,293.15,3.93
Propylene Carbonate,0.417476812,Ethyl Methyl Carbonate,0.136464116,Ethylene Carbonate,0.161324939,LiTFSI,0.142367067,0.142367067,293.15,2.61
Propylene Carbonate,0.210333087,Diethyl Carbonate,0.545305959,Dimethyl Carbonate,0.2383789,LiPF6,0.002991027,0.002991027,243.15,0.171
Propylene Carbonate,0.191063121,Diethyl Carbonate,0.495346975,Dimethyl Carbonate,0.216539476,LiPF6,0.048525214,0.048525214,243.15,2.22
Propylene Carbonate,0.174178479,Diethyl Carbonate,0.451572141,Dimethyl Carbonate,0.197403436,LiPF6,0.088422972,0.088422972,243.15,2.33
Propylene Carbonate,0.15995315,Diethyl Carbonate,0.414691798,Dimethyl Carbonate,0.181281303,LiPF6,0.122036874,0.122036874,243.15,1.28
Propylene Carbonate,0.147652192,Diethyl Carbonate,0.382800543,Dimethyl Carbonate,0.167340134,LiPF6,0.151103565,0.151103565,243.15,0.466
Propylene Carbonate,0.210333087,Diethyl Carbonate,0.545305959,Dimethyl Carbonate,0.2383789,LiPF6,0.002991027,0.002991027,253.15,0.211
Propylene Carbonate,0.191063121,Diethyl Carbonate,0.495346975,Dimethyl Carbonate,0.216539476,LiPF6,0.048525214,0.048525214,253.15,2.77
Propylene Carbonate,0.174178479,Diethyl Carbonate,0.451572141,Dimethyl Carbonate,0.197403436,LiPF6,0.088422972,0.088422972,253.15,3.11
Propylene Carbonate,0.15995315,Diethyl Carbonate,0.414691798,Dimethyl Carbonate,0.181281303,LiPF6,0.122036874,0.122036874,253.15,1.96
Propylene Carbonate,0.147652192,Diethyl Carbonate,0.382800543,Dimethyl Carbonate,0.167340134,LiPF6,0.151103565,0.151103565,253.15,0.874
Propylene Carbonate,0.210333087,Diethyl Carbonate,0.545305959,Dimethyl Carbonate,0.2383789,LiPF6,0.002991027,0.002991027,263.15,0.255
Propylene Carbonate,0.191063121,Diethyl Carbonate,0.495346975,Dimethyl Carbonate,0.216539476,LiPF6,0.048525214,0.048525214,263.15,3.37
Propylene Carbonate,0.174178479,Diethyl Carbonate,0.451572141,Dimethyl Carbonate,0.197403436,LiPF6,0.088422972,0.088422972,263.15,3.96
Propylene Carbonate,0.15995315,Diethyl Carbonate,0.414691798,Dimethyl Carbonate,0.181281303,LiPF6,0.122036874,0.122036874,263.15,2.78
Propylene Carbonate,0.147652192,Diethyl Carbonate,0.382800543,Dimethyl Carbonate,0.167340134,LiPF6,0.151103565,0.151103565,263.15,1.43
Propylene Carbonate,0.210333087,Diethyl Carbonate,0.545305959,Dimethyl Carbonate,0.2383789,LiPF6,0.002991027,0.002991027,273.15,0.301
Propylene Carbonate,0.191063121,Diethyl Carbonate,0.495346975,Dimethyl Carbonate,0.216539476,LiPF6,0.048525214,0.048525214,273.15,4.01
Propylene Carbonate,0.174178479,Diethyl Carbonate,0.451572141,Dimethyl Carbonate,0.197403436,LiPF6,0.088422972,0.088422972,273.15,4.88
Propylene Carbonate,0.15995315,Diethyl Carbonate,0.414691798,Dimethyl Carbonate,0.181281303,LiPF6,0.122036874,0.122036874,273.15,3.71
Propylene Carbonate,0.147652192,Diethyl Carbonate,0.382800543,Dimethyl Carbonate,0.167340134,LiPF6,0.151103565,0.151103565,273.15,2.14
Propylene Carbonate,0.210333087,Diethyl Carbonate,0.545305959,Dimethyl Carbonate,0.2383789,LiPF6,0.002991027,0.002991027,283.15,0.35
Propylene Carbonate,0.191063121,Diethyl Carbonate,0.495346975,Dimethyl Carbonate,0.216539476,LiPF6,0.048525214,0.048525214,283.15,4.69
Propylene Carbonate,0.174178479,Diethyl Carbonate,0.451572141,Dimethyl Carbonate,0.197403436,LiPF6,0.088422972,0.088422972,283.15,5.88
Propylene Carbonate,0.15995315,Diethyl Carbonate,0.414691798,Dimethyl Carbonate,0.181281303,LiPF6,0.122036874,0.122036874,283.15,4.78
Propylene Carbonate,0.147652192,Diethyl Carbonate,0.382800543,Dimethyl Carbonate,0.167340134,LiPF6,0.151103565,0.151103565,283.15,3
Propylene Carbonate,0.210333087,Diethyl Carbonate,0.545305959,Dimethyl Carbonate,0.2383789,LiPF6,0.002991027,0.002991027,293.15,0.403
Propylene Carbonate,0.191063121,Diethyl Carbonate,0.495346975,Dimethyl Carbonate,0.216539476,LiPF6,0.048525214,0.048525214,293.15,5.42
Propylene Carbonate,0.174178479,Diethyl Carbonate,0.451572141,Dimethyl Carbonate,0.197403436,LiPF6,0.088422972,0.088422972,293.15,6.96
Propylene Carbonate,0.15995315,Diethyl Carbonate,0.414691798,Dimethyl Carbonate,0.181281303,LiPF6,0.122036874,0.122036874,293.15,5.98
Propylene Carbonate,0.147652192,Diethyl Carbonate,0.382800543,Dimethyl Carbonate,0.167340134,LiPF6,0.151103565,0.151103565,293.15,4.03
Propylene Carbonate,0.432879699,Diethyl Carbonate,0.561138247,Ethyl Methyl Carbonate,0,LiPF6,0.002991027,0.002991027,243.15,0.189
Propylene Carbonate,0.391646817,Diethyl Carbonate,0.507688415,Ethyl Methyl Carbonate,0,LiPF6,0.050332384,0.050332384,243.15,1.87
Propylene Carbonate,0.356305739,Diethyl Carbonate,0.461876079,Ethyl Methyl Carbonate,0,LiPF6,0.090909091,0.090909091,243.15,1.47
Propylene Carbonate,0.326518344,Diethyl Carbonate,0.423262933,Ethyl Methyl Carbonate,0,LiPF6,0.125109361,0.125109361,243.15,0.638
Propylene Carbonate,0.301376109,Diethyl Carbonate,0.390671269,Ethyl Methyl Carbonate,0,LiPF6,0.153976311,0.153976311,243.15,0.127
Propylene Carbonate,0.432879699,Diethyl Carbonate,0.561138247,Ethyl Methyl Carbonate,0,LiPF6,0.002991027,0.002991027,253.15,0.247
Propylene Carbonate,0.391646817,Diethyl Carbonate,0.507688415,Ethyl Methyl Carbonate,0,LiPF6,0.050332384,0.050332384,253.15,2.55
Propylene Carbonate,0.356305739,Diethyl Carbonate,0.461876079,Ethyl Methyl Carbonate,0,LiPF6,0.090909091,0.090909091,253.15,2.27
Propylene Carbonate,0.326518344,Diethyl Carbonate,0.423262933,Ethyl Methyl Carbonate,0,LiPF6,0.125109361,0.125109361,253.15,1.23
Propylene Carbonate,0.301376109,Diethyl Carbonate,0.390671269,Ethyl Methyl Carbonate,0,LiPF6,0.153976311,0.153976311,253.15,0.379
Propylene Carbonate,0.432879699,Diethyl Carbonate,0.561138247,Ethyl Methyl Carbonate,0,LiPF6,0.002991027,0.002991027,263.15,0.309
Propylene Carbonate,0.391646817,Diethyl Carbonate,0.507688415,Ethyl Methyl Carbonate,0,LiPF6,0.050332384,0.050332384,263.15,3.31
Propylene Carbonate,0.356305739,Diethyl Carbonate,0.461876079,Ethyl Methyl Carbonate,0,LiPF6,0.090909091,0.090909091,263.15,3.19
Propylene Carbonate,0.326518344,Diethyl Carbonate,0.423262933,Ethyl Methyl Carbonate,0,LiPF6,0.125109361,0.125109361,263.15,1.98
Propylene Carbonate,0.301376109,Diethyl Carbonate,0.390671269,Ethyl Methyl Carbonate,0,LiPF6,0.153976311,0.153976311,263.15,0.788
Propylene Carbonate,0.432879699,Diethyl Carbonate,0.561138247,Ethyl Methyl Carbonate,0,LiPF6,0.002991027,0.002991027,273.15,0.375
Propylene Carbonate,0.391646817,Diethyl Carbonate,0.507688415,Ethyl Methyl Carbonate,0,LiPF6,0.050332384,0.050332384,273.15,4.12
Propylene Carbonate,0.356305739,Diethyl Carbonate,0.461876079,Ethyl Methyl Carbonate,0,LiPF6,0.090909091,0.090909091,273.15,4.21
Propylene Carbonate,0.326518344,Diethyl Carbonate,0.423262933,Ethyl Methyl Carbonate,0,LiPF6,0.125109361,0.125109361,273.15,2.88
Propylene Carbonate,0.301376109,Diethyl Carbonate,0.390671269,Ethyl Methyl Carbonate,0,LiPF6,0.153976311,0.153976311,273.15,1.36
Propylene Carbonate,0.432879699,Diethyl Carbonate,0.561138247,Ethyl Methyl Carbonate,0,LiPF6,0.002991027,0.002991027,283.15,0.446
Propylene Carbonate,0.391646817,Diethyl Carbonate,0.507688415,Ethyl Methyl Carbonate,0,LiPF6,0.050332384,0.050332384,283.15,5.01
Propylene Carbonate,0.356305739,Diethyl Carbonate,0.461876079,Ethyl Methyl Carbonate,0,LiPF6,0.090909091,0.090909091,283.15,5.35
Propylene Carbonate,0.326518344,Diethyl Carbonate,0.423262933,Ethyl Methyl Carbonate,0,LiPF6,0.125109361,0.125109361,283.15,3.92
Propylene Carbonate,0.301376109,Diethyl Carbonate,0.390671269,Ethyl Methyl Carbonate,0,LiPF6,0.153976311,0.153976311,283.15,2.09
Propylene Carbonate,0.432879699,Diethyl Carbonate,0.561138247,Ethyl Methyl Carbonate,0,LiPF6,0.002991027,0.002991027,293.15,0.522
Propylene Carbonate,0.391646817,Diethyl Carbonate,0.507688415,Ethyl Methyl Carbonate,0,LiPF6,0.050332384,0.050332384,293.15,5.97
Propylene Carbonate,0.356305739,Diethyl Carbonate,0.461876079,Ethyl Methyl Carbonate,0,LiPF6,0.090909091,0.090909091,293.15,6.6
Propylene Carbonate,0.326518344,Diethyl Carbonate,0.423262933,Ethyl Methyl Carbonate,0,LiPF6,0.125109361,0.125109361,293.15,5.12
Propylene Carbonate,0.301376109,Diethyl Carbonate,0.390671269,Ethyl Methyl Carbonate,0,LiPF6,0.153976311,0.153976311,293.15,2.99
Diethyl Carbonate,0.774347403,Ethyl Methyl Carbonate,0.219670543,Ethylene Carbonate,-7.21E-17,LiTFSI,0.002991027,0.002991027,243.15,0.0716
Diethyl Carbonate,0.699185071,Ethyl Methyl Carbonate,0.198348136,Ethylene Carbonate,-6.51E-17,LiTFSI,0.051233397,0.051233397,243.15,1.09
Diethyl Carbonate,0.633517406,Ethyl Methyl Carbonate,0.179719221,Ethylene Carbonate,-5.90E-17,LiTFSI,0.093381686,0.093381686,243.15,1.84
Diethyl Carbonate,0.579331622,Ethyl Methyl Carbonate,0.164347541,Ethylene Carbonate,-5.39E-17,LiTFSI,0.128160418,0.128160418,243.15,1.82
Diethyl Carbonate,0.533557769,Ethyl Methyl Carbonate,0.151362198,Ethylene Carbonate,-4.97E-17,LiTFSI,0.157540017,0.157540017,243.15,1.33
Diethyl Carbonate,0.774347403,Ethyl Methyl Carbonate,0.219670543,Ethylene Carbonate,-7.21E-17,LiTFSI,0.002991027,0.002991027,253.15,0.0899
Diethyl Carbonate,0.699185071,Ethyl Methyl Carbonate,0.198348136,Ethylene Carbonate,-6.51E-17,LiTFSI,0.051233397,0.051233397,253.15,1.37
Diethyl Carbonate,0.633517406,Ethyl Methyl Carbonate,0.179719221,Ethylene Carbonate,-5.90E-17,LiTFSI,0.093381686,0.093381686,253.15,2.36
Diethyl Carbonate,0.579331622,Ethyl Methyl Carbonate,0.164347541,Ethylene Carbonate,-5.39E-17,LiTFSI,0.128160418,0.128160418,253.15,2.41
Diethyl Carbonate,0.533557769,Ethyl Methyl Carbonate,0.151362198,Ethylene Carbonate,-4.97E-17,LiTFSI,0.157540017,0.157540017,253.15,1.81
Diethyl Carbonate,0.774347403,Ethyl Methyl Carbonate,0.219670543,Ethylene Carbonate,-7.21E-17,LiTFSI,0.002991027,0.002991027,263.15,0.11
Diethyl Carbonate,0.699185071,Ethyl Methyl Carbonate,0.198348136,Ethylene Carbonate,-6.51E-17,LiTFSI,0.051233397,0.051233397,263.15,1.71
Diethyl Carbonate,0.633517406,Ethyl Methyl Carbonate,0.179719221,Ethylene Carbonate,-5.90E-17,LiTFSI,0.093381686,0.093381686,263.15,2.97
Diethyl Carbonate,0.579331622,Ethyl Methyl Carbonate,0.164347541,Ethylene Carbonate,-5.39E-17,LiTFSI,0.128160418,0.128160418,263.15,3.11
Diethyl Carbonate,0.533557769,Ethyl Methyl Carbonate,0.151362198,Ethylene Carbonate,-4.97E-17,LiTFSI,0.157540017,0.157540017,263.15,2.39
Diethyl Carbonate,0.774347403,Ethyl Methyl Carbonate,0.219670543,Ethylene Carbonate,-7.21E-17,LiTFSI,0.002991027,0.002991027,273.15,0.133
Diethyl Carbonate,0.699185071,Ethyl Methyl Carbonate,0.198348136,Ethylene Carbonate,-6.51E-17,LiTFSI,0.051233397,0.051233397,273.15,2.1
Diethyl Carbonate,0.633517406,Ethyl Methyl Carbonate,0.179719221,Ethylene Carbonate,-5.90E-17,LiTFSI,0.093381686,0.093381686,273.15,3.66
Diethyl Carbonate,0.579331622,Ethyl Methyl Carbonate,0.164347541,Ethylene Carbonate,-5.39E-17,LiTFSI,0.128160418,0.128160418,273.15,3.91
Diethyl Carbonate,0.533557769,Ethyl Methyl Carbonate,0.151362198,Ethylene Carbonate,-4.97E-17,LiTFSI,0.157540017,0.157540017,273.15,3.09
Diethyl Carbonate,0.774347403,Ethyl Methyl Carbonate,0.219670543,Ethylene Carbonate,-7.21E-17,LiTFSI,0.002991027,0.002991027,283.15,0.158
Diethyl Carbonate,0.699185071,Ethyl Methyl Carbonate,0.198348136,Ethylene Carbonate,-6.51E-17,LiTFSI,0.051233397,0.051233397,283.15,2.54
Diethyl Carbonate,0.633517406,Ethyl Methyl Carbonate,0.179719221,Ethylene Carbonate,-5.90E-17,LiTFSI,0.093381686,0.093381686,283.15,4.46
Diethyl Carbonate,0.579331622,Ethyl Methyl Carbonate,0.164347541,Ethylene Carbonate,-5.39E-17,LiTFSI,0.128160418,0.128160418,283.15,4.94
Diethyl Carbonate,0.533557769,Ethyl Methyl Carbonate,0.151362198,Ethylene Carbonate,-4.97E-17,LiTFSI,0.157540017,0.157540017,283.15,4.16
Diethyl Carbonate,0.774347403,Ethyl Methyl Carbonate,0.219670543,Ethylene Carbonate,-7.21E-17,LiTFSI,0.002991027,0.002991027,293.15,0.186
Diethyl Carbonate,0.699185071,Ethyl Methyl Carbonate,0.198348136,Ethylene Carbonate,-6.51E-17,LiTFSI,0.051233397,0.051233397,293.15,3.02
Diethyl Carbonate,0.633517406,Ethyl Methyl Carbonate,0.179719221,Ethylene Carbonate,-5.90E-17,LiTFSI,0.093381686,0.093381686,293.15,5.35
Diethyl Carbonate,0.579331622,Ethyl Methyl Carbonate,0.164347541,Ethylene Carbonate,-5.39E-17,LiTFSI,0.128160418,0.128160418,293.15,6.01
Diethyl Carbonate,0.533557769,Ethyl Methyl Carbonate,0.151362198,Ethylene Carbonate,-4.97E-17,LiTFSI,0.157540017,0.157540017,293.15,5.25
Diethyl Carbonate,0.524738985,Ethyl Methyl Carbonate,0,Ethylene Carbonate,0.469278961,LiPF6,0.002991027,0.002991027,243.15,0.185
Diethyl Carbonate,0.478579547,Ethyl Methyl Carbonate,0,Ethylene Carbonate,0.427998146,LiPF6,0.046711153,0.046711153,243.15,1.74
Diethyl Carbonate,0.437179694,Ethyl Methyl Carbonate,0,Ethylene Carbonate,0.390973871,LiPF6,0.085923218,0.085923218,243.15,1.26
Diethyl Carbonate,0.402317896,Ethyl Methyl Carbonate,0,Ethylene Carbonate,0.359796641,LiPF6,0.118942731,0.118942731,243.15,0.409
Diethyl Carbonate,0.372951047,Ethyl Methyl Carbonate,0,Ethylene Carbonate,0.333533595,LiPF6,0.146757679,0.146757679,243.15,0.0404
Diethyl Carbonate,0.524738985,Ethyl Methyl Carbonate,0,Ethylene Carbonate,0.469278961,LiPF6,0.002991027,0.002991027,253.15,0.243
Diethyl Carbonate,0.478579547,Ethyl Methyl Carbonate,0,Ethylene Carbonate,0.427998146,LiPF6,0.046711153,0.046711153,253.15,2.41
Diethyl Carbonate,0.437179694,Ethyl Methyl Carbonate,0,Ethylene Carbonate,0.390973871,LiPF6,0.085923218,0.085923218,253.15,2.03
Diethyl Carbonate,0.402317896,Ethyl Methyl Carbonate,0,Ethylene Carbonate,0.359796641,LiPF6,0.118942731,0.118942731,253.15,0.921
Diethyl Carbonate,0.372951047,Ethyl Methyl Carbonate,0,Ethylene Carbonate,0.333533595,LiPF6,0.146757679,0.146757679,253.15,0.195
Diethyl Carbonate,0.524738985,Ethyl Methyl Carbonate,0,Ethylene Carbonate,0.469278961,LiPF6,0.002991027,0.002991027,263.15,0.309
Diethyl Carbonate,0.478579547,Ethyl Methyl Carbonate,0,Ethylene Carbonate,0.427998146,LiPF6,0.046711153,0.046711153,263.15,3.2
Diethyl Carbonate,0.437179694,Ethyl Methyl Carbonate,0,Ethylene Carbonate,0.390973871,LiPF6,0.085923218,0.085923218,263.15,2.98
Diethyl Carbonate,0.402317896,Ethyl Methyl Carbonate,0,Ethylene Carbonate,0.359796641,LiPF6,0.118942731,0.118942731,263.15,1.67
Diethyl Carbonate,0.372951047,Ethyl Methyl Carbonate,0,Ethylene Carbonate,0.333533595,LiPF6,0.146757679,0.146757679,263.15,0.542
Diethyl Carbonate,0.524738985,Ethyl Methyl Carbonate,0,Ethylene Carbonate,0.469278961,LiPF6,0.002991027,0.002991027,273.15,0.382
Diethyl Carbonate,0.478579547,Ethyl Methyl Carbonate,0,Ethylene Carbonate,0.427998146,LiPF6,0.046711153,0.046711153,273.15,4.11
Diethyl Carbonate,0.437179694,Ethyl Methyl Carbonate,0,Ethylene Carbonate,0.390973871,LiPF6,0.085923218,0.085923218,273.15,4.1
Diethyl Carbonate,0.402317896,Ethyl Methyl Carbonate,0,Ethylene Carbonate,0.359796641,LiPF6,0.118942731,0.118942731,273.15,2.65
Diethyl Carbonate,0.372951047,Ethyl Methyl Carbonate,0,Ethylene Carbonate,0.333533595,LiPF6,0.146757679,0.146757679,273.15,1.12
Diethyl Carbonate,0.524738985,Ethyl Methyl Carbonate,0,Ethylene Carbonate,0.469278961,LiPF6,0.002991027,0.002991027,283.15,0.463
Diethyl Carbonate,0.478579547,Ethyl Methyl Carbonate,0,Ethylene Carbonate,0.427998146,LiPF6,0.046711153,0.046711153,283.15,5.12
Diethyl Carbonate,0.437179694,Ethyl Methyl Carbonate,0,Ethylene Carbonate,0.390973871,LiPF6,0.085923218,0.085923218,283.15,5.4
Diethyl Carbonate,0.402317896,Ethyl Methyl Carbonate,0,Ethylene Carbonate,0.359796641,LiPF6,0.118942731,0.118942731,283.15,3.86
Diethyl Carbonate,0.372951047,Ethyl Methyl Carbonate,0,Ethylene Carbonate,0.333533595,LiPF6,0.146757679,0.146757679,283.15,1.94
Diethyl Carbonate,0.524738985,Ethyl Methyl Carbonate,0,Ethylene Carbonate,0.469278961,LiPF6,0.002991027,0.002991027,293.15,0.549
Diethyl Carbonate,0.478579547,Ethyl Methyl Carbonate,0,Ethylene Carbonate,0.427998146,LiPF6,0.046711153,0.046711153,293.15,6.22
Diethyl Carbonate,0.437179694,Ethyl Methyl Carbonate,0,Ethylene Carbonate,0.390973871,LiPF6,0.085923218,0.085923218,293.15,6.85
Diethyl Carbonate,0.402317896,Ethyl Methyl Carbonate,0,Ethylene Carbonate,0.359796641,LiPF6,0.118942731,0.118942731,293.15,5.27
Diethyl Carbonate,0.372951047,Ethyl Methyl Carbonate,0,Ethylene Carbonate,0.333533595,LiPF6,0.146757679,0.146757679,293.15,3.01
Propylene Carbonate,0.180000576,Fluoroethylene Carbonate,0,Dimethyl Carbonate,0.816007408,LiPF6,0.001996008,0.001996008,243.15,0.212
Propylene Carbonate,0.165488748,Fluoroethylene Carbonate,0,Dimethyl Carbonate,0.750220065,LiPF6,0.042145594,0.042145594,243.15,3.18
Propylene Carbonate,0.152713442,Fluoroethylene Carbonate,0,Dimethyl Carbonate,0.692305008,LiPF6,0.077490775,0.077490775,243.15,4.23
Propylene Carbonate,0.141420619,Fluoroethylene Carbonate,0,Dimethyl Carbonate,0.641110575,LiPF6,0.108734403,0.108734403,243.15,3.33
Propylene Carbonate,0.131945836,Fluoroethylene Carbonate,0,Dimethyl Carbonate,0.598157971,LiPF6,0.134948097,0.134948097,243.15,1.91
Propylene Carbonate,0.180000576,Fluoroethylene Carbonate,0,Dimethyl Carbonate,0.816007408,LiPF6,0.001996008,0.001996008,253.15,0.26
Propylene Carbonate,0.165488748,Fluoroethylene Carbonate,0,Dimethyl Carbonate,0.750220065,LiPF6,0.042145594,0.042145594,253.15,3.93
Propylene Carbonate,0.152713442,Fluoroethylene Carbonate,0,Dimethyl Carbonate,0.692305008,LiPF6,0.077490775,0.077490775,253.15,5.42
Propylene Carbonate,0.141420619,Fluoroethylene Carbonate,0,Dimethyl Carbonate,0.641110575,LiPF6,0.108734403,0.108734403,253.15,4.63
Propylene Carbonate,0.131945836,Fluoroethylene Carbonate,0,Dimethyl Carbonate,0.598157971,LiPF6,0.134948097,0.134948097,253.15,2.97
Propylene Carbonate,0.180000576,Fluoroethylene Carbonate,0,Dimethyl Carbonate,0.816007408,LiPF6,0.001996008,0.001996008,263.15,0.31
Propylene Carbonate,0.165488748,Fluoroethylene Carbonate,0,Dimethyl Carbonate,0.750220065,LiPF6,0.042145594,0.042145594,263.15,4.74
Propylene Carbonate,0.152713442,Fluoroethylene Carbonate,0,Dimethyl Carbonate,0.692305008,LiPF6,0.077490775,0.077490775,263.15,6.71
Propylene Carbonate,0.141420619,Fluoroethylene Carbonate,0,Dimethyl Carbonate,0.641110575,LiPF6,0.108734403,0.108734403,263.15,6.08
Propylene Carbonate,0.131945836,Fluoroethylene Carbonate,0,Dimethyl Carbonate,0.598157971,LiPF6,0.134948097,0.134948097,263.15,4.26
Propylene Carbonate,0.180000576,Fluoroethylene Carbonate,0,Dimethyl Carbonate,0.816007408,LiPF6,0.001996008,0.001996008,273.15,0.363
Propylene Carbonate,0.165488748,Fluoroethylene Carbonate,0,Dimethyl Carbonate,0.750220065,LiPF6,0.042145594,0.042145594,273.15,5.59
Propylene Carbonate,0.152713442,Fluoroethylene Carbonate,0,Dimethyl Carbonate,0.692305008,LiPF6,0.077490775,0.077490775,273.15,8.09
Propylene Carbonate,0.141420619,Fluoroethylene Carbonate,0,Dimethyl Carbonate,0.641110575,LiPF6,0.108734403,0.108734403,273.15,7.69
Propylene Carbonate,0.131945836,Fluoroethylene Carbonate,0,Dimethyl Carbonate,0.598157971,LiPF6,0.134948097,0.134948097,273.15,5.75
Propylene Carbonate,0.180000576,Fluoroethylene Carbonate,0,Dimethyl Carbonate,0.816007408,LiPF6,0.001996008,0.001996008,283.15,0.42
Propylene Carbonate,0.165488748,Fluoroethylene Carbonate,0,Dimethyl Carbonate,0.750220065,LiPF6,0.042145594,0.042145594,283.15,6.5
Propylene Carbonate,0.152713442,Fluoroethylene Carbonate,0,Dimethyl Carbonate,0.692305008,LiPF6,0.077490775,0.077490775,283.15,9.57
Propylene Carbonate,0.141420619,Fluoroethylene Carbonate,0,Dimethyl Carbonate,0.641110575,LiPF6,0.108734403,0.108734403,283.15,9.46
Propylene Carbonate,0.131945836,Fluoroethylene Carbonate,0,Dimethyl Carbonate,0.598157971,LiPF6,0.134948097,0.134948097,283.15,7.47
Propylene Carbonate,0.180000576,Fluoroethylene Carbonate,0,Dimethyl Carbonate,0.816007408,LiPF6,0.001996008,0.001996008,293.15,0.48
Propylene Carbonate,0.165488748,Fluoroethylene Carbonate,0,Dimethyl Carbonate,0.750220065,LiPF6,0.042145594,0.042145594,293.15,7.48
Propylene Carbonate,0.152713442,Fluoroethylene Carbonate,0,Dimethyl Carbonate,0.692305008,LiPF6,0.077490775,0.077490775,293.15,11.2
Propylene Carbonate,0.141420619,Fluoroethylene Carbonate,0,Dimethyl Carbonate,0.641110575,LiPF6,0.108734403,0.108734403,293.15,11.4
Propylene Carbonate,0.131945836,Fluoroethylene Carbonate,0,Dimethyl Carbonate,0.598157971,LiPF6,0.134948097,0.134948097,293.15,9.41
Propylene Carbonate,0.411988531,Diethyl Carbonate,0.178019068,Ethyl Methyl Carbonate,0.404010347,LiTFSI,0.002991027,0.002991027,243.15,0.252
Propylene Carbonate,0.374994767,Diethyl Carbonate,0.162034168,Ethyl Methyl Carbonate,0.367732969,LiTFSI,0.047619048,0.047619048,243.15,2.56
Propylene Carbonate,0.341860385,Diethyl Carbonate,0.147716897,Ethyl Methyl Carbonate,0.335240237,LiTFSI,0.087591241,0.087591241,243.15,2.28
Propylene Carbonate,0.314587333,Diethyl Carbonate,0.135932289,Ethyl Methyl Carbonate,0.308495329,LiTFSI,0.120492524,0.120492524,243.15,1.43
Propylene Carbonate,0.291009377,Diethyl Carbonate,0.125744321,Ethyl Methyl Carbonate,0.285373962,LiTFSI,0.14893617,0.14893617,243.15,0.767
Propylene Carbonate,0.411988531,Diethyl Carbonate,0.178019068,Ethyl Methyl Carbonate,0.404010347,LiTFSI,0.002991027,0.002991027,253.15,0.324
Propylene Carbonate,0.374994767,Diethyl Carbonate,0.162034168,Ethyl Methyl Carbonate,0.367732969,LiTFSI,0.047619048,0.047619048,253.15,3.39
Propylene Carbonate,0.341860385,Diethyl Carbonate,0.147716897,Ethyl Methyl Carbonate,0.335240237,LiTFSI,0.087591241,0.087591241,253.15,3.17
Propylene Carbonate,0.314587333,Diethyl Carbonate,0.135932289,Ethyl Methyl Carbonate,0.308495329,LiTFSI,0.120492524,0.120492524,253.15,2.14
Propylene Carbonate,0.291009377,Diethyl Carbonate,0.125744321,Ethyl Methyl Carbonate,0.285373962,LiTFSI,0.14893617,0.14893617,253.15,1.27
Propylene Carbonate,0.411988531,Diethyl Carbonate,0.178019068,Ethyl Methyl Carbonate,0.404010347,LiTFSI,0.002991027,0.002991027,263.15,0.399
Propylene Carbonate,0.374994767,Diethyl Carbonate,0.162034168,Ethyl Methyl Carbonate,0.367732969,LiTFSI,0.047619048,0.047619048,263.15,4.28
Propylene Carbonate,0.341860385,Diethyl Carbonate,0.147716897,Ethyl Methyl Carbonate,0.335240237,LiTFSI,0.087591241,0.087591241,263.15,4.17
Propylene Carbonate,0.314587333,Diethyl Carbonate,0.135932289,Ethyl Methyl Carbonate,0.308495329,LiTFSI,0.120492524,0.120492524,263.15,2.97
Propylene Carbonate,0.291009377,Diethyl Carbonate,0.125744321,Ethyl Methyl Carbonate,0.285373962,LiTFSI,0.14893617,0.14893617,263.15,1.88
Propylene Carbonate,0.411988531,Diethyl Carbonate,0.178019068,Ethyl Methyl Carbonate,0.404010347,LiTFSI,0.002991027,0.002991027,273.15,0.478
Propylene Carbonate,0.374994767,Diethyl Carbonate,0.162034168,Ethyl Methyl Carbonate,0.367732969,LiTFSI,0.047619048,0.047619048,273.15,5.23
Propylene Carbonate,0.341860385,Diethyl Carbonate,0.147716897,Ethyl Methyl Carbonate,0.335240237,LiTFSI,0.087591241,0.087591241,273.15,5.25
Propylene Carbonate,0.314587333,Diethyl Carbonate,0.135932289,Ethyl Methyl Carbonate,0.308495329,LiTFSI,0.120492524,0.120492524,273.15,3.9
Propylene Carbonate,0.291009377,Diethyl Carbonate,0.125744321,Ethyl Methyl Carbonate,0.285373962,LiTFSI,0.14893617,0.14893617,273.15,2.59
Propylene Carbonate,0.411988531,Diethyl Carbonate,0.178019068,Ethyl Methyl Carbonate,0.404010347,LiTFSI,0.002991027,0.002991027,283.15,0.562
Propylene Carbonate,0.374994767,Diethyl Carbonate,0.162034168,Ethyl Methyl Carbonate,0.367732969,LiTFSI,0.047619048,0.047619048,283.15,6.25
Propylene Carbonate,0.341860385,Diethyl Carbonate,0.147716897,Ethyl Methyl Carbonate,0.335240237,LiTFSI,0.087591241,0.087591241,283.15,6.44
Propylene Carbonate,0.314587333,Diethyl Carbonate,0.135932289,Ethyl Methyl Carbonate,0.308495329,LiTFSI,0.120492524,0.120492524,283.15,4.94
Propylene Carbonate,0.291009377,Diethyl Carbonate,0.125744321,Ethyl Methyl Carbonate,0.285373962,LiTFSI,0.14893617,0.14893617,283.15,3.41
Propylene Carbonate,0.411988531,Diethyl Carbonate,0.178019068,Ethyl Methyl Carbonate,0.404010347,LiTFSI,0.002991027,0.002991027,293.15,0.651
Propylene Carbonate,0.374994767,Diethyl Carbonate,0.162034168,Ethyl Methyl Carbonate,0.367732969,LiTFSI,0.047619048,0.047619048,293.15,7.34
Propylene Carbonate,0.341860385,Diethyl Carbonate,0.147716897,Ethyl Methyl Carbonate,0.335240237,LiTFSI,0.087591241,0.087591241,293.15,7.73
Propylene Carbonate,0.314587333,Diethyl Carbonate,0.135932289,Ethyl Methyl Carbonate,0.308495329,LiTFSI,0.120492524,0.120492524,293.15,6.1
Propylene Carbonate,0.291009377,Diethyl Carbonate,0.125744321,Ethyl Methyl Carbonate,0.285373962,LiTFSI,0.14893617,0.14893617,293.15,4.35
Fluoroethylene Carbonate,0.189935791,Ethyl Methyl Carbonate,0.580464064,Dimethyl Carbonate,0.223618092,LiPF6,0.002991027,0.002991027,243.15,0.189
Fluoroethylene Carbonate,0.17357543,Ethyl Methyl Carbonate,0.530465054,Dimethyl Carbonate,0.204356463,LiPF6,0.045801527,0.045801527,243.15,2.66
Fluoroethylene Carbonate,0.158882401,Ethyl Methyl Carbonate,0.485561588,Dimethyl Carbonate,0.187057843,LiPF6,0.084249084,0.084249084,243.15,3.15
Fluoroethylene Carbonate,0.146516279,Ethyl Methyl Carbonate,0.4477694,Dimethyl Carbonate,0.172498773,LiPF6,0.116607774,0.116607774,243.15,2.12
Fluoroethylene Carbonate,0.135831062,Ethyl Methyl Carbonate,0.415114234,Dimethyl Carbonate,0.15991869,LiPF6,0.144568007,0.144568007,243.15,0.991
Fluoroethylene Carbonate,0.189935791,Ethyl Methyl Carbonate,0.580464064,Dimethyl Carbonate,0.223618092,LiPF6,0.002991027,0.002991027,253.15,0.228
Fluoroethylene Carbonate,0.17357543,Ethyl Methyl Carbonate,0.530465054,Dimethyl Carbonate,0.204356463,LiPF6,0.045801527,0.045801527,253.15,3.25
Fluoroethylene Carbonate,0.158882401,Ethyl Methyl Carbonate,0.485561588,Dimethyl Carbonate,0.187057843,LiPF6,0.084249084,0.084249084,253.15,4.04
Fluoroethylene Carbonate,0.146516279,Ethyl Methyl Carbonate,0.4477694,Dimethyl Carbonate,0.172498773,LiPF6,0.116607774,0.116607774,253.15,3.01
Fluoroethylene Carbonate,0.135831062,Ethyl Methyl Carbonate,0.415114234,Dimethyl Carbonate,0.15991869,LiPF6,0.144568007,0.144568007,253.15,1.64
Fluoroethylene Carbonate,0.189935791,Ethyl Methyl Carbonate,0.580464064,Dimethyl Carbonate,0.223618092,LiPF6,0.002991027,0.002991027,263.15,0.271
Fluoroethylene Carbonate,0.17357543,Ethyl Methyl Carbonate,0.530465054,Dimethyl Carbonate,0.204356463,LiPF6,0.045801527,0.045801527,263.15,3.9
Fluoroethylene Carbonate,0.158882401,Ethyl Methyl Carbonate,0.485561588,Dimethyl Carbonate,0.187057843,LiPF6,0.084249084,0.084249084,263.15,5.03
Fluoroethylene Carbonate,0.146516279,Ethyl Methyl Carbonate,0.4477694,Dimethyl Carbonate,0.172498773,LiPF6,0.116607774,0.116607774,263.15,4.06
Fluoroethylene Carbonate,0.135831062,Ethyl Methyl Carbonate,0.415114234,Dimethyl Carbonate,0.15991869,LiPF6,0.144568007,0.144568007,263.15,2.49
Fluoroethylene Carbonate,0.189935791,Ethyl Methyl Carbonate,0.580464064,Dimethyl Carbonate,0.223618092,LiPF6,0.002991027,0.002991027,273.15,0.318
Fluoroethylene Carbonate,0.17357543,Ethyl Methyl Carbonate,0.530465054,Dimethyl Carbonate,0.204356463,LiPF6,0.045801527,0.045801527,273.15,4.6
Fluoroethylene Carbonate,0.158882401,Ethyl Methyl Carbonate,0.485561588,Dimethyl Carbonate,0.187057843,LiPF6,0.084249084,0.084249084,273.15,6.11
Fluoroethylene Carbonate,0.146516279,Ethyl Methyl Carbonate,0.4477694,Dimethyl Carbonate,0.172498773,LiPF6,0.116607774,0.116607774,273.15,5.28
Fluoroethylene Carbonate,0.135831062,Ethyl Methyl Carbonate,0.415114234,Dimethyl Carbonate,0.15991869,LiPF6,0.144568007,0.144568007,273.15,3.52
Fluoroethylene Carbonate,0.189935791,Ethyl Methyl Carbonate,0.580464064,Dimethyl Carbonate,0.223618092,LiPF6,0.002991027,0.002991027,283.15,0.368
Fluoroethylene Carbonate,0.17357543,Ethyl Methyl Carbonate,0.530465054,Dimethyl Carbonate,0.204356463,LiPF6,0.045801527,0.045801527,283.15,5.35
