Repository: BattModels/DiffMix-NatCommData

# DiffMix-NatCommData

This is the official data repository for "Differentiable Modeling and Optimization of Non-aqueous Li-based Battery Electrolyte Solutions Using Geometric Deep Learning" published in Nature Communications.

# Citation

Coming soon.

File: training_data/published_AEM_data.csv (part 7 of 82)
sub1_name,x1 (mole fraction),sub2_name,x2 (mole fraction),sub3_name,x3 (mole fraction),salt,x4 (mole fraction),x5 (mole fraction),temperature (K),ionic conductivity (mS/cm)
Fluoroethylene Carbonate,0.158882401,Ethyl Methyl Carbonate,0.485561588,Dimethyl Carbonate,0.187057843,LiPF6,0.084249084,0.084249084,283.15,7.28
Fluoroethylene Carbonate,0.146516279,Ethyl Methyl Carbonate,0.4477694,Dimethyl Carbonate,0.172498773,LiPF6,0.116607774,0.116607774,283.15,6.63
Fluoroethylene Carbonate,0.135831062,Ethyl Methyl Carbonate,0.415114234,Dimethyl Carbonate,0.15991869,LiPF6,0.144568007,0.144568007,283.15,4.74
Fluoroethylene Carbonate,0.189935791,Ethyl Methyl Carbonate,0.580464064,Dimethyl Carbonate,0.223618092,LiPF6,0.002991027,0.002991027,293.15,0.422
Fluoroethylene Carbonate,0.17357543,Ethyl Methyl Carbonate,0.530465054,Dimethyl Carbonate,0.204356463,LiPF6,0.045801527,0.045801527,293.15,6.14
Fluoroethylene Carbonate,0.158882401,Ethyl Methyl Carbonate,0.485561588,Dimethyl Carbonate,0.187057843,LiPF6,0.084249084,0.084249084,293.15,8.52
Fluoroethylene Carbonate,0.146516279,Ethyl Methyl Carbonate,0.4477694,Dimethyl Carbonate,0.172498773,LiPF6,0.116607774,0.116607774,293.15,8.13
Fluoroethylene Carbonate,0.135831062,Ethyl Methyl Carbonate,0.415114234,Dimethyl Carbonate,0.15991869,LiPF6,0.144568007,0.144568007,293.15,6.15
Propylene Carbonate,0,Ethyl Methyl Carbonate,0.359145994,Ethylene Carbonate,0.63686199,LiTFSI,0.001996008,0.001996008,243.15,0.213
Propylene Carbonate,0,Ethyl Methyl Carbonate,0.32953025,Ethylene Carbonate,0.584345348,LiTFSI,0.043062201,0.043062201,243.15,2.01
Propylene Carbonate,0,Ethyl Methyl Carbonate,0.303476158,Ethylene Carbonate,0.538144468,LiTFSI,0.079189687,0.079189687,243.15,1.65
Propylene Carbonate,0,Ethyl Methyl Carbonate,0.281597013,Ethylene Carbonate,0.499346887,LiTFSI,0.10952805,0.10952805,243.15,0.913
Propylene Carbonate,0,Ethyl Methyl Carbonate,0.262187353,Ethylene Carbonate,0.464928364,LiTFSI,0.136442142,0.136442142,243.15,0.458
Propylene Carbonate,0,Ethyl Methyl Carbonate,0.359145994,Ethylene Carbonate,0.63686199,LiTFSI,0.001996008,0.001996008,253.15,0.286
Propylene Carbonate,0,Ethyl Methyl Carbonate,0.32953025,Ethylene Carbonate,0.584345348,LiTFSI,0.043062201,0.043062201,253.15,2.84
Propylene Carbonate,0,Ethyl Methyl Carbonate,0.303476158,Ethylene Carbonate,0.538144468,LiTFSI,0.079189687,0.079189687,253.15,2.51
Propylene Carbonate,0,Ethyl Methyl Carbonate,0.281597013,Ethylene Carbonate,0.499346887,LiTFSI,0.10952805,0.10952805,253.15,1.55
Propylene Carbonate,0,Ethyl Methyl Carbonate,0.262187353,Ethylene Carbonate,0.464928364,LiTFSI,0.136442142,0.136442142,253.15,0.874
Propylene Carbonate,0,Ethyl Methyl Carbonate,0.359145994,Ethylene Carbonate,0.63686199,LiTFSI,0.001996008,0.001996008,263.15,0.372
Propylene Carbonate,0,Ethyl Methyl Carbonate,0.32953025,Ethylene Carbonate,0.584345348,LiTFSI,0.043062201,0.043062201,263.15,3.82
Propylene Carbonate,0,Ethyl Methyl Carbonate,0.303476158,Ethylene Carbonate,0.538144468,LiTFSI,0.079189687,0.079189687,263.15,3.57
Propylene Carbonate,0,Ethyl Methyl Carbonate,0.281597013,Ethylene Carbonate,0.499346887,LiTFSI,0.10952805,0.10952805,263.15,2.38
Propylene Carbonate,0,Ethyl Methyl Carbonate,0.262187353,Ethylene Carbonate,0.464928364,LiTFSI,0.136442142,0.136442142,263.15,1.45
Propylene Carbonate,0,Ethyl Methyl Carbonate,0.359145994,Ethylene Carbonate,0.63686199,LiTFSI,0.001996008,0.001996008,273.15,0.469
Propylene Carbonate,0,Ethyl Methyl Carbonate,0.32953025,Ethylene Carbonate,0.584345348,LiTFSI,0.043062201,0.043062201,273.15,4.95
Propylene Carbonate,0,Ethyl Methyl Carbonate,0.303476158,Ethylene Carbonate,0.538144468,LiTFSI,0.079189687,0.079189687,273.15,4.81
Propylene Carbonate,0,Ethyl Methyl Carbonate,0.281597013,Ethylene Carbonate,0.499346887,LiTFSI,0.10952805,0.10952805,273.15,3.39
Propylene Carbonate,0,Ethyl Methyl Carbonate,0.262187353,Ethylene Carbonate,0.464928364,LiTFSI,0.136442142,0.136442142,273.15,2.18
Propylene Carbonate,0,Ethyl Methyl Carbonate,0.359145994,Ethylene Carbonate,0.63686199,LiTFSI,0.001996008,0.001996008,283.15,0.575
Propylene Carbonate,0,Ethyl Methyl Carbonate,0.32953025,Ethylene Carbonate,0.584345348,LiTFSI,0.043062201,0.043062201,283.15,6.21
Propylene Carbonate,0,Ethyl Methyl Carbonate,0.303476158,Ethylene Carbonate,0.538144468,LiTFSI,0.079189687,0.079189687,283.15,6.23
Propylene Carbonate,0,Ethyl Methyl Carbonate,0.281597013,Ethylene Carbonate,0.499346887,LiTFSI,0.10952805,0.10952805,283.15,4.57
Propylene Carbonate,0,Ethyl Methyl Carbonate,0.262187353,Ethylene Carbonate,0.464928364,LiTFSI,0.136442142,0.136442142,283.15,3.06
Propylene Carbonate,0,Ethyl Methyl Carbonate,0.359145994,Ethylene Carbonate,0.63686199,LiTFSI,0.001996008,0.001996008,293.15,0.689
Propylene Carbonate,0,Ethyl Methyl Carbonate,0.32953025,Ethylene Carbonate,0.584345348,LiTFSI,0.043062201,0.043062201,293.15,7.58
Propylene Carbonate,0,Ethyl Methyl Carbonate,0.303476158,Ethylene Carbonate,0.538144468,LiTFSI,0.079189687,0.079189687,293.15,7.81
Propylene Carbonate,0,Ethyl Methyl Carbonate,0.281597013,Ethylene Carbonate,0.499346887,LiTFSI,0.10952805,0.10952805,293.15,5.91
Propylene Carbonate,0,Ethyl Methyl Carbonate,0.262187353,Ethylene Carbonate,0.464928364,LiTFSI,0.136442142,0.136442142,293.15,4.09
Diethyl Carbonate,0.524738985,Ethylene Carbonate,0.469278961,Dimethyl Carbonate,0,LiTFSI,0.002991027,0.002991027,243.15,0.228
Diethyl Carbonate,0.478579547,Ethylene Carbonate,0.427998146,Dimethyl Carbonate,0,LiTFSI,0.046711153,0.046711153,243.15,2.23
Diethyl Carbonate,0.437179694,Ethylene Carbonate,0.390973871,Dimethyl Carbonate,0,LiTFSI,0.085923218,0.085923218,243.15,1.83
Diethyl Carbonate,0.402317896,Ethylene Carbonate,0.359796641,Dimethyl Carbonate,0,LiTFSI,0.118942731,0.118942731,243.15,0.951
Diethyl Carbonate,0.372951047,Ethylene Carbonate,0.333533595,Dimethyl Carbonate,0,LiTFSI,0.146757679,0.146757679,243.15,0.422
Diethyl Carbonate,0.524738985,Ethylene Carbonate,0.469278961,Dimethyl Carbonate,0,LiTFSI,0.002991027,0.002991027,253.15,0.297
Diethyl Carbonate,0.478579547,Ethylene Carbonate,0.427998146,Dimethyl Carbonate,0,LiTFSI,0.046711153,0.046711153,253.15,3.02
Diethyl Carbonate,0.437179694,Ethylene Carbonate,0.390973871,Dimethyl Carbonate,0,LiTFSI,0.085923218,0.085923218,253.15,2.66
Diethyl Carbonate,0.402317896,Ethylene Carbonate,0.359796641,Dimethyl Carbonate,0,LiTFSI,0.118942731,0.118942731,253.15,1.56
Diethyl Carbonate,0.372951047,Ethylene Carbonate,0.333533595,Dimethyl Carbonate,0,LiTFSI,0.146757679,0.146757679,253.15,0.806
Diethyl Carbonate,0.524738985,Ethylene Carbonate,0.469278961,Dimethyl Carbonate,0,LiTFSI,0.002991027,0.002991027,263.15,0.376
Diethyl Carbonate,0.478579547,Ethylene Carbonate,0.427998146,Dimethyl Carbonate,0,LiTFSI,0.046711153,0.046711153,263.15,3.94
Diethyl Carbonate,0.437179694,Ethylene Carbonate,0.390973871,Dimethyl Carbonate,0,LiTFSI,0.085923218,0.085923218,263.15,3.67
Diethyl Carbonate,0.402317896,Ethylene Carbonate,0.359796641,Dimethyl Carbonate,0,LiTFSI,0.118942731,0.118942731,263.15,2.34
Diethyl Carbonate,0.372951047,Ethylene Carbonate,0.333533595,Dimethyl Carbonate,0,LiTFSI,0.146757679,0.146757679,263.15,1.34
Diethyl Carbonate,0.524738985,Ethylene Carbonate,0.469278961,Dimethyl Carbonate,0,LiTFSI,0.002991027,0.002991027,273.15,0.463
Diethyl Carbonate,0.478579547,Ethylene Carbonate,0.427998146,Dimethyl Carbonate,0,LiTFSI,0.046711153,0.046711153,273.15,4.98
Diethyl Carbonate,0.437179694,Ethylene Carbonate,0.390973871,Dimethyl Carbonate,0,LiTFSI,0.085923218,0.085923218,273.15,4.83
Diethyl Carbonate,0.402317896,Ethylene Carbonate,0.359796641,Dimethyl Carbonate,0,LiTFSI,0.118942731,0.118942731,273.15,3.28
Diethyl Carbonate,0.372951047,Ethylene Carbonate,0.333533595,Dimethyl Carbonate,0,LiTFSI,0.146757679,0.146757679,273.15,2.02
Diethyl Carbonate,0.524738985,Ethylene Carbonate,0.469278961,Dimethyl Carbonate,0,LiTFSI,0.002991027,0.002991027,283.15,0.558
Diethyl Carbonate,0.478579547,Ethylene Carbonate,0.427998146,Dimethyl Carbonate,0,LiTFSI,0.046711153,0.046711153,283.15,6.13
Diethyl Carbonate,0.437179694,Ethylene Carbonate,0.390973871,Dimethyl Carbonate,0,LiTFSI,0.085923218,0.085923218,283.15,6.15
Diethyl Carbonate,0.402317896,Ethylene Carbonate,0.359796641,Dimethyl Carbonate,0,LiTFSI,0.118942731,0.118942731,283.15,4.38
Diethyl Carbonate,0.372951047,Ethylene Carbonate,0.333533595,Dimethyl Carbonate,0,LiTFSI,0.146757679,0.146757679,283.15,2.85
Diethyl Carbonate,0.524738985,Ethylene Carbonate,0.469278961,Dimethyl Carbonate,0,LiTFSI,0.002991027,0.002991027,293.15,0.66
Diethyl Carbonate,0.478579547,Ethylene Carbonate,0.427998146,Dimethyl Carbonate,0,LiTFSI,0.046711153,0.046711153,293.15,7.38
Diethyl Carbonate,0.437179694,Ethylene Carbonate,0.390973871,Dimethyl Carbonate,0,LiTFSI,0.085923218,0.085923218,293.15,7.61
Diethyl Carbonate,0.402317896,Ethylene Carbonate,0.359796641,Dimethyl Carbonate,0,LiTFSI,0.118942731,0.118942731,293.15,5.63
Diethyl Carbonate,0.372951047,Ethylene Carbonate,0.333533595,Dimethyl Carbonate,0,LiTFSI,0.146757679,0.146757679,293.15,3.82
Ethyl Methyl Carbonate,0.175483335,Ethylene Carbonate,0.414905239,Dimethyl Carbonate,0.40561941,LiTFSI,0.001996008,0.001996008,243.15,0.287
Ethyl Methyl Carbonate,0.161335691,Ethylene Carbonate,0.381455159,Dimethyl Carbonate,0.372917962,LiTFSI,0.042145594,0.042145594,243.15,3.12
Ethyl Methyl Carbonate,0.148880991,Ethylene Carbonate,0.352007803,Dimethyl Carbonate,0.344129656,LiTFSI,0.077490775,0.077490775,243.15,2.92
Ethyl Methyl Carbonate,0.138151728,Ethylene Carbonate,0.326639996,Dimethyl Carbonate,0.319329596,LiTFSI,0.10793934,0.10793934,243.15,1.76
Ethyl Methyl Carbonate,0.128898477,Ethylene Carbonate,0.304762006,Dimethyl Carbonate,0.297941249,LiTFSI,0.134199134,0.134199134,243.15,0.875
Ethyl Methyl Carbonate,0.175483335,Ethylene Carbonate,0.414905239,Dimethyl Carbonate,0.40561941,LiTFSI,0.001996008,0.001996008,253.15,0.37
Ethyl Methyl Carbonate,0.161335691,Ethylene Carbonate,0.381455159,Dimethyl Carbonate,0.372917962,LiTFSI,0.042145594,0.042145594,253.15,4.13
Ethyl Methyl Carbonate,0.148880991,Ethylene Carbonate,0.352007803,Dimethyl Carbonate,0.344129656,LiTFSI,0.077490775,0.077490775,253.15,4.09
Ethyl Methyl Carbonate,0.138151728,Ethylene Carbonate,0.326639996,Dimethyl Carbonate,0.319329596,LiTFSI,0.10793934,0.10793934,253.15,2.69
Ethyl Methyl Carbonate,0.128898477,Ethylene Carbonate,0.304762006,Dimethyl Carbonate,0.297941249,LiTFSI,0.134199134,0.134199134,253.15,1.47
Ethyl Methyl Carbonate,0.175483335,Ethylene Carbonate,0.414905239,Dimethyl Carbonate,0.40561941,LiTFSI,0.001996008,0.001996008,263.15,0.463
Ethyl Methyl Carbonate,0.161335691,Ethylene Carbonate,0.381455159,Dimethyl Carbonate,0.372917962,LiTFSI,0.042145594,0.042145594,263.15,5.3
Ethyl Methyl Carbonate,0.148880991,Ethylene Carbonate,0.352007803,Dimethyl Carbonate,0.344129656,LiTFSI,0.077490775,0.077490775,263.15,5.45
Ethyl Methyl Carbonate,0.138151728,Ethylene Carbonate,0.326639996,Dimethyl Carbonate,0.319329596,LiTFSI,0.10793934,0.10793934,263.15,3.82
Ethyl Methyl Carbonate,0.128898477,Ethylene Carbonate,0.304762006,Dimethyl Carbonate,0.297941249,LiTFSI,0.134199134,0.134199134,263.15,2.25
Ethyl Methyl Carbonate,0.175483335,Ethylene Carbonate,0.414905239,Dimethyl Carbonate,0.40561941,LiTFSI,0.001996008,0.001996008,273.15,0.566
Ethyl Methyl Carbonate,0.161335691,Ethylene Carbonate,0.381455159,Dimethyl Carbonate,0.372917962,LiTFSI,0.042145594,0.042145594,273.15,6.6
Ethyl Methyl Carbonate,0.148880991,Ethylene Carbonate,0.352007803,Dimethyl Carbonate,0.344129656,LiTFSI,0.077490775,0.077490775,273.15,7.02
Ethyl Methyl Carbonate,0.138151728,Ethylene Carbonate,0.326639996,Dimethyl Carbonate,0.319329596,LiTFSI,0.10793934,0.10793934,273.15,5.15
Ethyl Methyl Carbonate,0.128898477,Ethylene Carbonate,0.304762006,Dimethyl Carbonate,0.297941249,LiTFSI,0.134199134,0.134199134,273.15,3.21
Ethyl Methyl Carbonate,0.175483335,Ethylene Carbonate,0.414905239,Dimethyl Carbonate,0.40561941,LiTFSI,0.001996008,0.001996008,283.15,0.677
Ethyl Methyl Carbonate,0.161335691,Ethylene Carbonate,0.381455159,Dimethyl Carbonate,0.372917962,LiTFSI,0.042145594,0.042145594,283.15,8.03
Ethyl Methyl Carbonate,0.148880991,Ethylene Carbonate,0.352007803,Dimethyl Carbonate,0.344129656,LiTFSI,0.077490775,0.077490775,283.15,8.77
Ethyl Methyl Carbonate,0.138151728,Ethylene Carbonate,0.326639996,Dimethyl Carbonate,0.319329596,LiTFSI,0.10793934,0.10793934,283.15,6.68
Ethyl Methyl Carbonate,0.128898477,Ethylene Carbonate,0.304762006,Dimethyl Carbonate,0.297941249,LiTFSI,0.134199134,0.134199134,283.15,4.36
Ethyl Methyl Carbonate,0.175483335,Ethylene Carbonate,0.414905239,Dimethyl Carbonate,0.40561941,LiTFSI,0.001996008,0.001996008,293.15,0.795
Ethyl Methyl Carbonate,0.161335691,Ethylene Carbonate,0.381455159,Dimethyl Carbonate,0.372917962,LiTFSI,0.042145594,0.042145594,293.15,9.58
Ethyl Methyl Carbonate,0.148880991,Ethylene Carbonate,0.352007803,Dimethyl Carbonate,0.344129656,LiTFSI,0.077490775,0.077490775,293.15,10.7
Ethyl Methyl Carbonate,0.138151728,Ethylene Carbonate,0.326639996,Dimethyl Carbonate,0.319329596,LiTFSI,0.10793934,0.10793934,293.15,8.4
Ethyl Methyl Carbonate,0.128898477,Ethylene Carbonate,0.304762006,Dimethyl Carbonate,0.297941249,LiTFSI,0.134199134,0.134199134,293.15,5.7
Fluoroethylene Carbonate,0.370719861,Ethyl Methyl Carbonate,0.188826582,Dimethyl Carbonate,0.436461541,LiPF6,0.001996008,0.001996008,243.15,0.153
Fluoroethylene Carbonate,0.338788962,Ethyl Methyl Carbonate,0.172562543,Dimethyl Carbonate,0.39886817,LiPF6,0.044890162,0.044890162,243.15,1.7
Fluoroethylene Carbonate,0.310740549,Ethyl Methyl Carbonate,0.158276051,Dimethyl Carbonate,0.365845785,LiPF6,0.082568807,0.082568807,243.15,1.5
Fluoroethylene Carbonate,0.287148959,Ethyl Methyl Carbonate,0.146259649,Dimethyl Carbonate,0.338070577,LiPF6,0.114260407,0.114260407,243.15,0.647
Fluoroethylene Carbonate,0.266774051,Ethyl Methyl Carbonate,0.135881666,Dimethyl Carbonate,0.31408248,LiPF6,0.141630901,0.141630901,243.15,0.127
Fluoroethylene Carbonate,0.370719861,Ethyl Methyl Carbonate,0.188826582,Dimethyl Carbonate,0.436461541,LiPF6,0.001996008,0.001996008,253.15,0.212
Fluoroethylene Carbonate,0.338788962,Ethyl Methyl Carbonate,0.172562543,Dimethyl Carbonate,0.39886817,LiPF6,0.044890162,0.044890162,253.15,2.48
Fluoroethylene Carbonate,0.310740549,Ethyl Methyl Carbonate,0.158276051,Dimethyl Carbonate,0.365845785,LiPF6,0.082568807,0.082568807,253.15,2.48
Fluoroethylene Carbonate,0.287148959,Ethyl Methyl Carbonate,0.146259649,Dimethyl Carbonate,0.338070577,LiPF6,0.114260407,0.114260407,253.15,1.43
Fluoroethylene Carbonate,0.266774051,Ethyl Methyl Carbonate,0.135881666,Dimethyl Carbonate,0.31408248,LiPF6,0.141630901,0.141630901,253.15,0.501
Fluoroethylene Carbonate,0.370719861,Ethyl Methyl Carbonate,0.188826582,Dimethyl Carbonate,0.436461541,LiPF6,0.001996008,0.001996008,263.15,0.283
Fluoroethylene Carbonate,0.338788962,Ethyl Methyl Carbonate,0.172562543,Dimethyl Carbonate,0.39886817,LiPF6,0.044890162,0.044890162,263.15,3.42
Fluoroethylene Carbonate,0.310740549,Ethyl Methyl Carbonate,0.158276051,Dimethyl Carbonate,0.365845785,LiPF6,0.082568807,0.082568807,263.15,3.71
Fluoroethylene Carbonate,0.287148959,Ethyl Methyl Carbonate,0.146259649,Dimethyl Carbonate,0.338070577,LiPF6,0.114260407,0.114260407,263.15,2.54
Fluoroethylene Carbonate,0.266774051,Ethyl Methyl Carbonate,0.135881666,Dimethyl Carbonate,0.31408248,LiPF6,0.141630901,0.141630901,263.15,1.22
Fluoroethylene Carbonate,0.370719861,Ethyl Methyl Carbonate,0.188826582,Dimethyl Carbonate,0.436461541,LiPF6,0.001996008,0.001996008,273.15,0.363
Fluoroethylene Carbonate,0.338788962,Ethyl Methyl Carbonate,0.172562543,Dimethyl Carbonate,0.39886817,LiPF6,0.044890162,0.044890162,273.15,4.51
Fluoroethylene Carbonate,0.310740549,Ethyl Methyl Carbonate,0.158276051,Dimethyl Carbonate,0.365845785,LiPF6,0.082568807,0.082568807,273.15,5.18
Fluoroethylene Carbonate,0.287148959,Ethyl Methyl Carbonate,0.146259649,Dimethyl Carbonate,0.338070577,LiPF6,0.114260407,0.114260407,273.15,3.96
Fluoroethylene Carbonate,0.266774051,Ethyl Methyl Carbonate,0.135881666,Dimethyl Carbonate,0.31408248,LiPF6,0.141630901,0.141630901,273.15,2.31
Fluoroethylene Carbonate,0.370719861,Ethyl Methyl Carbonate,0.188826582,Dimethyl Carbonate,0.436461541,LiPF6,0.001996008,0.001996008,283.15,0.453
Fluoroethylene Carbonate,0.338788962,Ethyl Methyl Carbonate,0.172562543,Dimethyl Carbonate,0.39886817,LiPF6,0.044890162,0.044890162,283.15,5.75
Fluoroethylene Carbonate,0.310740549,Ethyl Methyl Carbonate,0.158276051,Dimethyl Carbonate,0.365845785,LiPF6,0.082568807,0.082568807,283.15,6.88
Fluoroethylene Carbonate,0.287148959,Ethyl Methyl Carbonate,0.146259649,Dimethyl Carbonate,0.338070577,LiPF6,0.114260407,0.114260407,283.15,5.67
Fluoroethylene Carbonate,0.266774051,Ethyl Methyl Carbonate,0.135881666,Dimethyl Carbonate,0.31408248,LiPF6,0.141630901,0.141630901,283.15,3.73
Fluoroethylene Carbonate,0.370719861,Ethyl Methyl Carbonate,0.188826582,Dimethyl Carbonate,0.436461541,LiPF6,0.001996008,0.001996008,293.15,0.551
Fluoroethylene Carbonate,0.338788962,Ethyl Methyl Carbonate,0.172562543,Dimethyl Carbonate,0.39886817,LiPF6,0.044890162,0.044890162,293.15,7.11
Fluoroethylene Carbonate,0.310740549,Ethyl Methyl Carbonate,0.158276051,Dimethyl Carbonate,0.365845785,LiPF6,0.082568807,0.082568807,293.15,8.79
Fluoroethylene Carbonate,0.287148959,Ethyl Methyl Carbonate,0.146259649,Dimethyl Carbonate,0.338070577,LiPF6,0.114260407,0.114260407,293.15,7.66
Fluoroethylene Carbonate,0.266774051,Ethyl Methyl Carbonate,0.135881666,Dimethyl Carbonate,0.31408248,LiPF6,0.141630901,0.141630901,293.15,5.48
Propylene Carbonate,0.195250113,Ethyl Methyl Carbonate,0.574407246,Ethylene Carbonate,0.226350625,LiPF6,0.001996008,0.001996008,243.15,0.217
Propylene Carbonate,0.178075487,Ethyl Methyl Carbonate,0.52388113,Ethylene Carbonate,0.20644033,LiPF6,0.045801527,0.045801527,243.15,2.32
Propylene Carbonate,0.163330618,Ethyl Methyl Carbonate,0.480503132,Ethylene Carbonate,0.189346818,LiPF6,0.083409716,0.083409716,243.15,2.15
Propylene Carbonate,0.150621041,Ethyl Methyl Carbonate,0.443112765,Ethylene Carbonate,0.17461279,LiPF6,0.115826702,0.115826702,243.15,1.16
Propylene Carbonate,0.139927353,Ethyl Methyl Carbonate,0.411652953,Ethylene Carbonate,0.162215752,LiPF6,0.143101971,0.143101971,243.15,0.359
Propylene Carbonate,0.195250113,Ethyl Methyl Carbonate,0.574407246,Ethylene Carbonate,0.226350625,LiPF6,0.001996008,0.001996008,253.15,0.282
Propylene Carbonate,0.178075487,Ethyl Methyl Carbonate,0.52388113,Ethylene Carbonate,0.20644033,LiPF6,0.045801527,0.045801527,253.15,3.13
Propylene Carbonate,0.163330618,Ethyl Methyl Carbonate,0.480503132,Ethylene Carbonate,0.189346818,LiPF6,0.083409716,0.083409716,253.15,3.15
Propylene Carbonate,0.150621041,Ethyl Methyl Carbonate,0.443112765,Ethylene Carbonate,0.17461279,LiPF6,0.115826702,0.115826702,253.15,2.03
Propylene Carbonate,0.139927353,Ethyl Methyl Carbonate,0.411652953,Ethylene Carbonate,0.162215752,LiPF6,0.143101971,0.143101971,253.15,0.859
Propylene Carbonate,0.195250113,Ethyl Methyl Carbonate,0.574407246,Ethylene Carbonate,0.226350625,LiPF6,0.001996008,0.001996008,263.15,0.352
Propylene Carbonate,0.178075487,Ethyl Methyl Carbonate,0.52388113,Ethylene Carbonate,0.20644033,LiPF6,0.045801527,0.045801527,263.15,4.03
Propylene Carbonate,0.163330618,Ethyl Methyl Carbonate,0.480503132,Ethylene Carbonate,0.189346818,LiPF6,0.083409716,0.083409716,263.15,4.32
Propylene Carbonate,0.150621041,Ethyl Methyl Carbonate,0.443112765,Ethylene Carbonate,0.17461279,LiPF6,0.115826702,0.115826702,263.15,3.1
Propylene Carbonate,0.139927353,Ethyl Methyl Carbonate,0.411652953,Ethylene Carbonate,0.162215752,LiPF6,0.143101971,0.143101971,263.15,1.59
Propylene Carbonate,0.195250113,Ethyl Methyl Carbonate,0.574407246,Ethylene Carbonate,0.226350625,LiPF6,0.001996008,0.001996008,273.15,0.429
Propylene Carbonate,0.178075487,Ethyl Methyl Carbonate,0.52388113,Ethylene Carbonate,0.20644033,LiPF6,0.045801527,0.045801527,273.15,5.03
Propylene Carbonate,0.163330618,Ethyl Methyl Carbonate,0.480503132,Ethylene Carbonate,0.189346818,LiPF6,0.083409716,0.083409716,273.15,5.62
Propylene Carbonate,0.150621041,Ethyl Methyl Carbonate,0.443112765,Ethylene Carbonate,0.17461279,LiPF6,0.115826702,0.115826702,273.15,4.37
Propylene Carbonate,0.139927353,Ethyl Methyl Carbonate,0.411652953,Ethylene Carbonate,0.162215752,LiPF6,0.143101971,0.143101971,273.15,2.56
Propylene Carbonate,0.195250113,Ethyl Methyl Carbonate,0.574407246,Ethylene Carbonate,0.226350625,LiPF6,0.001996008,0.001996008,283.15,0.51
Propylene Carbonate,0.178075487,Ethyl Methyl Carbonate,0.52388113,Ethylene Carbonate,0.20644033,LiPF6,0.045801527,0.045801527,283.15,6.1
Propylene Carbonate,0.163330618,Ethyl Methyl Carbonate,0.480503132,Ethylene Carbonate,0.189346818,LiPF6,0.083409716,0.083409716,283.15,7.07
Propylene Carbonate,0.150621041,Ethyl Methyl Carbonate,0.443112765,Ethylene Carbonate,0.17461279,LiPF6,0.115826702,0.115826702,283.15,5.83
Propylene Carbonate,0.139927353,Ethyl Methyl Carbonate,0.411652953,Ethylene Carbonate,0.162215752,LiPF6,0.143101971,0.143101971,283.15,3.74
Propylene Carbonate,0.195250113,Ethyl Methyl Carbonate,0.574407246,Ethylene Carbonate,0.226350625,LiPF6,0.001996008,0.001996008,293.15,0.597
Propylene Carbonate,0.178075487,Ethyl Methyl Carbonate,0.52388113,Ethylene Carbonate,0.20644033,LiPF6,0.045801527,0.045801527,293.15,7.27
Propylene Carbonate,0.163330618,Ethyl Methyl Carbonate,0.480503132,Ethylene Carbonate,0.189346818,LiPF6,0.083409716,0.083409716,293.15,8.66
Propylene Carbonate,0.150621041,Ethyl Methyl Carbonate,0.443112765,Ethylene Carbonate,0.17461279,LiPF6,0.115826702,0.115826702,293.15,7.48
Propylene Carbonate,0.139927353,Ethyl Methyl Carbonate,0.411652953,Ethylene Carbonate,0.162215752,LiPF6,0.143101971,0.143101971,293.15,5.15
Propylene Carbonate,0.630670214,Diethyl Carbonate,0.363347732,Ethylene Carbonate,0,LiTFSI,0.002991027,0.002991027,243.15,0.18
Propylene Carbonate,0.572890461,Diethyl Carbonate,0.330059111,Ethylene Carbonate,0,LiTFSI,0.048525214,0.048525214,243.15,1.63
Propylene Carbonate,0.52226295,Diethyl Carbonate,0.300891107,Ethylene Carbonate,0,LiTFSI,0.088422972,0.088422972,243.15,1.26
Propylene Carbonate,0.479609219,Diethyl Carbonate,0.276317032,Ethylene Carbonate,0,LiTFSI,0.122036874,0.122036874,243.15,0.663
Propylene Carbonate,0.442725586,Diethyl Carbonate,0.255067283,Ethylene Carbonate,0,LiTFSI,0.151103565,0.151103565,243.15,0.29
Propylene Carbonate,0.630670214,Diethyl Carbonate,0.363347732,Ethylene Carbonate,0,LiTFSI,0.002991027,0.002991027,253.15,0.247
Propylene Carbonate,0.572890461,Diethyl Carbonate,0.330059111,Ethylene Carbonate,0,LiTFSI,0.048525214,0.048525214,253.15,2.37
Propylene Carbonate,0.52226295,Diethyl Carbonate,0.300891107,Ethylene Carbonate,0,LiTFSI,0.088422972,0.088422972,253.15,1.98
Propylene Carbonate,0.479609219,Diethyl Carbonate,0.276317032,Ethylene Carbonate,0,LiTFSI,0.122036874,0.122036874,253.15,1.18
Propylene Carbonate,0.442725586,Diethyl Carbonate,0.255067283,Ethylene Carbonate,0,LiTFSI,0.151103565,0.151103565,253.15,0.603
Propylene Carbonate,0.630670214,Diethyl Carbonate,0.363347732,Ethylene Carbonate,0,LiTFSI,0.002991027,0.002991027,263.15,0.32
Propylene Carbonate,0.572890461,Diethyl Carbonate,0.330059111,Ethylene Carbonate,0,LiTFSI,0.048525214,0.048525214,263.15,3.19
Propylene Carbonate,0.52226295,Diethyl Carbonate,0.300891107,Ethylene Carbonate,0,LiTFSI,0.088422972,0.088422972,263.15,2.83
Propylene Carbonate,0.479609219,Diethyl Carbonate,0.276317032,Ethylene Carbonate,0,LiTFSI,0.122036874,0.122036874,263.15,1.81
Propylene Carbonate,0.442725586,Diethyl Carbonate,0.255067283,Ethylene Carbonate,0,LiTFSI,0.151103565,0.151103565,263.15,1.03
Propylene Carbonate,0.630670214,Diethyl Carbonate,0.363347732,Ethylene Carbonate,0,LiTFSI,0.002991027,0.002991027,273.15,0.399
Propylene Carbonate,0.572890461,Diethyl Carbonate,0.330059111,Ethylene Carbonate,0,LiTFSI,0.048525214,0.048525214,273.15,4.09
Propylene Carbonate,0.52226295,Diethyl Carbonate,0.300891107,Ethylene Carbonate,0,LiTFSI,0.088422972,0.088422972,273.15,3.79
Propylene Carbonate,0.479609219,Diethyl Carbonate,0.276317032,Ethylene Carbonate,0,LiTFSI,0.122036874,0.122036874,273.15,2.56
Propylene Carbonate,0.442725586,Diethyl Carbonate,0.255067283,Ethylene Carbonate,0,LiTFSI,0.151103565,0.151103565,273.15,1.56
Propylene Carbonate,0.630670214,Diethyl Carbonate,0.363347732,Ethylene Carbonate,0,LiTFSI,0.002991027,0.002991027,283.15,0.483
Propylene Carbonate,0.572890461,Diethyl Carbonate,0.330059111,Ethylene Carbonate,0,LiTFSI,0.048525214,0.048525214,283.15,5.08
Propylene Carbonate,0.52226295,Diethyl Carbonate,0.300891107,Ethylene Carbonate,0,LiTFSI,0.088422972,0.088422972,283.15,4.86
Propylene Carbonate,0.479609219,Diethyl Carbonate,0.276317032,Ethylene Carbonate,0,LiTFSI,0.122036874,0.122036874,283.15,3.43
Propylene Carbonate,0.442725586,Diethyl Carbonate,0.255067283,Ethylene Carbonate,0,LiTFSI,0.151103565,0.151103565,283.15,2.21
Propylene Carbonate,0.630670214,Diethyl Carbonate,0.363347732,Ethylene Carbonate,0,LiTFSI,0.002991027,0.002991027,293.15,0.575
Propylene Carbonate,0.572890461,Diethyl Carbonate,0.330059111,Ethylene Carbonate,0,LiTFSI,0.048525214,0.048525214,293.15,6.15
Propylene Carbonate,0.52226295,Diethyl Carbonate,0.300891107,Ethylene Carbonate,0,LiTFSI,0.088422972,0.088422972,293.15,6.05
Propylene Carbonate,0.479609219,Diethyl Carbonate,0.276317032,Ethylene Carbonate,0,LiTFSI,0.122036874,0.122036874,293.15,4.43
Propylene Carbonate,0.442725586,Diethyl Carbonate,0.255067283,Ethylene Carbonate,0,LiTFSI,0.151103565,0.151103565,293.15,2.97
Diethyl Carbonate,0.748586238,Fluoroethylene Carbonate,0,Dimethyl Carbonate,0.245431708,LiTFSI,0.002991027,0.002991027,243.15,0.103
Diethyl Carbonate,0.677281513,Fluoroethylene Carbonate,0,Dimethyl Carbonate,0.222053719,LiTFSI,0.050332384,0.050332384,243.15,1.63
Diethyl Carbonate,0.616165585,Fluoroethylene Carbonate,0,Dimethyl Carbonate,0.202016233,LiTFSI,0.090909091,0.090909091,243.15,2.8
Diethyl Carbonate,0.564653735,Fluoroethylene Carbonate,0,Dimethyl Carbonate,0.185127542,LiTFSI,0.125109361,0.125109361,243.15,2.84
Diethyl Carbonate,0.521174839,Fluoroethylene Carbonate,0,Dimethyl Carbonate,0.170872538,LiTFSI,0.153976311,0.153976311,243.15,2.27
Diethyl Carbonate,0.748586238,Fluoroethylene Carbonate,0,Dimethyl Carbonate,0.245431708,LiTFSI,0.002991027,0.002991027,253.15,0.123
Diethyl Carbonate,0.677281513,Fluoroethylene Carbonate,0,Dimethyl Carbonate,0.222053719,LiTFSI,0.050332384,0.050332384,253.15,1.96
Diethyl Carbonate,0.616165585,Fluoroethylene Carbonate,0,Dimethyl Carbonate,0.202016233,LiTFSI,0.090909091,0.090909091,253.15,3.43
Diethyl Carbonate,0.564653735,Fluoroethylene Carbonate,0,Dimethyl Carbonate,0.185127542,LiTFSI,0.125109361,0.125109361,253.15,3.54
Diethyl Carbonate,0.521174839,Fluoroethylene Carbonate,0,Dimethyl Carbonate,0.170872538,LiTFSI,0.153976311,0.153976311,253.15,2.93
Diethyl Carbonate,0.748586238,Fluoroethylene Carbonate,0,Dimethyl Carbonate,0.245431708,LiTFSI,0.002991027,0.002991027,263.15,0.145
Diethyl Carbonate,0.677281513,Fluoroethylene Carbonate,0,Dimethyl Carbonate,0.222053719,LiTFSI,0.050332384,0.050332384,263.15,2.36
Diethyl Carbonate,0.616165585,Fluoroethylene Carbonate,0,Dimethyl Carbonate,0.202016233,LiTFSI,0.090909091,0.090909091,263.15,4.13
Diethyl Carbonate,0.564653735,Fluoroethylene Carbonate,0,Dimethyl Carbonate,0.185127542,LiTFSI,0.125109361,0.125109361,263.15,4.4
Diethyl Carbonate,0.521174839,Fluoroethylene Carbonate,0,Dimethyl Carbonate,0.170872538,LiTFSI,0.153976311,0.153976311,263.15,3.83
Diethyl Carbonate,0.748586238,Fluoroethylene Carbonate,0,Dimethyl Carbonate,0.245431708,LiTFSI,0.002991027,0.002991027,273.15,0.169
Diethyl Carbonate,0.677281513,Fluoroethylene Carbonate,0,Dimethyl Carbonate,0.222053719,LiTFSI,0.050332384,0.050332384,273.15,2.81
Diethyl Carbonate,0.616165585,Fluoroethylene Carbonate,0,Dimethyl Carbonate,0.202016233,LiTFSI,0.090909091,0.090909091,273.15,4.93
Diethyl Carbonate,0.564653735,Fluoroethylene Carbonate,0,Dimethyl Carbonate,0.185127542,LiTFSI,0.125109361,0.125109361,273.15,5.35
Diethyl Carbonate,0.521174839,Fluoroethylene Carbonate,0,Dimethyl Carbonate,0.170872538,LiTFSI,0.153976311,0.153976311,273.15,4.8
Diethyl Carbonate,0.748586238,Fluoroethylene Carbonate,0,Dimethyl Carbonate,0.245431708,LiTFSI,0.002991027,0.002991027,283.15,0.196
Diethyl Carbonate,0.677281513,Fluoroethylene Carbonate,0,Dimethyl Carbonate,0.222053719,LiTFSI,0.050332384,0.050332384,283.15,3.29
Diethyl Carbonate,0.616165585,Fluoroethylene Carbonate,0,Dimethyl Carbonate,0.202016233,LiTFSI,0.090909091,0.090909091,283.15,5.85
Diethyl Carbonate,0.564653735,Fluoroethylene Carbonate,0,Dimethyl Carbonate,0.185127542,LiTFSI,0.125109361,0.125109361,283.15,6.42
Diethyl Carbonate,0.521174839,Fluoroethylene Carbonate,0,Dimethyl Carbonate,0.170872538,LiTFSI,0.153976311,0.153976311,283.15,5.91
Diethyl Carbonate,0.748586238,Fluoroethylene Carbonate,0,Dimethyl Carbonate,0.245431708,LiTFSI,0.002991027,0.002991027,293.15,0.225
Diethyl Carbonate,0.677281513,Fluoroethylene Carbonate,0,Dimethyl Carbonate,0.222053719,LiTFSI,0.050332384,0.050332384,293.15,3.87
Diethyl Carbonate,0.616165585,Fluoroethylene Carbonate,0,Dimethyl Carbonate,0.202016233,LiTFSI,0.090909091,0.090909091,293.15,6.85
Diethyl Carbonate,0.564653735,Fluoroethylene Carbonate,0,Dimethyl Carbonate,0.185127542,LiTFSI,0.125109361,0.125109361,293.15,7.6
Diethyl Carbonate,0.521174839,Fluoroethylene Carbonate,0,Dimethyl Carbonate,0.170872538,LiTFSI,0.153976311,0.153976311,293.15,7.22
Fluoroethylene Carbonate,0,Ethyl Methyl Carbonate,0.994017946,Dimethyl Carbonate,0,LiPF6,0.002991027,0.002991027,243.15,0.0387
Fluoroethylene Carbonate,0,Ethyl Methyl Carbonate,0.906577693,Dimethyl Carbonate,0,LiPF6,0.046711153,0.046711153,243.15,0.358
Fluoroethylene Carbonate,0,Ethyl Methyl Carbonate,0.828153565,Dimethyl Carbonate,0,LiPF6,0.085923218,0.085923218,243.15,0.939
Fluoroethylene Carbonate,0,Ethyl Methyl Carbonate,0.762114537,Dimethyl Carbonate,0,LiPF6,0.118942731,0.118942731,243.15,1.14
Fluoroethylene Carbonate,0,Ethyl Methyl Carbonate,0.706484642,Dimethyl Carbonate,0,LiPF6,0.146757679,0.146757679,243.15,0.658
Fluoroethylene Carbonate,0,Ethyl Methyl Carbonate,0.994017946,Dimethyl Carbonate,0,LiPF6,0.002991027,0.002991027,253.15,0.0488
Fluoroethylene Carbonate,0,Ethyl Methyl Carbonate,0.906577693,Dimethyl Carbonate,0,LiPF6,0.046711153,0.046711153,253.15,0.461
Fluoroethylene Carbonate,0,Ethyl Methyl Carbonate,0.828153565,Dimethyl Carbonate,0,LiPF6,0.085923218,0.085923218,253.15,1.25
Fluoroethylene Carbonate,0,Ethyl Methyl Carbonate,0.762114537,Dimethyl Carbonate,0,LiPF6,0.118942731,0.118942731,253.15,1.63
Fluoroethylene Carbonate,0,Ethyl Methyl Carbonate,0.706484642,Dimethyl Carbonate,0,LiPF6,0.146757679,0.146757679,253.15,1.06
Fluoroethylene Carbonate,0,Ethyl Methyl Carbonate,0.994017946,Dimethyl Carbonate,0,LiPF6,0.002991027,0.002991027,263.15,0.0602
Fluoroethylene Carbonate,0,Ethyl Methyl Carbonate,0.906577693,Dimethyl Carbonate,0,LiPF6,0.046711153,0.046711153,263.15,0.592
Fluoroethylene Carbonate,0,Ethyl Methyl Carbonate,0.828153565,Dimethyl Carbonate,0,LiPF6,0.085923218,0.085923218,263.15,1.63
Fluoroethylene Carbonate,0,Ethyl Methyl Carbonate,0.762114537,Dimethyl Carbonate,0,LiPF6,0.118942731,0.118942731,263.15,2.24
Fluoroethylene Carbonate,0,Ethyl Methyl Carbonate,0.706484642,Dimethyl Carbonate,0,LiPF6,0.146757679,0.146757679,263.15,1.6
Fluoroethylene Carbonate,0,Ethyl Methyl Carbonate,0.994017946,Dimethyl Carbonate,0,LiPF6,0.002991027,0.002991027,273.15,0.073
Fluoroethylene Carbonate,0,Ethyl Methyl Carbonate,0.906577693,Dimethyl Carbonate,0,LiPF6,0.046711153,0.046711153,273.15,0.754
Fluoroethylene Carbonate,0,Ethyl Methyl Carbonate,0.828153565,Dimethyl Carbonate,0,LiPF6,0.085923218,0.085923218,273.15,2.08
Fluoroethylene Carbonate,0,Ethyl Methyl Carbonate,0.762114537,Dimethyl Carbonate,0,LiPF6,0.118942731,0.118942731,273.15,2.97
Fluoroethylene Carbonate,0,Ethyl Methyl Carbonate,0.706484642,Dimethyl Carbonate,0,LiPF6,0.146757679,0.146757679,273.15,2.31
Fluoroethylene Carbonate,0,Ethyl Methyl Carbonate,0.994017946,Dimethyl Carbonate,0,LiPF6,0.002991027,0.002991027,283.15,0.0871
Fluoroethylene Carbonate,0,Ethyl Methyl Carbonate,0.906577693,Dimethyl Carbonate,0,LiPF6,0.046711153,0.046711153,283.15,0.952
Fluoroethylene Carbonate,0,Ethyl Methyl Carbonate,0.828153565,Dimethyl Carbonate,0,LiPF6,0.085923218,0.085923218,283.15,2.61
Fluoroethylene Carbonate,0,Ethyl Methyl Carbonate,0.762114537,Dimethyl Carbonate,0,LiPF6,0.118942731,0.118942731,283.15,3.83
Fluoroethylene Carbonate,0,Ethyl Methyl Carbonate,0.706484642,Dimethyl Carbonate,0,LiPF6,0.146757679,0.146757679,283.15,3.2
Fluoroethylene Carbonate,0,Ethyl Methyl Carbonate,0.994017946,Dimethyl Carbonate,0,LiPF6,0.002991027,0.002991027,293.15,0.102
Fluoroethylene Carbonate,0,Ethyl Methyl Carbonate,0.906577693,Dimethyl Carbonate,0,LiPF6,0.046711153,0.046711153,293.15,1.19
Fluoroethylene Carbonate,0,Ethyl Methyl Carbonate,0.828153565,Dimethyl Carbonate,0,LiPF6,0.085923218,0.085923218,293.15,3.22
Fluoroethylene Carbonate,0,Ethyl Methyl Carbonate,0.762114537,Dimethyl Carbonate,0,LiPF6,0.118942731,0.118942731,293.15,4.81
Fluoroethylene Carbonate,0,Ethyl Methyl Carbonate,0.706484642,Dimethyl Carbonate,0,LiPF6,0.146757679,0.146757679,293.15,4.28
Diethyl Carbonate,0.179459445,Ethyl Methyl Carbonate,0.814558501,Ethylene Carbonate,0,LiPF6,0.002991027,0.002991027,243.15,0.045
Diethyl Carbonate,0.163018012,Ethyl Methyl Carbonate,0.73993156,Ethylene Carbonate,0,LiPF6,0.048525214,0.048525214,243.15,0.43
Diethyl Carbonate,0.148912094,Ethyl Methyl Carbonate,0.675905424,Ethylene Carbonate,0,LiPF6,0.087591241,0.087591241,243.15,1.03
Diethyl Carbonate,0.136753075,Ethyl Methyl Carbonate,0.62071617,Ethylene Carbonate,0,LiPF6,0.121265378,0.121265378,243.15,1.11
Diethyl Carbonate,0.126500425,Ethyl Methyl Carbonate,0.574179847,Ethylene Carbonate,0,LiPF6,0.149659864,0.149659864,243.15,0.553
Diethyl Carbonate,0.179459445,Ethyl Methyl Carbonate,0.814558501,Ethylene Carbonate,0,LiPF6,0.002991027,0.002991027,253.15,0.0555
Diethyl Carbonate,0.163018012,Ethyl Methyl Carbonate,0.73993156,Ethylene Carbonate,0,LiPF6,0.048525214,0.048525214,253.15,0.554
Diethyl Carbonate,0.148912094,Ethyl Methyl Carbonate,0.675905424,Ethylene Carbonate,0,LiPF6,0.087591241,0.087591241,253.15,1.37
Diethyl Carbonate,0.136753075,Ethyl Methyl Carbonate,0.62071617,Ethylene Carbonate,0,LiPF6,0.121265378,0.121265378,253.15,1.6
Diethyl Carbonate,0.126500425,Ethyl Methyl Carbonate,0.574179847,Ethylene Carbonate,0,LiPF6,0.149659864,0.149659864,253.15,0.905
Diethyl Carbonate,0.179459445,Ethyl Methyl Carbonate,0.814558501,Ethylene Carbonate,0,LiPF6,0.002991027,0.002991027,263.15,0.0674
Diethyl Carbonate,0.163018012,Ethyl Methyl Carbonate,0.73993156,Ethylene Carbonate,0,LiPF6,0.048525214,0.048525214,263.15,0.708
Diethyl Carbonate,0.148912094,Ethyl Methyl Carbonate,0.675905424,Ethylene Carbonate,0,LiPF6,0.087591241,0.087591241,263.15,1.77
Diethyl Carbonate,0.136753075,Ethyl Methyl Carbonate,0.62071617,Ethylene Carbonate,0,LiPF6,0.121265378,0.121265378,263.15,2.2
Diethyl Carbonate,0.126500425,Ethyl Methyl Carbonate,0.574179847,Ethylene Carbonate,0,LiPF6,0.149659864,0.149659864,263.15,1.4
Diethyl Carbonate,0.179459445,Ethyl Methyl Carbonate,0.814558501,Ethylene Carbonate,0,LiPF6,0.002991027,0.002991027,273.15,0.0805
Diethyl Carbonate,0.163018012,Ethyl Methyl Carbonate,0.73993156,Ethylene Carbonate,0,LiPF6,0.048525214,0.048525214,273.15,0.895
Diethyl Carbonate,0.148912094,Ethyl Methyl Carbonate,0.675905424,Ethylene Carbonate,0,LiPF6,0.087591241,0.087591241,273.15,2.25
Diethyl Carbonate,0.136753075,Ethyl Methyl Carbonate,0.62071617,Ethylene Carbonate,0,LiPF6,0.121265378,0.121265378,273.15,2.93
Diethyl Carbonate,0.126500425,Ethyl Methyl Carbonate,0.574179847,Ethylene Carbonate,0,LiPF6,0.149659864,0.149659864,273.15,2.04
Diethyl Carbonate,0.179459445,Ethyl Methyl Carbonate,0.814558501,Ethylene Carbonate,0,LiPF6,0.002991027,0.002991027,283.15,0.0949
Diethyl Carbonate,0.163018012,Ethyl Methyl Carbonate,0.73993156,Ethylene Carbonate,0,LiPF6,0.048525214,0.048525214,283.15,1.12
Diethyl Carbonate,0.148912094,Ethyl Methyl Carbonate,0.675905424,Ethylene Carbonate,0,LiPF6,0.087591241,0.087591241,283.15,2.8
Diethyl Carbonate,0.136753075,Ethyl Methyl Carbonate,0.62071617,Ethylene Carbonate,0,LiPF6,0.121265378,0.121265378,283.15,3.77
Diethyl Carbonate,0.126500425,Ethyl Methyl Carbonate,0.574179847,Ethylene Carbonate,0,LiPF6,0.149659864,0.149659864,283.15,2.87
Diethyl Carbonate,0.179459445,Ethyl Methyl Carbonate,0.814558501,Ethylene Carbonate,0,LiPF6,0.002991027,0.002991027,293.15,0.111
Diethyl Carbonate,0.163018012,Ethyl Methyl Carbonate,0.73993156,Ethylene Carbonate,0,LiPF6,0.048525214,0.048525214,293.15,1.38
Diethyl Carbonate,0.148912094,Ethyl Methyl Carbonate,0.675905424,Ethylene Carbonate,0,LiPF6,0.087591241,0.087591241,293.15,3.42
Diethyl Carbonate,0.136753075,Ethyl Methyl Carbonate,0.62071617,Ethylene Carbonate,0,LiPF6,0.121265378,0.121265378,293.15,4.74
Diethyl Carbonate,0.126500425,Ethyl Methyl Carbonate,0.574179847,Ethylene Carbonate,0,LiPF6,0.149659864,0.149659864,293.15,3.89
Propylene Carbonate,0.798306207,Ethyl Methyl Carbonate,0.195711739,Ethylene Carbonate,-6.42E-17,LiTFSI,0.002991027,0.002991027,243.15,0.14
Propylene Carbonate,0.728082025,Ethyl Methyl Carbonate,0.178495668,Ethylene Carbonate,-5.86E-17,LiTFSI,0.046711153,0.046711153,243.15,1.18
Propylene Carbonate,0.666442072,Ethyl Methyl Carbonate,0.163384095,Ethylene Carbonate,-5.36E-17,LiTFSI,0.085086917,0.085086917,243.15,0.827
Propylene Carbonate,0.614560253,Ethyl Methyl Carbonate,0.150664813,Ethylene Carbonate,-4.94E-17,LiTFSI,0.117387467,0.117387467,243.15,0.419
Propylene Carbonate,0.569727931,Ethyl Methyl Carbonate,0.139673778,Ethylene Carbonate,-4.58E-17,LiTFSI,0.145299145,0.145299145,243.15,0.173
Propylene Carbonate,0.798306207,Ethyl Methyl Carbonate,0.195711739,Ethylene Carbonate,-6.42E-17,LiTFSI,0.002991027,0.002991027,253.15,0.203
Propylene Carbonate,0.728082025,Ethyl Methyl Carbonate,0.178495668,Ethylene Carbonate,-5.86E-17,LiTFSI,0.046711153,0.046711153,253.15,1.85
Propylene Carbonate,0.666442072,Ethyl Methyl Carbonate,0.163384095,Ethylene Carbonate,-5.36E-17,LiTFSI,0.085086917,0.085086917,253.15,1.45
Propylene Carbonate,0.614560253,Ethyl Methyl Carbonate,0.150664813,Ethylene Carbonate,-4.94E-17,LiTFSI,0.117387467,0.117387467,253.15,0.841
Propylene Carbonate,0.569727931,Ethyl Methyl Carbonate,0.139673778,Ethylene Carbonate,-4.58E-17,LiTFSI,0.145299145,0.145299145,253.15,0.423
Propylene Carbonate,0.798306207,Ethyl Methyl Carbonate,0.195711739,Ethylene Carbonate,-6.42E-17,LiTFSI,0.002991027,0.002991027,263.15,0.275
Propylene Carbonate,0.728082025,Ethyl Methyl Carbonate,0.178495668,Ethylene Carbonate,-5.86E-17,LiTFSI,0.046711153,0.046711153,263.15,2.63
Propylene Carbonate,0.666442072,Ethyl Methyl Carbonate,0.163384095,Ethylene Carbonate,-5.36E-17,LiTFSI,0.085086917,0.085086917,263.15,2.21
Propylene Carbonate,0.614560253,Ethyl Methyl Carbonate,0.150664813,Ethylene Carbonate,-4.94E-17,LiTFSI,0.117387467,0.117387467,263.15,1.39
Propylene Carbonate,0.569727931,Ethyl Methyl Carbonate,0.139673778,Ethylene Carbonate,-4.58E-17,LiTFSI,0.145299145,0.145299145,263.15,0.781
Propylene Carbonate,0.798306207,Ethyl Methyl Carbonate,0.195711739,Ethylene Carbonate,-6.42E-17,LiTFSI,0.002991027,0.002991027,273.15,0.352
Propylene Carbonate,0.728082025,Ethyl Methyl Carbonate,0.178495668,Ethylene Carbonate,-5.86E-17,LiTFSI,0.046711153,0.046711153,273.15,3.49
Propylene Carbonate,0.666442072,Ethyl Methyl Carbonate,0.163384095,Ethylene Carbonate,-5.36E-17,LiTFSI,0.085086917,0.085086917,273.15,3.09
Propylene Carbonate,0.614560253,Ethyl Methyl Carbonate,0.150664813,Ethylene Carbonate,-4.94E-17,LiTFSI,0.117387467,0.117387467,273.15,2.04
Propylene Carbonate,0.569727931,Ethyl Methyl Carbonate,0.139673778,Ethylene Carbonate,-4.58E-17,LiTFSI,0.145299145,0.145299145,273.15,1.24
Propylene Carbonate,0.798306207,Ethyl Methyl Carbonate,0.195711739,Ethylene Carbonate,-6.42E-17,LiTFSI,0.002991027,0.002991027,283.15,0.436
Propylene Carbonate,0.728082025,Ethyl Methyl Carbonate,0.178495668,Ethylene Carbonate,-5.86E-17,LiTFSI,0.046711153,0.046711153,283.15,4.44
