Repository: BattModels/DiffMix-NatCommData

# DiffMix-NatCommData

This is the official data repository for "Differentiable Modeling and Optimization of Non-aqueous Li-based Battery Electrolyte Solutions Using Geometric Deep Learning" published in Nature Communications.

# Citation

Coming soon.

File: training_data/published_AEM_data.csv (part 8 of 82)
sub1_name,x1 (mole fraction),sub2_name,x2 (mole fraction),sub3_name,x3 (mole fraction),salt,x4 (mole fraction),x5 (mole fraction),temperature (K),ionic conductivity (mS/cm)
Propylene Carbonate,0.666442072,Ethyl Methyl Carbonate,0.163384095,Ethylene Carbonate,-5.36E-17,LiTFSI,0.085086917,0.085086917,283.15,4.08
Propylene Carbonate,0.614560253,Ethyl Methyl Carbonate,0.150664813,Ethylene Carbonate,-4.94E-17,LiTFSI,0.117387467,0.117387467,283.15,2.8
Propylene Carbonate,0.569727931,Ethyl Methyl Carbonate,0.139673778,Ethylene Carbonate,-4.58E-17,LiTFSI,0.145299145,0.145299145,283.15,1.79
Propylene Carbonate,0.798306207,Ethyl Methyl Carbonate,0.195711739,Ethylene Carbonate,-6.42E-17,LiTFSI,0.002991027,0.002991027,293.15,0.528
Propylene Carbonate,0.728082025,Ethyl Methyl Carbonate,0.178495668,Ethylene Carbonate,-5.86E-17,LiTFSI,0.046711153,0.046711153,293.15,5.5
Propylene Carbonate,0.666442072,Ethyl Methyl Carbonate,0.163384095,Ethylene Carbonate,-5.36E-17,LiTFSI,0.085086917,0.085086917,293.15,5.21
Propylene Carbonate,0.614560253,Ethyl Methyl Carbonate,0.150664813,Ethylene Carbonate,-4.94E-17,LiTFSI,0.117387467,0.117387467,293.15,3.69
Propylene Carbonate,0.569727931,Ethyl Methyl Carbonate,0.139673778,Ethylene Carbonate,-4.58E-17,LiTFSI,0.145299145,0.145299145,293.15,2.44
Ethyl Methyl Carbonate,0.364360164,Ethylene Carbonate,0,Dimethyl Carbonate,0.63164782,LiPF6,0.001996008,0.001996008,243.15,0.0665
Ethyl Methyl Carbonate,0.334314452,Ethylene Carbonate,0,Dimethyl Carbonate,0.579561147,LiPF6,0.043062201,0.043062201,243.15,0.994
Ethyl Methyl Carbonate,0.307262318,Ethylene Carbonate,0,Dimethyl Carbonate,0.532664085,LiPF6,0.080036799,0.080036799,243.15,2.11
Ethyl Methyl Carbonate,0.284527075,Ethylene Carbonate,0,Dimethyl Carbonate,0.493250702,LiPF6,0.111111111,0.111111111,243.15,2.24
Ethyl Methyl Carbonate,0.264904518,Ethylene Carbonate,0,Dimethyl Carbonate,0.459233413,LiPF6,0.137931034,0.137931034,243.15,1.57
Ethyl Methyl Carbonate,0.364360164,Ethylene Carbonate,0,Dimethyl Carbonate,0.63164782,LiPF6,0.001996008,0.001996008,253.15,0.0795
Ethyl Methyl Carbonate,0.334314452,Ethylene Carbonate,0,Dimethyl Carbonate,0.579561147,LiPF6,0.043062201,0.043062201,253.15,1.21
Ethyl Methyl Carbonate,0.307262318,Ethylene Carbonate,0,Dimethyl Carbonate,0.532664085,LiPF6,0.080036799,0.080036799,253.15,2.63
Ethyl Methyl Carbonate,0.284527075,Ethylene Carbonate,0,Dimethyl Carbonate,0.493250702,LiPF6,0.111111111,0.111111111,253.15,2.96
Ethyl Methyl Carbonate,0.264904518,Ethylene Carbonate,0,Dimethyl Carbonate,0.459233413,LiPF6,0.137931034,0.137931034,253.15,2.3
Ethyl Methyl Carbonate,0.364360164,Ethylene Carbonate,0,Dimethyl Carbonate,0.63164782,LiPF6,0.001996008,0.001996008,263.15,0.0938
Ethyl Methyl Carbonate,0.334314452,Ethylene Carbonate,0,Dimethyl Carbonate,0.579561147,LiPF6,0.043062201,0.043062201,263.15,1.47
Ethyl Methyl Carbonate,0.307262318,Ethylene Carbonate,0,Dimethyl Carbonate,0.532664085,LiPF6,0.080036799,0.080036799,263.15,3.24
Ethyl Methyl Carbonate,0.284527075,Ethylene Carbonate,0,Dimethyl Carbonate,0.493250702,LiPF6,0.111111111,0.111111111,263.15,3.8
Ethyl Methyl Carbonate,0.264904518,Ethylene Carbonate,0,Dimethyl Carbonate,0.459233413,LiPF6,0.137931034,0.137931034,263.15,3.21
Ethyl Methyl Carbonate,0.364360164,Ethylene Carbonate,0,Dimethyl Carbonate,0.63164782,LiPF6,0.001996008,0.001996008,273.15,0.11
Ethyl Methyl Carbonate,0.334314452,Ethylene Carbonate,0,Dimethyl Carbonate,0.579561147,LiPF6,0.043062201,0.043062201,273.15,1.78
Ethyl Methyl Carbonate,0.307262318,Ethylene Carbonate,0,Dimethyl Carbonate,0.532664085,LiPF6,0.080036799,0.080036799,273.15,3.93
Ethyl Methyl Carbonate,0.284527075,Ethylene Carbonate,0,Dimethyl Carbonate,0.493250702,LiPF6,0.111111111,0.111111111,273.15,4.79
Ethyl Methyl Carbonate,0.264904518,Ethylene Carbonate,0,Dimethyl Carbonate,0.459233413,LiPF6,0.137931034,0.137931034,273.15,4.3
Ethyl Methyl Carbonate,0.364360164,Ethylene Carbonate,0,Dimethyl Carbonate,0.63164782,LiPF6,0.001996008,0.001996008,283.15,0.127
Ethyl Methyl Carbonate,0.334314452,Ethylene Carbonate,0,Dimethyl Carbonate,0.579561147,LiPF6,0.043062201,0.043062201,283.15,2.13
Ethyl Methyl Carbonate,0.307262318,Ethylene Carbonate,0,Dimethyl Carbonate,0.532664085,LiPF6,0.080036799,0.080036799,283.15,4.69
Ethyl Methyl Carbonate,0.284527075,Ethylene Carbonate,0,Dimethyl Carbonate,0.493250702,LiPF6,0.111111111,0.111111111,283.15,5.89
Ethyl Methyl Carbonate,0.264904518,Ethylene Carbonate,0,Dimethyl Carbonate,0.459233413,LiPF6,0.137931034,0.137931034,283.15,5.6
Ethyl Methyl Carbonate,0.364360164,Ethylene Carbonate,0,Dimethyl Carbonate,0.63164782,LiPF6,0.001996008,0.001996008,293.15,0.145
Ethyl Methyl Carbonate,0.334314452,Ethylene Carbonate,0,Dimethyl Carbonate,0.579561147,LiPF6,0.043062201,0.043062201,293.15,2.52
Ethyl Methyl Carbonate,0.307262318,Ethylene Carbonate,0,Dimethyl Carbonate,0.532664085,LiPF6,0.080036799,0.080036799,293.15,5.56
Ethyl Methyl Carbonate,0.284527075,Ethylene Carbonate,0,Dimethyl Carbonate,0.493250702,LiPF6,0.111111111,0.111111111,293.15,7.12
Ethyl Methyl Carbonate,0.264904518,Ethylene Carbonate,0,Dimethyl Carbonate,0.459233413,LiPF6,0.137931034,0.137931034,293.15,7.11
Propylene Carbonate,0.77610911,Diethyl Carbonate,0,Dimethyl Carbonate,0.219898874,LiTFSI,0.001996008,0.001996008,243.15,0.153
Propylene Carbonate,0.709261164,Diethyl Carbonate,0,Dimethyl Carbonate,0.200958511,LiTFSI,0.044890162,0.044890162,243.15,1.37
Propylene Carbonate,0.650541274,Diethyl Carbonate,0,Dimethyl Carbonate,0.184321111,LiTFSI,0.082568807,0.082568807,243.15,0.991
Propylene Carbonate,0.599930264,Diethyl Carbonate,0,Dimethyl Carbonate,0.16998124,LiTFSI,0.115044248,0.115044248,243.15,0.47
Propylene Carbonate,0.557349302,Diethyl Carbonate,0,Dimethyl Carbonate,0.157916564,LiTFSI,0.142367067,0.142367067,243.15,0.182
Propylene Carbonate,0.77610911,Diethyl Carbonate,0,Dimethyl Carbonate,0.219898874,LiTFSI,0.001996008,0.001996008,253.15,0.22
Propylene Carbonate,0.709261164,Diethyl Carbonate,0,Dimethyl Carbonate,0.200958511,LiTFSI,0.044890162,0.044890162,253.15,2.11
Propylene Carbonate,0.650541274,Diethyl Carbonate,0,Dimethyl Carbonate,0.184321111,LiTFSI,0.082568807,0.082568807,253.15,1.71
Propylene Carbonate,0.599930264,Diethyl Carbonate,0,Dimethyl Carbonate,0.16998124,LiTFSI,0.115044248,0.115044248,253.15,0.949
Propylene Carbonate,0.557349302,Diethyl Carbonate,0,Dimethyl Carbonate,0.157916564,LiTFSI,0.142367067,0.142367067,253.15,0.454
Propylene Carbonate,0.77610911,Diethyl Carbonate,0,Dimethyl Carbonate,0.219898874,LiTFSI,0.001996008,0.001996008,263.15,0.296
Propylene Carbonate,0.709261164,Diethyl Carbonate,0,Dimethyl Carbonate,0.200958511,LiTFSI,0.044890162,0.044890162,263.15,2.96
Propylene Carbonate,0.650541274,Diethyl Carbonate,0,Dimethyl Carbonate,0.184321111,LiTFSI,0.082568807,0.082568807,263.15,2.58
Propylene Carbonate,0.599930264,Diethyl Carbonate,0,Dimethyl Carbonate,0.16998124,LiTFSI,0.115044248,0.115044248,263.15,1.57
Propylene Carbonate,0.557349302,Diethyl Carbonate,0,Dimethyl Carbonate,0.157916564,LiTFSI,0.142367067,0.142367067,263.15,0.849
Propylene Carbonate,0.77610911,Diethyl Carbonate,0,Dimethyl Carbonate,0.219898874,LiTFSI,0.001996008,0.001996008,273.15,0.379
Propylene Carbonate,0.709261164,Diethyl Carbonate,0,Dimethyl Carbonate,0.200958511,LiTFSI,0.044890162,0.044890162,273.15,3.91
Propylene Carbonate,0.650541274,Diethyl Carbonate,0,Dimethyl Carbonate,0.184321111,LiTFSI,0.082568807,0.082568807,273.15,3.57
Propylene Carbonate,0.599930264,Diethyl Carbonate,0,Dimethyl Carbonate,0.16998124,LiTFSI,0.115044248,0.115044248,273.15,2.32
Propylene Carbonate,0.557349302,Diethyl Carbonate,0,Dimethyl Carbonate,0.157916564,LiTFSI,0.142367067,0.142367067,273.15,1.36
Propylene Carbonate,0.77610911,Diethyl Carbonate,0,Dimethyl Carbonate,0.219898874,LiTFSI,0.001996008,0.001996008,283.15,0.469
Propylene Carbonate,0.709261164,Diethyl Carbonate,0,Dimethyl Carbonate,0.200958511,LiTFSI,0.044890162,0.044890162,283.15,4.96
Propylene Carbonate,0.650541274,Diethyl Carbonate,0,Dimethyl Carbonate,0.184321111,LiTFSI,0.082568807,0.082568807,283.15,4.7
Propylene Carbonate,0.599930264,Diethyl Carbonate,0,Dimethyl Carbonate,0.16998124,LiTFSI,0.115044248,0.115044248,283.15,3.2
Propylene Carbonate,0.557349302,Diethyl Carbonate,0,Dimethyl Carbonate,0.157916564,LiTFSI,0.142367067,0.142367067,283.15,1.97
Propylene Carbonate,0.77610911,Diethyl Carbonate,0,Dimethyl Carbonate,0.219898874,LiTFSI,0.001996008,0.001996008,293.15,0.568
Propylene Carbonate,0.709261164,Diethyl Carbonate,0,Dimethyl Carbonate,0.200958511,LiTFSI,0.044890162,0.044890162,293.15,6.12
Propylene Carbonate,0.650541274,Diethyl Carbonate,0,Dimethyl Carbonate,0.184321111,LiTFSI,0.082568807,0.082568807,293.15,5.97
Propylene Carbonate,0.599930264,Diethyl Carbonate,0,Dimethyl Carbonate,0.16998124,LiTFSI,0.115044248,0.115044248,293.15,4.22
Propylene Carbonate,0.557349302,Diethyl Carbonate,0,Dimethyl Carbonate,0.157916564,LiTFSI,0.142367067,0.142367067,293.15,2.71
Fluoroethylene Carbonate,0.171219191,Ethylene Carbonate,0.824788793,Dimethyl Carbonate,0,LiTFSI,0.001996008,0.001996008,243.15,0.0907
Fluoroethylene Carbonate,0.157415327,Ethylene Carbonate,0.758293486,Dimethyl Carbonate,0,LiTFSI,0.042145594,0.042145594,243.15,0.737
Fluoroethylene Carbonate,0.145263269,Ethylene Carbonate,0.699755181,Dimethyl Carbonate,0,LiTFSI,0.077490775,0.077490775,243.15,0.468
Fluoroethylene Carbonate,0.13506856,Ethylene Carbonate,0.650645725,Dimethyl Carbonate,0,LiTFSI,0.107142857,0.107142857,243.15,0.204
Fluoroethylene Carbonate,0.126024266,Ethylene Carbonate,0.607077987,Dimethyl Carbonate,0,LiTFSI,0.133448873,0.133448873,243.15,0.081
Fluoroethylene Carbonate,0.171219191,Ethylene Carbonate,0.824788793,Dimethyl Carbonate,0,LiTFSI,0.001996008,0.001996008,253.15,0.141
Fluoroethylene Carbonate,0.157415327,Ethylene Carbonate,0.758293486,Dimethyl Carbonate,0,LiTFSI,0.042145594,0.042145594,253.15,1.3
Fluoroethylene Carbonate,0.145263269,Ethylene Carbonate,0.699755181,Dimethyl Carbonate,0,LiTFSI,0.077490775,0.077490775,253.15,0.991
Fluoroethylene Carbonate,0.13506856,Ethylene Carbonate,0.650645725,Dimethyl Carbonate,0,LiTFSI,0.107142857,0.107142857,253.15,0.541
Fluoroethylene Carbonate,0.126024266,Ethylene Carbonate,0.607077987,Dimethyl Carbonate,0,LiTFSI,0.133448873,0.133448873,253.15,0.274
Fluoroethylene Carbonate,0.171219191,Ethylene Carbonate,0.824788793,Dimethyl Carbonate,0,LiTFSI,0.001996008,0.001996008,263.15,0.205
Fluoroethylene Carbonate,0.157415327,Ethylene Carbonate,0.758293486,Dimethyl Carbonate,0,LiTFSI,0.042145594,0.042145594,263.15,2.04
Fluoroethylene Carbonate,0.145263269,Ethylene Carbonate,0.699755181,Dimethyl Carbonate,0,LiTFSI,0.077490775,0.077490775,263.15,1.74
Fluoroethylene Carbonate,0.13506856,Ethylene Carbonate,0.650645725,Dimethyl Carbonate,0,LiTFSI,0.107142857,0.107142857,263.15,1.08
Fluoroethylene Carbonate,0.126024266,Ethylene Carbonate,0.607077987,Dimethyl Carbonate,0,LiTFSI,0.133448873,0.133448873,263.15,0.627
Fluoroethylene Carbonate,0.171219191,Ethylene Carbonate,0.824788793,Dimethyl Carbonate,0,LiTFSI,0.001996008,0.001996008,273.15,0.284
Fluoroethylene Carbonate,0.157415327,Ethylene Carbonate,0.758293486,Dimethyl Carbonate,0,LiTFSI,0.042145594,0.042145594,273.15,2.96
Fluoroethylene Carbonate,0.145263269,Ethylene Carbonate,0.699755181,Dimethyl Carbonate,0,LiTFSI,0.077490775,0.077490775,273.15,2.71
Fluoroethylene Carbonate,0.13506856,Ethylene Carbonate,0.650645725,Dimethyl Carbonate,0,LiTFSI,0.107142857,0.107142857,273.15,1.83
Fluoroethylene Carbonate,0.126024266,Ethylene Carbonate,0.607077987,Dimethyl Carbonate,0,LiTFSI,0.133448873,0.133448873,273.15,1.15
Fluoroethylene Carbonate,0.171219191,Ethylene Carbonate,0.824788793,Dimethyl Carbonate,0,LiTFSI,0.001996008,0.001996008,283.15,0.377
Fluoroethylene Carbonate,0.157415327,Ethylene Carbonate,0.758293486,Dimethyl Carbonate,0,LiTFSI,0.042145594,0.042145594,283.15,4.05
Fluoroethylene Carbonate,0.145263269,Ethylene Carbonate,0.699755181,Dimethyl Carbonate,0,LiTFSI,0.077490775,0.077490775,283.15,3.89
Fluoroethylene Carbonate,0.13506856,Ethylene Carbonate,0.650645725,Dimethyl Carbonate,0,LiTFSI,0.107142857,0.107142857,283.15,2.76
Fluoroethylene Carbonate,0.126024266,Ethylene Carbonate,0.607077987,Dimethyl Carbonate,0,LiTFSI,0.133448873,0.133448873,283.15,1.82
Fluoroethylene Carbonate,0.171219191,Ethylene Carbonate,0.824788793,Dimethyl Carbonate,0,LiTFSI,0.001996008,0.001996008,293.15,0.481
Fluoroethylene Carbonate,0.157415327,Ethylene Carbonate,0.758293486,Dimethyl Carbonate,0,LiTFSI,0.042145594,0.042145594,293.15,5.29
Fluoroethylene Carbonate,0.145263269,Ethylene Carbonate,0.699755181,Dimethyl Carbonate,0,LiTFSI,0.077490775,0.077490775,293.15,5.26
Fluoroethylene Carbonate,0.13506856,Ethylene Carbonate,0.650645725,Dimethyl Carbonate,0,LiTFSI,0.107142857,0.107142857,293.15,3.88
Fluoroethylene Carbonate,0.126024266,Ethylene Carbonate,0.607077987,Dimethyl Carbonate,0,LiTFSI,0.133448873,0.133448873,293.15,2.64
Diethyl Carbonate,0.33065843,Ethylene Carbonate,0.665349554,Dimethyl Carbonate,0,LiPF6,0.001996008,0.001996008,243.15,0.167
Diethyl Carbonate,0.302178108,Ethylene Carbonate,0.608041567,Dimethyl Carbonate,0,LiPF6,0.044890162,0.044890162,243.15,1.39
Diethyl Carbonate,0.277720077,Ethylene Carbonate,0.558827214,Dimethyl Carbonate,0,LiPF6,0.081726354,0.081726354,243.15,0.97
Diethyl Carbonate,0.256639892,Ethylene Carbonate,0.516409753,Dimethyl Carbonate,0,LiPF6,0.113475177,0.113475177,243.15,0.373
Diethyl Carbonate,0.238435039,Ethylene Carbonate,0.47977802,Dimethyl Carbonate,0,LiPF6,0.140893471,0.140893471,243.15,0.0758
Diethyl Carbonate,0.33065843,Ethylene Carbonate,0.665349554,Dimethyl Carbonate,0,LiPF6,0.001996008,0.001996008,253.15,0.231
Diethyl Carbonate,0.302178108,Ethylene Carbonate,0.608041567,Dimethyl Carbonate,0,LiPF6,0.044890162,0.044890162,253.15,2.08
Diethyl Carbonate,0.277720077,Ethylene Carbonate,0.558827214,Dimethyl Carbonate,0,LiPF6,0.081726354,0.081726354,253.15,1.7
Diethyl Carbonate,0.256639892,Ethylene Carbonate,0.516409753,Dimethyl Carbonate,0,LiPF6,0.113475177,0.113475177,253.15,0.877
Diethyl Carbonate,0.238435039,Ethylene Carbonate,0.47977802,Dimethyl Carbonate,0,LiPF6,0.140893471,0.140893471,253.15,0.296
Diethyl Carbonate,0.33065843,Ethylene Carbonate,0.665349554,Dimethyl Carbonate,0,LiPF6,0.001996008,0.001996008,263.15,0.305
Diethyl Carbonate,0.302178108,Ethylene Carbonate,0.608041567,Dimethyl Carbonate,0,LiPF6,0.044890162,0.044890162,263.15,2.92
Diethyl Carbonate,0.277720077,Ethylene Carbonate,0.558827214,Dimethyl Carbonate,0,LiPF6,0.081726354,0.081726354,263.15,2.65
Diethyl Carbonate,0.256639892,Ethylene Carbonate,0.516409753,Dimethyl Carbonate,0,LiPF6,0.113475177,0.113475177,263.15,1.63
Diethyl Carbonate,0.238435039,Ethylene Carbonate,0.47977802,Dimethyl Carbonate,0,LiPF6,0.140893471,0.140893471,263.15,0.743
Diethyl Carbonate,0.33065843,Ethylene Carbonate,0.665349554,Dimethyl Carbonate,0,LiPF6,0.001996008,0.001996008,273.15,0.391
Diethyl Carbonate,0.302178108,Ethylene Carbonate,0.608041567,Dimethyl Carbonate,0,LiPF6,0.044890162,0.044890162,273.15,3.9
Diethyl Carbonate,0.277720077,Ethylene Carbonate,0.558827214,Dimethyl Carbonate,0,LiPF6,0.081726354,0.081726354,273.15,3.82
Diethyl Carbonate,0.256639892,Ethylene Carbonate,0.516409753,Dimethyl Carbonate,0,LiPF6,0.113475177,0.113475177,273.15,2.65
Diethyl Carbonate,0.238435039,Ethylene Carbonate,0.47977802,Dimethyl Carbonate,0,LiPF6,0.140893471,0.140893471,273.15,1.45
Diethyl Carbonate,0.33065843,Ethylene Carbonate,0.665349554,Dimethyl Carbonate,0,LiPF6,0.001996008,0.001996008,283.15,0.486
Diethyl Carbonate,0.302178108,Ethylene Carbonate,0.608041567,Dimethyl Carbonate,0,LiPF6,0.044890162,0.044890162,283.15,5.02
Diethyl Carbonate,0.277720077,Ethylene Carbonate,0.558827214,Dimethyl Carbonate,0,LiPF6,0.081726354,0.081726354,283.15,5.18
Diethyl Carbonate,0.256639892,Ethylene Carbonate,0.516409753,Dimethyl Carbonate,0,LiPF6,0.113475177,0.113475177,283.15,3.91
Diethyl Carbonate,0.238435039,Ethylene Carbonate,0.47977802,Dimethyl Carbonate,0,LiPF6,0.140893471,0.140893471,283.15,2.43
Diethyl Carbonate,0.33065843,Ethylene Carbonate,0.665349554,Dimethyl Carbonate,0,LiPF6,0.001996008,0.001996008,293.15,0.589
Diethyl Carbonate,0.302178108,Ethylene Carbonate,0.608041567,Dimethyl Carbonate,0,LiPF6,0.044890162,0.044890162,293.15,6.26
Diethyl Carbonate,0.277720077,Ethylene Carbonate,0.558827214,Dimethyl Carbonate,0,LiPF6,0.081726354,0.081726354,293.15,6.74
Diethyl Carbonate,0.256639892,Ethylene Carbonate,0.516409753,Dimethyl Carbonate,0,LiPF6,0.113475177,0.113475177,293.15,5.4
Diethyl Carbonate,0.238435039,Ethylene Carbonate,0.47977802,Dimethyl Carbonate,0,LiPF6,0.140893471,0.140893471,293.15,3.68
Fluoroethylene Carbonate,0.367037758,Ethyl Methyl Carbonate,0.186951099,Ethylene Carbonate,0.442019127,LiTFSI,0.001996008,0.001996008,243.15,0.12
Fluoroethylene Carbonate,0.335424007,Ethyl Methyl Carbonate,0.170848599,Ethylene Carbonate,0.403947069,LiTFSI,0.044890162,0.044890162,243.15,1.01
Fluoroethylene Carbonate,0.308275081,Ethyl Methyl Carbonate,0.157020263,Ethylene Carbonate,0.371251947,LiTFSI,0.081726354,0.081726354,243.15,0.716
Fluoroethylene Carbonate,0.284875637,Ethyl Methyl Carbonate,0.145101729,Ethylene Carbonate,0.343072279,LiTFSI,0.113475177,0.113475177,243.15,0.362
Fluoroethylene Carbonate,0.265212303,Ethyl Methyl Carbonate,0.135086188,Ethylene Carbonate,0.319391965,LiTFSI,0.140154772,0.140154772,243.15,0.162
Fluoroethylene Carbonate,0.367037758,Ethyl Methyl Carbonate,0.186951099,Ethylene Carbonate,0.442019127,LiTFSI,0.001996008,0.001996008,253.15,0.177
Fluoroethylene Carbonate,0.335424007,Ethyl Methyl Carbonate,0.170848599,Ethylene Carbonate,0.403947069,LiTFSI,0.044890162,0.044890162,253.15,1.65
Fluoroethylene Carbonate,0.308275081,Ethyl Methyl Carbonate,0.157020263,Ethylene Carbonate,0.371251947,LiTFSI,0.081726354,0.081726354,253.15,1.32
Fluoroethylene Carbonate,0.284875637,Ethyl Methyl Carbonate,0.145101729,Ethylene Carbonate,0.343072279,LiTFSI,0.113475177,0.113475177,253.15,0.78
Fluoroethylene Carbonate,0.265212303,Ethyl Methyl Carbonate,0.135086188,Ethylene Carbonate,0.319391965,LiTFSI,0.140154772,0.140154772,253.15,0.425
Fluoroethylene Carbonate,0.367037758,Ethyl Methyl Carbonate,0.186951099,Ethylene Carbonate,0.442019127,LiTFSI,0.001996008,0.001996008,263.15,0.248
Fluoroethylene Carbonate,0.335424007,Ethyl Methyl Carbonate,0.170848599,Ethylene Carbonate,0.403947069,LiTFSI,0.044890162,0.044890162,263.15,2.45
Fluoroethylene Carbonate,0.308275081,Ethyl Methyl Carbonate,0.157020263,Ethylene Carbonate,0.371251947,LiTFSI,0.081726354,0.081726354,263.15,2.15
Fluoroethylene Carbonate,0.284875637,Ethyl Methyl Carbonate,0.145101729,Ethylene Carbonate,0.343072279,LiTFSI,0.113475177,0.113475177,263.15,1.39
Fluoroethylene Carbonate,0.265212303,Ethyl Methyl Carbonate,0.135086188,Ethylene Carbonate,0.319391965,LiTFSI,0.140154772,0.140154772,263.15,0.847
Fluoroethylene Carbonate,0.367037758,Ethyl Methyl Carbonate,0.186951099,Ethylene Carbonate,0.442019127,LiTFSI,0.001996008,0.001996008,273.15,0.333
Fluoroethylene Carbonate,0.335424007,Ethyl Methyl Carbonate,0.170848599,Ethylene Carbonate,0.403947069,LiTFSI,0.044890162,0.044890162,273.15,3.43
Fluoroethylene Carbonate,0.308275081,Ethyl Methyl Carbonate,0.157020263,Ethylene Carbonate,0.371251947,LiTFSI,0.081726354,0.081726354,273.15,3.18
Fluoroethylene Carbonate,0.284875637,Ethyl Methyl Carbonate,0.145101729,Ethylene Carbonate,0.343072279,LiTFSI,0.113475177,0.113475177,273.15,2.18
Fluoroethylene Carbonate,0.265212303,Ethyl Methyl Carbonate,0.135086188,Ethylene Carbonate,0.319391965,LiTFSI,0.140154772,0.140154772,273.15,1.43
Fluoroethylene Carbonate,0.367037758,Ethyl Methyl Carbonate,0.186951099,Ethylene Carbonate,0.442019127,LiTFSI,0.001996008,0.001996008,283.15,0.431
Fluoroethylene Carbonate,0.335424007,Ethyl Methyl Carbonate,0.170848599,Ethylene Carbonate,0.403947069,LiTFSI,0.044890162,0.044890162,283.15,4.57
Fluoroethylene Carbonate,0.308275081,Ethyl Methyl Carbonate,0.157020263,Ethylene Carbonate,0.371251947,LiTFSI,0.081726354,0.081726354,283.15,4.42
Fluoroethylene Carbonate,0.284875637,Ethyl Methyl Carbonate,0.145101729,Ethylene Carbonate,0.343072279,LiTFSI,0.113475177,0.113475177,283.15,3.16
Fluoroethylene Carbonate,0.265212303,Ethyl Methyl Carbonate,0.135086188,Ethylene Carbonate,0.319391965,LiTFSI,0.140154772,0.140154772,283.15,2.17
Fluoroethylene Carbonate,0.367037758,Ethyl Methyl Carbonate,0.186951099,Ethylene Carbonate,0.442019127,LiTFSI,0.001996008,0.001996008,293.15,0.54
Fluoroethylene Carbonate,0.335424007,Ethyl Methyl Carbonate,0.170848599,Ethylene Carbonate,0.403947069,LiTFSI,0.044890162,0.044890162,293.15,5.87
Fluoroethylene Carbonate,0.308275081,Ethyl Methyl Carbonate,0.157020263,Ethylene Carbonate,0.371251947,LiTFSI,0.081726354,0.081726354,293.15,5.85
Fluoroethylene Carbonate,0.284875637,Ethyl Methyl Carbonate,0.145101729,Ethylene Carbonate,0.343072279,LiTFSI,0.113475177,0.113475177,293.15,4.32
Fluoroethylene Carbonate,0.265212303,Ethyl Methyl Carbonate,0.135086188,Ethylene Carbonate,0.319391965,LiTFSI,0.140154772,0.140154772,293.15,3.06
Ethyl Methyl Carbonate,0.359145994,Ethylene Carbonate,0.63686199,Dimethyl Carbonate,0,LiPF6,0.001996008,0.001996008,243.15,0.198
Ethyl Methyl Carbonate,0.32953025,Ethylene Carbonate,0.584345348,Dimethyl Carbonate,0,LiPF6,0.043062201,0.043062201,243.15,1.8
Ethyl Methyl Carbonate,0.303476158,Ethylene Carbonate,0.538144468,Dimethyl Carbonate,0,LiPF6,0.079189687,0.079189687,243.15,1.45
Ethyl Methyl Carbonate,0.281597013,Ethylene Carbonate,0.499346887,Dimethyl Carbonate,0,LiPF6,0.10952805,0.10952805,243.15,0.711
Ethyl Methyl Carbonate,0.262187353,Ethylene Carbonate,0.464928364,Dimethyl Carbonate,0,LiPF6,0.136442142,0.136442142,243.15,0.221
Ethyl Methyl Carbonate,0.359145994,Ethylene Carbonate,0.63686199,Dimethyl Carbonate,0,LiPF6,0.001996008,0.001996008,253.15,0.268
Ethyl Methyl Carbonate,0.32953025,Ethylene Carbonate,0.584345348,Dimethyl Carbonate,0,LiPF6,0.043062201,0.043062201,253.15,2.6
Ethyl Methyl Carbonate,0.303476158,Ethylene Carbonate,0.538144468,Dimethyl Carbonate,0,LiPF6,0.079189687,0.079189687,253.15,2.35
Ethyl Methyl Carbonate,0.281597013,Ethylene Carbonate,0.499346887,Dimethyl Carbonate,0,LiPF6,0.10952805,0.10952805,253.15,1.41
Ethyl Methyl Carbonate,0.262187353,Ethylene Carbonate,0.464928364,Dimethyl Carbonate,0,LiPF6,0.136442142,0.136442142,253.15,0.618
Ethyl Methyl Carbonate,0.359145994,Ethylene Carbonate,0.63686199,Dimethyl Carbonate,0,LiPF6,0.001996008,0.001996008,263.15,0.35
Ethyl Methyl Carbonate,0.32953025,Ethylene Carbonate,0.584345348,Dimethyl Carbonate,0,LiPF6,0.043062201,0.043062201,263.15,3.55
Ethyl Methyl Carbonate,0.303476158,Ethylene Carbonate,0.538144468,Dimethyl Carbonate,0,LiPF6,0.079189687,0.079189687,263.15,3.48
Ethyl Methyl Carbonate,0.281597013,Ethylene Carbonate,0.499346887,Dimethyl Carbonate,0,LiPF6,0.10952805,0.10952805,263.15,2.38
Ethyl Methyl Carbonate,0.262187353,Ethylene Carbonate,0.464928364,Dimethyl Carbonate,0,LiPF6,0.136442142,0.136442142,263.15,1.28
Ethyl Methyl Carbonate,0.359145994,Ethylene Carbonate,0.63686199,Dimethyl Carbonate,0,LiPF6,0.001996008,0.001996008,273.15,0.443
Ethyl Methyl Carbonate,0.32953025,Ethylene Carbonate,0.584345348,Dimethyl Carbonate,0,LiPF6,0.043062201,0.043062201,273.15,4.65
Ethyl Methyl Carbonate,0.303476158,Ethylene Carbonate,0.538144468,Dimethyl Carbonate,0,LiPF6,0.079189687,0.079189687,273.15,4.83
Ethyl Methyl Carbonate,0.281597013,Ethylene Carbonate,0.499346887,Dimethyl Carbonate,0,LiPF6,0.10952805,0.10952805,273.15,3.61
Ethyl Methyl Carbonate,0.262187353,Ethylene Carbonate,0.464928364,Dimethyl Carbonate,0,LiPF6,0.136442142,0.136442142,273.15,2.23
Ethyl Methyl Carbonate,0.359145994,Ethylene Carbonate,0.63686199,Dimethyl Carbonate,0,LiPF6,0.001996008,0.001996008,283.15,0.544
Ethyl Methyl Carbonate,0.32953025,Ethylene Carbonate,0.584345348,Dimethyl Carbonate,0,LiPF6,0.043062201,0.043062201,283.15,5.89
Ethyl Methyl Carbonate,0.303476158,Ethylene Carbonate,0.538144468,Dimethyl Carbonate,0,LiPF6,0.079189687,0.079189687,283.15,6.38
Ethyl Methyl Carbonate,0.281597013,Ethylene Carbonate,0.499346887,Dimethyl Carbonate,0,LiPF6,0.10952805,0.10952805,283.15,5.1
Ethyl Methyl Carbonate,0.262187353,Ethylene Carbonate,0.464928364,Dimethyl Carbonate,0,LiPF6,0.136442142,0.136442142,283.15,3.46
Ethyl Methyl Carbonate,0.359145994,Ethylene Carbonate,0.63686199,Dimethyl Carbonate,0,LiPF6,0.001996008,0.001996008,293.15,0.654
Ethyl Methyl Carbonate,0.32953025,Ethylene Carbonate,0.584345348,Dimethyl Carbonate,0,LiPF6,0.043062201,0.043062201,293.15,7.24
Ethyl Methyl Carbonate,0.303476158,Ethylene Carbonate,0.538144468,Dimethyl Carbonate,0,LiPF6,0.079189687,0.079189687,293.15,8.12
Ethyl Methyl Carbonate,0.281597013,Ethylene Carbonate,0.499346887,Dimethyl Carbonate,0,LiPF6,0.10952805,0.10952805,293.15,6.81
Ethyl Methyl Carbonate,0.262187353,Ethylene Carbonate,0.464928364,Dimethyl Carbonate,0,LiPF6,0.136442142,0.136442142,293.15,4.95
Propylene Carbonate,0.801202296,Fluoroethylene Carbonate,0.19281565,Dimethyl Carbonate,-6.30E-17,LiPF6,0.002991027,0.002991027,243.15,0.0924
Propylene Carbonate,0.730723356,Fluoroethylene Carbonate,0.175854337,Dimethyl Carbonate,-5.75E-17,LiPF6,0.046711153,0.046711153,243.15,0.614
Propylene Carbonate,0.668859785,Fluoroethylene Carbonate,0.160966381,Dimethyl Carbonate,-5.26E-17,LiPF6,0.085086917,0.085086917,243.15,0.337
Propylene Carbonate,0.615535064,Fluoroethylene Carbonate,0.148133366,Dimethyl Carbonate,-4.84E-17,LiPF6,0.118165785,0.118165785,243.15,0.104
Propylene Carbonate,0.570618169,Fluoroethylene Carbonate,0.137323761,Dimethyl Carbonate,-4.49E-17,LiPF6,0.146029035,0.146029035,243.15,0.0131
Propylene Carbonate,0.801202296,Fluoroethylene Carbonate,0.19281565,Dimethyl Carbonate,-6.30E-17,LiPF6,0.002991027,0.002991027,253.15,0.145
Propylene Carbonate,0.730723356,Fluoroethylene Carbonate,0.175854337,Dimethyl Carbonate,-5.75E-17,LiPF6,0.046711153,0.046711153,253.15,1.17
Propylene Carbonate,0.668859785,Fluoroethylene Carbonate,0.160966381,Dimethyl Carbonate,-5.26E-17,LiPF6,0.085086917,0.085086917,253.15,0.829
Propylene Carbonate,0.615535064,Fluoroethylene Carbonate,0.148133366,Dimethyl Carbonate,-4.84E-17,LiPF6,0.118165785,0.118165785,253.15,0.387
Propylene Carbonate,0.570618169,Fluoroethylene Carbonate,0.137323761,Dimethyl Carbonate,-4.49E-17,LiPF6,0.146029035,0.146029035,253.15,0.103
Propylene Carbonate,0.801202296,Fluoroethylene Carbonate,0.19281565,Dimethyl Carbonate,-6.30E-17,LiPF6,0.002991027,0.002991027,263.15,0.208
Propylene Carbonate,0.730723356,Fluoroethylene Carbonate,0.175854337,Dimethyl Carbonate,-5.75E-17,LiPF6,0.046711153,0.046711153,263.15,1.87
Propylene Carbonate,0.668859785,Fluoroethylene Carbonate,0.160966381,Dimethyl Carbonate,-5.26E-17,LiPF6,0.085086917,0.085086917,263.15,1.55
Propylene Carbonate,0.615535064,Fluoroethylene Carbonate,0.148133366,Dimethyl Carbonate,-4.84E-17,LiPF6,0.118165785,0.118165785,263.15,0.893
Propylene Carbonate,0.570618169,Fluoroethylene Carbonate,0.137323761,Dimethyl Carbonate,-4.49E-17,LiPF6,0.146029035,0.146029035,263.15,0.345
Propylene Carbonate,0.801202296,Fluoroethylene Carbonate,0.19281565,Dimethyl Carbonate,-6.30E-17,LiPF6,0.002991027,0.002991027,273.15,0.282
Propylene Carbonate,0.730723356,Fluoroethylene Carbonate,0.175854337,Dimethyl Carbonate,-5.75E-17,LiPF6,0.046711153,0.046711153,273.15,2.72
Propylene Carbonate,0.668859785,Fluoroethylene Carbonate,0.160966381,Dimethyl Carbonate,-5.26E-17,LiPF6,0.085086917,0.085086917,273.15,2.47
Propylene Carbonate,0.615535064,Fluoroethylene Carbonate,0.148133366,Dimethyl Carbonate,-4.84E-17,LiPF6,0.118165785,0.118165785,273.15,1.61
Propylene Carbonate,0.570618169,Fluoroethylene Carbonate,0.137323761,Dimethyl Carbonate,-4.49E-17,LiPF6,0.146029035,0.146029035,273.15,0.768
Propylene Carbonate,0.801202296,Fluoroethylene Carbonate,0.19281565,Dimethyl Carbonate,-6.30E-17,LiPF6,0.002991027,0.002991027,283.15,0.364
Propylene Carbonate,0.730723356,Fluoroethylene Carbonate,0.175854337,Dimethyl Carbonate,-5.75E-17,LiPF6,0.046711153,0.046711153,283.15,3.69
Propylene Carbonate,0.668859785,Fluoroethylene Carbonate,0.160966381,Dimethyl Carbonate,-5.26E-17,LiPF6,0.085086917,0.085086917,283.15,3.58
Propylene Carbonate,0.615535064,Fluoroethylene Carbonate,0.148133366,Dimethyl Carbonate,-4.84E-17,LiPF6,0.118165785,0.118165785,283.15,2.55
Propylene Carbonate,0.570618169,Fluoroethylene Carbonate,0.137323761,Dimethyl Carbonate,-4.49E-17,LiPF6,0.146029035,0.146029035,283.15,1.38
Propylene Carbonate,0.801202296,Fluoroethylene Carbonate,0.19281565,Dimethyl Carbonate,-6.30E-17,LiPF6,0.002991027,0.002991027,293.15,0.457
Propylene Carbonate,0.730723356,Fluoroethylene Carbonate,0.175854337,Dimethyl Carbonate,-5.75E-17,LiPF6,0.046711153,0.046711153,293.15,4.8
Propylene Carbonate,0.668859785,Fluoroethylene Carbonate,0.160966381,Dimethyl Carbonate,-5.26E-17,LiPF6,0.085086917,0.085086917,293.15,4.9
Propylene Carbonate,0.615535064,Fluoroethylene Carbonate,0.148133366,Dimethyl Carbonate,-4.84E-17,LiPF6,0.118165785,0.118165785,293.15,3.69
Propylene Carbonate,0.570618169,Fluoroethylene Carbonate,0.137323761,Dimethyl Carbonate,-4.49E-17,LiPF6,0.146029035,0.146029035,293.15,2.22
Fluoroethylene Carbonate,0.558022013,Ethylene Carbonate,0,Dimethyl Carbonate,0.437985971,LiPF6,0.001996008,0.001996008,243.15,0.16
Fluoroethylene Carbonate,0.509958377,Ethylene Carbonate,0,Dimethyl Carbonate,0.400261298,LiPF6,0.044890162,0.044890162,243.15,1.58
Fluoroethylene Carbonate,0.467738809,Ethylene Carbonate,0,Dimethyl Carbonate,0.367123576,LiPF6,0.082568807,0.082568807,243.15,1.32
Fluoroethylene Carbonate,0.432227828,Ethylene Carbonate,0,Dimethyl Carbonate,0.339251357,LiPF6,0.114260407,0.114260407,243.15,0.652
Fluoroethylene Carbonate,0.40155872,Ethylene Carbonate,0,Dimethyl Carbonate,0.315179477,LiPF6,0.141630901,0.141630901,243.15,0.174
Fluoroethylene Carbonate,0.558022013,Ethylene Carbonate,0,Dimethyl Carbonate,0.437985971,LiPF6,0.001996008,0.001996008,253.15,0.227
Fluoroethylene Carbonate,0.509958377,Ethylene Carbonate,0,Dimethyl Carbonate,0.400261298,LiPF6,0.044890162,0.044890162,253.15,2.4
Fluoroethylene Carbonate,0.467738809,Ethylene Carbonate,0,Dimethyl Carbonate,0.367123576,LiPF6,0.082568807,0.082568807,253.15,2.29
Fluoroethylene Carbonate,0.432227828,Ethylene Carbonate,0,Dimethyl Carbonate,0.339251357,LiPF6,0.114260407,0.114260407,253.15,1.43
Fluoroethylene Carbonate,0.40155872,Ethylene Carbonate,0,Dimethyl Carbonate,0.315179477,LiPF6,0.141630901,0.141630901,253.15,0.582
Fluoroethylene Carbonate,0.558022013,Ethylene Carbonate,0,Dimethyl Carbonate,0.437985971,LiPF6,0.001996008,0.001996008,263.15,0.308
Fluoroethylene Carbonate,0.509958377,Ethylene Carbonate,0,Dimethyl Carbonate,0.400261298,LiPF6,0.044890162,0.044890162,263.15,3.42
Fluoroethylene Carbonate,0.467738809,Ethylene Carbonate,0,Dimethyl Carbonate,0.367123576,LiPF6,0.082568807,0.082568807,263.15,3.56
Fluoroethylene Carbonate,0.432227828,Ethylene Carbonate,0,Dimethyl Carbonate,0.339251357,LiPF6,0.114260407,0.114260407,263.15,2.55
Fluoroethylene Carbonate,0.40155872,Ethylene Carbonate,0,Dimethyl Carbonate,0.315179477,LiPF6,0.141630901,0.141630901,263.15,1.33
Fluoroethylene Carbonate,0.558022013,Ethylene Carbonate,0,Dimethyl Carbonate,0.437985971,LiPF6,0.001996008,0.001996008,273.15,0.403
Fluoroethylene Carbonate,0.509958377,Ethylene Carbonate,0,Dimethyl Carbonate,0.400261298,LiPF6,0.044890162,0.044890162,273.15,4.64
Fluoroethylene Carbonate,0.467738809,Ethylene Carbonate,0,Dimethyl Carbonate,0.367123576,LiPF6,0.082568807,0.082568807,273.15,5.12
Fluoroethylene Carbonate,0.432227828,Ethylene Carbonate,0,Dimethyl Carbonate,0.339251357,LiPF6,0.114260407,0.114260407,273.15,4.01
Fluoroethylene Carbonate,0.40155872,Ethylene Carbonate,0,Dimethyl Carbonate,0.315179477,LiPF6,0.141630901,0.141630901,273.15,2.45
Fluoroethylene Carbonate,0.558022013,Ethylene Carbonate,0,Dimethyl Carbonate,0.437985971,LiPF6,0.001996008,0.001996008,283.15,0.511
Fluoroethylene Carbonate,0.509958377,Ethylene Carbonate,0,Dimethyl Carbonate,0.400261298,LiPF6,0.044890162,0.044890162,283.15,6.05
Fluoroethylene Carbonate,0.467738809,Ethylene Carbonate,0,Dimethyl Carbonate,0.367123576,LiPF6,0.082568807,0.082568807,283.15,6.97
Fluoroethylene Carbonate,0.432227828,Ethylene Carbonate,0,Dimethyl Carbonate,0.339251357,LiPF6,0.114260407,0.114260407,283.15,5.81
Fluoroethylene Carbonate,0.40155872,Ethylene Carbonate,0,Dimethyl Carbonate,0.315179477,LiPF6,0.141630901,0.141630901,283.15,3.93
Fluoroethylene Carbonate,0.558022013,Ethylene Carbonate,0,Dimethyl Carbonate,0.437985971,LiPF6,0.001996008,0.001996008,293.15,0.63
Fluoroethylene Carbonate,0.509958377,Ethylene Carbonate,0,Dimethyl Carbonate,0.400261298,LiPF6,0.044890162,0.044890162,293.15,7.63
Fluoroethylene Carbonate,0.467738809,Ethylene Carbonate,0,Dimethyl Carbonate,0.367123576,LiPF6,0.082568807,0.082568807,293.15,9.08
Fluoroethylene Carbonate,0.432227828,Ethylene Carbonate,0,Dimethyl Carbonate,0.339251357,LiPF6,0.114260407,0.114260407,293.15,7.92
Fluoroethylene Carbonate,0.40155872,Ethylene Carbonate,0,Dimethyl Carbonate,0.315179477,LiPF6,0.141630901,0.141630901,293.15,5.78
Diethyl Carbonate,0.547549613,Ethyl Methyl Carbonate,0.207108627,Dimethyl Carbonate,0.239359706,LiTFSI,0.002991027,0.002991027,243.15,0.0804
Diethyl Carbonate,0.497385073,Ethyl Methyl Carbonate,0.188134074,Dimethyl Carbonate,0.217430425,LiTFSI,0.048525214,0.048525214,243.15,1.33
Diethyl Carbonate,0.452515488,Ethyl Methyl Carbonate,0.171162319,Dimethyl Carbonate,0.197815818,LiTFSI,0.089253188,0.089253188,243.15,2.25
Diethyl Carbonate,0.415549583,Ethyl Methyl Carbonate,0.157180101,Dimethyl Carbonate,0.181656281,LiTFSI,0.122807018,0.122807018,243.15,2.22
Diethyl Carbonate,0.384375571,Ethyl Methyl Carbonate,0.145388646,Dimethyl Carbonate,0.168028653,LiTFSI,0.151103565,0.151103565,243.15,1.7
Diethyl Carbonate,0.547549613,Ethyl Methyl Carbonate,0.207108627,Dimethyl Carbonate,0.239359706,LiTFSI,0.002991027,0.002991027,253.15,0.1
Diethyl Carbonate,0.497385073,Ethyl Methyl Carbonate,0.188134074,Dimethyl Carbonate,0.217430425,LiTFSI,0.048525214,0.048525214,253.15,1.65
Diethyl Carbonate,0.452515488,Ethyl Methyl Carbonate,0.171162319,Dimethyl Carbonate,0.197815818,LiTFSI,0.089253188,0.089253188,253.15,2.87
Diethyl Carbonate,0.415549583,Ethyl Methyl Carbonate,0.157180101,Dimethyl Carbonate,0.181656281,LiTFSI,0.122807018,0.122807018,253.15,2.9
Diethyl Carbonate,0.384375571,Ethyl Methyl Carbonate,0.145388646,Dimethyl Carbonate,0.168028653,LiTFSI,0.151103565,0.151103565,253.15,2.32
Diethyl Carbonate,0.547549613,Ethyl Methyl Carbonate,0.207108627,Dimethyl Carbonate,0.239359706,LiTFSI,0.002991027,0.002991027,263.15,0.122
Diethyl Carbonate,0.497385073,Ethyl Methyl Carbonate,0.188134074,Dimethyl Carbonate,0.217430425,LiTFSI,0.048525214,0.048525214,263.15,2.02
Diethyl Carbonate,0.452515488,Ethyl Methyl Carbonate,0.171162319,Dimethyl Carbonate,0.197815818,LiTFSI,0.089253188,0.089253188,263.15,3.56
Diethyl Carbonate,0.415549583,Ethyl Methyl Carbonate,0.157180101,Dimethyl Carbonate,0.181656281,LiTFSI,0.122807018,0.122807018,263.15,3.71
Diethyl Carbonate,0.384375571,Ethyl Methyl Carbonate,0.145388646,Dimethyl Carbonate,0.168028653,LiTFSI,0.151103565,0.151103565,263.15,3.07
Diethyl Carbonate,0.547549613,Ethyl Methyl Carbonate,0.207108627,Dimethyl Carbonate,0.239359706,LiTFSI,0.002991027,0.002991027,273.15,0.147
Diethyl Carbonate,0.497385073,Ethyl Methyl Carbonate,0.188134074,Dimethyl Carbonate,0.217430425,LiTFSI,0.048525214,0.048525214,273.15,2.46
Diethyl Carbonate,0.452515488,Ethyl Methyl Carbonate,0.171162319,Dimethyl Carbonate,0.197815818,LiTFSI,0.089253188,0.089253188,273.15,4.35
Diethyl Carbonate,0.415549583,Ethyl Methyl Carbonate,0.157180101,Dimethyl Carbonate,0.181656281,LiTFSI,0.122807018,0.122807018,273.15,4.63
Diethyl Carbonate,0.384375571,Ethyl Methyl Carbonate,0.145388646,Dimethyl Carbonate,0.168028653,LiTFSI,0.151103565,0.151103565,273.15,3.95
Diethyl Carbonate,0.547549613,Ethyl Methyl Carbonate,0.207108627,Dimethyl Carbonate,0.239359706,LiTFSI,0.002991027,0.002991027,283.15,0.173
Diethyl Carbonate,0.497385073,Ethyl Methyl Carbonate,0.188134074,Dimethyl Carbonate,0.217430425,LiTFSI,0.048525214,0.048525214,283.15,2.96
Diethyl Carbonate,0.452515488,Ethyl Methyl Carbonate,0.171162319,Dimethyl Carbonate,0.197815818,LiTFSI,0.089253188,0.089253188,283.15,5.25
Diethyl Carbonate,0.415549583,Ethyl Methyl Carbonate,0.157180101,Dimethyl Carbonate,0.181656281,LiTFSI,0.122807018,0.122807018,283.15,5.74
Diethyl Carbonate,0.384375571,Ethyl Methyl Carbonate,0.145388646,Dimethyl Carbonate,0.168028653,LiTFSI,0.151103565,0.151103565,283.15,5.23
Diethyl Carbonate,0.547549613,Ethyl Methyl Carbonate,0.207108627,Dimethyl Carbonate,0.239359706,LiTFSI,0.002991027,0.002991027,293.15,0.202
Diethyl Carbonate,0.497385073,Ethyl Methyl Carbonate,0.188134074,Dimethyl Carbonate,0.217430425,LiTFSI,0.048525214,0.048525214,293.15,3.51
Diethyl Carbonate,0.452515488,Ethyl Methyl Carbonate,0.171162319,Dimethyl Carbonate,0.197815818,LiTFSI,0.089253188,0.089253188,293.15,6.27
Diethyl Carbonate,0.415549583,Ethyl Methyl Carbonate,0.157180101,Dimethyl Carbonate,0.181656281,LiTFSI,0.122807018,0.122807018,293.15,6.93
Diethyl Carbonate,0.384375571,Ethyl Methyl Carbonate,0.145388646,Dimethyl Carbonate,0.168028653,LiTFSI,0.151103565,0.151103565,293.15,6.46
Diethyl Carbonate,0.33065843,Ethyl Methyl Carbonate,0,Ethylene Carbonate,0.665349554,LiTFSI,0.001996008,0.001996008,243.15,0.182
Diethyl Carbonate,0.302178108,Ethyl Methyl Carbonate,0,Ethylene Carbonate,0.608041567,LiTFSI,0.044890162,0.044890162,243.15,1.68
Diethyl Carbonate,0.277720077,Ethyl Methyl Carbonate,0,Ethylene Carbonate,0.558827214,LiTFSI,0.081726354,0.081726354,243.15,1.27
Diethyl Carbonate,0.256639892,Ethyl Methyl Carbonate,0,Ethylene Carbonate,0.516409753,LiTFSI,0.113475177,0.113475177,243.15,0.6
Diethyl Carbonate,0.238435039,Ethyl Methyl Carbonate,0,Ethylene Carbonate,0.47977802,LiTFSI,0.140893471,0.140893471,243.15,0.231
Diethyl Carbonate,0.33065843,Ethyl Methyl Carbonate,0,Ethylene Carbonate,0.665349554,LiTFSI,0.001996008,0.001996008,253.15,0.249
Diethyl Carbonate,0.302178108,Ethyl Methyl Carbonate,0,Ethylene Carbonate,0.608041567,LiTFSI,0.044890162,0.044890162,253.15,2.43
Diethyl Carbonate,0.277720077,Ethyl Methyl Carbonate,0,Ethylene Carbonate,0.558827214,LiTFSI,0.081726354,0.081726354,253.15,2.02
Diethyl Carbonate,0.256639892,Ethyl Methyl Carbonate,0,Ethylene Carbonate,0.516409753,LiTFSI,0.113475177,0.113475177,253.15,1.11
Diethyl Carbonate,0.238435039,Ethyl Methyl Carbonate,0,Ethylene Carbonate,0.47977802,LiTFSI,0.140893471,0.140893471,253.15,0.516
Diethyl Carbonate,0.33065843,Ethyl Methyl Carbonate,0,Ethylene Carbonate,0.665349554,LiTFSI,0.001996008,0.001996008,263.15,0.328
Diethyl Carbonate,0.302178108,Ethyl Methyl Carbonate,0,Ethylene Carbonate,0.608041567,LiTFSI,0.044890162,0.044890162,263.15,3.33
Diethyl Carbonate,0.277720077,Ethyl Methyl Carbonate,0,Ethylene Carbonate,0.558827214,LiTFSI,0.081726354,0.081726354,263.15,2.97
Diethyl Carbonate,0.256639892,Ethyl Methyl Carbonate,0,Ethylene Carbonate,0.516409753,LiTFSI,0.113475177,0.113475177,263.15,1.8
Diethyl Carbonate,0.238435039,Ethyl Methyl Carbonate,0,Ethylene Carbonate,0.47977802,LiTFSI,0.140893471,0.140893471,263.15,0.946
Diethyl Carbonate,0.33065843,Ethyl Methyl Carbonate,0,Ethylene Carbonate,0.665349554,LiTFSI,0.001996008,0.001996008,273.15,0.417
Diethyl Carbonate,0.302178108,Ethyl Methyl Carbonate,0,Ethylene Carbonate,0.608041567,LiTFSI,0.044890162,0.044890162,273.15,4.37
Diethyl Carbonate,0.277720077,Ethyl Methyl Carbonate,0,Ethylene Carbonate,0.558827214,LiTFSI,0.081726354,0.081726354,273.15,4.1
Diethyl Carbonate,0.256639892,Ethyl Methyl Carbonate,0,Ethylene Carbonate,0.516409753,LiTFSI,0.113475177,0.113475177,273.15,2.68
Diethyl Carbonate,0.238435039,Ethyl Methyl Carbonate,0,Ethylene Carbonate,0.47977802,LiTFSI,0.140893471,0.140893471,273.15,1.53
Diethyl Carbonate,0.33065843,Ethyl Methyl Carbonate,0,Ethylene Carbonate,0.665349554,LiTFSI,0.001996008,0.001996008,283.15,0.517
Diethyl Carbonate,0.302178108,Ethyl Methyl Carbonate,0,Ethylene Carbonate,0.608041567,LiTFSI,0.044890162,0.044890162,283.15,5.55
Diethyl Carbonate,0.277720077,Ethyl Methyl Carbonate,0,Ethylene Carbonate,0.558827214,LiTFSI,0.081726354,0.081726354,283.15,5.4
