Repository: BattModels/DiffMix-NatCommData

# DiffMix-NatCommData

This is the official data repository for "Differentiable Modeling and Optimization of Non-aqueous Li-based Battery Electrolyte Solutions Using Geometric Deep Learning" published in Nature Communications.

# Citation

Coming soon.

File: training_data/published_AEM_data.csv (part 9 of 82)
sub1_name,x1 (mole fraction),sub2_name,x2 (mole fraction),sub3_name,x3 (mole fraction),salt,x4 (mole fraction),x5 (mole fraction),temperature (K),ionic conductivity (mS/cm)
Diethyl Carbonate,0.256639892,Ethyl Methyl Carbonate,0,Ethylene Carbonate,0.516409753,LiTFSI,0.113475177,0.113475177,283.15,3.73
Diethyl Carbonate,0.238435039,Ethyl Methyl Carbonate,0,Ethylene Carbonate,0.47977802,LiTFSI,0.140893471,0.140893471,283.15,2.26
Diethyl Carbonate,0.33065843,Ethyl Methyl Carbonate,0,Ethylene Carbonate,0.665349554,LiTFSI,0.001996008,0.001996008,293.15,0.625
Diethyl Carbonate,0.302178108,Ethyl Methyl Carbonate,0,Ethylene Carbonate,0.608041567,LiTFSI,0.044890162,0.044890162,293.15,6.85
Diethyl Carbonate,0.277720077,Ethyl Methyl Carbonate,0,Ethylene Carbonate,0.558827214,LiTFSI,0.081726354,0.081726354,293.15,6.87
Diethyl Carbonate,0.256639892,Ethyl Methyl Carbonate,0,Ethylene Carbonate,0.516409753,LiTFSI,0.113475177,0.113475177,293.15,4.95
Diethyl Carbonate,0.238435039,Ethyl Methyl Carbonate,0,Ethylene Carbonate,0.47977802,LiTFSI,0.140893471,0.140893471,293.15,3.15
Diethyl Carbonate,0.341723912,Ethyl Methyl Carbonate,0.193883719,Ethylene Carbonate,0.458410315,LiPF6,0.002991027,0.002991027,243.15,0.198
Diethyl Carbonate,0.312289088,Ethyl Methyl Carbonate,0.177183299,Ethylene Carbonate,0.41892456,LiPF6,0.045801527,0.045801527,243.15,1.93
Diethyl Carbonate,0.285854053,Ethyl Methyl Carbonate,0.162184866,Ethylene Carbonate,0.383462912,LiPF6,0.084249084,0.084249084,243.15,1.52
Diethyl Carbonate,0.263605485,Ethyl Methyl Carbonate,0.149561708,Ethylene Carbonate,0.35361726,LiPF6,0.116607774,0.116607774,243.15,0.586
Diethyl Carbonate,0.244381123,Ethyl Methyl Carbonate,0.138654392,Ethylene Carbonate,0.327828472,LiPF6,0.144568007,0.144568007,243.15,0.0861
Diethyl Carbonate,0.341723912,Ethyl Methyl Carbonate,0.193883719,Ethylene Carbonate,0.458410315,LiPF6,0.002991027,0.002991027,253.15,0.258
Diethyl Carbonate,0.312289088,Ethyl Methyl Carbonate,0.177183299,Ethylene Carbonate,0.41892456,LiPF6,0.045801527,0.045801527,253.15,2.66
Diethyl Carbonate,0.285854053,Ethyl Methyl Carbonate,0.162184866,Ethylene Carbonate,0.383462912,LiPF6,0.084249084,0.084249084,253.15,2.37
Diethyl Carbonate,0.263605485,Ethyl Methyl Carbonate,0.149561708,Ethylene Carbonate,0.35361726,LiPF6,0.116607774,0.116607774,253.15,1.2
Diethyl Carbonate,0.244381123,Ethyl Methyl Carbonate,0.138654392,Ethylene Carbonate,0.327828472,LiPF6,0.144568007,0.144568007,253.15,0.32
Diethyl Carbonate,0.341723912,Ethyl Methyl Carbonate,0.193883719,Ethylene Carbonate,0.458410315,LiPF6,0.002991027,0.002991027,263.15,0.326
Diethyl Carbonate,0.312289088,Ethyl Methyl Carbonate,0.177183299,Ethylene Carbonate,0.41892456,LiPF6,0.045801527,0.045801527,263.15,3.5
Diethyl Carbonate,0.285854053,Ethyl Methyl Carbonate,0.162184866,Ethylene Carbonate,0.383462912,LiPF6,0.084249084,0.084249084,263.15,3.4
Diethyl Carbonate,0.263605485,Ethyl Methyl Carbonate,0.149561708,Ethylene Carbonate,0.35361726,LiPF6,0.116607774,0.116607774,263.15,2.06
Diethyl Carbonate,0.244381123,Ethyl Methyl Carbonate,0.138654392,Ethylene Carbonate,0.327828472,LiPF6,0.144568007,0.144568007,263.15,0.773
Diethyl Carbonate,0.341723912,Ethyl Methyl Carbonate,0.193883719,Ethylene Carbonate,0.458410315,LiPF6,0.002991027,0.002991027,273.15,0.402
Diethyl Carbonate,0.312289088,Ethyl Methyl Carbonate,0.177183299,Ethylene Carbonate,0.41892456,LiPF6,0.045801527,0.045801527,273.15,4.45
Diethyl Carbonate,0.285854053,Ethyl Methyl Carbonate,0.162184866,Ethylene Carbonate,0.383462912,LiPF6,0.084249084,0.084249084,273.15,4.61
Diethyl Carbonate,0.263605485,Ethyl Methyl Carbonate,0.149561708,Ethylene Carbonate,0.35361726,LiPF6,0.116607774,0.116607774,273.15,3.16
Diethyl Carbonate,0.244381123,Ethyl Methyl Carbonate,0.138654392,Ethylene Carbonate,0.327828472,LiPF6,0.144568007,0.144568007,273.15,1.47
Diethyl Carbonate,0.341723912,Ethyl Methyl Carbonate,0.193883719,Ethylene Carbonate,0.458410315,LiPF6,0.002991027,0.002991027,283.15,0.485
Diethyl Carbonate,0.312289088,Ethyl Methyl Carbonate,0.177183299,Ethylene Carbonate,0.41892456,LiPF6,0.045801527,0.045801527,283.15,5.51
Diethyl Carbonate,0.285854053,Ethyl Methyl Carbonate,0.162184866,Ethylene Carbonate,0.383462912,LiPF6,0.084249084,0.084249084,283.15,5.99
Diethyl Carbonate,0.263605485,Ethyl Methyl Carbonate,0.149561708,Ethylene Carbonate,0.35361726,LiPF6,0.116607774,0.116607774,283.15,4.47
Diethyl Carbonate,0.244381123,Ethyl Methyl Carbonate,0.138654392,Ethylene Carbonate,0.327828472,LiPF6,0.144568007,0.144568007,283.15,2.42
Diethyl Carbonate,0.341723912,Ethyl Methyl Carbonate,0.193883719,Ethylene Carbonate,0.458410315,LiPF6,0.002991027,0.002991027,293.15,0.573
Diethyl Carbonate,0.312289088,Ethyl Methyl Carbonate,0.177183299,Ethylene Carbonate,0.41892456,LiPF6,0.045801527,0.045801527,293.15,6.66
Diethyl Carbonate,0.285854053,Ethyl Methyl Carbonate,0.162184866,Ethylene Carbonate,0.383462912,LiPF6,0.084249084,0.084249084,293.15,7.52
Diethyl Carbonate,0.263605485,Ethyl Methyl Carbonate,0.149561708,Ethylene Carbonate,0.35361726,LiPF6,0.116607774,0.116607774,293.15,6
Diethyl Carbonate,0.244381123,Ethyl Methyl Carbonate,0.138654392,Ethylene Carbonate,0.327828472,LiPF6,0.144568007,0.144568007,293.15,3.62
Propylene Carbonate,0.195250113,Ethyl Methyl Carbonate,0.574407246,Ethylene Carbonate,0.226350625,LiTFSI,0.001996008,0.001996008,243.15,0.256
Propylene Carbonate,0.178075487,Ethyl Methyl Carbonate,0.52388113,Ethylene Carbonate,0.20644033,LiTFSI,0.045801527,0.045801527,243.15,2.59
Propylene Carbonate,0.163330618,Ethyl Methyl Carbonate,0.480503132,Ethylene Carbonate,0.189346818,LiTFSI,0.083409716,0.083409716,243.15,2.3
Propylene Carbonate,0.150621041,Ethyl Methyl Carbonate,0.443112765,Ethylene Carbonate,0.17461279,LiTFSI,0.115826702,0.115826702,243.15,1.44
Propylene Carbonate,0.139927353,Ethyl Methyl Carbonate,0.411652953,Ethylene Carbonate,0.162215752,LiTFSI,0.143101971,0.143101971,243.15,0.785
Propylene Carbonate,0.195250113,Ethyl Methyl Carbonate,0.574407246,Ethylene Carbonate,0.226350625,LiTFSI,0.001996008,0.001996008,253.15,0.331
Propylene Carbonate,0.178075487,Ethyl Methyl Carbonate,0.52388113,Ethylene Carbonate,0.20644033,LiTFSI,0.045801527,0.045801527,253.15,3.45
Propylene Carbonate,0.163330618,Ethyl Methyl Carbonate,0.480503132,Ethylene Carbonate,0.189346818,LiTFSI,0.083409716,0.083409716,253.15,3.23
Propylene Carbonate,0.150621041,Ethyl Methyl Carbonate,0.443112765,Ethylene Carbonate,0.17461279,LiTFSI,0.115826702,0.115826702,253.15,2.19
Propylene Carbonate,0.139927353,Ethyl Methyl Carbonate,0.411652953,Ethylene Carbonate,0.162215752,LiTFSI,0.143101971,0.143101971,253.15,1.32
Propylene Carbonate,0.195250113,Ethyl Methyl Carbonate,0.574407246,Ethylene Carbonate,0.226350625,LiTFSI,0.001996008,0.001996008,263.15,0.413
Propylene Carbonate,0.178075487,Ethyl Methyl Carbonate,0.52388113,Ethylene Carbonate,0.20644033,LiTFSI,0.045801527,0.045801527,263.15,4.42
Propylene Carbonate,0.163330618,Ethyl Methyl Carbonate,0.480503132,Ethylene Carbonate,0.189346818,LiTFSI,0.083409716,0.083409716,263.15,4.31
Propylene Carbonate,0.150621041,Ethyl Methyl Carbonate,0.443112765,Ethylene Carbonate,0.17461279,LiTFSI,0.115826702,0.115826702,263.15,3.08
Propylene Carbonate,0.139927353,Ethyl Methyl Carbonate,0.411652953,Ethylene Carbonate,0.162215752,LiTFSI,0.143101971,0.143101971,263.15,1.98
Propylene Carbonate,0.195250113,Ethyl Methyl Carbonate,0.574407246,Ethylene Carbonate,0.226350625,LiTFSI,0.001996008,0.001996008,273.15,0.501
Propylene Carbonate,0.178075487,Ethyl Methyl Carbonate,0.52388113,Ethylene Carbonate,0.20644033,LiTFSI,0.045801527,0.045801527,273.15,5.47
Propylene Carbonate,0.163330618,Ethyl Methyl Carbonate,0.480503132,Ethylene Carbonate,0.189346818,LiTFSI,0.083409716,0.083409716,273.15,5.51
Propylene Carbonate,0.150621041,Ethyl Methyl Carbonate,0.443112765,Ethylene Carbonate,0.17461279,LiTFSI,0.115826702,0.115826702,273.15,4.12
Propylene Carbonate,0.139927353,Ethyl Methyl Carbonate,0.411652953,Ethylene Carbonate,0.162215752,LiTFSI,0.143101971,0.143101971,273.15,2.78
Propylene Carbonate,0.195250113,Ethyl Methyl Carbonate,0.574407246,Ethylene Carbonate,0.226350625,LiTFSI,0.001996008,0.001996008,283.15,0.595
Propylene Carbonate,0.178075487,Ethyl Methyl Carbonate,0.52388113,Ethylene Carbonate,0.20644033,LiTFSI,0.045801527,0.045801527,283.15,6.61
Propylene Carbonate,0.163330618,Ethyl Methyl Carbonate,0.480503132,Ethylene Carbonate,0.189346818,LiTFSI,0.083409716,0.083409716,283.15,6.84
Propylene Carbonate,0.150621041,Ethyl Methyl Carbonate,0.443112765,Ethylene Carbonate,0.17461279,LiTFSI,0.115826702,0.115826702,283.15,5.29
Propylene Carbonate,0.139927353,Ethyl Methyl Carbonate,0.411652953,Ethylene Carbonate,0.162215752,LiTFSI,0.143101971,0.143101971,283.15,3.71
Propylene Carbonate,0.195250113,Ethyl Methyl Carbonate,0.574407246,Ethylene Carbonate,0.226350625,LiTFSI,0.001996008,0.001996008,293.15,0.694
Propylene Carbonate,0.178075487,Ethyl Methyl Carbonate,0.52388113,Ethylene Carbonate,0.20644033,LiTFSI,0.045801527,0.045801527,293.15,7.84
Propylene Carbonate,0.163330618,Ethyl Methyl Carbonate,0.480503132,Ethylene Carbonate,0.189346818,LiTFSI,0.083409716,0.083409716,293.15,8.3
Propylene Carbonate,0.150621041,Ethyl Methyl Carbonate,0.443112765,Ethylene Carbonate,0.17461279,LiTFSI,0.115826702,0.115826702,293.15,6.59
Propylene Carbonate,0.139927353,Ethyl Methyl Carbonate,0.411652953,Ethylene Carbonate,0.162215752,LiTFSI,0.143101971,0.143101971,293.15,4.77
Propylene Carbonate,0.368890481,Ethylene Carbonate,0,Dimethyl Carbonate,0.627117503,LiPF6,0.001996008,0.001996008,243.15,0.248
Propylene Carbonate,0.338471191,Ethylene Carbonate,0,Dimethyl Carbonate,0.575404407,LiPF6,0.043062201,0.043062201,243.15,3.07
Propylene Carbonate,0.31171019,Ethylene Carbonate,0,Dimethyl Carbonate,0.529910437,LiPF6,0.079189687,0.079189687,243.15,3.31
Propylene Carbonate,0.288650573,Ethylene Carbonate,0,Dimethyl Carbonate,0.490708858,LiPF6,0.110320285,0.110320285,243.15,1.98
Propylene Carbonate,0.268749205,Ethylene Carbonate,0,Dimethyl Carbonate,0.456876334,LiPF6,0.13718723,0.13718723,243.15,0.816
Propylene Carbonate,0.368890481,Ethylene Carbonate,0,Dimethyl Carbonate,0.627117503,LiPF6,0.001996008,0.001996008,253.15,0.318
Propylene Carbonate,0.338471191,Ethylene Carbonate,0,Dimethyl Carbonate,0.575404407,LiPF6,0.043062201,0.043062201,253.15,4.03
Propylene Carbonate,0.31171019,Ethylene Carbonate,0,Dimethyl Carbonate,0.529910437,LiPF6,0.079189687,0.079189687,253.15,4.6
Propylene Carbonate,0.288650573,Ethylene Carbonate,0,Dimethyl Carbonate,0.490708858,LiPF6,0.110320285,0.110320285,253.15,3.17
Propylene Carbonate,0.268749205,Ethylene Carbonate,0,Dimethyl Carbonate,0.456876334,LiPF6,0.13718723,0.13718723,253.15,1.64
Propylene Carbonate,0.368890481,Ethylene Carbonate,0,Dimethyl Carbonate,0.627117503,LiPF6,0.001996008,0.001996008,263.15,0.391
Propylene Carbonate,0.338471191,Ethylene Carbonate,0,Dimethyl Carbonate,0.575404407,LiPF6,0.043062201,0.043062201,263.15,5.06
Propylene Carbonate,0.31171019,Ethylene Carbonate,0,Dimethyl Carbonate,0.529910437,LiPF6,0.079189687,0.079189687,263.15,6.04
Propylene Carbonate,0.288650573,Ethylene Carbonate,0,Dimethyl Carbonate,0.490708858,LiPF6,0.110320285,0.110320285,263.15,4.58
Propylene Carbonate,0.268749205,Ethylene Carbonate,0,Dimethyl Carbonate,0.456876334,LiPF6,0.13718723,0.13718723,263.15,2.73
Propylene Carbonate,0.368890481,Ethylene Carbonate,0,Dimethyl Carbonate,0.627117503,LiPF6,0.001996008,0.001996008,273.15,0.469
Propylene Carbonate,0.338471191,Ethylene Carbonate,0,Dimethyl Carbonate,0.575404407,LiPF6,0.043062201,0.043062201,273.15,6.17
Propylene Carbonate,0.31171019,Ethylene Carbonate,0,Dimethyl Carbonate,0.529910437,LiPF6,0.079189687,0.079189687,273.15,7.61
Propylene Carbonate,0.288650573,Ethylene Carbonate,0,Dimethyl Carbonate,0.490708858,LiPF6,0.110320285,0.110320285,273.15,6.18
Propylene Carbonate,0.268749205,Ethylene Carbonate,0,Dimethyl Carbonate,0.456876334,LiPF6,0.13718723,0.13718723,273.15,4.08
Propylene Carbonate,0.368890481,Ethylene Carbonate,0,Dimethyl Carbonate,0.627117503,LiPF6,0.001996008,0.001996008,283.15,0.552
Propylene Carbonate,0.338471191,Ethylene Carbonate,0,Dimethyl Carbonate,0.575404407,LiPF6,0.043062201,0.043062201,283.15,7.35
Propylene Carbonate,0.31171019,Ethylene Carbonate,0,Dimethyl Carbonate,0.529910437,LiPF6,0.079189687,0.079189687,283.15,9.32
Propylene Carbonate,0.288650573,Ethylene Carbonate,0,Dimethyl Carbonate,0.490708858,LiPF6,0.110320285,0.110320285,283.15,7.99
Propylene Carbonate,0.268749205,Ethylene Carbonate,0,Dimethyl Carbonate,0.456876334,LiPF6,0.13718723,0.13718723,283.15,5.67
Propylene Carbonate,0.368890481,Ethylene Carbonate,0,Dimethyl Carbonate,0.627117503,LiPF6,0.001996008,0.001996008,293.15,0.64
Propylene Carbonate,0.338471191,Ethylene Carbonate,0,Dimethyl Carbonate,0.575404407,LiPF6,0.043062201,0.043062201,293.15,8.64
Propylene Carbonate,0.31171019,Ethylene Carbonate,0,Dimethyl Carbonate,0.529910437,LiPF6,0.079189687,0.079189687,293.15,11.2
Propylene Carbonate,0.288650573,Ethylene Carbonate,0,Dimethyl Carbonate,0.490708858,LiPF6,0.110320285,0.110320285,293.15,10
Propylene Carbonate,0.268749205,Ethylene Carbonate,0,Dimethyl Carbonate,0.456876334,LiPF6,0.13718723,0.13718723,293.15,7.52
Fluoroethylene Carbonate,0.189935791,Ethyl Methyl Carbonate,0.580464064,Dimethyl Carbonate,0.223618092,LiTFSI,0.002991027,0.002991027,243.15,0.286
Fluoroethylene Carbonate,0.17357543,Ethyl Methyl Carbonate,0.530465054,Dimethyl Carbonate,0.204356463,LiTFSI,0.045801527,0.045801527,243.15,3.5
Fluoroethylene Carbonate,0.158882401,Ethyl Methyl Carbonate,0.485561588,Dimethyl Carbonate,0.187057843,LiTFSI,0.084249084,0.084249084,243.15,3.78
Fluoroethylene Carbonate,0.146516279,Ethyl Methyl Carbonate,0.4477694,Dimethyl Carbonate,0.172498773,LiTFSI,0.116607774,0.116607774,243.15,2.87
Fluoroethylene Carbonate,0.135831062,Ethyl Methyl Carbonate,0.415114234,Dimethyl Carbonate,0.15991869,LiTFSI,0.144568007,0.144568007,243.15,1.93
Fluoroethylene Carbonate,0.189935791,Ethyl Methyl Carbonate,0.580464064,Dimethyl Carbonate,0.223618092,LiTFSI,0.002991027,0.002991027,253.15,0.344
Fluoroethylene Carbonate,0.17357543,Ethyl Methyl Carbonate,0.530465054,Dimethyl Carbonate,0.204356463,LiTFSI,0.045801527,0.045801527,253.15,4.27
Fluoroethylene Carbonate,0.158882401,Ethyl Methyl Carbonate,0.485561588,Dimethyl Carbonate,0.187057843,LiTFSI,0.084249084,0.084249084,253.15,4.77
Fluoroethylene Carbonate,0.146516279,Ethyl Methyl Carbonate,0.4477694,Dimethyl Carbonate,0.172498773,LiTFSI,0.116607774,0.116607774,253.15,3.77
Fluoroethylene Carbonate,0.135831062,Ethyl Methyl Carbonate,0.415114234,Dimethyl Carbonate,0.15991869,LiTFSI,0.144568007,0.144568007,253.15,2.66
Fluoroethylene Carbonate,0.189935791,Ethyl Methyl Carbonate,0.580464064,Dimethyl Carbonate,0.223618092,LiTFSI,0.002991027,0.002991027,263.15,0.408
Fluoroethylene Carbonate,0.17357543,Ethyl Methyl Carbonate,0.530465054,Dimethyl Carbonate,0.204356463,LiTFSI,0.045801527,0.045801527,263.15,5.11
Fluoroethylene Carbonate,0.158882401,Ethyl Methyl Carbonate,0.485561588,Dimethyl Carbonate,0.187057843,LiTFSI,0.084249084,0.084249084,263.15,5.86
Fluoroethylene Carbonate,0.146516279,Ethyl Methyl Carbonate,0.4477694,Dimethyl Carbonate,0.172498773,LiTFSI,0.116607774,0.116607774,263.15,4.8
Fluoroethylene Carbonate,0.135831062,Ethyl Methyl Carbonate,0.415114234,Dimethyl Carbonate,0.15991869,LiTFSI,0.144568007,0.144568007,263.15,3.51
Fluoroethylene Carbonate,0.189935791,Ethyl Methyl Carbonate,0.580464064,Dimethyl Carbonate,0.223618092,LiTFSI,0.002991027,0.002991027,273.15,0.478
Fluoroethylene Carbonate,0.17357543,Ethyl Methyl Carbonate,0.530465054,Dimethyl Carbonate,0.204356463,LiTFSI,0.045801527,0.045801527,273.15,6.01
Fluoroethylene Carbonate,0.158882401,Ethyl Methyl Carbonate,0.485561588,Dimethyl Carbonate,0.187057843,LiTFSI,0.084249084,0.084249084,273.15,7.06
Fluoroethylene Carbonate,0.146516279,Ethyl Methyl Carbonate,0.4477694,Dimethyl Carbonate,0.172498773,LiTFSI,0.116607774,0.116607774,273.15,5.95
Fluoroethylene Carbonate,0.135831062,Ethyl Methyl Carbonate,0.415114234,Dimethyl Carbonate,0.15991869,LiTFSI,0.144568007,0.144568007,273.15,4.49
Fluoroethylene Carbonate,0.189935791,Ethyl Methyl Carbonate,0.580464064,Dimethyl Carbonate,0.223618092,LiTFSI,0.002991027,0.002991027,283.15,0.552
Fluoroethylene Carbonate,0.17357543,Ethyl Methyl Carbonate,0.530465054,Dimethyl Carbonate,0.204356463,LiTFSI,0.045801527,0.045801527,283.15,6.98
Fluoroethylene Carbonate,0.158882401,Ethyl Methyl Carbonate,0.485561588,Dimethyl Carbonate,0.187057843,LiTFSI,0.084249084,0.084249084,283.15,8.36
Fluoroethylene Carbonate,0.146516279,Ethyl Methyl Carbonate,0.4477694,Dimethyl Carbonate,0.172498773,LiTFSI,0.116607774,0.116607774,283.15,7.22
Fluoroethylene Carbonate,0.135831062,Ethyl Methyl Carbonate,0.415114234,Dimethyl Carbonate,0.15991869,LiTFSI,0.144568007,0.144568007,283.15,5.59
Fluoroethylene Carbonate,0.189935791,Ethyl Methyl Carbonate,0.580464064,Dimethyl Carbonate,0.223618092,LiTFSI,0.002991027,0.002991027,293.15,0.63
Fluoroethylene Carbonate,0.17357543,Ethyl Methyl Carbonate,0.530465054,Dimethyl Carbonate,0.204356463,LiTFSI,0.045801527,0.045801527,293.15,7.99
Fluoroethylene Carbonate,0.158882401,Ethyl Methyl Carbonate,0.485561588,Dimethyl Carbonate,0.187057843,LiTFSI,0.084249084,0.084249084,293.15,9.74
Fluoroethylene Carbonate,0.146516279,Ethyl Methyl Carbonate,0.4477694,Dimethyl Carbonate,0.172498773,LiTFSI,0.116607774,0.116607774,293.15,8.6
Fluoroethylene Carbonate,0.135831062,Ethyl Methyl Carbonate,0.415114234,Dimethyl Carbonate,0.15991869,LiTFSI,0.144568007,0.144568007,293.15,6.8
Diethyl Carbonate,0,Fluoroethylene Carbonate,0.767976504,Dimethyl Carbonate,0.226041442,LiPF6,0.002991027,0.002991027,243.15,0.083
Diethyl Carbonate,0,Fluoroethylene Carbonate,0.700420319,Dimethyl Carbonate,0.206157374,LiPF6,0.046711153,0.046711153,243.15,0.579
Diethyl Carbonate,0,Fluoroethylene Carbonate,0.641122226,Dimethyl Carbonate,0.188703941,LiPF6,0.085086917,0.085086917,243.15,0.334
Diethyl Carbonate,0,Fluoroethylene Carbonate,0.59121153,Dimethyl Carbonate,0.174013536,LiPF6,0.117387467,0.117387467,243.15,0.108
Diethyl Carbonate,0,Fluoroethylene Carbonate,0.548082504,Dimethyl Carbonate,0.161319206,LiPF6,0.145299145,0.145299145,243.15,0.0149
Diethyl Carbonate,0,Fluoroethylene Carbonate,0.767976504,Dimethyl Carbonate,0.226041442,LiPF6,0.002991027,0.002991027,253.15,0.133
Diethyl Carbonate,0,Fluoroethylene Carbonate,0.700420319,Dimethyl Carbonate,0.206157374,LiPF6,0.046711153,0.046711153,253.15,1.13
Diethyl Carbonate,0,Fluoroethylene Carbonate,0.641122226,Dimethyl Carbonate,0.188703941,LiPF6,0.085086917,0.085086917,253.15,0.872
Diethyl Carbonate,0,Fluoroethylene Carbonate,0.59121153,Dimethyl Carbonate,0.174013536,LiPF6,0.117387467,0.117387467,253.15,0.437
Diethyl Carbonate,0,Fluoroethylene Carbonate,0.548082504,Dimethyl Carbonate,0.161319206,LiPF6,0.145299145,0.145299145,253.15,0.133
Diethyl Carbonate,0,Fluoroethylene Carbonate,0.767976504,Dimethyl Carbonate,0.226041442,LiPF6,0.002991027,0.002991027,263.15,0.199
Diethyl Carbonate,0,Fluoroethylene Carbonate,0.700420319,Dimethyl Carbonate,0.206157374,LiPF6,0.046711153,0.046711153,263.15,1.91
Diethyl Carbonate,0,Fluoroethylene Carbonate,0.641122226,Dimethyl Carbonate,0.188703941,LiPF6,0.085086917,0.085086917,263.15,1.73
Diethyl Carbonate,0,Fluoroethylene Carbonate,0.59121153,Dimethyl Carbonate,0.174013536,LiPF6,0.117387467,0.117387467,263.15,1.09
Diethyl Carbonate,0,Fluoroethylene Carbonate,0.548082504,Dimethyl Carbonate,0.161319206,LiPF6,0.145299145,0.145299145,263.15,0.5
Diethyl Carbonate,0,Fluoroethylene Carbonate,0.767976504,Dimethyl Carbonate,0.226041442,LiPF6,0.002991027,0.002991027,273.15,0.281
Diethyl Carbonate,0,Fluoroethylene Carbonate,0.700420319,Dimethyl Carbonate,0.206157374,LiPF6,0.046711153,0.046711153,273.15,2.91
Diethyl Carbonate,0,Fluoroethylene Carbonate,0.641122226,Dimethyl Carbonate,0.188703941,LiPF6,0.085086917,0.085086917,273.15,2.92
Diethyl Carbonate,0,Fluoroethylene Carbonate,0.59121153,Dimethyl Carbonate,0.174013536,LiPF6,0.117387467,0.117387467,273.15,2.11
Diethyl Carbonate,0,Fluoroethylene Carbonate,0.548082504,Dimethyl Carbonate,0.161319206,LiPF6,0.145299145,0.145299145,273.15,1.21
Diethyl Carbonate,0,Fluoroethylene Carbonate,0.767976504,Dimethyl Carbonate,0.226041442,LiPF6,0.002991027,0.002991027,283.15,0.38
Diethyl Carbonate,0,Fluoroethylene Carbonate,0.700420319,Dimethyl Carbonate,0.206157374,LiPF6,0.046711153,0.046711153,283.15,4.14
Diethyl Carbonate,0,Fluoroethylene Carbonate,0.641122226,Dimethyl Carbonate,0.188703941,LiPF6,0.085086917,0.085086917,283.15,4.44
Diethyl Carbonate,0,Fluoroethylene Carbonate,0.59121153,Dimethyl Carbonate,0.174013536,LiPF6,0.117387467,0.117387467,283.15,3.5
Diethyl Carbonate,0,Fluoroethylene Carbonate,0.548082504,Dimethyl Carbonate,0.161319206,LiPF6,0.145299145,0.145299145,283.15,2.29
Diethyl Carbonate,0,Fluoroethylene Carbonate,0.767976504,Dimethyl Carbonate,0.226041442,LiPF6,0.002991027,0.002991027,293.15,0.494
Diethyl Carbonate,0,Fluoroethylene Carbonate,0.700420319,Dimethyl Carbonate,0.206157374,LiPF6,0.046711153,0.046711153,293.15,5.57
Diethyl Carbonate,0,Fluoroethylene Carbonate,0.641122226,Dimethyl Carbonate,0.188703941,LiPF6,0.085086917,0.085086917,293.15,6.27
Diethyl Carbonate,0,Fluoroethylene Carbonate,0.59121153,Dimethyl Carbonate,0.174013536,LiPF6,0.117387467,0.117387467,293.15,5.25
Diethyl Carbonate,0,Fluoroethylene Carbonate,0.548082504,Dimethyl Carbonate,0.161319206,LiPF6,0.145299145,0.145299145,293.15,3.74
Propylene Carbonate,0.391004615,Ethyl Methyl Carbonate,0.383432785,Dimethyl Carbonate,0.221570584,LiPF6,0.001996008,0.001996008,243.15,0.232
Propylene Carbonate,0.356610995,Ethyl Methyl Carbonate,0.3497052,Dimethyl Carbonate,0.202080751,LiPF6,0.045801527,0.045801527,243.15,2.7
Propylene Carbonate,0.327083168,Ethyl Methyl Carbonate,0.320749182,Dimethyl Carbonate,0.185348218,LiPF6,0.083409716,0.083409716,243.15,2.67
Propylene Carbonate,0.301631181,Ethyl Methyl Carbonate,0.295790074,Dimethyl Carbonate,0.170925341,LiPF6,0.115826702,0.115826702,243.15,1.51
Propylene Carbonate,0.28021618,Ethyl Methyl Carbonate,0.274789776,Dimethyl Carbonate,0.158790102,LiPF6,0.143101971,0.143101971,243.15,0.54
Propylene Carbonate,0.391004615,Ethyl Methyl Carbonate,0.383432785,Dimethyl Carbonate,0.221570584,LiPF6,0.001996008,0.001996008,253.15,0.297
Propylene Carbonate,0.356610995,Ethyl Methyl Carbonate,0.3497052,Dimethyl Carbonate,0.202080751,LiPF6,0.045801527,0.045801527,253.15,3.56
Propylene Carbonate,0.327083168,Ethyl Methyl Carbonate,0.320749182,Dimethyl Carbonate,0.185348218,LiPF6,0.083409716,0.083409716,253.15,3.79
Propylene Carbonate,0.301631181,Ethyl Methyl Carbonate,0.295790074,Dimethyl Carbonate,0.170925341,LiPF6,0.115826702,0.115826702,253.15,2.51
Propylene Carbonate,0.28021618,Ethyl Methyl Carbonate,0.274789776,Dimethyl Carbonate,0.158790102,LiPF6,0.143101971,0.143101971,253.15,1.17
Propylene Carbonate,0.391004615,Ethyl Methyl Carbonate,0.383432785,Dimethyl Carbonate,0.221570584,LiPF6,0.001996008,0.001996008,263.15,0.366
Propylene Carbonate,0.356610995,Ethyl Methyl Carbonate,0.3497052,Dimethyl Carbonate,0.202080751,LiPF6,0.045801527,0.045801527,263.15,4.49
Propylene Carbonate,0.327083168,Ethyl Methyl Carbonate,0.320749182,Dimethyl Carbonate,0.185348218,LiPF6,0.083409716,0.083409716,263.15,5.04
Propylene Carbonate,0.301631181,Ethyl Methyl Carbonate,0.295790074,Dimethyl Carbonate,0.170925341,LiPF6,0.115826702,0.115826702,263.15,3.7
Propylene Carbonate,0.28021618,Ethyl Methyl Carbonate,0.274789776,Dimethyl Carbonate,0.158790102,LiPF6,0.143101971,0.143101971,263.15,2.02
Propylene Carbonate,0.391004615,Ethyl Methyl Carbonate,0.383432785,Dimethyl Carbonate,0.221570584,LiPF6,0.001996008,0.001996008,273.15,0.438
Propylene Carbonate,0.356610995,Ethyl Methyl Carbonate,0.3497052,Dimethyl Carbonate,0.202080751,LiPF6,0.045801527,0.045801527,273.15,5.47
Propylene Carbonate,0.327083168,Ethyl Methyl Carbonate,0.320749182,Dimethyl Carbonate,0.185348218,LiPF6,0.083409716,0.083409716,273.15,6.39
Propylene Carbonate,0.301631181,Ethyl Methyl Carbonate,0.295790074,Dimethyl Carbonate,0.170925341,LiPF6,0.115826702,0.115826702,273.15,5.05
Propylene Carbonate,0.28021618,Ethyl Methyl Carbonate,0.274789776,Dimethyl Carbonate,0.158790102,LiPF6,0.143101971,0.143101971,273.15,3.08
Propylene Carbonate,0.391004615,Ethyl Methyl Carbonate,0.383432785,Dimethyl Carbonate,0.221570584,LiPF6,0.001996008,0.001996008,283.15,0.515
Propylene Carbonate,0.356610995,Ethyl Methyl Carbonate,0.3497052,Dimethyl Carbonate,0.202080751,LiPF6,0.045801527,0.045801527,283.15,6.53
Propylene Carbonate,0.327083168,Ethyl Methyl Carbonate,0.320749182,Dimethyl Carbonate,0.185348218,LiPF6,0.083409716,0.083409716,283.15,7.87
Propylene Carbonate,0.301631181,Ethyl Methyl Carbonate,0.295790074,Dimethyl Carbonate,0.170925341,LiPF6,0.115826702,0.115826702,283.15,6.57
Propylene Carbonate,0.28021618,Ethyl Methyl Carbonate,0.274789776,Dimethyl Carbonate,0.158790102,LiPF6,0.143101971,0.143101971,283.15,4.35
Propylene Carbonate,0.391004615,Ethyl Methyl Carbonate,0.383432785,Dimethyl Carbonate,0.221570584,LiPF6,0.001996008,0.001996008,293.15,0.596
Propylene Carbonate,0.356610995,Ethyl Methyl Carbonate,0.3497052,Dimethyl Carbonate,0.202080751,LiPF6,0.045801527,0.045801527,293.15,7.67
Propylene Carbonate,0.327083168,Ethyl Methyl Carbonate,0.320749182,Dimethyl Carbonate,0.185348218,LiPF6,0.083409716,0.083409716,293.15,9.48
Propylene Carbonate,0.301631181,Ethyl Methyl Carbonate,0.295790074,Dimethyl Carbonate,0.170925341,LiPF6,0.115826702,0.115826702,293.15,8.27
Propylene Carbonate,0.28021618,Ethyl Methyl Carbonate,0.274789776,Dimethyl Carbonate,0.158790102,LiPF6,0.143101971,0.143101971,293.15,5.8
Diethyl Carbonate,0.994017946,Fluoroethylene Carbonate,0,Dimethyl Carbonate,0,LiTFSI,0.002991027,0.002991027,243.15,0.085
Diethyl Carbonate,0.893939394,Fluoroethylene Carbonate,0,Dimethyl Carbonate,0,LiTFSI,0.053030303,0.053030303,243.15,1.22
Diethyl Carbonate,0.808318264,Fluoroethylene Carbonate,0,Dimethyl Carbonate,0,LiTFSI,0.095840868,0.095840868,243.15,2.09
Diethyl Carbonate,0.737619461,Fluoroethylene Carbonate,0,Dimethyl Carbonate,0,LiTFSI,0.131190269,0.131190269,243.15,2.11
Diethyl Carbonate,0.679261125,Fluoroethylene Carbonate,0,Dimethyl Carbonate,0,LiTFSI,0.160369437,0.160369437,243.15,1.58
Diethyl Carbonate,0.994017946,Fluoroethylene Carbonate,0,Dimethyl Carbonate,0,LiTFSI,0.002991027,0.002991027,253.15,0.104
Diethyl Carbonate,0.893939394,Fluoroethylene Carbonate,0,Dimethyl Carbonate,0,LiTFSI,0.053030303,0.053030303,253.15,1.53
Diethyl Carbonate,0.808318264,Fluoroethylene Carbonate,0,Dimethyl Carbonate,0,LiTFSI,0.095840868,0.095840868,253.15,2.63
Diethyl Carbonate,0.737619461,Fluoroethylene Carbonate,0,Dimethyl Carbonate,0,LiTFSI,0.131190269,0.131190269,253.15,2.74
Diethyl Carbonate,0.679261125,Fluoroethylene Carbonate,0,Dimethyl Carbonate,0,LiTFSI,0.160369437,0.160369437,253.15,2.09
Diethyl Carbonate,0.994017946,Fluoroethylene Carbonate,0,Dimethyl Carbonate,0,LiTFSI,0.002991027,0.002991027,263.15,0.126
Diethyl Carbonate,0.893939394,Fluoroethylene Carbonate,0,Dimethyl Carbonate,0,LiTFSI,0.053030303,0.053030303,263.15,1.89
Diethyl Carbonate,0.808318264,Fluoroethylene Carbonate,0,Dimethyl Carbonate,0,LiTFSI,0.095840868,0.095840868,263.15,3.28
Diethyl Carbonate,0.737619461,Fluoroethylene Carbonate,0,Dimethyl Carbonate,0,LiTFSI,0.131190269,0.131190269,263.15,3.53
Diethyl Carbonate,0.679261125,Fluoroethylene Carbonate,0,Dimethyl Carbonate,0,LiTFSI,0.160369437,0.160369437,263.15,2.82
Diethyl Carbonate,0.994017946,Fluoroethylene Carbonate,0,Dimethyl Carbonate,0,LiTFSI,0.002991027,0.002991027,273.15,0.15
Diethyl Carbonate,0.893939394,Fluoroethylene Carbonate,0,Dimethyl Carbonate,0,LiTFSI,0.053030303,0.053030303,273.15,2.29
Diethyl Carbonate,0.808318264,Fluoroethylene Carbonate,0,Dimethyl Carbonate,0,LiTFSI,0.095840868,0.095840868,273.15,4
Diethyl Carbonate,0.737619461,Fluoroethylene Carbonate,0,Dimethyl Carbonate,0,LiTFSI,0.131190269,0.131190269,273.15,4.38
Diethyl Carbonate,0.679261125,Fluoroethylene Carbonate,0,Dimethyl Carbonate,0,LiTFSI,0.160369437,0.160369437,273.15,3.62
Diethyl Carbonate,0.994017946,Fluoroethylene Carbonate,0,Dimethyl Carbonate,0,LiTFSI,0.002991027,0.002991027,283.15,0.176
Diethyl Carbonate,0.893939394,Fluoroethylene Carbonate,0,Dimethyl Carbonate,0,LiTFSI,0.053030303,0.053030303,283.15,2.76
Diethyl Carbonate,0.808318264,Fluoroethylene Carbonate,0,Dimethyl Carbonate,0,LiTFSI,0.095840868,0.095840868,283.15,4.81
Diethyl Carbonate,0.737619461,Fluoroethylene Carbonate,0,Dimethyl Carbonate,0,LiTFSI,0.131190269,0.131190269,283.15,5.36
Diethyl Carbonate,0.679261125,Fluoroethylene Carbonate,0,Dimethyl Carbonate,0,LiTFSI,0.160369437,0.160369437,283.15,4.6
Diethyl Carbonate,0.994017946,Fluoroethylene Carbonate,0,Dimethyl Carbonate,0,LiTFSI,0.002991027,0.002991027,293.15,0.205
Diethyl Carbonate,0.893939394,Fluoroethylene Carbonate,0,Dimethyl Carbonate,0,LiTFSI,0.053030303,0.053030303,293.15,3.29
Diethyl Carbonate,0.808318264,Fluoroethylene Carbonate,0,Dimethyl Carbonate,0,LiTFSI,0.095840868,0.095840868,293.15,5.72
Diethyl Carbonate,0.737619461,Fluoroethylene Carbonate,0,Dimethyl Carbonate,0,LiTFSI,0.131190269,0.131190269,293.15,6.45
Diethyl Carbonate,0.679261125,Fluoroethylene Carbonate,0,Dimethyl Carbonate,0,LiTFSI,0.160369437,0.160369437,293.15,5.72
Ethyl Methyl Carbonate,0.174669111,Ethylene Carbonate,0.619470184,Dimethyl Carbonate,0.201868689,LiPF6,0.001996008,0.001996008,243.15,0.211
Ethyl Methyl Carbonate,0.16058711,Ethylene Carbonate,0.569527871,Dimethyl Carbonate,0.185593831,LiPF6,0.042145594,0.042145594,243.15,2.03
Ethyl Methyl Carbonate,0.148190199,Ethylene Carbonate,0.525561786,Dimethyl Carbonate,0.171266465,LiPF6,0.077490775,0.077490775,243.15,1.72
Ethyl Methyl Carbonate,0.137790076,Ethylene Carbonate,0.488677381,Dimethyl Carbonate,0.159246829,LiPF6,0.107142857,0.107142857,243.15,0.796
Ethyl Methyl Carbonate,0.128563546,Ethylene Carbonate,0.455955168,Dimethyl Carbonate,0.148583539,LiPF6,0.133448873,0.133448873,243.15,0.227
Ethyl Methyl Carbonate,0.174669111,Ethylene Carbonate,0.619470184,Dimethyl Carbonate,0.201868689,LiPF6,0.001996008,0.001996008,253.15,0.285
Ethyl Methyl Carbonate,0.16058711,Ethylene Carbonate,0.569527871,Dimethyl Carbonate,0.185593831,LiPF6,0.042145594,0.042145594,253.15,2.9
Ethyl Methyl Carbonate,0.148190199,Ethylene Carbonate,0.525561786,Dimethyl Carbonate,0.171266465,LiPF6,0.077490775,0.077490775,253.15,2.73
Ethyl Methyl Carbonate,0.137790076,Ethylene Carbonate,0.488677381,Dimethyl Carbonate,0.159246829,LiPF6,0.107142857,0.107142857,253.15,1.57
Ethyl Methyl Carbonate,0.128563546,Ethylene Carbonate,0.455955168,Dimethyl Carbonate,0.148583539,LiPF6,0.133448873,0.133448873,253.15,0.643
Ethyl Methyl Carbonate,0.174669111,Ethylene Carbonate,0.619470184,Dimethyl Carbonate,0.201868689,LiPF6,0.001996008,0.001996008,263.15,0.37
Ethyl Methyl Carbonate,0.16058711,Ethylene Carbonate,0.569527871,Dimethyl Carbonate,0.185593831,LiPF6,0.042145594,0.042145594,263.15,3.93
Ethyl Methyl Carbonate,0.148190199,Ethylene Carbonate,0.525561786,Dimethyl Carbonate,0.171266465,LiPF6,0.077490775,0.077490775,263.15,3.98
Ethyl Methyl Carbonate,0.137790076,Ethylene Carbonate,0.488677381,Dimethyl Carbonate,0.159246829,LiPF6,0.107142857,0.107142857,263.15,2.64
Ethyl Methyl Carbonate,0.128563546,Ethylene Carbonate,0.455955168,Dimethyl Carbonate,0.148583539,LiPF6,0.133448873,0.133448873,263.15,1.35
Ethyl Methyl Carbonate,0.174669111,Ethylene Carbonate,0.619470184,Dimethyl Carbonate,0.201868689,LiPF6,0.001996008,0.001996008,273.15,0.467
Ethyl Methyl Carbonate,0.16058711,Ethylene Carbonate,0.569527871,Dimethyl Carbonate,0.185593831,LiPF6,0.042145594,0.042145594,273.15,5.12
Ethyl Methyl Carbonate,0.148190199,Ethylene Carbonate,0.525561786,Dimethyl Carbonate,0.171266465,LiPF6,0.077490775,0.077490775,273.15,5.47
Ethyl Methyl Carbonate,0.137790076,Ethylene Carbonate,0.488677381,Dimethyl Carbonate,0.159246829,LiPF6,0.107142857,0.107142857,273.15,3.99
Ethyl Methyl Carbonate,0.128563546,Ethylene Carbonate,0.455955168,Dimethyl Carbonate,0.148583539,LiPF6,0.133448873,0.133448873,273.15,2.35
Ethyl Methyl Carbonate,0.174669111,Ethylene Carbonate,0.619470184,Dimethyl Carbonate,0.201868689,LiPF6,0.001996008,0.001996008,283.15,0.573
Ethyl Methyl Carbonate,0.16058711,Ethylene Carbonate,0.569527871,Dimethyl Carbonate,0.185593831,LiPF6,0.042145594,0.042145594,283.15,6.45
Ethyl Methyl Carbonate,0.148190199,Ethylene Carbonate,0.525561786,Dimethyl Carbonate,0.171266465,LiPF6,0.077490775,0.077490775,283.15,7.18
Ethyl Methyl Carbonate,0.137790076,Ethylene Carbonate,0.488677381,Dimethyl Carbonate,0.159246829,LiPF6,0.107142857,0.107142857,283.15,5.62
Ethyl Methyl Carbonate,0.128563546,Ethylene Carbonate,0.455955168,Dimethyl Carbonate,0.148583539,LiPF6,0.133448873,0.133448873,283.15,3.67
Ethyl Methyl Carbonate,0.174669111,Ethylene Carbonate,0.619470184,Dimethyl Carbonate,0.201868689,LiPF6,0.001996008,0.001996008,293.15,0.688
Ethyl Methyl Carbonate,0.16058711,Ethylene Carbonate,0.569527871,Dimethyl Carbonate,0.185593831,LiPF6,0.042145594,0.042145594,293.15,7.92
Ethyl Methyl Carbonate,0.148190199,Ethylene Carbonate,0.525561786,Dimethyl Carbonate,0.171266465,LiPF6,0.077490775,0.077490775,293.15,9.09
Ethyl Methyl Carbonate,0.137790076,Ethylene Carbonate,0.488677381,Dimethyl Carbonate,0.159246829,LiPF6,0.107142857,0.107142857,293.15,7.51
Ethyl Methyl Carbonate,0.128563546,Ethylene Carbonate,0.455955168,Dimethyl Carbonate,0.148583539,LiPF6,0.133448873,0.133448873,293.15,5.27
Fluoroethylene Carbonate,0,Ethylene Carbonate,0.202833221,Dimethyl Carbonate,0.793174763,LiPF6,0.001996008,0.001996008,243.15,0.201
Fluoroethylene Carbonate,0,Ethylene Carbonate,0.186854644,Dimethyl Carbonate,0.730690898,LiPF6,0.041227229,0.041227229,243.15,2.84
Fluoroethylene Carbonate,0,Ethylene Carbonate,0.172779291,Dimethyl Carbonate,0.675649545,LiPF6,0.075785582,0.075785582,243.15,3.43
Fluoroethylene Carbonate,0,Ethylene Carbonate,0.160332694,Dimethyl Carbonate,0.626977405,LiPF6,0.106344951,0.106344951,243.15,2.3
Fluoroethylene Carbonate,0,Ethylene Carbonate,0.149906215,Dimethyl Carbonate,0.586204896,LiPF6,0.131944444,0.131944444,243.15,1.07
Fluoroethylene Carbonate,0,Ethylene Carbonate,0.202833221,Dimethyl Carbonate,0.793174763,LiPF6,0.001996008,0.001996008,253.15,0.256
Fluoroethylene Carbonate,0,Ethylene Carbonate,0.186854644,Dimethyl Carbonate,0.730690898,LiPF6,0.041227229,0.041227229,253.15,3.69
Fluoroethylene Carbonate,0,Ethylene Carbonate,0.172779291,Dimethyl Carbonate,0.675649545,LiPF6,0.075785582,0.075785582,253.15,4.72
Fluoroethylene Carbonate,0,Ethylene Carbonate,0.160332694,Dimethyl Carbonate,0.626977405,LiPF6,0.106344951,0.106344951,253.15,3.6
Fluoroethylene Carbonate,0,Ethylene Carbonate,0.149906215,Dimethyl Carbonate,0.586204896,LiPF6,0.131944444,0.131944444,253.15,2.05
Fluoroethylene Carbonate,0,Ethylene Carbonate,0.202833221,Dimethyl Carbonate,0.793174763,LiPF6,0.001996008,0.001996008,263.15,0.317
Fluoroethylene Carbonate,0,Ethylene Carbonate,0.186854644,Dimethyl Carbonate,0.730690898,LiPF6,0.041227229,0.041227229,263.15,4.64
Fluoroethylene Carbonate,0,Ethylene Carbonate,0.172779291,Dimethyl Carbonate,0.675649545,LiPF6,0.075785582,0.075785582,263.15,6.19
Fluoroethylene Carbonate,0,Ethylene Carbonate,0.160332694,Dimethyl Carbonate,0.626977405,LiPF6,0.106344951,0.106344951,263.15,5.18
Fluoroethylene Carbonate,0,Ethylene Carbonate,0.149906215,Dimethyl Carbonate,0.586204896,LiPF6,0.131944444,0.131944444,263.15,3.37
Fluoroethylene Carbonate,0,Ethylene Carbonate,0.202833221,Dimethyl Carbonate,0.793174763,LiPF6,0.001996008,0.001996008,273.15,0.382
Fluoroethylene Carbonate,0,Ethylene Carbonate,0.186854644,Dimethyl Carbonate,0.730690898,LiPF6,0.041227229,0.041227229,273.15,5.68
Fluoroethylene Carbonate,0,Ethylene Carbonate,0.172779291,Dimethyl Carbonate,0.675649545,LiPF6,0.075785582,0.075785582,273.15,7.83
Fluoroethylene Carbonate,0,Ethylene Carbonate,0.160332694,Dimethyl Carbonate,0.626977405,LiPF6,0.106344951,0.106344951,273.15,7
Fluoroethylene Carbonate,0,Ethylene Carbonate,0.149906215,Dimethyl Carbonate,0.586204896,LiPF6,0.131944444,0.131944444,273.15,5.01
Fluoroethylene Carbonate,0,Ethylene Carbonate,0.202833221,Dimethyl Carbonate,0.793174763,LiPF6,0.001996008,0.001996008,283.15,0.453
Fluoroethylene Carbonate,0,Ethylene Carbonate,0.186854644,Dimethyl Carbonate,0.730690898,LiPF6,0.041227229,0.041227229,283.15,6.81
Fluoroethylene Carbonate,0,Ethylene Carbonate,0.172779291,Dimethyl Carbonate,0.675649545,LiPF6,0.075785582,0.075785582,283.15,9.63
Fluoroethylene Carbonate,0,Ethylene Carbonate,0.160332694,Dimethyl Carbonate,0.626977405,LiPF6,0.106344951,0.106344951,283.15,9.08
Fluoroethylene Carbonate,0,Ethylene Carbonate,0.149906215,Dimethyl Carbonate,0.586204896,LiPF6,0.131944444,0.131944444,283.15,6.94
Fluoroethylene Carbonate,0,Ethylene Carbonate,0.202833221,Dimethyl Carbonate,0.793174763,LiPF6,0.001996008,0.001996008,293.15,0.527
Fluoroethylene Carbonate,0,Ethylene Carbonate,0.186854644,Dimethyl Carbonate,0.730690898,LiPF6,0.041227229,0.041227229,293.15,8.01
Fluoroethylene Carbonate,0,Ethylene Carbonate,0.172779291,Dimethyl Carbonate,0.675649545,LiPF6,0.075785582,0.075785582,293.15,11.6
Fluoroethylene Carbonate,0,Ethylene Carbonate,0.160332694,Dimethyl Carbonate,0.626977405,LiPF6,0.106344951,0.106344951,293.15,11.4
Fluoroethylene Carbonate,0,Ethylene Carbonate,0.149906215,Dimethyl Carbonate,0.586204896,LiPF6,0.131944444,0.131944444,293.15,9.19
Propylene Carbonate,0.801202296,Fluoroethylene Carbonate,0.19281565,Ethyl Methyl Carbonate,-5.45E-17,LiPF6,0.002991027,0.002991027,243.15,0.0924
Propylene Carbonate,0.730723356,Fluoroethylene Carbonate,0.175854337,Ethyl Methyl Carbonate,-4.97E-17,LiPF6,0.046711153,0.046711153,243.15,0.614
Propylene Carbonate,0.668859785,Fluoroethylene Carbonate,0.160966381,Ethyl Methyl Carbonate,-4.55E-17,LiPF6,0.085086917,0.085086917,243.15,0.337
Propylene Carbonate,0.615535064,Fluoroethylene Carbonate,0.148133366,Ethyl Methyl Carbonate,-4.19E-17,LiPF6,0.118165785,0.118165785,243.15,0.104
Propylene Carbonate,0.570618169,Fluoroethylene Carbonate,0.137323761,Ethyl Methyl Carbonate,-3.88E-17,LiPF6,0.146029035,0.146029035,243.15,0.0131
Propylene Carbonate,0.801202296,Fluoroethylene Carbonate,0.19281565,Ethyl Methyl Carbonate,-5.45E-17,LiPF6,0.002991027,0.002991027,253.15,0.145
Propylene Carbonate,0.730723356,Fluoroethylene Carbonate,0.175854337,Ethyl Methyl Carbonate,-4.97E-17,LiPF6,0.046711153,0.046711153,253.15,1.17
Propylene Carbonate,0.668859785,Fluoroethylene Carbonate,0.160966381,Ethyl Methyl Carbonate,-4.55E-17,LiPF6,0.085086917,0.085086917,253.15,0.829
Propylene Carbonate,0.615535064,Fluoroethylene Carbonate,0.148133366,Ethyl Methyl Carbonate,-4.19E-17,LiPF6,0.118165785,0.118165785,253.15,0.387
Propylene Carbonate,0.570618169,Fluoroethylene Carbonate,0.137323761,Ethyl Methyl Carbonate,-3.88E-17,LiPF6,0.146029035,0.146029035,253.15,0.103
Propylene Carbonate,0.801202296,Fluoroethylene Carbonate,0.19281565,Ethyl Methyl Carbonate,-5.45E-17,LiPF6,0.002991027,0.002991027,263.15,0.208
Propylene Carbonate,0.730723356,Fluoroethylene Carbonate,0.175854337,Ethyl Methyl Carbonate,-4.97E-17,LiPF6,0.046711153,0.046711153,263.15,1.87
Propylene Carbonate,0.668859785,Fluoroethylene Carbonate,0.160966381,Ethyl Methyl Carbonate,-4.55E-17,LiPF6,0.085086917,0.085086917,263.15,1.55
Propylene Carbonate,0.615535064,Fluoroethylene Carbonate,0.148133366,Ethyl Methyl Carbonate,-4.19E-17,LiPF6,0.118165785,0.118165785,263.15,0.893
Propylene Carbonate,0.570618169,Fluoroethylene Carbonate,0.137323761,Ethyl Methyl Carbonate,-3.88E-17,LiPF6,0.146029035,0.146029035,263.15,0.345
Propylene Carbonate,0.801202296,Fluoroethylene Carbonate,0.19281565,Ethyl Methyl Carbonate,-5.45E-17,LiPF6,0.002991027,0.002991027,273.15,0.282
Propylene Carbonate,0.730723356,Fluoroethylene Carbonate,0.175854337,Ethyl Methyl Carbonate,-4.97E-17,LiPF6,0.046711153,0.046711153,273.15,2.72
Propylene Carbonate,0.668859785,Fluoroethylene Carbonate,0.160966381,Ethyl Methyl Carbonate,-4.55E-17,LiPF6,0.085086917,0.085086917,273.15,2.47
Propylene Carbonate,0.615535064,Fluoroethylene Carbonate,0.148133366,Ethyl Methyl Carbonate,-4.19E-17,LiPF6,0.118165785,0.118165785,273.15,1.61
