Repository: BattModels/DiffMix-NatCommData

# DiffMix-NatCommData

This is the official data repository for "Differentiable Modeling and Optimization of Non-aqueous Li-based Battery Electrolyte Solutions Using Geometric Deep Learning" published in Nature Communications.

# Citation

Coming soon.

File: training_data/published_AEM_data.csv (part 10 of 82)
sub1_name,x1 (mole fraction),sub2_name,x2 (mole fraction),sub3_name,x3 (mole fraction),salt,x4 (mole fraction),x5 (mole fraction),temperature (K),ionic conductivity (mS/cm)
Propylene Carbonate,0.570618169,Fluoroethylene Carbonate,0.137323761,Ethyl Methyl Carbonate,-3.88E-17,LiPF6,0.146029035,0.146029035,273.15,0.768
Propylene Carbonate,0.801202296,Fluoroethylene Carbonate,0.19281565,Ethyl Methyl Carbonate,-5.45E-17,LiPF6,0.002991027,0.002991027,283.15,0.364
Propylene Carbonate,0.730723356,Fluoroethylene Carbonate,0.175854337,Ethyl Methyl Carbonate,-4.97E-17,LiPF6,0.046711153,0.046711153,283.15,3.69
Propylene Carbonate,0.668859785,Fluoroethylene Carbonate,0.160966381,Ethyl Methyl Carbonate,-4.55E-17,LiPF6,0.085086917,0.085086917,283.15,3.58
Propylene Carbonate,0.615535064,Fluoroethylene Carbonate,0.148133366,Ethyl Methyl Carbonate,-4.19E-17,LiPF6,0.118165785,0.118165785,283.15,2.55
Propylene Carbonate,0.570618169,Fluoroethylene Carbonate,0.137323761,Ethyl Methyl Carbonate,-3.88E-17,LiPF6,0.146029035,0.146029035,283.15,1.38
Propylene Carbonate,0.801202296,Fluoroethylene Carbonate,0.19281565,Ethyl Methyl Carbonate,-5.45E-17,LiPF6,0.002991027,0.002991027,293.15,0.457
Propylene Carbonate,0.730723356,Fluoroethylene Carbonate,0.175854337,Ethyl Methyl Carbonate,-4.97E-17,LiPF6,0.046711153,0.046711153,293.15,4.8
Propylene Carbonate,0.668859785,Fluoroethylene Carbonate,0.160966381,Ethyl Methyl Carbonate,-4.55E-17,LiPF6,0.085086917,0.085086917,293.15,4.9
Propylene Carbonate,0.615535064,Fluoroethylene Carbonate,0.148133366,Ethyl Methyl Carbonate,-4.19E-17,LiPF6,0.118165785,0.118165785,293.15,3.69
Propylene Carbonate,0.570618169,Fluoroethylene Carbonate,0.137323761,Ethyl Methyl Carbonate,-3.88E-17,LiPF6,0.146029035,0.146029035,293.15,2.22
Fluoroethylene Carbonate,0,Ethyl Methyl Carbonate,0.771196132,Dimethyl Carbonate,0.222821814,LiTFSI,0.002991027,0.002991027,243.15,0.0837
Fluoroethylene Carbonate,0,Ethyl Methyl Carbonate,0.704768173,Dimethyl Carbonate,0.203628774,LiTFSI,0.045801527,0.045801527,243.15,1.59
Fluoroethylene Carbonate,0,Ethyl Methyl Carbonate,0.64511008,Dimethyl Carbonate,0.186391752,LiTFSI,0.084249084,0.084249084,243.15,2.89
Fluoroethylene Carbonate,0,Ethyl Methyl Carbonate,0.594899927,Dimethyl Carbonate,0.171884525,LiTFSI,0.116607774,0.116607774,243.15,3.1
Fluoroethylene Carbonate,0,Ethyl Methyl Carbonate,0.552651179,Dimethyl Carbonate,0.159677588,LiTFSI,0.143835616,0.143835616,243.15,2.68
Fluoroethylene Carbonate,0,Ethyl Methyl Carbonate,0.771196132,Dimethyl Carbonate,0.222821814,LiTFSI,0.002991027,0.002991027,253.15,0.101
Fluoroethylene Carbonate,0,Ethyl Methyl Carbonate,0.704768173,Dimethyl Carbonate,0.203628774,LiTFSI,0.045801527,0.045801527,253.15,1.88
Fluoroethylene Carbonate,0,Ethyl Methyl Carbonate,0.64511008,Dimethyl Carbonate,0.186391752,LiTFSI,0.084249084,0.084249084,253.15,3.49
Fluoroethylene Carbonate,0,Ethyl Methyl Carbonate,0.594899927,Dimethyl Carbonate,0.171884525,LiTFSI,0.116607774,0.116607774,253.15,3.83
Fluoroethylene Carbonate,0,Ethyl Methyl Carbonate,0.552651179,Dimethyl Carbonate,0.159677588,LiTFSI,0.143835616,0.143835616,253.15,3.38
Fluoroethylene Carbonate,0,Ethyl Methyl Carbonate,0.771196132,Dimethyl Carbonate,0.222821814,LiTFSI,0.002991027,0.002991027,263.15,0.12
Fluoroethylene Carbonate,0,Ethyl Methyl Carbonate,0.704768173,Dimethyl Carbonate,0.203628774,LiTFSI,0.045801527,0.045801527,263.15,2.22
Fluoroethylene Carbonate,0,Ethyl Methyl Carbonate,0.64511008,Dimethyl Carbonate,0.186391752,LiTFSI,0.084249084,0.084249084,263.15,4.16
Fluoroethylene Carbonate,0,Ethyl Methyl Carbonate,0.594899927,Dimethyl Carbonate,0.171884525,LiTFSI,0.116607774,0.116607774,263.15,4.65
Fluoroethylene Carbonate,0,Ethyl Methyl Carbonate,0.552651179,Dimethyl Carbonate,0.159677588,LiTFSI,0.143835616,0.143835616,263.15,4.2
Fluoroethylene Carbonate,0,Ethyl Methyl Carbonate,0.771196132,Dimethyl Carbonate,0.222821814,LiTFSI,0.002991027,0.002991027,273.15,0.14
Fluoroethylene Carbonate,0,Ethyl Methyl Carbonate,0.704768173,Dimethyl Carbonate,0.203628774,LiTFSI,0.045801527,0.045801527,273.15,2.6
Fluoroethylene Carbonate,0,Ethyl Methyl Carbonate,0.64511008,Dimethyl Carbonate,0.186391752,LiTFSI,0.084249084,0.084249084,273.15,4.92
Fluoroethylene Carbonate,0,Ethyl Methyl Carbonate,0.594899927,Dimethyl Carbonate,0.171884525,LiTFSI,0.116607774,0.116607774,273.15,5.58
Fluoroethylene Carbonate,0,Ethyl Methyl Carbonate,0.552651179,Dimethyl Carbonate,0.159677588,LiTFSI,0.143835616,0.143835616,273.15,5.15
Fluoroethylene Carbonate,0,Ethyl Methyl Carbonate,0.771196132,Dimethyl Carbonate,0.222821814,LiTFSI,0.002991027,0.002991027,283.15,0.162
Fluoroethylene Carbonate,0,Ethyl Methyl Carbonate,0.704768173,Dimethyl Carbonate,0.203628774,LiTFSI,0.045801527,0.045801527,283.15,3.04
Fluoroethylene Carbonate,0,Ethyl Methyl Carbonate,0.64511008,Dimethyl Carbonate,0.186391752,LiTFSI,0.084249084,0.084249084,283.15,5.74
Fluoroethylene Carbonate,0,Ethyl Methyl Carbonate,0.594899927,Dimethyl Carbonate,0.171884525,LiTFSI,0.116607774,0.116607774,283.15,6.63
Fluoroethylene Carbonate,0,Ethyl Methyl Carbonate,0.552651179,Dimethyl Carbonate,0.159677588,LiTFSI,0.143835616,0.143835616,283.15,6.24
Fluoroethylene Carbonate,0,Ethyl Methyl Carbonate,0.771196132,Dimethyl Carbonate,0.222821814,LiTFSI,0.002991027,0.002991027,293.15,0.187
Fluoroethylene Carbonate,0,Ethyl Methyl Carbonate,0.704768173,Dimethyl Carbonate,0.203628774,LiTFSI,0.045801527,0.045801527,293.15,3.53
Fluoroethylene Carbonate,0,Ethyl Methyl Carbonate,0.64511008,Dimethyl Carbonate,0.186391752,LiTFSI,0.084249084,0.084249084,293.15,6.68
Fluoroethylene Carbonate,0,Ethyl Methyl Carbonate,0.594899927,Dimethyl Carbonate,0.171884525,LiTFSI,0.116607774,0.116607774,293.15,7.79
Fluoroethylene Carbonate,0,Ethyl Methyl Carbonate,0.552651179,Dimethyl Carbonate,0.159677588,LiTFSI,0.143835616,0.143835616,293.15,7.46
Ethyl Methyl Carbonate,0,Ethylene Carbonate,0.403825914,Dimethyl Carbonate,0.59218207,LiTFSI,0.001996008,0.001996008,243.15,0.296
Ethyl Methyl Carbonate,0,Ethylene Carbonate,0.372013752,Dimethyl Carbonate,0.54553179,LiTFSI,0.041227229,0.041227229,243.15,3.3
Ethyl Methyl Carbonate,0,Ethylene Carbonate,0.343990767,Dimethyl Carbonate,0.504438069,LiTFSI,0.075785582,0.075785582,243.15,3.2
Ethyl Methyl Carbonate,0,Ethylene Carbonate,0.319858684,Dimethyl Carbonate,0.469050081,LiTFSI,0.105545617,0.105545617,243.15,2.02
Ethyl Methyl Carbonate,0,Ethylene Carbonate,0.29906372,Dimethyl Carbonate,0.438555741,LiTFSI,0.131190269,0.131190269,243.15,1.05
Ethyl Methyl Carbonate,0,Ethylene Carbonate,0.403825914,Dimethyl Carbonate,0.59218207,LiTFSI,0.001996008,0.001996008,253.15,0.383
Ethyl Methyl Carbonate,0,Ethylene Carbonate,0.372013752,Dimethyl Carbonate,0.54553179,LiTFSI,0.041227229,0.041227229,253.15,4.38
Ethyl Methyl Carbonate,0,Ethylene Carbonate,0.343990767,Dimethyl Carbonate,0.504438069,LiTFSI,0.075785582,0.075785582,253.15,4.46
Ethyl Methyl Carbonate,0,Ethylene Carbonate,0.319858684,Dimethyl Carbonate,0.469050081,LiTFSI,0.105545617,0.105545617,253.15,3.04
Ethyl Methyl Carbonate,0,Ethylene Carbonate,0.29906372,Dimethyl Carbonate,0.438555741,LiTFSI,0.131190269,0.131190269,253.15,1.74
Ethyl Methyl Carbonate,0,Ethylene Carbonate,0.403825914,Dimethyl Carbonate,0.59218207,LiTFSI,0.001996008,0.001996008,263.15,0.48
Ethyl Methyl Carbonate,0,Ethylene Carbonate,0.372013752,Dimethyl Carbonate,0.54553179,LiTFSI,0.041227229,0.041227229,263.15,5.62
Ethyl Methyl Carbonate,0,Ethylene Carbonate,0.343990767,Dimethyl Carbonate,0.504438069,LiTFSI,0.075785582,0.075785582,263.15,5.93
Ethyl Methyl Carbonate,0,Ethylene Carbonate,0.319858684,Dimethyl Carbonate,0.469050081,LiTFSI,0.105545617,0.105545617,263.15,4.27
Ethyl Methyl Carbonate,0,Ethylene Carbonate,0.29906372,Dimethyl Carbonate,0.438555741,LiTFSI,0.131190269,0.131190269,263.15,2.62
Ethyl Methyl Carbonate,0,Ethylene Carbonate,0.403825914,Dimethyl Carbonate,0.59218207,LiTFSI,0.001996008,0.001996008,273.15,0.588
Ethyl Methyl Carbonate,0,Ethylene Carbonate,0.372013752,Dimethyl Carbonate,0.54553179,LiTFSI,0.041227229,0.041227229,273.15,7
Ethyl Methyl Carbonate,0,Ethylene Carbonate,0.343990767,Dimethyl Carbonate,0.504438069,LiTFSI,0.075785582,0.075785582,273.15,7.62
Ethyl Methyl Carbonate,0,Ethylene Carbonate,0.319858684,Dimethyl Carbonate,0.469050081,LiTFSI,0.105545617,0.105545617,273.15,5.73
Ethyl Methyl Carbonate,0,Ethylene Carbonate,0.29906372,Dimethyl Carbonate,0.438555741,LiTFSI,0.131190269,0.131190269,273.15,3.7
Ethyl Methyl Carbonate,0,Ethylene Carbonate,0.403825914,Dimethyl Carbonate,0.59218207,LiTFSI,0.001996008,0.001996008,283.15,0.704
Ethyl Methyl Carbonate,0,Ethylene Carbonate,0.372013752,Dimethyl Carbonate,0.54553179,LiTFSI,0.041227229,0.041227229,283.15,8.52
Ethyl Methyl Carbonate,0,Ethylene Carbonate,0.343990767,Dimethyl Carbonate,0.504438069,LiTFSI,0.075785582,0.075785582,283.15,9.5
Ethyl Methyl Carbonate,0,Ethylene Carbonate,0.319858684,Dimethyl Carbonate,0.469050081,LiTFSI,0.105545617,0.105545617,283.15,7.4
Ethyl Methyl Carbonate,0,Ethylene Carbonate,0.29906372,Dimethyl Carbonate,0.438555741,LiTFSI,0.131190269,0.131190269,283.15,4.98
Ethyl Methyl Carbonate,0,Ethylene Carbonate,0.403825914,Dimethyl Carbonate,0.59218207,LiTFSI,0.001996008,0.001996008,293.15,0.827
Ethyl Methyl Carbonate,0,Ethylene Carbonate,0.372013752,Dimethyl Carbonate,0.54553179,LiTFSI,0.041227229,0.041227229,293.15,10.2
Ethyl Methyl Carbonate,0,Ethylene Carbonate,0.343990767,Dimethyl Carbonate,0.504438069,LiTFSI,0.075785582,0.075785582,293.15,11.6
Ethyl Methyl Carbonate,0,Ethylene Carbonate,0.319858684,Dimethyl Carbonate,0.469050081,LiTFSI,0.105545617,0.105545617,293.15,9.28
Ethyl Methyl Carbonate,0,Ethylene Carbonate,0.29906372,Dimethyl Carbonate,0.438555741,LiTFSI,0.131190269,0.131190269,293.15,6.45
Fluoroethylene Carbonate,0.591982203,Ethyl Methyl Carbonate,0.402035743,Ethylene Carbonate,0,LiTFSI,0.002991027,0.002991027,243.15,0.145
Fluoroethylene Carbonate,0.538826233,Ethyl Methyl Carbonate,0.365935672,Ethylene Carbonate,0,LiTFSI,0.047619048,0.047619048,243.15,1.28
Fluoroethylene Carbonate,0.492208246,Ethyl Methyl Carbonate,0.334275772,Ethylene Carbonate,0,LiTFSI,0.086757991,0.086757991,243.15,0.987
Fluoroethylene Carbonate,0.452949554,Ethyl Methyl Carbonate,0.307613826,Ethylene Carbonate,0,LiTFSI,0.11971831,0.11971831,243.15,0.575
Fluoroethylene Carbonate,0.419011918,Ethyl Methyl Carbonate,0.284565595,Ethylene Carbonate,0,LiTFSI,0.148211244,0.148211244,243.15,0.294
Fluoroethylene Carbonate,0.591982203,Ethyl Methyl Carbonate,0.402035743,Ethylene Carbonate,0,LiTFSI,0.002991027,0.002991027,253.15,0.206
Fluoroethylene Carbonate,0.538826233,Ethyl Methyl Carbonate,0.365935672,Ethylene Carbonate,0,LiTFSI,0.047619048,0.047619048,253.15,1.97
Fluoroethylene Carbonate,0.492208246,Ethyl Methyl Carbonate,0.334275772,Ethylene Carbonate,0,LiTFSI,0.086757991,0.086757991,253.15,1.65
Fluoroethylene Carbonate,0.452949554,Ethyl Methyl Carbonate,0.307613826,Ethylene Carbonate,0,LiTFSI,0.11971831,0.11971831,253.15,1.08
Fluoroethylene Carbonate,0.419011918,Ethyl Methyl Carbonate,0.284565595,Ethylene Carbonate,0,LiTFSI,0.148211244,0.148211244,253.15,0.636
Fluoroethylene Carbonate,0.591982203,Ethyl Methyl Carbonate,0.402035743,Ethylene Carbonate,0,LiTFSI,0.002991027,0.002991027,263.15,0.282
Fluoroethylene Carbonate,0.538826233,Ethyl Methyl Carbonate,0.365935672,Ethylene Carbonate,0,LiTFSI,0.047619048,0.047619048,263.15,2.82
Fluoroethylene Carbonate,0.492208246,Ethyl Methyl Carbonate,0.334275772,Ethylene Carbonate,0,LiTFSI,0.086757991,0.086757991,263.15,2.52
Fluoroethylene Carbonate,0.452949554,Ethyl Methyl Carbonate,0.307613826,Ethylene Carbonate,0,LiTFSI,0.11971831,0.11971831,263.15,1.76
Fluoroethylene Carbonate,0.419011918,Ethyl Methyl Carbonate,0.284565595,Ethylene Carbonate,0,LiTFSI,0.148211244,0.148211244,263.15,1.14
Fluoroethylene Carbonate,0.591982203,Ethyl Methyl Carbonate,0.402035743,Ethylene Carbonate,0,LiTFSI,0.002991027,0.002991027,273.15,0.37
Fluoroethylene Carbonate,0.538826233,Ethyl Methyl Carbonate,0.365935672,Ethylene Carbonate,0,LiTFSI,0.047619048,0.047619048,273.15,3.84
Fluoroethylene Carbonate,0.492208246,Ethyl Methyl Carbonate,0.334275772,Ethylene Carbonate,0,LiTFSI,0.086757991,0.086757991,273.15,3.59
Fluoroethylene Carbonate,0.452949554,Ethyl Methyl Carbonate,0.307613826,Ethylene Carbonate,0,LiTFSI,0.11971831,0.11971831,273.15,2.64
Fluoroethylene Carbonate,0.419011918,Ethyl Methyl Carbonate,0.284565595,Ethylene Carbonate,0,LiTFSI,0.148211244,0.148211244,273.15,1.81
Fluoroethylene Carbonate,0.591982203,Ethyl Methyl Carbonate,0.402035743,Ethylene Carbonate,0,LiTFSI,0.002991027,0.002991027,283.15,0.469
Fluoroethylene Carbonate,0.538826233,Ethyl Methyl Carbonate,0.365935672,Ethylene Carbonate,0,LiTFSI,0.047619048,0.047619048,283.15,5.02
Fluoroethylene Carbonate,0.492208246,Ethyl Methyl Carbonate,0.334275772,Ethylene Carbonate,0,LiTFSI,0.086757991,0.086757991,283.15,4.87
Fluoroethylene Carbonate,0.452949554,Ethyl Methyl Carbonate,0.307613826,Ethylene Carbonate,0,LiTFSI,0.11971831,0.11971831,283.15,3.69
Fluoroethylene Carbonate,0.419011918,Ethyl Methyl Carbonate,0.284565595,Ethylene Carbonate,0,LiTFSI,0.148211244,0.148211244,283.15,2.64
Fluoroethylene Carbonate,0.591982203,Ethyl Methyl Carbonate,0.402035743,Ethylene Carbonate,0,LiTFSI,0.002991027,0.002991027,293.15,0.579
Fluoroethylene Carbonate,0.538826233,Ethyl Methyl Carbonate,0.365935672,Ethylene Carbonate,0,LiTFSI,0.047619048,0.047619048,293.15,6.34
Fluoroethylene Carbonate,0.492208246,Ethyl Methyl Carbonate,0.334275772,Ethylene Carbonate,0,LiTFSI,0.086757991,0.086757991,293.15,6.33
Fluoroethylene Carbonate,0.452949554,Ethyl Methyl Carbonate,0.307613826,Ethylene Carbonate,0,LiTFSI,0.11971831,0.11971831,293.15,4.91
Fluoroethylene Carbonate,0.419011918,Ethyl Methyl Carbonate,0.284565595,Ethylene Carbonate,0,LiTFSI,0.148211244,0.148211244,293.15,3.62
Diethyl Carbonate,0.777501871,Fluoroethylene Carbonate,0.216516075,Ethylene Carbonate,-7.24E-17,LiPF6,0.002991027,0.002991027,243.15,0.133
Diethyl Carbonate,0.700626511,Fluoroethylene Carbonate,0.195108086,Ethylene Carbonate,-6.52E-17,LiPF6,0.052132701,0.052132701,243.15,1.6
Diethyl Carbonate,0.6348135,Fluoroethylene Carbonate,0.176780703,Ethylene Carbonate,-5.91E-17,LiPF6,0.094202899,0.094202899,243.15,1.39
Diethyl Carbonate,0.580503609,Fluoroethylene Carbonate,0.161656669,Ethylene Carbonate,-5.40E-17,LiPF6,0.128919861,0.128919861,243.15,0.527
Diethyl Carbonate,0.534621975,Fluoroethylene Carbonate,0.148879708,Ethylene Carbonate,-4.98E-17,LiPF6,0.158249158,0.158249158,243.15,0.0535
Diethyl Carbonate,0.777501871,Fluoroethylene Carbonate,0.216516075,Ethylene Carbonate,-7.24E-17,LiPF6,0.002991027,0.002991027,253.15,0.168
Diethyl Carbonate,0.700626511,Fluoroethylene Carbonate,0.195108086,Ethylene Carbonate,-6.52E-17,LiPF6,0.052132701,0.052132701,253.15,2.06
Diethyl Carbonate,0.6348135,Fluoroethylene Carbonate,0.176780703,Ethylene Carbonate,-5.91E-17,LiPF6,0.094202899,0.094202899,253.15,2
Diethyl Carbonate,0.580503609,Fluoroethylene Carbonate,0.161656669,Ethylene Carbonate,-5.40E-17,LiPF6,0.128919861,0.128919861,253.15,0.975
Diethyl Carbonate,0.534621975,Fluoroethylene Carbonate,0.148879708,Ethylene Carbonate,-4.98E-17,LiPF6,0.158249158,0.158249158,253.15,0.2
Diethyl Carbonate,0.777501871,Fluoroethylene Carbonate,0.216516075,Ethylene Carbonate,-7.24E-17,LiPF6,0.002991027,0.002991027,263.15,0.207
Diethyl Carbonate,0.700626511,Fluoroethylene Carbonate,0.195108086,Ethylene Carbonate,-6.52E-17,LiPF6,0.052132701,0.052132701,263.15,2.58
Diethyl Carbonate,0.6348135,Fluoroethylene Carbonate,0.176780703,Ethylene Carbonate,-5.91E-17,LiPF6,0.094202899,0.094202899,263.15,2.72
Diethyl Carbonate,0.580503609,Fluoroethylene Carbonate,0.161656669,Ethylene Carbonate,-5.40E-17,LiPF6,0.128919861,0.128919861,263.15,1.57
Diethyl Carbonate,0.534621975,Fluoroethylene Carbonate,0.148879708,Ethylene Carbonate,-4.98E-17,LiPF6,0.158249158,0.158249158,263.15,0.484
Diethyl Carbonate,0.777501871,Fluoroethylene Carbonate,0.216516075,Ethylene Carbonate,-7.24E-17,LiPF6,0.002991027,0.002991027,273.15,0.251
Diethyl Carbonate,0.700626511,Fluoroethylene Carbonate,0.195108086,Ethylene Carbonate,-6.52E-17,LiPF6,0.052132701,0.052132701,273.15,3.16
Diethyl Carbonate,0.6348135,Fluoroethylene Carbonate,0.176780703,Ethylene Carbonate,-5.91E-17,LiPF6,0.094202899,0.094202899,273.15,3.53
Diethyl Carbonate,0.580503609,Fluoroethylene Carbonate,0.161656669,Ethylene Carbonate,-5.40E-17,LiPF6,0.128919861,0.128919861,273.15,2.32
Diethyl Carbonate,0.534621975,Fluoroethylene Carbonate,0.148879708,Ethylene Carbonate,-4.98E-17,LiPF6,0.158249158,0.158249158,273.15,0.925
Diethyl Carbonate,0.777501871,Fluoroethylene Carbonate,0.216516075,Ethylene Carbonate,-7.24E-17,LiPF6,0.002991027,0.002991027,283.15,0.298
Diethyl Carbonate,0.700626511,Fluoroethylene Carbonate,0.195108086,Ethylene Carbonate,-6.52E-17,LiPF6,0.052132701,0.052132701,283.15,3.78
Diethyl Carbonate,0.6348135,Fluoroethylene Carbonate,0.176780703,Ethylene Carbonate,-5.91E-17,LiPF6,0.094202899,0.094202899,283.15,4.44
Diethyl Carbonate,0.580503609,Fluoroethylene Carbonate,0.161656669,Ethylene Carbonate,-5.40E-17,LiPF6,0.128919861,0.128919861,283.15,3.22
Diethyl Carbonate,0.534621975,Fluoroethylene Carbonate,0.148879708,Ethylene Carbonate,-4.98E-17,LiPF6,0.158249158,0.158249158,283.15,1.54
Diethyl Carbonate,0.777501871,Fluoroethylene Carbonate,0.216516075,Ethylene Carbonate,-7.24E-17,LiPF6,0.002991027,0.002991027,293.15,0.35
Diethyl Carbonate,0.700626511,Fluoroethylene Carbonate,0.195108086,Ethylene Carbonate,-6.52E-17,LiPF6,0.052132701,0.052132701,293.15,4.44
Diethyl Carbonate,0.6348135,Fluoroethylene Carbonate,0.176780703,Ethylene Carbonate,-5.91E-17,LiPF6,0.094202899,0.094202899,293.15,5.44
Diethyl Carbonate,0.580503609,Fluoroethylene Carbonate,0.161656669,Ethylene Carbonate,-5.40E-17,LiPF6,0.128919861,0.128919861,293.15,4.26
Diethyl Carbonate,0.534621975,Fluoroethylene Carbonate,0.148879708,Ethylene Carbonate,-4.98E-17,LiPF6,0.158249158,0.158249158,293.15,2.33
Propylene Carbonate,0,Diethyl Carbonate,0.372171549,Fluoroethylene Carbonate,0.621846397,LiPF6,0.002991027,0.002991027,243.15,0.107
Propylene Carbonate,0,Diethyl Carbonate,0.337397253,Fluoroethylene Carbonate,0.563743432,LiPF6,0.049429658,0.049429658,243.15,0.776
Propylene Carbonate,0,Diethyl Carbonate,0.306336516,Fluoroethylene Carbonate,0.511845302,LiPF6,0.090909091,0.090909091,243.15,0.466
Propylene Carbonate,0,Diethyl Carbonate,0.281300257,Fluoroethylene Carbonate,0.470013228,LiPF6,0.124343257,0.124343257,243.15,0.125
Propylene Carbonate,0,Diethyl Carbonate,0.259646785,Fluoroethylene Carbonate,0.433833317,LiPF6,0.153259949,0.153259949,243.15,0.0107
Propylene Carbonate,0,Diethyl Carbonate,0.372171549,Fluoroethylene Carbonate,0.621846397,LiPF6,0.002991027,0.002991027,253.15,0.157
Propylene Carbonate,0,Diethyl Carbonate,0.337397253,Fluoroethylene Carbonate,0.563743432,LiPF6,0.049429658,0.049429658,253.15,1.32
Propylene Carbonate,0,Diethyl Carbonate,0.306336516,Fluoroethylene Carbonate,0.511845302,LiPF6,0.090909091,0.090909091,253.15,0.995
Propylene Carbonate,0,Diethyl Carbonate,0.281300257,Fluoroethylene Carbonate,0.470013228,LiPF6,0.124343257,0.124343257,253.15,0.425
Propylene Carbonate,0,Diethyl Carbonate,0.259646785,Fluoroethylene Carbonate,0.433833317,LiPF6,0.153259949,0.153259949,253.15,0.0995
Propylene Carbonate,0,Diethyl Carbonate,0.372171549,Fluoroethylene Carbonate,0.621846397,LiPF6,0.002991027,0.002991027,263.15,0.221
Propylene Carbonate,0,Diethyl Carbonate,0.337397253,Fluoroethylene Carbonate,0.563743432,LiPF6,0.049429658,0.049429658,263.15,2.03
Propylene Carbonate,0,Diethyl Carbonate,0.306336516,Fluoroethylene Carbonate,0.511845302,LiPF6,0.090909091,0.090909091,263.15,1.75
Propylene Carbonate,0,Diethyl Carbonate,0.281300257,Fluoroethylene Carbonate,0.470013228,LiPF6,0.124343257,0.124343257,263.15,0.973
Propylene Carbonate,0,Diethyl Carbonate,0.259646785,Fluoroethylene Carbonate,0.433833317,LiPF6,0.153259949,0.153259949,263.15,0.375
Propylene Carbonate,0,Diethyl Carbonate,0.372171549,Fluoroethylene Carbonate,0.621846397,LiPF6,0.002991027,0.002991027,273.15,0.297
Propylene Carbonate,0,Diethyl Carbonate,0.337397253,Fluoroethylene Carbonate,0.563743432,LiPF6,0.049429658,0.049429658,273.15,2.9
Propylene Carbonate,0,Diethyl Carbonate,0.306336516,Fluoroethylene Carbonate,0.511845302,LiPF6,0.090909091,0.090909091,273.15,2.75
Propylene Carbonate,0,Diethyl Carbonate,0.281300257,Fluoroethylene Carbonate,0.470013228,LiPF6,0.124343257,0.124343257,273.15,1.8
Propylene Carbonate,0,Diethyl Carbonate,0.259646785,Fluoroethylene Carbonate,0.433833317,LiPF6,0.153259949,0.153259949,273.15,0.898
Propylene Carbonate,0,Diethyl Carbonate,0.372171549,Fluoroethylene Carbonate,0.621846397,LiPF6,0.002991027,0.002991027,283.15,0.384
Propylene Carbonate,0,Diethyl Carbonate,0.337397253,Fluoroethylene Carbonate,0.563743432,LiPF6,0.049429658,0.049429658,283.15,3.93
Propylene Carbonate,0,Diethyl Carbonate,0.306336516,Fluoroethylene Carbonate,0.511845302,LiPF6,0.090909091,0.090909091,283.15,3.97
Propylene Carbonate,0,Diethyl Carbonate,0.281300257,Fluoroethylene Carbonate,0.470013228,LiPF6,0.124343257,0.124343257,283.15,2.88
Propylene Carbonate,0,Diethyl Carbonate,0.259646785,Fluoroethylene Carbonate,0.433833317,LiPF6,0.153259949,0.153259949,283.15,1.69
Propylene Carbonate,0,Diethyl Carbonate,0.372171549,Fluoroethylene Carbonate,0.621846397,LiPF6,0.002991027,0.002991027,293.15,0.483
Propylene Carbonate,0,Diethyl Carbonate,0.337397253,Fluoroethylene Carbonate,0.563743432,LiPF6,0.049429658,0.049429658,293.15,5.1
Propylene Carbonate,0,Diethyl Carbonate,0.306336516,Fluoroethylene Carbonate,0.511845302,LiPF6,0.090909091,0.090909091,293.15,5.41
Propylene Carbonate,0,Diethyl Carbonate,0.281300257,Fluoroethylene Carbonate,0.470013228,LiPF6,0.124343257,0.124343257,293.15,4.22
Propylene Carbonate,0,Diethyl Carbonate,0.259646785,Fluoroethylene Carbonate,0.433833317,LiPF6,0.153259949,0.153259949,293.15,2.75
Diethyl Carbonate,0.994017946,Fluoroethylene Carbonate,0,Ethyl Methyl Carbonate,0,LiPF6,0.002991027,0.002991027,243.15,0.0519
Diethyl Carbonate,0.893939394,Fluoroethylene Carbonate,0,Ethyl Methyl Carbonate,0,LiPF6,0.053030303,0.053030303,243.15,0.597
Diethyl Carbonate,0.808318264,Fluoroethylene Carbonate,0,Ethyl Methyl Carbonate,0,LiPF6,0.095840868,0.095840868,243.15,0.937
Diethyl Carbonate,0.737619461,Fluoroethylene Carbonate,0,Ethyl Methyl Carbonate,0,LiPF6,0.131190269,0.131190269,243.15,0.461
Diethyl Carbonate,0.679261125,Fluoroethylene Carbonate,0,Ethyl Methyl Carbonate,0,LiPF6,0.160369437,0.160369437,243.15,0.0757
Diethyl Carbonate,0.994017946,Fluoroethylene Carbonate,0,Ethyl Methyl Carbonate,0,LiPF6,0.002991027,0.002991027,253.15,0.0635
Diethyl Carbonate,0.893939394,Fluoroethylene Carbonate,0,Ethyl Methyl Carbonate,0,LiPF6,0.053030303,0.053030303,253.15,0.775
Diethyl Carbonate,0.808318264,Fluoroethylene Carbonate,0,Ethyl Methyl Carbonate,0,LiPF6,0.095840868,0.095840868,253.15,1.3
Diethyl Carbonate,0.737619461,Fluoroethylene Carbonate,0,Ethyl Methyl Carbonate,0,LiPF6,0.131190269,0.131190269,253.15,0.781
Diethyl Carbonate,0.679261125,Fluoroethylene Carbonate,0,Ethyl Methyl Carbonate,0,LiPF6,0.160369437,0.160369437,253.15,0.189
Diethyl Carbonate,0.994017946,Fluoroethylene Carbonate,0,Ethyl Methyl Carbonate,0,LiPF6,0.002991027,0.002991027,263.15,0.0764
Diethyl Carbonate,0.893939394,Fluoroethylene Carbonate,0,Ethyl Methyl Carbonate,0,LiPF6,0.053030303,0.053030303,263.15,0.987
Diethyl Carbonate,0.808318264,Fluoroethylene Carbonate,0,Ethyl Methyl Carbonate,0,LiPF6,0.095840868,0.095840868,263.15,1.72
Diethyl Carbonate,0.737619461,Fluoroethylene Carbonate,0,Ethyl Methyl Carbonate,0,LiPF6,0.131190269,0.131190269,263.15,1.22
Diethyl Carbonate,0.679261125,Fluoroethylene Carbonate,0,Ethyl Methyl Carbonate,0,LiPF6,0.160369437,0.160369437,263.15,0.386
Diethyl Carbonate,0.994017946,Fluoroethylene Carbonate,0,Ethyl Methyl Carbonate,0,LiPF6,0.002991027,0.002991027,273.15,0.0908
Diethyl Carbonate,0.893939394,Fluoroethylene Carbonate,0,Ethyl Methyl Carbonate,0,LiPF6,0.053030303,0.053030303,273.15,1.24
Diethyl Carbonate,0.808318264,Fluoroethylene Carbonate,0,Ethyl Methyl Carbonate,0,LiPF6,0.095840868,0.095840868,273.15,2.24
Diethyl Carbonate,0.737619461,Fluoroethylene Carbonate,0,Ethyl Methyl Carbonate,0,LiPF6,0.131190269,0.131190269,273.15,1.79
Diethyl Carbonate,0.679261125,Fluoroethylene Carbonate,0,Ethyl Methyl Carbonate,0,LiPF6,0.160369437,0.160369437,273.15,0.7
Diethyl Carbonate,0.994017946,Fluoroethylene Carbonate,0,Ethyl Methyl Carbonate,0,LiPF6,0.002991027,0.002991027,283.15,0.107
Diethyl Carbonate,0.893939394,Fluoroethylene Carbonate,0,Ethyl Methyl Carbonate,0,LiPF6,0.053030303,0.053030303,283.15,1.53
Diethyl Carbonate,0.808318264,Fluoroethylene Carbonate,0,Ethyl Methyl Carbonate,0,LiPF6,0.095840868,0.095840868,283.15,2.83
Diethyl Carbonate,0.737619461,Fluoroethylene Carbonate,0,Ethyl Methyl Carbonate,0,LiPF6,0.131190269,0.131190269,283.15,2.5
Diethyl Carbonate,0.679261125,Fluoroethylene Carbonate,0,Ethyl Methyl Carbonate,0,LiPF6,0.160369437,0.160369437,283.15,1.16
Diethyl Carbonate,0.994017946,Fluoroethylene Carbonate,0,Ethyl Methyl Carbonate,0,LiPF6,0.002991027,0.002991027,293.15,0.124
Diethyl Carbonate,0.893939394,Fluoroethylene Carbonate,0,Ethyl Methyl Carbonate,0,LiPF6,0.053030303,0.053030303,293.15,1.86
Diethyl Carbonate,0.808318264,Fluoroethylene Carbonate,0,Ethyl Methyl Carbonate,0,LiPF6,0.095840868,0.095840868,293.15,3.48
Diethyl Carbonate,0.737619461,Fluoroethylene Carbonate,0,Ethyl Methyl Carbonate,0,LiPF6,0.131190269,0.131190269,293.15,3.35
Diethyl Carbonate,0.679261125,Fluoroethylene Carbonate,0,Ethyl Methyl Carbonate,0,LiPF6,0.160369437,0.160369437,293.15,1.78
Fluoroethylene Carbonate,0,Ethylene Carbonate,0.202833221,Dimethyl Carbonate,0.793174763,LiTFSI,0.001996008,0.001996008,243.15,0.282
Fluoroethylene Carbonate,0,Ethylene Carbonate,0.186854644,Dimethyl Carbonate,0.730690898,LiTFSI,0.041227229,0.041227229,243.15,3.56
Fluoroethylene Carbonate,0,Ethylene Carbonate,0.172779291,Dimethyl Carbonate,0.675649545,LiTFSI,0.075785582,0.075785582,243.15,3.86
Fluoroethylene Carbonate,0,Ethylene Carbonate,0.160332694,Dimethyl Carbonate,0.626977405,LiTFSI,0.106344951,0.106344951,243.15,2.72
Fluoroethylene Carbonate,0,Ethylene Carbonate,0.149906215,Dimethyl Carbonate,0.586204896,LiTFSI,0.131944444,0.131944444,243.15,1.65
Fluoroethylene Carbonate,0,Ethylene Carbonate,0.202833221,Dimethyl Carbonate,0.793174763,LiTFSI,0.001996008,0.001996008,253.15,0.358
Fluoroethylene Carbonate,0,Ethylene Carbonate,0.186854644,Dimethyl Carbonate,0.730690898,LiTFSI,0.041227229,0.041227229,253.15,4.61
Fluoroethylene Carbonate,0,Ethylene Carbonate,0.172779291,Dimethyl Carbonate,0.675649545,LiTFSI,0.075785582,0.075785582,253.15,5.21
Fluoroethylene Carbonate,0,Ethylene Carbonate,0.160332694,Dimethyl Carbonate,0.626977405,LiTFSI,0.106344951,0.106344951,253.15,3.92
Fluoroethylene Carbonate,0,Ethylene Carbonate,0.149906215,Dimethyl Carbonate,0.586204896,LiTFSI,0.131944444,0.131944444,253.15,2.57
Fluoroethylene Carbonate,0,Ethylene Carbonate,0.202833221,Dimethyl Carbonate,0.793174763,LiTFSI,0.001996008,0.001996008,263.15,0.442
Fluoroethylene Carbonate,0,Ethylene Carbonate,0.186854644,Dimethyl Carbonate,0.730690898,LiTFSI,0.041227229,0.041227229,263.15,5.78
Fluoroethylene Carbonate,0,Ethylene Carbonate,0.172779291,Dimethyl Carbonate,0.675649545,LiTFSI,0.075785582,0.075785582,263.15,6.75
Fluoroethylene Carbonate,0,Ethylene Carbonate,0.160332694,Dimethyl Carbonate,0.626977405,LiTFSI,0.106344951,0.106344951,263.15,5.34
Fluoroethylene Carbonate,0,Ethylene Carbonate,0.149906215,Dimethyl Carbonate,0.586204896,LiTFSI,0.131944444,0.131944444,263.15,3.69
Fluoroethylene Carbonate,0,Ethylene Carbonate,0.202833221,Dimethyl Carbonate,0.793174763,LiTFSI,0.001996008,0.001996008,273.15,0.534
Fluoroethylene Carbonate,0,Ethylene Carbonate,0.186854644,Dimethyl Carbonate,0.730690898,LiTFSI,0.041227229,0.041227229,273.15,7.07
Fluoroethylene Carbonate,0,Ethylene Carbonate,0.172779291,Dimethyl Carbonate,0.675649545,LiTFSI,0.075785582,0.075785582,273.15,8.47
Fluoroethylene Carbonate,0,Ethylene Carbonate,0.160332694,Dimethyl Carbonate,0.626977405,LiTFSI,0.106344951,0.106344951,273.15,6.97
Fluoroethylene Carbonate,0,Ethylene Carbonate,0.149906215,Dimethyl Carbonate,0.586204896,LiTFSI,0.131944444,0.131944444,273.15,5.02
Fluoroethylene Carbonate,0,Ethylene Carbonate,0.202833221,Dimethyl Carbonate,0.793174763,LiTFSI,0.001996008,0.001996008,283.15,0.632
Fluoroethylene Carbonate,0,Ethylene Carbonate,0.186854644,Dimethyl Carbonate,0.730690898,LiTFSI,0.041227229,0.041227229,283.15,8.46
Fluoroethylene Carbonate,0,Ethylene Carbonate,0.172779291,Dimethyl Carbonate,0.675649545,LiTFSI,0.075785582,0.075785582,283.15,10.4
Fluoroethylene Carbonate,0,Ethylene Carbonate,0.160332694,Dimethyl Carbonate,0.626977405,LiTFSI,0.106344951,0.106344951,283.15,8.81
Fluoroethylene Carbonate,0,Ethylene Carbonate,0.149906215,Dimethyl Carbonate,0.586204896,LiTFSI,0.131944444,0.131944444,283.15,6.57
Fluoroethylene Carbonate,0,Ethylene Carbonate,0.202833221,Dimethyl Carbonate,0.793174763,LiTFSI,0.001996008,0.001996008,293.15,0.735
Fluoroethylene Carbonate,0,Ethylene Carbonate,0.186854644,Dimethyl Carbonate,0.730690898,LiTFSI,0.041227229,0.041227229,293.15,9.95
Fluoroethylene Carbonate,0,Ethylene Carbonate,0.172779291,Dimethyl Carbonate,0.675649545,LiTFSI,0.075785582,0.075785582,293.15,12.4
Fluoroethylene Carbonate,0,Ethylene Carbonate,0.160332694,Dimethyl Carbonate,0.626977405,LiTFSI,0.106344951,0.106344951,293.15,10.9
Fluoroethylene Carbonate,0,Ethylene Carbonate,0.149906215,Dimethyl Carbonate,0.586204896,LiTFSI,0.131944444,0.131944444,293.15,8.32
Diethyl Carbonate,0.748586238,Fluoroethylene Carbonate,0,Dimethyl Carbonate,0.245431708,LiPF6,0.002991027,0.002991027,243.15,0.063
Diethyl Carbonate,0.677281513,Fluoroethylene Carbonate,0,Dimethyl Carbonate,0.222053719,LiPF6,0.050332384,0.050332384,243.15,0.842
Diethyl Carbonate,0.616165585,Fluoroethylene Carbonate,0,Dimethyl Carbonate,0.202016233,LiPF6,0.090909091,0.090909091,243.15,1.41
Diethyl Carbonate,0.564653735,Fluoroethylene Carbonate,0,Dimethyl Carbonate,0.185127542,LiPF6,0.125109361,0.125109361,243.15,1.05
Diethyl Carbonate,0.521174839,Fluoroethylene Carbonate,0,Dimethyl Carbonate,0.170872538,LiPF6,0.153976311,0.153976311,243.15,0.291
Diethyl Carbonate,0.748586238,Fluoroethylene Carbonate,0,Dimethyl Carbonate,0.245431708,LiPF6,0.002991027,0.002991027,253.15,0.075
Diethyl Carbonate,0.677281513,Fluoroethylene Carbonate,0,Dimethyl Carbonate,0.222053719,LiPF6,0.050332384,0.050332384,253.15,1.05
Diethyl Carbonate,0.616165585,Fluoroethylene Carbonate,0,Dimethyl Carbonate,0.202016233,LiPF6,0.090909091,0.090909091,253.15,1.84
Diethyl Carbonate,0.564653735,Fluoroethylene Carbonate,0,Dimethyl Carbonate,0.185127542,LiPF6,0.125109361,0.125109361,253.15,1.55
Diethyl Carbonate,0.521174839,Fluoroethylene Carbonate,0,Dimethyl Carbonate,0.170872538,LiPF6,0.153976311,0.153976311,253.15,0.555
Diethyl Carbonate,0.748586238,Fluoroethylene Carbonate,0,Dimethyl Carbonate,0.245431708,LiPF6,0.002991027,0.002991027,263.15,0.0884
Diethyl Carbonate,0.677281513,Fluoroethylene Carbonate,0,Dimethyl Carbonate,0.222053719,LiPF6,0.050332384,0.050332384,263.15,1.3
Diethyl Carbonate,0.616165585,Fluoroethylene Carbonate,0,Dimethyl Carbonate,0.202016233,LiPF6,0.090909091,0.090909091,263.15,2.32
Diethyl Carbonate,0.564653735,Fluoroethylene Carbonate,0,Dimethyl Carbonate,0.185127542,LiPF6,0.125109361,0.125109361,263.15,2.17
Diethyl Carbonate,0.521174839,Fluoroethylene Carbonate,0,Dimethyl Carbonate,0.170872538,LiPF6,0.153976311,0.153976311,263.15,0.952
Diethyl Carbonate,0.748586238,Fluoroethylene Carbonate,0,Dimethyl Carbonate,0.245431708,LiPF6,0.002991027,0.002991027,273.15,0.103
Diethyl Carbonate,0.677281513,Fluoroethylene Carbonate,0,Dimethyl Carbonate,0.222053719,LiPF6,0.050332384,0.050332384,273.15,1.59
Diethyl Carbonate,0.616165585,Fluoroethylene Carbonate,0,Dimethyl Carbonate,0.202016233,LiPF6,0.090909091,0.090909091,273.15,2.89
Diethyl Carbonate,0.564653735,Fluoroethylene Carbonate,0,Dimethyl Carbonate,0.185127542,LiPF6,0.125109361,0.125109361,273.15,2.92
Diethyl Carbonate,0.521174839,Fluoroethylene Carbonate,0,Dimethyl Carbonate,0.170872538,LiPF6,0.153976311,0.153976311,273.15,1.51
Diethyl Carbonate,0.748586238,Fluoroethylene Carbonate,0,Dimethyl Carbonate,0.245431708,LiPF6,0.002991027,0.002991027,283.15,0.119
Diethyl Carbonate,0.677281513,Fluoroethylene Carbonate,0,Dimethyl Carbonate,0.222053719,LiPF6,0.050332384,0.050332384,283.15,1.91
Diethyl Carbonate,0.616165585,Fluoroethylene Carbonate,0,Dimethyl Carbonate,0.202016233,LiPF6,0.090909091,0.090909091,283.15,3.55
Diethyl Carbonate,0.564653735,Fluoroethylene Carbonate,0,Dimethyl Carbonate,0.185127542,LiPF6,0.125109361,0.125109361,283.15,3.81
Diethyl Carbonate,0.521174839,Fluoroethylene Carbonate,0,Dimethyl Carbonate,0.170872538,LiPF6,0.153976311,0.153976311,283.15,2.25
Diethyl Carbonate,0.748586238,Fluoroethylene Carbonate,0,Dimethyl Carbonate,0.245431708,LiPF6,0.002991027,0.002991027,293.15,0.137
Diethyl Carbonate,0.677281513,Fluoroethylene Carbonate,0,Dimethyl Carbonate,0.222053719,LiPF6,0.050332384,0.050332384,293.15,2.29
Diethyl Carbonate,0.616165585,Fluoroethylene Carbonate,0,Dimethyl Carbonate,0.202016233,LiPF6,0.090909091,0.090909091,293.15,4.26
Diethyl Carbonate,0.564653735,Fluoroethylene Carbonate,0,Dimethyl Carbonate,0.185127542,LiPF6,0.125109361,0.125109361,293.15,4.86
Diethyl Carbonate,0.521174839,Fluoroethylene Carbonate,0,Dimethyl Carbonate,0.170872538,LiPF6,0.153976311,0.153976311,293.15,3.2
Fluoroethylene Carbonate,0.591982203,Ethyl Methyl Carbonate,0.402035743,Dimethyl Carbonate,0,LiTFSI,0.002991027,0.002991027,243.15,0.145
Fluoroethylene Carbonate,0.538826233,Ethyl Methyl Carbonate,0.365935672,Dimethyl Carbonate,0,LiTFSI,0.047619048,0.047619048,243.15,1.28
Fluoroethylene Carbonate,0.492208246,Ethyl Methyl Carbonate,0.334275772,Dimethyl Carbonate,0,LiTFSI,0.086757991,0.086757991,243.15,0.987
Fluoroethylene Carbonate,0.452949554,Ethyl Methyl Carbonate,0.307613826,Dimethyl Carbonate,0,LiTFSI,0.11971831,0.11971831,243.15,0.575
Fluoroethylene Carbonate,0.419011918,Ethyl Methyl Carbonate,0.284565595,Dimethyl Carbonate,0,LiTFSI,0.148211244,0.148211244,243.15,0.294
Fluoroethylene Carbonate,0.591982203,Ethyl Methyl Carbonate,0.402035743,Dimethyl Carbonate,0,LiTFSI,0.002991027,0.002991027,253.15,0.206
Fluoroethylene Carbonate,0.538826233,Ethyl Methyl Carbonate,0.365935672,Dimethyl Carbonate,0,LiTFSI,0.047619048,0.047619048,253.15,1.97
Fluoroethylene Carbonate,0.492208246,Ethyl Methyl Carbonate,0.334275772,Dimethyl Carbonate,0,LiTFSI,0.086757991,0.086757991,253.15,1.65
Fluoroethylene Carbonate,0.452949554,Ethyl Methyl Carbonate,0.307613826,Dimethyl Carbonate,0,LiTFSI,0.11971831,0.11971831,253.15,1.08
Fluoroethylene Carbonate,0.419011918,Ethyl Methyl Carbonate,0.284565595,Dimethyl Carbonate,0,LiTFSI,0.148211244,0.148211244,253.15,0.636
Fluoroethylene Carbonate,0.591982203,Ethyl Methyl Carbonate,0.402035743,Dimethyl Carbonate,0,LiTFSI,0.002991027,0.002991027,263.15,0.282
Fluoroethylene Carbonate,0.538826233,Ethyl Methyl Carbonate,0.365935672,Dimethyl Carbonate,0,LiTFSI,0.047619048,0.047619048,263.15,2.82
Fluoroethylene Carbonate,0.492208246,Ethyl Methyl Carbonate,0.334275772,Dimethyl Carbonate,0,LiTFSI,0.086757991,0.086757991,263.15,2.52
Fluoroethylene Carbonate,0.452949554,Ethyl Methyl Carbonate,0.307613826,Dimethyl Carbonate,0,LiTFSI,0.11971831,0.11971831,263.15,1.76
Fluoroethylene Carbonate,0.419011918,Ethyl Methyl Carbonate,0.284565595,Dimethyl Carbonate,0,LiTFSI,0.148211244,0.148211244,263.15,1.14
Fluoroethylene Carbonate,0.591982203,Ethyl Methyl Carbonate,0.402035743,Dimethyl Carbonate,0,LiTFSI,0.002991027,0.002991027,273.15,0.37
Fluoroethylene Carbonate,0.538826233,Ethyl Methyl Carbonate,0.365935672,Dimethyl Carbonate,0,LiTFSI,0.047619048,0.047619048,273.15,3.84
Fluoroethylene Carbonate,0.492208246,Ethyl Methyl Carbonate,0.334275772,Dimethyl Carbonate,0,LiTFSI,0.086757991,0.086757991,273.15,3.59
Fluoroethylene Carbonate,0.452949554,Ethyl Methyl Carbonate,0.307613826,Dimethyl Carbonate,0,LiTFSI,0.11971831,0.11971831,273.15,2.64
Fluoroethylene Carbonate,0.419011918,Ethyl Methyl Carbonate,0.284565595,Dimethyl Carbonate,0,LiTFSI,0.148211244,0.148211244,273.15,1.81
Fluoroethylene Carbonate,0.591982203,Ethyl Methyl Carbonate,0.402035743,Dimethyl Carbonate,0,LiTFSI,0.002991027,0.002991027,283.15,0.469
Fluoroethylene Carbonate,0.538826233,Ethyl Methyl Carbonate,0.365935672,Dimethyl Carbonate,0,LiTFSI,0.047619048,0.047619048,283.15,5.02
Fluoroethylene Carbonate,0.492208246,Ethyl Methyl Carbonate,0.334275772,Dimethyl Carbonate,0,LiTFSI,0.086757991,0.086757991,283.15,4.87
Fluoroethylene Carbonate,0.452949554,Ethyl Methyl Carbonate,0.307613826,Dimethyl Carbonate,0,LiTFSI,0.11971831,0.11971831,283.15,3.69
Fluoroethylene Carbonate,0.419011918,Ethyl Methyl Carbonate,0.284565595,Dimethyl Carbonate,0,LiTFSI,0.148211244,0.148211244,283.15,2.64
Fluoroethylene Carbonate,0.591982203,Ethyl Methyl Carbonate,0.402035743,Dimethyl Carbonate,0,LiTFSI,0.002991027,0.002991027,293.15,0.579
Fluoroethylene Carbonate,0.538826233,Ethyl Methyl Carbonate,0.365935672,Dimethyl Carbonate,0,LiTFSI,0.047619048,0.047619048,293.15,6.34
Fluoroethylene Carbonate,0.492208246,Ethyl Methyl Carbonate,0.334275772,Dimethyl Carbonate,0,LiTFSI,0.086757991,0.086757991,293.15,6.33
Fluoroethylene Carbonate,0.452949554,Ethyl Methyl Carbonate,0.307613826,Dimethyl Carbonate,0,LiTFSI,0.11971831,0.11971831,293.15,4.91
Fluoroethylene Carbonate,0.419011918,Ethyl Methyl Carbonate,0.284565595,Dimethyl Carbonate,0,LiTFSI,0.148211244,0.148211244,293.15,3.62
Propylene Carbonate,0.408915443,Diethyl Carbonate,0.353382391,Dimethyl Carbonate,0.231720113,LiPF6,0.002991027,0.002991027,243.15,0.209
Propylene Carbonate,0.372197621,Diethyl Carbonate,0.321651059,Dimethyl Carbonate,0.210913225,LiPF6,0.047619048,0.047619048,243.15,2.28
Propylene Carbonate,0.339995952,Diethyl Carbonate,0.293822561,Dimethyl Carbonate,0.192665505,LiPF6,0.086757991,0.086757991,243.15,2
Propylene Carbonate,0.312877763,Diethyl Carbonate,0.270387176,Dimethyl Carbonate,0.177298441,LiPF6,0.11971831,0.11971831,243.15,0.962
Propylene Carbonate,0.289435127,Diethyl Carbonate,0.250128184,Dimethyl Carbonate,0.164014202,LiPF6,0.148211244,0.148211244,243.15,0.258
Propylene Carbonate,0.408915443,Diethyl Carbonate,0.353382391,Dimethyl Carbonate,0.231720113,LiPF6,0.002991027,0.002991027,253.15,0.27
Propylene Carbonate,0.372197621,Diethyl Carbonate,0.321651059,Dimethyl Carbonate,0.210913225,LiPF6,0.047619048,0.047619048,253.15,3.07
Propylene Carbonate,0.339995952,Diethyl Carbonate,0.293822561,Dimethyl Carbonate,0.192665505,LiPF6,0.086757991,0.086757991,253.15,2.98
Propylene Carbonate,0.312877763,Diethyl Carbonate,0.270387176,Dimethyl Carbonate,0.177298441,LiPF6,0.11971831,0.11971831,253.15,1.76
Propylene Carbonate,0.289435127,Diethyl Carbonate,0.250128184,Dimethyl Carbonate,0.164014202,LiPF6,0.148211244,0.148211244,253.15,0.679
Propylene Carbonate,0.408915443,Diethyl Carbonate,0.353382391,Dimethyl Carbonate,0.231720113,LiPF6,0.002991027,0.002991027,263.15,0.336
Propylene Carbonate,0.372197621,Diethyl Carbonate,0.321651059,Dimethyl Carbonate,0.210913225,LiPF6,0.047619048,0.047619048,263.15,3.92
Propylene Carbonate,0.339995952,Diethyl Carbonate,0.293822561,Dimethyl Carbonate,0.192665505,LiPF6,0.086757991,0.086757991,263.15,4.09
Propylene Carbonate,0.312877763,Diethyl Carbonate,0.270387176,Dimethyl Carbonate,0.177298441,LiPF6,0.11971831,0.11971831,263.15,2.75
Propylene Carbonate,0.289435127,Diethyl Carbonate,0.250128184,Dimethyl Carbonate,0.164014202,LiPF6,0.148211244,0.148211244,263.15,1.31
Propylene Carbonate,0.408915443,Diethyl Carbonate,0.353382391,Dimethyl Carbonate,0.231720113,LiPF6,0.002991027,0.002991027,273.15,0.406
Propylene Carbonate,0.372197621,Diethyl Carbonate,0.321651059,Dimethyl Carbonate,0.210913225,LiPF6,0.047619048,0.047619048,273.15,4.85
Propylene Carbonate,0.339995952,Diethyl Carbonate,0.293822561,Dimethyl Carbonate,0.192665505,LiPF6,0.086757991,0.086757991,273.15,5.31
Propylene Carbonate,0.312877763,Diethyl Carbonate,0.270387176,Dimethyl Carbonate,0.177298441,LiPF6,0.11971831,0.11971831,273.15,3.91
