Repository: BattModels/DiffMix-NatCommData

# DiffMix-NatCommData

This is the official data repository for "Differentiable Modeling and Optimization of Non-aqueous Li-based Battery Electrolyte Solutions Using Geometric Deep Learning" published in Nature Communications.

# Citation

Coming soon.

File: training_data/published_AEM_data.csv (part 11 of 82)
sub1_name,x1 (mole fraction),sub2_name,x2 (mole fraction),sub3_name,x3 (mole fraction),salt,x4 (mole fraction),x5 (mole fraction),temperature (K),ionic conductivity (mS/cm)
Propylene Carbonate,0.289435127,Diethyl Carbonate,0.250128184,Dimethyl Carbonate,0.164014202,LiPF6,0.148211244,0.148211244,273.15,2.15
Propylene Carbonate,0.408915443,Diethyl Carbonate,0.353382391,Dimethyl Carbonate,0.231720113,LiPF6,0.002991027,0.002991027,283.15,0.481
Propylene Carbonate,0.372197621,Diethyl Carbonate,0.321651059,Dimethyl Carbonate,0.210913225,LiPF6,0.047619048,0.047619048,283.15,5.84
Propylene Carbonate,0.339995952,Diethyl Carbonate,0.293822561,Dimethyl Carbonate,0.192665505,LiPF6,0.086757991,0.086757991,283.15,6.66
Propylene Carbonate,0.312877763,Diethyl Carbonate,0.270387176,Dimethyl Carbonate,0.177298441,LiPF6,0.11971831,0.11971831,283.15,5.24
Propylene Carbonate,0.289435127,Diethyl Carbonate,0.250128184,Dimethyl Carbonate,0.164014202,LiPF6,0.148211244,0.148211244,283.15,3.19
Propylene Carbonate,0.408915443,Diethyl Carbonate,0.353382391,Dimethyl Carbonate,0.231720113,LiPF6,0.002991027,0.002991027,293.15,0.561
Propylene Carbonate,0.372197621,Diethyl Carbonate,0.321651059,Dimethyl Carbonate,0.210913225,LiPF6,0.047619048,0.047619048,293.15,6.93
Propylene Carbonate,0.339995952,Diethyl Carbonate,0.293822561,Dimethyl Carbonate,0.192665505,LiPF6,0.086757991,0.086757991,293.15,8.15
Propylene Carbonate,0.312877763,Diethyl Carbonate,0.270387176,Dimethyl Carbonate,0.177298441,LiPF6,0.11971831,0.11971831,293.15,6.75
Propylene Carbonate,0.289435127,Diethyl Carbonate,0.250128184,Dimethyl Carbonate,0.164014202,LiPF6,0.148211244,0.148211244,293.15,4.44
Propylene Carbonate,0.210333087,Diethyl Carbonate,0.545305959,Dimethyl Carbonate,0.2383789,LiTFSI,0.002991027,0.002991027,243.15,0.26
Propylene Carbonate,0.191063121,Diethyl Carbonate,0.495346975,Dimethyl Carbonate,0.216539476,LiTFSI,0.048525214,0.048525214,243.15,3.08
Propylene Carbonate,0.174178479,Diethyl Carbonate,0.451572141,Dimethyl Carbonate,0.197403436,LiTFSI,0.088422972,0.088422972,243.15,3.18
Propylene Carbonate,0.15995315,Diethyl Carbonate,0.414691798,Dimethyl Carbonate,0.181281303,LiTFSI,0.122036874,0.122036874,243.15,2.37
Propylene Carbonate,0.147652192,Diethyl Carbonate,0.382800543,Dimethyl Carbonate,0.167340134,LiTFSI,0.151103565,0.151103565,243.15,1.54
Propylene Carbonate,0.210333087,Diethyl Carbonate,0.545305959,Dimethyl Carbonate,0.2383789,LiTFSI,0.002991027,0.002991027,253.15,0.32
Propylene Carbonate,0.191063121,Diethyl Carbonate,0.495346975,Dimethyl Carbonate,0.216539476,LiTFSI,0.048525214,0.048525214,253.15,3.83
Propylene Carbonate,0.174178479,Diethyl Carbonate,0.451572141,Dimethyl Carbonate,0.197403436,LiTFSI,0.088422972,0.088422972,253.15,4.1
Propylene Carbonate,0.15995315,Diethyl Carbonate,0.414691798,Dimethyl Carbonate,0.181281303,LiTFSI,0.122036874,0.122036874,253.15,3.18
Propylene Carbonate,0.147652192,Diethyl Carbonate,0.382800543,Dimethyl Carbonate,0.167340134,LiTFSI,0.151103565,0.151103565,253.15,2.18
Propylene Carbonate,0.210333087,Diethyl Carbonate,0.545305959,Dimethyl Carbonate,0.2383789,LiTFSI,0.002991027,0.002991027,263.15,0.384
Propylene Carbonate,0.191063121,Diethyl Carbonate,0.495346975,Dimethyl Carbonate,0.216539476,LiTFSI,0.048525214,0.048525214,263.15,4.63
Propylene Carbonate,0.174178479,Diethyl Carbonate,0.451572141,Dimethyl Carbonate,0.197403436,LiTFSI,0.088422972,0.088422972,263.15,5.12
Propylene Carbonate,0.15995315,Diethyl Carbonate,0.414691798,Dimethyl Carbonate,0.181281303,LiTFSI,0.122036874,0.122036874,263.15,4.11
Propylene Carbonate,0.147652192,Diethyl Carbonate,0.382800543,Dimethyl Carbonate,0.167340134,LiTFSI,0.151103565,0.151103565,263.15,2.92
Propylene Carbonate,0.210333087,Diethyl Carbonate,0.545305959,Dimethyl Carbonate,0.2383789,LiTFSI,0.002991027,0.002991027,273.15,0.451
Propylene Carbonate,0.191063121,Diethyl Carbonate,0.495346975,Dimethyl Carbonate,0.216539476,LiTFSI,0.048525214,0.048525214,273.15,5.48
Propylene Carbonate,0.174178479,Diethyl Carbonate,0.451572141,Dimethyl Carbonate,0.197403436,LiTFSI,0.088422972,0.088422972,273.15,6.21
Propylene Carbonate,0.15995315,Diethyl Carbonate,0.414691798,Dimethyl Carbonate,0.181281303,LiTFSI,0.122036874,0.122036874,273.15,5.12
Propylene Carbonate,0.147652192,Diethyl Carbonate,0.382800543,Dimethyl Carbonate,0.167340134,LiTFSI,0.151103565,0.151103565,273.15,3.76
Propylene Carbonate,0.210333087,Diethyl Carbonate,0.545305959,Dimethyl Carbonate,0.2383789,LiTFSI,0.002991027,0.002991027,283.15,0.523
Propylene Carbonate,0.191063121,Diethyl Carbonate,0.495346975,Dimethyl Carbonate,0.216539476,LiTFSI,0.048525214,0.048525214,283.15,6.39
Propylene Carbonate,0.174178479,Diethyl Carbonate,0.451572141,Dimethyl Carbonate,0.197403436,LiTFSI,0.088422972,0.088422972,283.15,7.4
Propylene Carbonate,0.15995315,Diethyl Carbonate,0.414691798,Dimethyl Carbonate,0.181281303,LiTFSI,0.122036874,0.122036874,283.15,6.25
Propylene Carbonate,0.147652192,Diethyl Carbonate,0.382800543,Dimethyl Carbonate,0.167340134,LiTFSI,0.151103565,0.151103565,283.15,4.71
Propylene Carbonate,0.210333087,Diethyl Carbonate,0.545305959,Dimethyl Carbonate,0.2383789,LiTFSI,0.002991027,0.002991027,293.15,0.599
Propylene Carbonate,0.191063121,Diethyl Carbonate,0.495346975,Dimethyl Carbonate,0.216539476,LiTFSI,0.048525214,0.048525214,293.15,7.35
Propylene Carbonate,0.174178479,Diethyl Carbonate,0.451572141,Dimethyl Carbonate,0.197403436,LiTFSI,0.088422972,0.088422972,293.15,8.67
Propylene Carbonate,0.15995315,Diethyl Carbonate,0.414691798,Dimethyl Carbonate,0.181281303,LiTFSI,0.122036874,0.122036874,293.15,7.49
Propylene Carbonate,0.147652192,Diethyl Carbonate,0.382800543,Dimethyl Carbonate,0.167340134,LiTFSI,0.151103565,0.151103565,293.15,5.77
Propylene Carbonate,0.994017946,Fluoroethylene Carbonate,0,Dimethyl Carbonate,0,LiPF6,0.002991027,0.002991027,243.15,0.0897
Propylene Carbonate,0.906577693,Fluoroethylene Carbonate,0,Dimethyl Carbonate,0,LiPF6,0.046711153,0.046711153,243.15,0.588
Propylene Carbonate,0.829826167,Fluoroethylene Carbonate,0,Dimethyl Carbonate,0,LiPF6,0.085086917,0.085086917,243.15,0.303
Propylene Carbonate,0.765225066,Fluoroethylene Carbonate,0,Dimethyl Carbonate,0,LiPF6,0.117387467,0.117387467,243.15,0.0786
Propylene Carbonate,0.709401709,Fluoroethylene Carbonate,0,Dimethyl Carbonate,0,LiPF6,0.145299145,0.145299145,243.15,0.00598
Propylene Carbonate,0.994017946,Fluoroethylene Carbonate,0,Dimethyl Carbonate,0,LiPF6,0.002991027,0.002991027,253.15,0.143
Propylene Carbonate,0.906577693,Fluoroethylene Carbonate,0,Dimethyl Carbonate,0,LiPF6,0.046711153,0.046711153,253.15,1.14
Propylene Carbonate,0.829826167,Fluoroethylene Carbonate,0,Dimethyl Carbonate,0,LiPF6,0.085086917,0.085086917,253.15,0.779
Propylene Carbonate,0.765225066,Fluoroethylene Carbonate,0,Dimethyl Carbonate,0,LiPF6,0.117387467,0.117387467,253.15,0.331
Propylene Carbonate,0.709401709,Fluoroethylene Carbonate,0,Dimethyl Carbonate,0,LiPF6,0.145299145,0.145299145,253.15,0.0689
Propylene Carbonate,0.994017946,Fluoroethylene Carbonate,0,Dimethyl Carbonate,0,LiPF6,0.002991027,0.002991027,263.15,0.206
Propylene Carbonate,0.906577693,Fluoroethylene Carbonate,0,Dimethyl Carbonate,0,LiPF6,0.046711153,0.046711153,263.15,1.83
Propylene Carbonate,0.829826167,Fluoroethylene Carbonate,0,Dimethyl Carbonate,0,LiPF6,0.085086917,0.085086917,263.15,1.47
Propylene Carbonate,0.765225066,Fluoroethylene Carbonate,0,Dimethyl Carbonate,0,LiPF6,0.117387467,0.117387467,263.15,0.798
Propylene Carbonate,0.709401709,Fluoroethylene Carbonate,0,Dimethyl Carbonate,0,LiPF6,0.145299145,0.145299145,263.15,0.265
Propylene Carbonate,0.994017946,Fluoroethylene Carbonate,0,Dimethyl Carbonate,0,LiPF6,0.002991027,0.002991027,273.15,0.277
Propylene Carbonate,0.906577693,Fluoroethylene Carbonate,0,Dimethyl Carbonate,0,LiPF6,0.046711153,0.046711153,273.15,2.65
Propylene Carbonate,0.829826167,Fluoroethylene Carbonate,0,Dimethyl Carbonate,0,LiPF6,0.085086917,0.085086917,273.15,2.35
Propylene Carbonate,0.765225066,Fluoroethylene Carbonate,0,Dimethyl Carbonate,0,LiPF6,0.117387467,0.117387467,273.15,1.47
Propylene Carbonate,0.709401709,Fluoroethylene Carbonate,0,Dimethyl Carbonate,0,LiPF6,0.145299145,0.145299145,273.15,0.626
Propylene Carbonate,0.994017946,Fluoroethylene Carbonate,0,Dimethyl Carbonate,0,LiPF6,0.002991027,0.002991027,283.15,0.358
Propylene Carbonate,0.906577693,Fluoroethylene Carbonate,0,Dimethyl Carbonate,0,LiPF6,0.046711153,0.046711153,283.15,3.58
Propylene Carbonate,0.829826167,Fluoroethylene Carbonate,0,Dimethyl Carbonate,0,LiPF6,0.085086917,0.085086917,283.15,3.41
Propylene Carbonate,0.765225066,Fluoroethylene Carbonate,0,Dimethyl Carbonate,0,LiPF6,0.117387467,0.117387467,283.15,2.33
Propylene Carbonate,0.709401709,Fluoroethylene Carbonate,0,Dimethyl Carbonate,0,LiPF6,0.145299145,0.145299145,283.15,1.17
Propylene Carbonate,0.994017946,Fluoroethylene Carbonate,0,Dimethyl Carbonate,0,LiPF6,0.002991027,0.002991027,293.15,0.447
Propylene Carbonate,0.906577693,Fluoroethylene Carbonate,0,Dimethyl Carbonate,0,LiPF6,0.046711153,0.046711153,293.15,4.65
Propylene Carbonate,0.829826167,Fluoroethylene Carbonate,0,Dimethyl Carbonate,0,LiPF6,0.085086917,0.085086917,293.15,4.66
Propylene Carbonate,0.765225066,Fluoroethylene Carbonate,0,Dimethyl Carbonate,0,LiPF6,0.117387467,0.117387467,293.15,3.4
Propylene Carbonate,0.709401709,Fluoroethylene Carbonate,0,Dimethyl Carbonate,0,LiPF6,0.145299145,0.145299145,293.15,1.93
Propylene Carbonate,0.994017946,Diethyl Carbonate,0,Fluoroethylene Carbonate,0,LiPF6,0.002991027,0.002991027,243.15,0.0897
Propylene Carbonate,0.906577693,Diethyl Carbonate,0,Fluoroethylene Carbonate,0,LiPF6,0.046711153,0.046711153,243.15,0.588
Propylene Carbonate,0.829826167,Diethyl Carbonate,0,Fluoroethylene Carbonate,0,LiPF6,0.085086917,0.085086917,243.15,0.303
Propylene Carbonate,0.765225066,Diethyl Carbonate,0,Fluoroethylene Carbonate,0,LiPF6,0.117387467,0.117387467,243.15,0.0786
Propylene Carbonate,0.709401709,Diethyl Carbonate,0,Fluoroethylene Carbonate,0,LiPF6,0.145299145,0.145299145,243.15,0.00598
Propylene Carbonate,0.994017946,Diethyl Carbonate,0,Fluoroethylene Carbonate,0,LiPF6,0.002991027,0.002991027,253.15,0.143
Propylene Carbonate,0.906577693,Diethyl Carbonate,0,Fluoroethylene Carbonate,0,LiPF6,0.046711153,0.046711153,253.15,1.14
Propylene Carbonate,0.829826167,Diethyl Carbonate,0,Fluoroethylene Carbonate,0,LiPF6,0.085086917,0.085086917,253.15,0.779
Propylene Carbonate,0.765225066,Diethyl Carbonate,0,Fluoroethylene Carbonate,0,LiPF6,0.117387467,0.117387467,253.15,0.331
Propylene Carbonate,0.709401709,Diethyl Carbonate,0,Fluoroethylene Carbonate,0,LiPF6,0.145299145,0.145299145,253.15,0.0689
Propylene Carbonate,0.994017946,Diethyl Carbonate,0,Fluoroethylene Carbonate,0,LiPF6,0.002991027,0.002991027,263.15,0.206
Propylene Carbonate,0.906577693,Diethyl Carbonate,0,Fluoroethylene Carbonate,0,LiPF6,0.046711153,0.046711153,263.15,1.83
Propylene Carbonate,0.829826167,Diethyl Carbonate,0,Fluoroethylene Carbonate,0,LiPF6,0.085086917,0.085086917,263.15,1.47
Propylene Carbonate,0.765225066,Diethyl Carbonate,0,Fluoroethylene Carbonate,0,LiPF6,0.117387467,0.117387467,263.15,0.798
Propylene Carbonate,0.709401709,Diethyl Carbonate,0,Fluoroethylene Carbonate,0,LiPF6,0.145299145,0.145299145,263.15,0.265
Propylene Carbonate,0.994017946,Diethyl Carbonate,0,Fluoroethylene Carbonate,0,LiPF6,0.002991027,0.002991027,273.15,0.277
Propylene Carbonate,0.906577693,Diethyl Carbonate,0,Fluoroethylene Carbonate,0,LiPF6,0.046711153,0.046711153,273.15,2.65
Propylene Carbonate,0.829826167,Diethyl Carbonate,0,Fluoroethylene Carbonate,0,LiPF6,0.085086917,0.085086917,273.15,2.35
Propylene Carbonate,0.765225066,Diethyl Carbonate,0,Fluoroethylene Carbonate,0,LiPF6,0.117387467,0.117387467,273.15,1.47
Propylene Carbonate,0.709401709,Diethyl Carbonate,0,Fluoroethylene Carbonate,0,LiPF6,0.145299145,0.145299145,273.15,0.626
Propylene Carbonate,0.994017946,Diethyl Carbonate,0,Fluoroethylene Carbonate,0,LiPF6,0.002991027,0.002991027,283.15,0.358
Propylene Carbonate,0.906577693,Diethyl Carbonate,0,Fluoroethylene Carbonate,0,LiPF6,0.046711153,0.046711153,283.15,3.58
Propylene Carbonate,0.829826167,Diethyl Carbonate,0,Fluoroethylene Carbonate,0,LiPF6,0.085086917,0.085086917,283.15,3.41
Propylene Carbonate,0.765225066,Diethyl Carbonate,0,Fluoroethylene Carbonate,0,LiPF6,0.117387467,0.117387467,283.15,2.33
Propylene Carbonate,0.709401709,Diethyl Carbonate,0,Fluoroethylene Carbonate,0,LiPF6,0.145299145,0.145299145,283.15,1.17
Propylene Carbonate,0.994017946,Diethyl Carbonate,0,Fluoroethylene Carbonate,0,LiPF6,0.002991027,0.002991027,293.15,0.447
Propylene Carbonate,0.906577693,Diethyl Carbonate,0,Fluoroethylene Carbonate,0,LiPF6,0.046711153,0.046711153,293.15,4.65
Propylene Carbonate,0.829826167,Diethyl Carbonate,0,Fluoroethylene Carbonate,0,LiPF6,0.085086917,0.085086917,293.15,4.66
Propylene Carbonate,0.765225066,Diethyl Carbonate,0,Fluoroethylene Carbonate,0,LiPF6,0.117387467,0.117387467,293.15,3.4
Propylene Carbonate,0.709401709,Diethyl Carbonate,0,Fluoroethylene Carbonate,0,LiPF6,0.145299145,0.145299145,293.15,1.93
Diethyl Carbonate,0.777501871,Fluoroethylene Carbonate,0.216516075,Ethylene Carbonate,-7.24E-17,LiTFSI,0.002991027,0.002991027,243.15,0.22
Diethyl Carbonate,0.700626511,Fluoroethylene Carbonate,0.195108086,Ethylene Carbonate,-6.52E-17,LiTFSI,0.052132701,0.052132701,243.15,2.35
Diethyl Carbonate,0.6348135,Fluoroethylene Carbonate,0.176780703,Ethylene Carbonate,-5.91E-17,LiTFSI,0.094202899,0.094202899,243.15,2.31
Diethyl Carbonate,0.580503609,Fluoroethylene Carbonate,0.161656669,Ethylene Carbonate,-5.40E-17,LiTFSI,0.128919861,0.128919861,243.15,1.66
Diethyl Carbonate,0.534621975,Fluoroethylene Carbonate,0.148879708,Ethylene Carbonate,-4.98E-17,LiTFSI,0.158249158,0.158249158,243.15,1.05
Diethyl Carbonate,0.777501871,Fluoroethylene Carbonate,0.216516075,Ethylene Carbonate,-7.24E-17,LiTFSI,0.002991027,0.002991027,253.15,0.276
Diethyl Carbonate,0.700626511,Fluoroethylene Carbonate,0.195108086,Ethylene Carbonate,-6.52E-17,LiTFSI,0.052132701,0.052132701,253.15,2.98
Diethyl Carbonate,0.6348135,Fluoroethylene Carbonate,0.176780703,Ethylene Carbonate,-5.91E-17,LiTFSI,0.094202899,0.094202899,253.15,3.05
Diethyl Carbonate,0.580503609,Fluoroethylene Carbonate,0.161656669,Ethylene Carbonate,-5.40E-17,LiTFSI,0.128919861,0.128919861,253.15,2.3
Diethyl Carbonate,0.534621975,Fluoroethylene Carbonate,0.148879708,Ethylene Carbonate,-4.98E-17,LiTFSI,0.158249158,0.158249158,253.15,1.56
Diethyl Carbonate,0.777501871,Fluoroethylene Carbonate,0.216516075,Ethylene Carbonate,-7.24E-17,LiTFSI,0.002991027,0.002991027,263.15,0.338
Diethyl Carbonate,0.700626511,Fluoroethylene Carbonate,0.195108086,Ethylene Carbonate,-6.52E-17,LiTFSI,0.052132701,0.052132701,263.15,3.68
Diethyl Carbonate,0.6348135,Fluoroethylene Carbonate,0.176780703,Ethylene Carbonate,-5.91E-17,LiTFSI,0.094202899,0.094202899,263.15,3.9
Diethyl Carbonate,0.580503609,Fluoroethylene Carbonate,0.161656669,Ethylene Carbonate,-5.40E-17,LiTFSI,0.128919861,0.128919861,263.15,3.05
Diethyl Carbonate,0.534621975,Fluoroethylene Carbonate,0.148879708,Ethylene Carbonate,-4.98E-17,LiTFSI,0.158249158,0.158249158,263.15,2.16
Diethyl Carbonate,0.777501871,Fluoroethylene Carbonate,0.216516075,Ethylene Carbonate,-7.24E-17,LiTFSI,0.002991027,0.002991027,273.15,0.407
Diethyl Carbonate,0.700626511,Fluoroethylene Carbonate,0.195108086,Ethylene Carbonate,-6.52E-17,LiTFSI,0.052132701,0.052132701,273.15,4.46
Diethyl Carbonate,0.6348135,Fluoroethylene Carbonate,0.176780703,Ethylene Carbonate,-5.91E-17,LiTFSI,0.094202899,0.094202899,273.15,4.84
Diethyl Carbonate,0.580503609,Fluoroethylene Carbonate,0.161656669,Ethylene Carbonate,-5.40E-17,LiTFSI,0.128919861,0.128919861,273.15,3.9
Diethyl Carbonate,0.534621975,Fluoroethylene Carbonate,0.148879708,Ethylene Carbonate,-4.98E-17,LiTFSI,0.158249158,0.158249158,273.15,2.88
Diethyl Carbonate,0.777501871,Fluoroethylene Carbonate,0.216516075,Ethylene Carbonate,-7.24E-17,LiTFSI,0.002991027,0.002991027,283.15,0.481
Diethyl Carbonate,0.700626511,Fluoroethylene Carbonate,0.195108086,Ethylene Carbonate,-6.52E-17,LiTFSI,0.052132701,0.052132701,283.15,5.29
Diethyl Carbonate,0.6348135,Fluoroethylene Carbonate,0.176780703,Ethylene Carbonate,-5.91E-17,LiTFSI,0.094202899,0.094202899,283.15,5.89
Diethyl Carbonate,0.580503609,Fluoroethylene Carbonate,0.161656669,Ethylene Carbonate,-5.40E-17,LiTFSI,0.128919861,0.128919861,283.15,4.86
Diethyl Carbonate,0.534621975,Fluoroethylene Carbonate,0.148879708,Ethylene Carbonate,-4.98E-17,LiTFSI,0.158249158,0.158249158,283.15,3.7
Diethyl Carbonate,0.777501871,Fluoroethylene Carbonate,0.216516075,Ethylene Carbonate,-7.24E-17,LiTFSI,0.002991027,0.002991027,293.15,0.56
Diethyl Carbonate,0.700626511,Fluoroethylene Carbonate,0.195108086,Ethylene Carbonate,-6.52E-17,LiTFSI,0.052132701,0.052132701,293.15,6.17
Diethyl Carbonate,0.6348135,Fluoroethylene Carbonate,0.176780703,Ethylene Carbonate,-5.91E-17,LiTFSI,0.094202899,0.094202899,293.15,7.02
Diethyl Carbonate,0.580503609,Fluoroethylene Carbonate,0.161656669,Ethylene Carbonate,-5.40E-17,LiTFSI,0.128919861,0.128919861,293.15,5.92
Diethyl Carbonate,0.534621975,Fluoroethylene Carbonate,0.148879708,Ethylene Carbonate,-4.98E-17,LiTFSI,0.158249158,0.158249158,293.15,4.63
Diethyl Carbonate,0,Fluoroethylene Carbonate,0,Ethylene Carbonate,0.919385797,LiPF6,0.040307102,0.040307102,243.15,0.054
Diethyl Carbonate,0,Fluoroethylene Carbonate,0,Ethylene Carbonate,0.85013876,LiPF6,0.07493062,0.07493062,243.15,0.116
Diethyl Carbonate,0,Fluoroethylene Carbonate,0,Ethylene Carbonate,0.790510295,LiPF6,0.104744852,0.104744852,243.15,0.0755
Diethyl Carbonate,0,Fluoroethylene Carbonate,0,Ethylene Carbonate,0.739130435,LiPF6,0.130434783,0.130434783,243.15,0.0314
Diethyl Carbonate,0,Fluoroethylene Carbonate,0,Ethylene Carbonate,0.919385797,LiPF6,0.040307102,0.040307102,253.15,0.158
Diethyl Carbonate,0,Fluoroethylene Carbonate,0,Ethylene Carbonate,0.85013876,LiPF6,0.07493062,0.07493062,253.15,0.344
Diethyl Carbonate,0,Fluoroethylene Carbonate,0,Ethylene Carbonate,0.790510295,LiPF6,0.104744852,0.104744852,253.15,0.279
Diethyl Carbonate,0,Fluoroethylene Carbonate,0,Ethylene Carbonate,0.739130435,LiPF6,0.130434783,0.130434783,253.15,0.162
Diethyl Carbonate,0,Fluoroethylene Carbonate,0,Ethylene Carbonate,0.919385797,LiPF6,0.040307102,0.040307102,263.15,0.392
Diethyl Carbonate,0,Fluoroethylene Carbonate,0,Ethylene Carbonate,0.85013876,LiPF6,0.07493062,0.07493062,263.15,0.803
Diethyl Carbonate,0,Fluoroethylene Carbonate,0,Ethylene Carbonate,0.790510295,LiPF6,0.104744852,0.104744852,263.15,0.716
Diethyl Carbonate,0,Fluoroethylene Carbonate,0,Ethylene Carbonate,0.739130435,LiPF6,0.130434783,0.130434783,263.15,0.498
Diethyl Carbonate,0,Fluoroethylene Carbonate,0,Ethylene Carbonate,0.919385797,LiPF6,0.040307102,0.040307102,273.15,0.866
Diethyl Carbonate,0,Fluoroethylene Carbonate,0,Ethylene Carbonate,0.85013876,LiPF6,0.07493062,0.07493062,273.15,1.6
Diethyl Carbonate,0,Fluoroethylene Carbonate,0,Ethylene Carbonate,0.790510295,LiPF6,0.104744852,0.104744852,273.15,1.49
Diethyl Carbonate,0,Fluoroethylene Carbonate,0,Ethylene Carbonate,0.739130435,LiPF6,0.130434783,0.130434783,273.15,1.13
Diethyl Carbonate,0,Fluoroethylene Carbonate,0,Ethylene Carbonate,0.919385797,LiPF6,0.040307102,0.040307102,283.15,1.75
Diethyl Carbonate,0,Fluoroethylene Carbonate,0,Ethylene Carbonate,0.85013876,LiPF6,0.07493062,0.07493062,283.15,2.86
Diethyl Carbonate,0,Fluoroethylene Carbonate,0,Ethylene Carbonate,0.790510295,LiPF6,0.104744852,0.104744852,283.15,2.68
Diethyl Carbonate,0,Fluoroethylene Carbonate,0,Ethylene Carbonate,0.739130435,LiPF6,0.130434783,0.130434783,283.15,2.14
Diethyl Carbonate,0,Fluoroethylene Carbonate,0,Ethylene Carbonate,0.919385797,LiPF6,0.040307102,0.040307102,293.15,3.27
Diethyl Carbonate,0,Fluoroethylene Carbonate,0,Ethylene Carbonate,0.85013876,LiPF6,0.07493062,0.07493062,293.15,4.71
Diethyl Carbonate,0,Fluoroethylene Carbonate,0,Ethylene Carbonate,0.790510295,LiPF6,0.104744852,0.104744852,293.15,4.38
Diethyl Carbonate,0,Fluoroethylene Carbonate,0,Ethylene Carbonate,0.739130435,LiPF6,0.130434783,0.130434783,293.15,3.6
Ethyl Methyl Carbonate,0,Ethylene Carbonate,0.603003019,Dimethyl Carbonate,0.393004965,LiTFSI,0.001996008,0.001996008,243.15,0.24
Ethyl Methyl Carbonate,0,Ethylene Carbonate,0.555500298,Dimethyl Carbonate,0.362045244,LiTFSI,0.041227229,0.041227229,243.15,2.45
Ethyl Methyl Carbonate,0,Ethylene Carbonate,0.513655671,Dimethyl Carbonate,0.334773165,LiTFSI,0.075785582,0.075785582,243.15,2.13
Ethyl Methyl Carbonate,0,Ethylene Carbonate,0.477621038,Dimethyl Carbonate,0.311287727,LiTFSI,0.105545617,0.105545617,243.15,1.17
Ethyl Methyl Carbonate,0,Ethylene Carbonate,0.446569475,Dimethyl Carbonate,0.291049987,LiTFSI,0.131190269,0.131190269,243.15,0.531
Ethyl Methyl Carbonate,0,Ethylene Carbonate,0.603003019,Dimethyl Carbonate,0.393004965,LiTFSI,0.001996008,0.001996008,253.15,0.322
Ethyl Methyl Carbonate,0,Ethylene Carbonate,0.555500298,Dimethyl Carbonate,0.362045244,LiTFSI,0.041227229,0.041227229,253.15,3.41
Ethyl Methyl Carbonate,0,Ethylene Carbonate,0.513655671,Dimethyl Carbonate,0.334773165,LiTFSI,0.075785582,0.075785582,253.15,3.17
Ethyl Methyl Carbonate,0,Ethylene Carbonate,0.477621038,Dimethyl Carbonate,0.311287727,LiTFSI,0.105545617,0.105545617,253.15,1.94
Ethyl Methyl Carbonate,0,Ethylene Carbonate,0.446569475,Dimethyl Carbonate,0.291049987,LiTFSI,0.131190269,0.131190269,253.15,1
Ethyl Methyl Carbonate,0,Ethylene Carbonate,0.603003019,Dimethyl Carbonate,0.393004965,LiTFSI,0.001996008,0.001996008,263.15,0.417
Ethyl Methyl Carbonate,0,Ethylene Carbonate,0.555500298,Dimethyl Carbonate,0.362045244,LiTFSI,0.041227229,0.041227229,263.15,4.54
Ethyl Methyl Carbonate,0,Ethylene Carbonate,0.513655671,Dimethyl Carbonate,0.334773165,LiTFSI,0.075785582,0.075785582,263.15,4.43
Ethyl Methyl Carbonate,0,Ethylene Carbonate,0.477621038,Dimethyl Carbonate,0.311287727,LiTFSI,0.105545617,0.105545617,263.15,2.93
Ethyl Methyl Carbonate,0,Ethylene Carbonate,0.446569475,Dimethyl Carbonate,0.291049987,LiTFSI,0.131190269,0.131190269,263.15,1.65
Ethyl Methyl Carbonate,0,Ethylene Carbonate,0.603003019,Dimethyl Carbonate,0.393004965,LiTFSI,0.001996008,0.001996008,273.15,0.524
Ethyl Methyl Carbonate,0,Ethylene Carbonate,0.555500298,Dimethyl Carbonate,0.362045244,LiTFSI,0.041227229,0.041227229,273.15,5.84
Ethyl Methyl Carbonate,0,Ethylene Carbonate,0.513655671,Dimethyl Carbonate,0.334773165,LiTFSI,0.075785582,0.075785582,273.15,5.9
Ethyl Methyl Carbonate,0,Ethylene Carbonate,0.477621038,Dimethyl Carbonate,0.311287727,LiTFSI,0.105545617,0.105545617,273.15,4.12
Ethyl Methyl Carbonate,0,Ethylene Carbonate,0.446569475,Dimethyl Carbonate,0.291049987,LiTFSI,0.131190269,0.131190269,273.15,2.47
Ethyl Methyl Carbonate,0,Ethylene Carbonate,0.603003019,Dimethyl Carbonate,0.393004965,LiTFSI,0.001996008,0.001996008,283.15,0.642
Ethyl Methyl Carbonate,0,Ethylene Carbonate,0.555500298,Dimethyl Carbonate,0.362045244,LiTFSI,0.041227229,0.041227229,283.15,7.29
Ethyl Methyl Carbonate,0,Ethylene Carbonate,0.513655671,Dimethyl Carbonate,0.334773165,LiTFSI,0.075785582,0.075785582,283.15,7.58
Ethyl Methyl Carbonate,0,Ethylene Carbonate,0.477621038,Dimethyl Carbonate,0.311287727,LiTFSI,0.105545617,0.105545617,283.15,5.52
Ethyl Methyl Carbonate,0,Ethylene Carbonate,0.446569475,Dimethyl Carbonate,0.291049987,LiTFSI,0.131190269,0.131190269,283.15,3.46
Ethyl Methyl Carbonate,0,Ethylene Carbonate,0.603003019,Dimethyl Carbonate,0.393004965,LiTFSI,0.001996008,0.001996008,293.15,0.769
Ethyl Methyl Carbonate,0,Ethylene Carbonate,0.555500298,Dimethyl Carbonate,0.362045244,LiTFSI,0.041227229,0.041227229,293.15,8.87
Ethyl Methyl Carbonate,0,Ethylene Carbonate,0.513655671,Dimethyl Carbonate,0.334773165,LiTFSI,0.075785582,0.075785582,293.15,9.44
Ethyl Methyl Carbonate,0,Ethylene Carbonate,0.477621038,Dimethyl Carbonate,0.311287727,LiTFSI,0.105545617,0.105545617,293.15,7.12
Ethyl Methyl Carbonate,0,Ethylene Carbonate,0.446569475,Dimethyl Carbonate,0.291049987,LiTFSI,0.131190269,0.131190269,293.15,4.63
Propylene Carbonate,0.3653794,Ethylene Carbonate,0.423579041,Dimethyl Carbonate,0.207049543,LiPF6,0.001996008,0.001996008,243.15,0.161
Propylene Carbonate,0.335249639,Ethylene Carbonate,0.388650047,Dimethyl Carbonate,0.189975912,LiPF6,0.043062201,0.043062201,243.15,1.44
Propylene Carbonate,0.308743347,Ethylene Carbonate,0.357921687,Dimethyl Carbonate,0.174955592,LiPF6,0.079189687,0.079189687,243.15,1.11
Propylene Carbonate,0.286484464,Ethylene Carbonate,0.332117286,Dimethyl Carbonate,0.16234215,LiPF6,0.10952805,0.10952805,243.15,0.471
Propylene Carbonate,0.266737926,Ethylene Carbonate,0.309225411,Dimethyl Carbonate,0.15115238,LiPF6,0.136442142,0.136442142,243.15,0.0981
Propylene Carbonate,0.3653794,Ethylene Carbonate,0.423579041,Dimethyl Carbonate,0.207049543,LiPF6,0.001996008,0.001996008,253.15,0.231
Propylene Carbonate,0.335249639,Ethylene Carbonate,0.388650047,Dimethyl Carbonate,0.189975912,LiPF6,0.043062201,0.043062201,253.15,2.25
Propylene Carbonate,0.308743347,Ethylene Carbonate,0.357921687,Dimethyl Carbonate,0.174955592,LiPF6,0.079189687,0.079189687,253.15,2
Propylene Carbonate,0.286484464,Ethylene Carbonate,0.332117286,Dimethyl Carbonate,0.16234215,LiPF6,0.10952805,0.10952805,253.15,1.12
Propylene Carbonate,0.266737926,Ethylene Carbonate,0.309225411,Dimethyl Carbonate,0.15115238,LiPF6,0.136442142,0.136442142,253.15,0.39
Propylene Carbonate,0.3653794,Ethylene Carbonate,0.423579041,Dimethyl Carbonate,0.207049543,LiPF6,0.001996008,0.001996008,263.15,0.312
Propylene Carbonate,0.335249639,Ethylene Carbonate,0.388650047,Dimethyl Carbonate,0.189975912,LiPF6,0.043062201,0.043062201,263.15,3.21
Propylene Carbonate,0.308743347,Ethylene Carbonate,0.357921687,Dimethyl Carbonate,0.174955592,LiPF6,0.079189687,0.079189687,263.15,3.15
Propylene Carbonate,0.286484464,Ethylene Carbonate,0.332117286,Dimethyl Carbonate,0.16234215,LiPF6,0.10952805,0.10952805,263.15,2.05
Propylene Carbonate,0.266737926,Ethylene Carbonate,0.309225411,Dimethyl Carbonate,0.15115238,LiPF6,0.136442142,0.136442142,263.15,0.955
Propylene Carbonate,0.3653794,Ethylene Carbonate,0.423579041,Dimethyl Carbonate,0.207049543,LiPF6,0.001996008,0.001996008,273.15,0.404
Propylene Carbonate,0.335249639,Ethylene Carbonate,0.388650047,Dimethyl Carbonate,0.189975912,LiPF6,0.043062201,0.043062201,273.15,4.33
Propylene Carbonate,0.308743347,Ethylene Carbonate,0.357921687,Dimethyl Carbonate,0.174955592,LiPF6,0.079189687,0.079189687,273.15,4.51
Propylene Carbonate,0.286484464,Ethylene Carbonate,0.332117286,Dimethyl Carbonate,0.16234215,LiPF6,0.10952805,0.10952805,273.15,3.27
Propylene Carbonate,0.266737926,Ethylene Carbonate,0.309225411,Dimethyl Carbonate,0.15115238,LiPF6,0.136442142,0.136442142,273.15,1.81
Propylene Carbonate,0.3653794,Ethylene Carbonate,0.423579041,Dimethyl Carbonate,0.207049543,LiPF6,0.001996008,0.001996008,283.15,0.506
Propylene Carbonate,0.335249639,Ethylene Carbonate,0.388650047,Dimethyl Carbonate,0.189975912,LiPF6,0.043062201,0.043062201,283.15,5.59
Propylene Carbonate,0.308743347,Ethylene Carbonate,0.357921687,Dimethyl Carbonate,0.174955592,LiPF6,0.079189687,0.079189687,283.15,6.09
Propylene Carbonate,0.286484464,Ethylene Carbonate,0.332117286,Dimethyl Carbonate,0.16234215,LiPF6,0.10952805,0.10952805,283.15,4.73
Propylene Carbonate,0.266737926,Ethylene Carbonate,0.309225411,Dimethyl Carbonate,0.15115238,LiPF6,0.136442142,0.136442142,283.15,2.96
Propylene Carbonate,0.3653794,Ethylene Carbonate,0.423579041,Dimethyl Carbonate,0.207049543,LiPF6,0.001996008,0.001996008,293.15,0.618
Propylene Carbonate,0.335249639,Ethylene Carbonate,0.388650047,Dimethyl Carbonate,0.189975912,LiPF6,0.043062201,0.043062201,293.15,6.99
Propylene Carbonate,0.308743347,Ethylene Carbonate,0.357921687,Dimethyl Carbonate,0.174955592,LiPF6,0.079189687,0.079189687,293.15,7.88
Propylene Carbonate,0.286484464,Ethylene Carbonate,0.332117286,Dimethyl Carbonate,0.16234215,LiPF6,0.10952805,0.10952805,293.15,6.44
Propylene Carbonate,0.266737926,Ethylene Carbonate,0.309225411,Dimethyl Carbonate,0.15115238,LiPF6,0.136442142,0.136442142,293.15,4.38
Propylene Carbonate,0.384353883,Diethyl Carbonate,0.166078216,Ethylene Carbonate,0.445575885,LiTFSI,0.001996008,0.001996008,243.15,0.136
Propylene Carbonate,0.351248657,Diethyl Carbonate,0.151773542,Ethylene Carbonate,0.407197476,LiTFSI,0.044890162,0.044890162,243.15,1.17
Propylene Carbonate,0.322168702,Diethyl Carbonate,0.139208177,Ethylene Carbonate,0.373485506,LiTFSI,0.082568807,0.082568807,243.15,0.804
Propylene Carbonate,0.297709482,Diethyl Carbonate,0.128639417,Ethylene Carbonate,0.345130286,LiTFSI,0.114260407,0.114260407,243.15,0.354
Propylene Carbonate,0.276585242,Diethyl Carbonate,0.119511694,Ethylene Carbonate,0.320641262,LiTFSI,0.141630901,0.141630901,243.15,0.128
Propylene Carbonate,0.384353883,Diethyl Carbonate,0.166078216,Ethylene Carbonate,0.445575885,LiTFSI,0.001996008,0.001996008,253.15,0.197
Propylene Carbonate,0.351248657,Diethyl Carbonate,0.151773542,Ethylene Carbonate,0.407197476,LiTFSI,0.044890162,0.044890162,253.15,1.82
Propylene Carbonate,0.322168702,Diethyl Carbonate,0.139208177,Ethylene Carbonate,0.373485506,LiTFSI,0.082568807,0.082568807,253.15,1.43
Propylene Carbonate,0.297709482,Diethyl Carbonate,0.128639417,Ethylene Carbonate,0.345130286,LiTFSI,0.114260407,0.114260407,253.15,0.752
Propylene Carbonate,0.276585242,Diethyl Carbonate,0.119511694,Ethylene Carbonate,0.320641262,LiTFSI,0.141630901,0.141630901,253.15,0.342
Propylene Carbonate,0.384353883,Diethyl Carbonate,0.166078216,Ethylene Carbonate,0.445575885,LiTFSI,0.001996008,0.001996008,263.15,0.268
Propylene Carbonate,0.351248657,Diethyl Carbonate,0.151773542,Ethylene Carbonate,0.407197476,LiTFSI,0.044890162,0.044890162,263.15,2.61
Propylene Carbonate,0.322168702,Diethyl Carbonate,0.139208177,Ethylene Carbonate,0.373485506,LiTFSI,0.082568807,0.082568807,263.15,2.22
Propylene Carbonate,0.297709482,Diethyl Carbonate,0.128639417,Ethylene Carbonate,0.345130286,LiTFSI,0.114260407,0.114260407,263.15,1.3
Propylene Carbonate,0.276585242,Diethyl Carbonate,0.119511694,Ethylene Carbonate,0.320641262,LiTFSI,0.141630901,0.141630901,263.15,0.682
Propylene Carbonate,0.384353883,Diethyl Carbonate,0.166078216,Ethylene Carbonate,0.445575885,LiTFSI,0.001996008,0.001996008,273.15,0.349
Propylene Carbonate,0.351248657,Diethyl Carbonate,0.151773542,Ethylene Carbonate,0.407197476,LiTFSI,0.044890162,0.044890162,273.15,3.53
Propylene Carbonate,0.322168702,Diethyl Carbonate,0.139208177,Ethylene Carbonate,0.373485506,LiTFSI,0.082568807,0.082568807,273.15,3.16
Propylene Carbonate,0.297709482,Diethyl Carbonate,0.128639417,Ethylene Carbonate,0.345130286,LiTFSI,0.114260407,0.114260407,273.15,2
Propylene Carbonate,0.276585242,Diethyl Carbonate,0.119511694,Ethylene Carbonate,0.320641262,LiTFSI,0.141630901,0.141630901,273.15,1.14
Propylene Carbonate,0.384353883,Diethyl Carbonate,0.166078216,Ethylene Carbonate,0.445575885,LiTFSI,0.001996008,0.001996008,283.15,0.438
Propylene Carbonate,0.351248657,Diethyl Carbonate,0.151773542,Ethylene Carbonate,0.407197476,LiTFSI,0.044890162,0.044890162,283.15,4.55
Propylene Carbonate,0.322168702,Diethyl Carbonate,0.139208177,Ethylene Carbonate,0.373485506,LiTFSI,0.082568807,0.082568807,283.15,4.26
Propylene Carbonate,0.297709482,Diethyl Carbonate,0.128639417,Ethylene Carbonate,0.345130286,LiTFSI,0.114260407,0.114260407,283.15,2.85
Propylene Carbonate,0.276585242,Diethyl Carbonate,0.119511694,Ethylene Carbonate,0.320641262,LiTFSI,0.141630901,0.141630901,283.15,1.73
Propylene Carbonate,0.384353883,Diethyl Carbonate,0.166078216,Ethylene Carbonate,0.445575885,LiTFSI,0.001996008,0.001996008,293.15,0.537
Propylene Carbonate,0.351248657,Diethyl Carbonate,0.151773542,Ethylene Carbonate,0.407197476,LiTFSI,0.044890162,0.044890162,293.15,5.71
Propylene Carbonate,0.322168702,Diethyl Carbonate,0.139208177,Ethylene Carbonate,0.373485506,LiTFSI,0.082568807,0.082568807,293.15,5.52
Propylene Carbonate,0.297709482,Diethyl Carbonate,0.128639417,Ethylene Carbonate,0.345130286,LiTFSI,0.114260407,0.114260407,293.15,3.85
Propylene Carbonate,0.276585242,Diethyl Carbonate,0.119511694,Ethylene Carbonate,0.320641262,LiTFSI,0.141630901,0.141630901,293.15,2.43
Fluoroethylene Carbonate,0,Ethyl Methyl Carbonate,0,Dimethyl Carbonate,0.996007984,LiPF6,0.001996008,0.001996008,243.15,0.0726
Fluoroethylene Carbonate,0,Ethyl Methyl Carbonate,0,Dimethyl Carbonate,0.917545542,LiPF6,0.041227229,0.041227229,243.15,1.13
Fluoroethylene Carbonate,0,Ethyl Methyl Carbonate,0,Dimethyl Carbonate,0.846722068,LiPF6,0.076638966,0.076638966,243.15,2.44
Fluoroethylene Carbonate,0,Ethyl Methyl Carbonate,0,Dimethyl Carbonate,0.787310098,LiPF6,0.106344951,0.106344951,243.15,2.69
Fluoroethylene Carbonate,0,Ethyl Methyl Carbonate,0,Dimethyl Carbonate,0.734605377,LiPF6,0.132697311,0.132697311,243.15,2.2
Fluoroethylene Carbonate,0,Ethyl Methyl Carbonate,0,Dimethyl Carbonate,0.996007984,LiPF6,0.001996008,0.001996008,253.15,0.0873
Fluoroethylene Carbonate,0,Ethyl Methyl Carbonate,0,Dimethyl Carbonate,0.917545542,LiPF6,0.041227229,0.041227229,253.15,1.38
Fluoroethylene Carbonate,0,Ethyl Methyl Carbonate,0,Dimethyl Carbonate,0.846722068,LiPF6,0.076638966,0.076638966,253.15,3.04
Fluoroethylene Carbonate,0,Ethyl Methyl Carbonate,0,Dimethyl Carbonate,0.787310098,LiPF6,0.106344951,0.106344951,253.15,3.51
Fluoroethylene Carbonate,0,Ethyl Methyl Carbonate,0,Dimethyl Carbonate,0.734605377,LiPF6,0.132697311,0.132697311,253.15,3.11
Fluoroethylene Carbonate,0,Ethyl Methyl Carbonate,0,Dimethyl Carbonate,0.996007984,LiPF6,0.001996008,0.001996008,263.15,0.104
Fluoroethylene Carbonate,0,Ethyl Methyl Carbonate,0,Dimethyl Carbonate,0.917545542,LiPF6,0.041227229,0.041227229,263.15,1.68
Fluoroethylene Carbonate,0,Ethyl Methyl Carbonate,0,Dimethyl Carbonate,0.846722068,LiPF6,0.076638966,0.076638966,263.15,3.74
Fluoroethylene Carbonate,0,Ethyl Methyl Carbonate,0,Dimethyl Carbonate,0.787310098,LiPF6,0.106344951,0.106344951,263.15,4.48
Fluoroethylene Carbonate,0,Ethyl Methyl Carbonate,0,Dimethyl Carbonate,0.734605377,LiPF6,0.132697311,0.132697311,263.15,4.21
Fluoroethylene Carbonate,0,Ethyl Methyl Carbonate,0,Dimethyl Carbonate,0.996007984,LiPF6,0.001996008,0.001996008,273.15,0.121
Fluoroethylene Carbonate,0,Ethyl Methyl Carbonate,0,Dimethyl Carbonate,0.917545542,LiPF6,0.041227229,0.041227229,273.15,2.02
Fluoroethylene Carbonate,0,Ethyl Methyl Carbonate,0,Dimethyl Carbonate,0.846722068,LiPF6,0.076638966,0.076638966,273.15,4.53
Fluoroethylene Carbonate,0,Ethyl Methyl Carbonate,0,Dimethyl Carbonate,0.787310098,LiPF6,0.106344951,0.106344951,273.15,5.59
Fluoroethylene Carbonate,0,Ethyl Methyl Carbonate,0,Dimethyl Carbonate,0.734605377,LiPF6,0.132697311,0.132697311,273.15,5.5
Fluoroethylene Carbonate,0,Ethyl Methyl Carbonate,0,Dimethyl Carbonate,0.996007984,LiPF6,0.001996008,0.001996008,283.15,0.141
Fluoroethylene Carbonate,0,Ethyl Methyl Carbonate,0,Dimethyl Carbonate,0.917545542,LiPF6,0.041227229,0.041227229,283.15,2.41
Fluoroethylene Carbonate,0,Ethyl Methyl Carbonate,0,Dimethyl Carbonate,0.846722068,LiPF6,0.076638966,0.076638966,283.15,5.41
Fluoroethylene Carbonate,0,Ethyl Methyl Carbonate,0,Dimethyl Carbonate,0.787310098,LiPF6,0.106344951,0.106344951,283.15,6.84
Fluoroethylene Carbonate,0,Ethyl Methyl Carbonate,0,Dimethyl Carbonate,0.734605377,LiPF6,0.132697311,0.132697311,283.15,7.01
Fluoroethylene Carbonate,0,Ethyl Methyl Carbonate,0,Dimethyl Carbonate,0.996007984,LiPF6,0.001996008,0.001996008,293.15,0.162
Fluoroethylene Carbonate,0,Ethyl Methyl Carbonate,0,Dimethyl Carbonate,0.917545542,LiPF6,0.041227229,0.041227229,293.15,2.85
Fluoroethylene Carbonate,0,Ethyl Methyl Carbonate,0,Dimethyl Carbonate,0.846722068,LiPF6,0.076638966,0.076638966,293.15,6.38
Fluoroethylene Carbonate,0,Ethyl Methyl Carbonate,0,Dimethyl Carbonate,0.787310098,LiPF6,0.106344951,0.106344951,293.15,8.24
Fluoroethylene Carbonate,0,Ethyl Methyl Carbonate,0,Dimethyl Carbonate,0.734605377,LiPF6,0.132697311,0.132697311,293.15,8.74
Propylene Carbonate,0,Diethyl Carbonate,0.774347403,Ethyl Methyl Carbonate,0.219670543,LiTFSI,0.002991027,0.002991027,243.15,0.0716
Propylene Carbonate,0,Diethyl Carbonate,0.699185071,Ethyl Methyl Carbonate,0.198348136,LiTFSI,0.051233397,0.051233397,243.15,1.09
Propylene Carbonate,0,Diethyl Carbonate,0.633517406,Ethyl Methyl Carbonate,0.179719221,LiTFSI,0.093381686,0.093381686,243.15,1.84
Propylene Carbonate,0,Diethyl Carbonate,0.579331622,Ethyl Methyl Carbonate,0.164347541,LiTFSI,0.128160418,0.128160418,243.15,1.82
Propylene Carbonate,0,Diethyl Carbonate,0.533557769,Ethyl Methyl Carbonate,0.151362198,LiTFSI,0.157540017,0.157540017,243.15,1.33
Propylene Carbonate,0,Diethyl Carbonate,0.774347403,Ethyl Methyl Carbonate,0.219670543,LiTFSI,0.002991027,0.002991027,253.15,0.0899
Propylene Carbonate,0,Diethyl Carbonate,0.699185071,Ethyl Methyl Carbonate,0.198348136,LiTFSI,0.051233397,0.051233397,253.15,1.37
Propylene Carbonate,0,Diethyl Carbonate,0.633517406,Ethyl Methyl Carbonate,0.179719221,LiTFSI,0.093381686,0.093381686,253.15,2.36
Propylene Carbonate,0,Diethyl Carbonate,0.579331622,Ethyl Methyl Carbonate,0.164347541,LiTFSI,0.128160418,0.128160418,253.15,2.41
Propylene Carbonate,0,Diethyl Carbonate,0.533557769,Ethyl Methyl Carbonate,0.151362198,LiTFSI,0.157540017,0.157540017,253.15,1.81
Propylene Carbonate,0,Diethyl Carbonate,0.774347403,Ethyl Methyl Carbonate,0.219670543,LiTFSI,0.002991027,0.002991027,263.15,0.11
Propylene Carbonate,0,Diethyl Carbonate,0.699185071,Ethyl Methyl Carbonate,0.198348136,LiTFSI,0.051233397,0.051233397,263.15,1.71
Propylene Carbonate,0,Diethyl Carbonate,0.633517406,Ethyl Methyl Carbonate,0.179719221,LiTFSI,0.093381686,0.093381686,263.15,2.97
Propylene Carbonate,0,Diethyl Carbonate,0.579331622,Ethyl Methyl Carbonate,0.164347541,LiTFSI,0.128160418,0.128160418,263.15,3.11
Propylene Carbonate,0,Diethyl Carbonate,0.533557769,Ethyl Methyl Carbonate,0.151362198,LiTFSI,0.157540017,0.157540017,263.15,2.39
Propylene Carbonate,0,Diethyl Carbonate,0.774347403,Ethyl Methyl Carbonate,0.219670543,LiTFSI,0.002991027,0.002991027,273.15,0.133
Propylene Carbonate,0,Diethyl Carbonate,0.699185071,Ethyl Methyl Carbonate,0.198348136,LiTFSI,0.051233397,0.051233397,273.15,2.1
Propylene Carbonate,0,Diethyl Carbonate,0.633517406,Ethyl Methyl Carbonate,0.179719221,LiTFSI,0.093381686,0.093381686,273.15,3.66
Propylene Carbonate,0,Diethyl Carbonate,0.579331622,Ethyl Methyl Carbonate,0.164347541,LiTFSI,0.128160418,0.128160418,273.15,3.91
Propylene Carbonate,0,Diethyl Carbonate,0.533557769,Ethyl Methyl Carbonate,0.151362198,LiTFSI,0.157540017,0.157540017,273.15,3.09
Propylene Carbonate,0,Diethyl Carbonate,0.774347403,Ethyl Methyl Carbonate,0.219670543,LiTFSI,0.002991027,0.002991027,283.15,0.158
Propylene Carbonate,0,Diethyl Carbonate,0.699185071,Ethyl Methyl Carbonate,0.198348136,LiTFSI,0.051233397,0.051233397,283.15,2.54
Propylene Carbonate,0,Diethyl Carbonate,0.633517406,Ethyl Methyl Carbonate,0.179719221,LiTFSI,0.093381686,0.093381686,283.15,4.46
Propylene Carbonate,0,Diethyl Carbonate,0.579331622,Ethyl Methyl Carbonate,0.164347541,LiTFSI,0.128160418,0.128160418,283.15,4.94
Propylene Carbonate,0,Diethyl Carbonate,0.533557769,Ethyl Methyl Carbonate,0.151362198,LiTFSI,0.157540017,0.157540017,283.15,4.16
Propylene Carbonate,0,Diethyl Carbonate,0.774347403,Ethyl Methyl Carbonate,0.219670543,LiTFSI,0.002991027,0.002991027,293.15,0.186
Propylene Carbonate,0,Diethyl Carbonate,0.699185071,Ethyl Methyl Carbonate,0.198348136,LiTFSI,0.051233397,0.051233397,293.15,3.02
Propylene Carbonate,0,Diethyl Carbonate,0.633517406,Ethyl Methyl Carbonate,0.179719221,LiTFSI,0.093381686,0.093381686,293.15,5.35
Propylene Carbonate,0,Diethyl Carbonate,0.579331622,Ethyl Methyl Carbonate,0.164347541,LiTFSI,0.128160418,0.128160418,293.15,6.01
Propylene Carbonate,0,Diethyl Carbonate,0.533557769,Ethyl Methyl Carbonate,0.151362198,LiTFSI,0.157540017,0.157540017,293.15,5.25
Diethyl Carbonate,0.774347403,Fluoroethylene Carbonate,0,Ethyl Methyl Carbonate,0.219670543,LiPF6,0.002991027,0.002991027,243.15,0.0464
Diethyl Carbonate,0.699185071,Fluoroethylene Carbonate,0,Ethyl Methyl Carbonate,0.198348136,LiPF6,0.051233397,0.051233397,243.15,0.517
