Repository: BattModels/DiffMix-NatCommData

# DiffMix-NatCommData

This is the official data repository for "Differentiable Modeling and Optimization of Non-aqueous Li-based Battery Electrolyte Solutions Using Geometric Deep Learning" published in Nature Communications.

# Citation

Coming soon.

File: training_data/published_AEM_data.csv (part 12 of 82)
sub1_name,x1 (mole fraction),sub2_name,x2 (mole fraction),sub3_name,x3 (mole fraction),salt,x4 (mole fraction),x5 (mole fraction),temperature (K),ionic conductivity (mS/cm)
Diethyl Carbonate,0.633517406,Fluoroethylene Carbonate,0,Ethyl Methyl Carbonate,0.179719221,LiPF6,0.093381686,0.093381686,243.15,0.874
Diethyl Carbonate,0.579331622,Fluoroethylene Carbonate,0,Ethyl Methyl Carbonate,0.164347541,LiPF6,0.128160418,0.128160418,243.15,0.527
Diethyl Carbonate,0.533557769,Fluoroethylene Carbonate,0,Ethyl Methyl Carbonate,0.151362198,LiPF6,0.157540017,0.157540017,243.15,0.117
Diethyl Carbonate,0.774347403,Fluoroethylene Carbonate,0,Ethyl Methyl Carbonate,0.219670543,LiPF6,0.002991027,0.002991027,253.15,0.058
Diethyl Carbonate,0.699185071,Fluoroethylene Carbonate,0,Ethyl Methyl Carbonate,0.198348136,LiPF6,0.051233397,0.051233397,253.15,0.677
Diethyl Carbonate,0.633517406,Fluoroethylene Carbonate,0,Ethyl Methyl Carbonate,0.179719221,LiPF6,0.093381686,0.093381686,253.15,1.23
Diethyl Carbonate,0.579331622,Fluoroethylene Carbonate,0,Ethyl Methyl Carbonate,0.164347541,LiPF6,0.128160418,0.128160418,253.15,0.884
Diethyl Carbonate,0.533557769,Fluoroethylene Carbonate,0,Ethyl Methyl Carbonate,0.151362198,LiPF6,0.157540017,0.157540017,253.15,0.267
Diethyl Carbonate,0.774347403,Fluoroethylene Carbonate,0,Ethyl Methyl Carbonate,0.219670543,LiPF6,0.002991027,0.002991027,263.15,0.0711
Diethyl Carbonate,0.699185071,Fluoroethylene Carbonate,0,Ethyl Methyl Carbonate,0.198348136,LiPF6,0.051233397,0.051233397,263.15,0.873
Diethyl Carbonate,0.633517406,Fluoroethylene Carbonate,0,Ethyl Methyl Carbonate,0.179719221,LiPF6,0.093381686,0.093381686,263.15,1.65
Diethyl Carbonate,0.579331622,Fluoroethylene Carbonate,0,Ethyl Methyl Carbonate,0.164347541,LiPF6,0.128160418,0.128160418,263.15,1.36
Diethyl Carbonate,0.533557769,Fluoroethylene Carbonate,0,Ethyl Methyl Carbonate,0.151362198,LiPF6,0.157540017,0.157540017,263.15,0.515
Diethyl Carbonate,0.774347403,Fluoroethylene Carbonate,0,Ethyl Methyl Carbonate,0.219670543,LiPF6,0.002991027,0.002991027,273.15,0.0857
Diethyl Carbonate,0.699185071,Fluoroethylene Carbonate,0,Ethyl Methyl Carbonate,0.198348136,LiPF6,0.051233397,0.051233397,273.15,1.11
Diethyl Carbonate,0.633517406,Fluoroethylene Carbonate,0,Ethyl Methyl Carbonate,0.179719221,LiPF6,0.093381686,0.093381686,273.15,2.16
Diethyl Carbonate,0.579331622,Fluoroethylene Carbonate,0,Ethyl Methyl Carbonate,0.164347541,LiPF6,0.128160418,0.128160418,273.15,1.98
Diethyl Carbonate,0.533557769,Fluoroethylene Carbonate,0,Ethyl Methyl Carbonate,0.151362198,LiPF6,0.157540017,0.157540017,273.15,0.896
Diethyl Carbonate,0.774347403,Fluoroethylene Carbonate,0,Ethyl Methyl Carbonate,0.219670543,LiPF6,0.002991027,0.002991027,283.15,0.102
Diethyl Carbonate,0.699185071,Fluoroethylene Carbonate,0,Ethyl Methyl Carbonate,0.198348136,LiPF6,0.051233397,0.051233397,283.15,1.39
Diethyl Carbonate,0.633517406,Fluoroethylene Carbonate,0,Ethyl Methyl Carbonate,0.179719221,LiPF6,0.093381686,0.093381686,283.15,2.73
Diethyl Carbonate,0.579331622,Fluoroethylene Carbonate,0,Ethyl Methyl Carbonate,0.164347541,LiPF6,0.128160418,0.128160418,283.15,2.72
Diethyl Carbonate,0.533557769,Fluoroethylene Carbonate,0,Ethyl Methyl Carbonate,0.151362198,LiPF6,0.157540017,0.157540017,283.15,1.43
Diethyl Carbonate,0.774347403,Fluoroethylene Carbonate,0,Ethyl Methyl Carbonate,0.219670543,LiPF6,0.002991027,0.002991027,293.15,0.12
Diethyl Carbonate,0.699185071,Fluoroethylene Carbonate,0,Ethyl Methyl Carbonate,0.198348136,LiPF6,0.051233397,0.051233397,293.15,1.71
Diethyl Carbonate,0.633517406,Fluoroethylene Carbonate,0,Ethyl Methyl Carbonate,0.179719221,LiPF6,0.093381686,0.093381686,293.15,3.39
Diethyl Carbonate,0.579331622,Fluoroethylene Carbonate,0,Ethyl Methyl Carbonate,0.164347541,LiPF6,0.128160418,0.128160418,293.15,3.61
Diethyl Carbonate,0.533557769,Fluoroethylene Carbonate,0,Ethyl Methyl Carbonate,0.151362198,LiPF6,0.157540017,0.157540017,293.15,2.15
Propylene Carbonate,0.567344885,Fluoroethylene Carbonate,0,Dimethyl Carbonate,0.428663099,LiTFSI,0.001996008,0.001996008,243.15,0.234
Propylene Carbonate,0.519518496,Fluoroethylene Carbonate,0,Dimethyl Carbonate,0.392527393,LiTFSI,0.043977055,0.043977055,243.15,2.4
Propylene Carbonate,0.477474593,Fluoroethylene Carbonate,0,Dimethyl Carbonate,0.360760701,LiTFSI,0.080882353,0.080882353,243.15,2.06
Propylene Carbonate,0.441239772,Fluoroethylene Carbonate,0,Dimethyl Carbonate,0.333383121,LiTFSI,0.112688554,0.112688554,243.15,1.16
Propylene Carbonate,0.410792224,Fluoroethylene Carbonate,0,Dimethyl Carbonate,0.310378171,LiTFSI,0.139414802,0.139414802,243.15,0.566
Propylene Carbonate,0.567344885,Fluoroethylene Carbonate,0,Dimethyl Carbonate,0.428663099,LiTFSI,0.001996008,0.001996008,253.15,0.315
Propylene Carbonate,0.519518496,Fluoroethylene Carbonate,0,Dimethyl Carbonate,0.392527393,LiTFSI,0.043977055,0.043977055,253.15,3.35
Propylene Carbonate,0.477474593,Fluoroethylene Carbonate,0,Dimethyl Carbonate,0.360760701,LiTFSI,0.080882353,0.080882353,253.15,3.08
Propylene Carbonate,0.441239772,Fluoroethylene Carbonate,0,Dimethyl Carbonate,0.333383121,LiTFSI,0.112688554,0.112688554,253.15,1.92
Propylene Carbonate,0.410792224,Fluoroethylene Carbonate,0,Dimethyl Carbonate,0.310378171,LiTFSI,0.139414802,0.139414802,253.15,1.05
Propylene Carbonate,0.567344885,Fluoroethylene Carbonate,0,Dimethyl Carbonate,0.428663099,LiTFSI,0.001996008,0.001996008,263.15,0.402
Propylene Carbonate,0.519518496,Fluoroethylene Carbonate,0,Dimethyl Carbonate,0.392527393,LiTFSI,0.043977055,0.043977055,263.15,4.4
Propylene Carbonate,0.477474593,Fluoroethylene Carbonate,0,Dimethyl Carbonate,0.360760701,LiTFSI,0.080882353,0.080882353,263.15,4.24
Propylene Carbonate,0.441239772,Fluoroethylene Carbonate,0,Dimethyl Carbonate,0.333383121,LiTFSI,0.112688554,0.112688554,263.15,2.82
Propylene Carbonate,0.410792224,Fluoroethylene Carbonate,0,Dimethyl Carbonate,0.310378171,LiTFSI,0.139414802,0.139414802,263.15,1.66
Propylene Carbonate,0.567344885,Fluoroethylene Carbonate,0,Dimethyl Carbonate,0.428663099,LiTFSI,0.001996008,0.001996008,273.15,0.496
Propylene Carbonate,0.519518496,Fluoroethylene Carbonate,0,Dimethyl Carbonate,0.392527393,LiTFSI,0.043977055,0.043977055,273.15,5.54
Propylene Carbonate,0.477474593,Fluoroethylene Carbonate,0,Dimethyl Carbonate,0.360760701,LiTFSI,0.080882353,0.080882353,273.15,5.52
Propylene Carbonate,0.441239772,Fluoroethylene Carbonate,0,Dimethyl Carbonate,0.333383121,LiTFSI,0.112688554,0.112688554,273.15,3.86
Propylene Carbonate,0.410792224,Fluoroethylene Carbonate,0,Dimethyl Carbonate,0.310378171,LiTFSI,0.139414802,0.139414802,273.15,2.4
Propylene Carbonate,0.567344885,Fluoroethylene Carbonate,0,Dimethyl Carbonate,0.428663099,LiTFSI,0.001996008,0.001996008,283.15,0.595
Propylene Carbonate,0.519518496,Fluoroethylene Carbonate,0,Dimethyl Carbonate,0.392527393,LiTFSI,0.043977055,0.043977055,283.15,6.77
Propylene Carbonate,0.477474593,Fluoroethylene Carbonate,0,Dimethyl Carbonate,0.360760701,LiTFSI,0.080882353,0.080882353,283.15,6.95
Propylene Carbonate,0.441239772,Fluoroethylene Carbonate,0,Dimethyl Carbonate,0.333383121,LiTFSI,0.112688554,0.112688554,283.15,5.03
Propylene Carbonate,0.410792224,Fluoroethylene Carbonate,0,Dimethyl Carbonate,0.310378171,LiTFSI,0.139414802,0.139414802,283.15,3.26
Propylene Carbonate,0.567344885,Fluoroethylene Carbonate,0,Dimethyl Carbonate,0.428663099,LiTFSI,0.001996008,0.001996008,293.15,0.703
Propylene Carbonate,0.519518496,Fluoroethylene Carbonate,0,Dimethyl Carbonate,0.392527393,LiTFSI,0.043977055,0.043977055,293.15,8.1
Propylene Carbonate,0.477474593,Fluoroethylene Carbonate,0,Dimethyl Carbonate,0.360760701,LiTFSI,0.080882353,0.080882353,293.15,8.51
Propylene Carbonate,0.441239772,Fluoroethylene Carbonate,0,Dimethyl Carbonate,0.333383121,LiTFSI,0.112688554,0.112688554,293.15,6.36
Propylene Carbonate,0.410792224,Fluoroethylene Carbonate,0,Dimethyl Carbonate,0.310378171,LiTFSI,0.139414802,0.139414802,293.15,4.25
Propylene Carbonate,0,Diethyl Carbonate,0.179459445,Ethyl Methyl Carbonate,0.814558501,LiTFSI,0.002991027,0.002991027,243.15,0.0667
Propylene Carbonate,0,Diethyl Carbonate,0.163018012,Ethyl Methyl Carbonate,0.73993156,LiTFSI,0.048525214,0.048525214,243.15,1.18
Propylene Carbonate,0,Diethyl Carbonate,0.148912094,Ethyl Methyl Carbonate,0.675905424,LiTFSI,0.087591241,0.087591241,243.15,2.17
Propylene Carbonate,0,Diethyl Carbonate,0.136753075,Ethyl Methyl Carbonate,0.62071617,LiTFSI,0.121265378,0.121265378,243.15,2.39
Propylene Carbonate,0,Diethyl Carbonate,0.126500425,Ethyl Methyl Carbonate,0.574179847,LiTFSI,0.149659864,0.149659864,243.15,1.93
Propylene Carbonate,0,Diethyl Carbonate,0.179459445,Ethyl Methyl Carbonate,0.814558501,LiTFSI,0.002991027,0.002991027,253.15,0.0823
Propylene Carbonate,0,Diethyl Carbonate,0.163018012,Ethyl Methyl Carbonate,0.73993156,LiTFSI,0.048525214,0.048525214,253.15,1.44
Propylene Carbonate,0,Diethyl Carbonate,0.148912094,Ethyl Methyl Carbonate,0.675905424,LiTFSI,0.087591241,0.087591241,253.15,2.67
Propylene Carbonate,0,Diethyl Carbonate,0.136753075,Ethyl Methyl Carbonate,0.62071617,LiTFSI,0.121265378,0.121265378,253.15,3.01
Propylene Carbonate,0,Diethyl Carbonate,0.126500425,Ethyl Methyl Carbonate,0.574179847,LiTFSI,0.149659864,0.149659864,253.15,2.48
Propylene Carbonate,0,Diethyl Carbonate,0.179459445,Ethyl Methyl Carbonate,0.814558501,LiTFSI,0.002991027,0.002991027,263.15,0.0997
Propylene Carbonate,0,Diethyl Carbonate,0.163018012,Ethyl Methyl Carbonate,0.73993156,LiTFSI,0.048525214,0.048525214,263.15,1.73
Propylene Carbonate,0,Diethyl Carbonate,0.148912094,Ethyl Methyl Carbonate,0.675905424,LiTFSI,0.087591241,0.087591241,263.15,3.24
Propylene Carbonate,0,Diethyl Carbonate,0.136753075,Ethyl Methyl Carbonate,0.62071617,LiTFSI,0.121265378,0.121265378,263.15,3.73
Propylene Carbonate,0,Diethyl Carbonate,0.126500425,Ethyl Methyl Carbonate,0.574179847,LiTFSI,0.149659864,0.149659864,263.15,3.13
Propylene Carbonate,0,Diethyl Carbonate,0.179459445,Ethyl Methyl Carbonate,0.814558501,LiTFSI,0.002991027,0.002991027,273.15,0.119
Propylene Carbonate,0,Diethyl Carbonate,0.163018012,Ethyl Methyl Carbonate,0.73993156,LiTFSI,0.048525214,0.048525214,273.15,2.06
Propylene Carbonate,0,Diethyl Carbonate,0.148912094,Ethyl Methyl Carbonate,0.675905424,LiTFSI,0.087591241,0.087591241,273.15,3.89
Propylene Carbonate,0,Diethyl Carbonate,0.136753075,Ethyl Methyl Carbonate,0.62071617,LiTFSI,0.121265378,0.121265378,273.15,4.54
Propylene Carbonate,0,Diethyl Carbonate,0.126500425,Ethyl Methyl Carbonate,0.574179847,LiTFSI,0.149659864,0.149659864,273.15,3.9
Propylene Carbonate,0,Diethyl Carbonate,0.179459445,Ethyl Methyl Carbonate,0.814558501,LiTFSI,0.002991027,0.002991027,283.15,0.14
Propylene Carbonate,0,Diethyl Carbonate,0.163018012,Ethyl Methyl Carbonate,0.73993156,LiTFSI,0.048525214,0.048525214,283.15,2.45
Propylene Carbonate,0,Diethyl Carbonate,0.148912094,Ethyl Methyl Carbonate,0.675905424,LiTFSI,0.087591241,0.087591241,283.15,4.62
Propylene Carbonate,0,Diethyl Carbonate,0.136753075,Ethyl Methyl Carbonate,0.62071617,LiTFSI,0.121265378,0.121265378,283.15,5.46
Propylene Carbonate,0,Diethyl Carbonate,0.126500425,Ethyl Methyl Carbonate,0.574179847,LiTFSI,0.149659864,0.149659864,283.15,4.79
Propylene Carbonate,0,Diethyl Carbonate,0.179459445,Ethyl Methyl Carbonate,0.814558501,LiTFSI,0.002991027,0.002991027,293.15,0.163
Propylene Carbonate,0,Diethyl Carbonate,0.163018012,Ethyl Methyl Carbonate,0.73993156,LiTFSI,0.048525214,0.048525214,293.15,2.88
Propylene Carbonate,0,Diethyl Carbonate,0.148912094,Ethyl Methyl Carbonate,0.675905424,LiTFSI,0.087591241,0.087591241,293.15,5.42
Propylene Carbonate,0,Diethyl Carbonate,0.136753075,Ethyl Methyl Carbonate,0.62071617,LiTFSI,0.121265378,0.121265378,293.15,6.49
Propylene Carbonate,0,Diethyl Carbonate,0.126500425,Ethyl Methyl Carbonate,0.574179847,LiTFSI,0.149659864,0.149659864,293.15,5.83
Diethyl Carbonate,0.530342559,Ethylene Carbonate,0,Dimethyl Carbonate,0.463675387,LiPF6,0.002991027,0.002991027,243.15,0.0716
Diethyl Carbonate,0.48272141,Ethylene Carbonate,0,Dimethyl Carbonate,0.422040495,LiPF6,0.047619048,0.047619048,243.15,1.03
Diethyl Carbonate,0.440957481,Ethylene Carbonate,0,Dimethyl Carbonate,0.385526537,LiPF6,0.086757991,0.086757991,243.15,1.92
Diethyl Carbonate,0.405786567,Ethylene Carbonate,0,Dimethyl Carbonate,0.354776813,LiPF6,0.11971831,0.11971831,243.15,1.76
Diethyl Carbonate,0.375382658,Ethylene Carbonate,0,Dimethyl Carbonate,0.328194855,LiPF6,0.148211244,0.148211244,243.15,0.773
Diethyl Carbonate,0.530342559,Ethylene Carbonate,0,Dimethyl Carbonate,0.463675387,LiPF6,0.002991027,0.002991027,253.15,0.0839
Diethyl Carbonate,0.48272141,Ethylene Carbonate,0,Dimethyl Carbonate,0.422040495,LiPF6,0.047619048,0.047619048,253.15,1.26
Diethyl Carbonate,0.440957481,Ethylene Carbonate,0,Dimethyl Carbonate,0.385526537,LiPF6,0.086757991,0.086757991,253.15,2.4
Diethyl Carbonate,0.405786567,Ethylene Carbonate,0,Dimethyl Carbonate,0.354776813,LiPF6,0.11971831,0.11971831,253.15,2.39
Diethyl Carbonate,0.375382658,Ethylene Carbonate,0,Dimethyl Carbonate,0.328194855,LiPF6,0.148211244,0.148211244,253.15,1.24
Diethyl Carbonate,0.530342559,Ethylene Carbonate,0,Dimethyl Carbonate,0.463675387,LiPF6,0.002991027,0.002991027,263.15,0.0976
Diethyl Carbonate,0.48272141,Ethylene Carbonate,0,Dimethyl Carbonate,0.422040495,LiPF6,0.047619048,0.047619048,263.15,1.53
Diethyl Carbonate,0.440957481,Ethylene Carbonate,0,Dimethyl Carbonate,0.385526537,LiPF6,0.086757991,0.086757991,263.15,2.96
Diethyl Carbonate,0.405786567,Ethylene Carbonate,0,Dimethyl Carbonate,0.354776813,LiPF6,0.11971831,0.11971831,263.15,3.14
Diethyl Carbonate,0.375382658,Ethylene Carbonate,0,Dimethyl Carbonate,0.328194855,LiPF6,0.148211244,0.148211244,263.15,1.88
Diethyl Carbonate,0.530342559,Ethylene Carbonate,0,Dimethyl Carbonate,0.463675387,LiPF6,0.002991027,0.002991027,273.15,0.113
Diethyl Carbonate,0.48272141,Ethylene Carbonate,0,Dimethyl Carbonate,0.422040495,LiPF6,0.047619048,0.047619048,273.15,1.83
Diethyl Carbonate,0.440957481,Ethylene Carbonate,0,Dimethyl Carbonate,0.385526537,LiPF6,0.086757991,0.086757991,273.15,3.61
Diethyl Carbonate,0.405786567,Ethylene Carbonate,0,Dimethyl Carbonate,0.354776813,LiPF6,0.11971831,0.11971831,273.15,4.02
Diethyl Carbonate,0.375382658,Ethylene Carbonate,0,Dimethyl Carbonate,0.328194855,LiPF6,0.148211244,0.148211244,273.15,2.7
Diethyl Carbonate,0.530342559,Ethylene Carbonate,0,Dimethyl Carbonate,0.463675387,LiPF6,0.002991027,0.002991027,283.15,0.129
Diethyl Carbonate,0.48272141,Ethylene Carbonate,0,Dimethyl Carbonate,0.422040495,LiPF6,0.047619048,0.047619048,283.15,2.18
Diethyl Carbonate,0.440957481,Ethylene Carbonate,0,Dimethyl Carbonate,0.385526537,LiPF6,0.086757991,0.086757991,283.15,4.32
Diethyl Carbonate,0.405786567,Ethylene Carbonate,0,Dimethyl Carbonate,0.354776813,LiPF6,0.11971831,0.11971831,283.15,5.03
Diethyl Carbonate,0.375382658,Ethylene Carbonate,0,Dimethyl Carbonate,0.328194855,LiPF6,0.148211244,0.148211244,283.15,3.72
Diethyl Carbonate,0.530342559,Ethylene Carbonate,0,Dimethyl Carbonate,0.463675387,LiPF6,0.002991027,0.002991027,293.15,0.148
Diethyl Carbonate,0.48272141,Ethylene Carbonate,0,Dimethyl Carbonate,0.422040495,LiPF6,0.047619048,0.047619048,293.15,2.59
Diethyl Carbonate,0.440957481,Ethylene Carbonate,0,Dimethyl Carbonate,0.385526537,LiPF6,0.086757991,0.086757991,293.15,5.13
Diethyl Carbonate,0.405786567,Ethylene Carbonate,0,Dimethyl Carbonate,0.354776813,LiPF6,0.11971831,0.11971831,293.15,6.18
Diethyl Carbonate,0.375382658,Ethylene Carbonate,0,Dimethyl Carbonate,0.328194855,LiPF6,0.148211244,0.148211244,293.15,4.96
Diethyl Carbonate,0.182200545,Fluoroethylene Carbonate,0.811817401,Dimethyl Carbonate,0,LiPF6,0.002991027,0.002991027,243.15,0.0642
Diethyl Carbonate,0.165507982,Fluoroethylene Carbonate,0.73744159,Dimethyl Carbonate,0,LiPF6,0.048525214,0.048525214,243.15,0.342
Diethyl Carbonate,0.150577348,Fluoroethylene Carbonate,0.670916277,Dimethyl Carbonate,0,LiPF6,0.089253188,0.089253188,243.15,0.169
Diethyl Carbonate,0.138276713,Fluoroethylene Carbonate,0.616109252,Dimethyl Carbonate,0,LiPF6,0.122807018,0.122807018,243.15,0.0487
Diethyl Carbonate,0.127903366,Fluoroethylene Carbonate,0.569889503,Dimethyl Carbonate,0,LiPF6,0.151103565,0.151103565,243.15,0.00605
Diethyl Carbonate,0.182200545,Fluoroethylene Carbonate,0.811817401,Dimethyl Carbonate,0,LiPF6,0.002991027,0.002991027,253.15,0.106
Diethyl Carbonate,0.165507982,Fluoroethylene Carbonate,0.73744159,Dimethyl Carbonate,0,LiPF6,0.048525214,0.048525214,253.15,0.754
Diethyl Carbonate,0.150577348,Fluoroethylene Carbonate,0.670916277,Dimethyl Carbonate,0,LiPF6,0.089253188,0.089253188,253.15,0.514
Diethyl Carbonate,0.138276713,Fluoroethylene Carbonate,0.616109252,Dimethyl Carbonate,0,LiPF6,0.122807018,0.122807018,253.15,0.243
Diethyl Carbonate,0.127903366,Fluoroethylene Carbonate,0.569889503,Dimethyl Carbonate,0,LiPF6,0.151103565,0.151103565,253.15,0.0726
Diethyl Carbonate,0.182200545,Fluoroethylene Carbonate,0.811817401,Dimethyl Carbonate,0,LiPF6,0.002991027,0.002991027,263.15,0.161
Diethyl Carbonate,0.165507982,Fluoroethylene Carbonate,0.73744159,Dimethyl Carbonate,0,LiPF6,0.048525214,0.048525214,263.15,1.36
Diethyl Carbonate,0.150577348,Fluoroethylene Carbonate,0.670916277,Dimethyl Carbonate,0,LiPF6,0.089253188,0.089253188,263.15,1.12
Diethyl Carbonate,0.138276713,Fluoroethylene Carbonate,0.616109252,Dimethyl Carbonate,0,LiPF6,0.122807018,0.122807018,263.15,0.677
Diethyl Carbonate,0.127903366,Fluoroethylene Carbonate,0.569889503,Dimethyl Carbonate,0,LiPF6,0.151103565,0.151103565,263.15,0.31
Diethyl Carbonate,0.182200545,Fluoroethylene Carbonate,0.811817401,Dimethyl Carbonate,0,LiPF6,0.002991027,0.002991027,273.15,0.232
Diethyl Carbonate,0.165507982,Fluoroethylene Carbonate,0.73744159,Dimethyl Carbonate,0,LiPF6,0.048525214,0.048525214,273.15,2.17
Diethyl Carbonate,0.150577348,Fluoroethylene Carbonate,0.670916277,Dimethyl Carbonate,0,LiPF6,0.089253188,0.089253188,273.15,2.01
Diethyl Carbonate,0.138276713,Fluoroethylene Carbonate,0.616109252,Dimethyl Carbonate,0,LiPF6,0.122807018,0.122807018,273.15,1.4
Diethyl Carbonate,0.127903366,Fluoroethylene Carbonate,0.569889503,Dimethyl Carbonate,0,LiPF6,0.151103565,0.151103565,273.15,0.806
Diethyl Carbonate,0.182200545,Fluoroethylene Carbonate,0.811817401,Dimethyl Carbonate,0,LiPF6,0.002991027,0.002991027,283.15,0.318
Diethyl Carbonate,0.165507982,Fluoroethylene Carbonate,0.73744159,Dimethyl Carbonate,0,LiPF6,0.048525214,0.048525214,283.15,3.18
Diethyl Carbonate,0.150577348,Fluoroethylene Carbonate,0.670916277,Dimethyl Carbonate,0,LiPF6,0.089253188,0.089253188,283.15,3.18
Diethyl Carbonate,0.138276713,Fluoroethylene Carbonate,0.616109252,Dimethyl Carbonate,0,LiPF6,0.122807018,0.122807018,283.15,2.45
Diethyl Carbonate,0.127903366,Fluoroethylene Carbonate,0.569889503,Dimethyl Carbonate,0,LiPF6,0.151103565,0.151103565,283.15,1.6
Diethyl Carbonate,0.182200545,Fluoroethylene Carbonate,0.811817401,Dimethyl Carbonate,0,LiPF6,0.002991027,0.002991027,293.15,0.417
Diethyl Carbonate,0.165507982,Fluoroethylene Carbonate,0.73744159,Dimethyl Carbonate,0,LiPF6,0.048525214,0.048525214,293.15,4.39
Diethyl Carbonate,0.150577348,Fluoroethylene Carbonate,0.670916277,Dimethyl Carbonate,0,LiPF6,0.089253188,0.089253188,293.15,4.64
Diethyl Carbonate,0.138276713,Fluoroethylene Carbonate,0.616109252,Dimethyl Carbonate,0,LiPF6,0.122807018,0.122807018,293.15,3.79
Diethyl Carbonate,0.127903366,Fluoroethylene Carbonate,0.569889503,Dimethyl Carbonate,0,LiPF6,0.151103565,0.151103565,293.15,2.71
Propylene Carbonate,0.605460823,Diethyl Carbonate,0,Fluoroethylene Carbonate,0.388557123,LiPF6,0.002991027,0.002991027,243.15,0.0879
Propylene Carbonate,0.55220057,Diethyl Carbonate,0,Fluoroethylene Carbonate,0.354377123,LiPF6,0.046711153,0.046711153,243.15,0.574
Propylene Carbonate,0.504432079,Diethyl Carbonate,0,Fluoroethylene Carbonate,0.323721486,LiPF6,0.085923218,0.085923218,243.15,0.322
Propylene Carbonate,0.464207409,Diethyl Carbonate,0,Fluoroethylene Carbonate,0.297907128,LiPF6,0.118942731,0.118942731,243.15,0.113
Propylene Carbonate,0.430322988,Diethyl Carbonate,0,Fluoroethylene Carbonate,0.276161654,LiPF6,0.146757679,0.146757679,243.15,0.0189
Propylene Carbonate,0.605460823,Diethyl Carbonate,0,Fluoroethylene Carbonate,0.388557123,LiPF6,0.002991027,0.002991027,253.15,0.138
Propylene Carbonate,0.55220057,Diethyl Carbonate,0,Fluoroethylene Carbonate,0.354377123,LiPF6,0.046711153,0.046711153,253.15,1.11
Propylene Carbonate,0.504432079,Diethyl Carbonate,0,Fluoroethylene Carbonate,0.323721486,LiPF6,0.085923218,0.085923218,253.15,0.802
Propylene Carbonate,0.464207409,Diethyl Carbonate,0,Fluoroethylene Carbonate,0.297907128,LiPF6,0.118942731,0.118942731,253.15,0.402
Propylene Carbonate,0.430322988,Diethyl Carbonate,0,Fluoroethylene Carbonate,0.276161654,LiPF6,0.146757679,0.146757679,253.15,0.129
Propylene Carbonate,0.605460823,Diethyl Carbonate,0,Fluoroethylene Carbonate,0.388557123,LiPF6,0.002991027,0.002991027,263.15,0.201
Propylene Carbonate,0.55220057,Diethyl Carbonate,0,Fluoroethylene Carbonate,0.354377123,LiPF6,0.046711153,0.046711153,263.15,1.82
Propylene Carbonate,0.504432079,Diethyl Carbonate,0,Fluoroethylene Carbonate,0.323721486,LiPF6,0.085923218,0.085923218,263.15,1.52
Propylene Carbonate,0.464207409,Diethyl Carbonate,0,Fluoroethylene Carbonate,0.297907128,LiPF6,0.118942731,0.118942731,263.15,0.93
Propylene Carbonate,0.430322988,Diethyl Carbonate,0,Fluoroethylene Carbonate,0.276161654,LiPF6,0.146757679,0.146757679,263.15,0.409
Propylene Carbonate,0.605460823,Diethyl Carbonate,0,Fluoroethylene Carbonate,0.388557123,LiPF6,0.002991027,0.002991027,273.15,0.274
Propylene Carbonate,0.55220057,Diethyl Carbonate,0,Fluoroethylene Carbonate,0.354377123,LiPF6,0.046711153,0.046711153,273.15,2.67
Propylene Carbonate,0.504432079,Diethyl Carbonate,0,Fluoroethylene Carbonate,0.323721486,LiPF6,0.085923218,0.085923218,273.15,2.47
Propylene Carbonate,0.464207409,Diethyl Carbonate,0,Fluoroethylene Carbonate,0.297907128,LiPF6,0.118942731,0.118942731,273.15,1.7
Propylene Carbonate,0.430322988,Diethyl Carbonate,0,Fluoroethylene Carbonate,0.276161654,LiPF6,0.146757679,0.146757679,273.15,0.892
Propylene Carbonate,0.605460823,Diethyl Carbonate,0,Fluoroethylene Carbonate,0.388557123,LiPF6,0.002991027,0.002991027,283.15,0.359
Propylene Carbonate,0.55220057,Diethyl Carbonate,0,Fluoroethylene Carbonate,0.354377123,LiPF6,0.046711153,0.046711153,283.15,3.68
Propylene Carbonate,0.504432079,Diethyl Carbonate,0,Fluoroethylene Carbonate,0.323721486,LiPF6,0.085923218,0.085923218,283.15,3.64
Propylene Carbonate,0.464207409,Diethyl Carbonate,0,Fluoroethylene Carbonate,0.297907128,LiPF6,0.118942731,0.118942731,283.15,2.69
Propylene Carbonate,0.430322988,Diethyl Carbonate,0,Fluoroethylene Carbonate,0.276161654,LiPF6,0.146757679,0.146757679,283.15,1.59
Propylene Carbonate,0.605460823,Diethyl Carbonate,0,Fluoroethylene Carbonate,0.388557123,LiPF6,0.002991027,0.002991027,293.15,0.454
Propylene Carbonate,0.55220057,Diethyl Carbonate,0,Fluoroethylene Carbonate,0.354377123,LiPF6,0.046711153,0.046711153,293.15,4.83
Propylene Carbonate,0.504432079,Diethyl Carbonate,0,Fluoroethylene Carbonate,0.323721486,LiPF6,0.085923218,0.085923218,293.15,5.02
Propylene Carbonate,0.464207409,Diethyl Carbonate,0,Fluoroethylene Carbonate,0.297907128,LiPF6,0.118942731,0.118942731,293.15,3.92
Propylene Carbonate,0.430322988,Diethyl Carbonate,0,Fluoroethylene Carbonate,0.276161654,LiPF6,0.146757679,0.146757679,293.15,2.51
Propylene Carbonate,0.4022813,Fluoroethylene Carbonate,0,Ethyl Methyl Carbonate,0.591736646,LiPF6,0.002991027,0.002991027,243.15,0.226
Propylene Carbonate,0.366894033,Fluoroethylene Carbonate,0,Ethyl Methyl Carbonate,0.53968366,LiPF6,0.046711153,0.046711153,243.15,2.52
Propylene Carbonate,0.335155612,Fluoroethylene Carbonate,0,Ethyl Methyl Carbonate,0.492997953,LiPF6,0.085923218,0.085923218,243.15,2.46
Propylene Carbonate,0.309058333,Fluoroethylene Carbonate,0,Ethyl Methyl Carbonate,0.454610098,LiPF6,0.118165785,0.118165785,243.15,1.45
Propylene Carbonate,0.286505693,Fluoroethylene Carbonate,0,Ethyl Methyl Carbonate,0.421436237,LiPF6,0.146029035,0.146029035,243.15,0.517
Propylene Carbonate,0.4022813,Fluoroethylene Carbonate,0,Ethyl Methyl Carbonate,0.591736646,LiPF6,0.002991027,0.002991027,253.15,0.289
Propylene Carbonate,0.366894033,Fluoroethylene Carbonate,0,Ethyl Methyl Carbonate,0.53968366,LiPF6,0.046711153,0.046711153,253.15,3.33
Propylene Carbonate,0.335155612,Fluoroethylene Carbonate,0,Ethyl Methyl Carbonate,0.492997953,LiPF6,0.085923218,0.085923218,253.15,3.49
Propylene Carbonate,0.309058333,Fluoroethylene Carbonate,0,Ethyl Methyl Carbonate,0.454610098,LiPF6,0.118165785,0.118165785,253.15,2.35
Propylene Carbonate,0.286505693,Fluoroethylene Carbonate,0,Ethyl Methyl Carbonate,0.421436237,LiPF6,0.146029035,0.146029035,253.15,1.07
Propylene Carbonate,0.4022813,Fluoroethylene Carbonate,0,Ethyl Methyl Carbonate,0.591736646,LiPF6,0.002991027,0.002991027,263.15,0.356
Propylene Carbonate,0.366894033,Fluoroethylene Carbonate,0,Ethyl Methyl Carbonate,0.53968366,LiPF6,0.046711153,0.046711153,263.15,4.2
Propylene Carbonate,0.335155612,Fluoroethylene Carbonate,0,Ethyl Methyl Carbonate,0.492997953,LiPF6,0.085923218,0.085923218,263.15,4.63
Propylene Carbonate,0.309058333,Fluoroethylene Carbonate,0,Ethyl Methyl Carbonate,0.454610098,LiPF6,0.118165785,0.118165785,263.15,3.41
Propylene Carbonate,0.286505693,Fluoroethylene Carbonate,0,Ethyl Methyl Carbonate,0.421436237,LiPF6,0.146029035,0.146029035,263.15,1.81
Propylene Carbonate,0.4022813,Fluoroethylene Carbonate,0,Ethyl Methyl Carbonate,0.591736646,LiPF6,0.002991027,0.002991027,273.15,0.427
Propylene Carbonate,0.366894033,Fluoroethylene Carbonate,0,Ethyl Methyl Carbonate,0.53968366,LiPF6,0.046711153,0.046711153,273.15,5.12
Propylene Carbonate,0.335155612,Fluoroethylene Carbonate,0,Ethyl Methyl Carbonate,0.492997953,LiPF6,0.085923218,0.085923218,273.15,5.86
Propylene Carbonate,0.309058333,Fluoroethylene Carbonate,0,Ethyl Methyl Carbonate,0.454610098,LiPF6,0.118165785,0.118165785,273.15,4.61
Propylene Carbonate,0.286505693,Fluoroethylene Carbonate,0,Ethyl Methyl Carbonate,0.421436237,LiPF6,0.146029035,0.146029035,273.15,2.72
Propylene Carbonate,0.4022813,Fluoroethylene Carbonate,0,Ethyl Methyl Carbonate,0.591736646,LiPF6,0.002991027,0.002991027,283.15,0.501
Propylene Carbonate,0.366894033,Fluoroethylene Carbonate,0,Ethyl Methyl Carbonate,0.53968366,LiPF6,0.046711153,0.046711153,283.15,6.11
Propylene Carbonate,0.335155612,Fluoroethylene Carbonate,0,Ethyl Methyl Carbonate,0.492997953,LiPF6,0.085923218,0.085923218,283.15,7.19
Propylene Carbonate,0.309058333,Fluoroethylene Carbonate,0,Ethyl Methyl Carbonate,0.454610098,LiPF6,0.118165785,0.118165785,283.15,5.95
Propylene Carbonate,0.286505693,Fluoroethylene Carbonate,0,Ethyl Methyl Carbonate,0.421436237,LiPF6,0.146029035,0.146029035,283.15,3.79
Propylene Carbonate,0.4022813,Fluoroethylene Carbonate,0,Ethyl Methyl Carbonate,0.591736646,LiPF6,0.002991027,0.002991027,293.15,0.58
Propylene Carbonate,0.366894033,Fluoroethylene Carbonate,0,Ethyl Methyl Carbonate,0.53968366,LiPF6,0.046711153,0.046711153,293.15,7.17
Propylene Carbonate,0.335155612,Fluoroethylene Carbonate,0,Ethyl Methyl Carbonate,0.492997953,LiPF6,0.085923218,0.085923218,293.15,8.64
Propylene Carbonate,0.309058333,Fluoroethylene Carbonate,0,Ethyl Methyl Carbonate,0.454610098,LiPF6,0.118165785,0.118165785,293.15,7.45
Propylene Carbonate,0.286505693,Fluoroethylene Carbonate,0,Ethyl Methyl Carbonate,0.421436237,LiPF6,0.146029035,0.146029035,293.15,5.06
Propylene Carbonate,0.406744774,Diethyl Carbonate,0.351506512,Ethylene Carbonate,0.23576666,LiPF6,0.002991027,0.002991027,243.15,0.17
Propylene Carbonate,0.370221864,Diethyl Carbonate,0.319943621,Ethylene Carbonate,0.21459642,LiPF6,0.047619048,0.047619048,243.15,1.47
Propylene Carbonate,0.338191133,Diethyl Carbonate,0.292262846,Ethylene Carbonate,0.196030039,LiPF6,0.086757991,0.086757991,243.15,1.03
Propylene Carbonate,0.311851619,Diethyl Carbonate,0.269500388,Ethylene Carbonate,0.18076253,LiPF6,0.118942731,0.118942731,243.15,0.351
Propylene Carbonate,0.288492983,Diethyl Carbonate,0.249313989,Ethylene Carbonate,0.167222866,LiPF6,0.147485081,0.147485081,243.15,0.0397
Propylene Carbonate,0.406744774,Diethyl Carbonate,0.351506512,Ethylene Carbonate,0.23576666,LiPF6,0.002991027,0.002991027,253.15,0.234
Propylene Carbonate,0.370221864,Diethyl Carbonate,0.319943621,Ethylene Carbonate,0.21459642,LiPF6,0.047619048,0.047619048,253.15,2.19
Propylene Carbonate,0.338191133,Diethyl Carbonate,0.292262846,Ethylene Carbonate,0.196030039,LiPF6,0.086757991,0.086757991,253.15,1.8
Propylene Carbonate,0.311851619,Diethyl Carbonate,0.269500388,Ethylene Carbonate,0.18076253,LiPF6,0.118942731,0.118942731,253.15,0.857
Propylene Carbonate,0.288492983,Diethyl Carbonate,0.249313989,Ethylene Carbonate,0.167222866,LiPF6,0.147485081,0.147485081,253.15,0.205
Propylene Carbonate,0.406744774,Diethyl Carbonate,0.351506512,Ethylene Carbonate,0.23576666,LiPF6,0.002991027,0.002991027,263.15,0.307
Propylene Carbonate,0.370221864,Diethyl Carbonate,0.319943621,Ethylene Carbonate,0.21459642,LiPF6,0.047619048,0.047619048,263.15,3.03
Propylene Carbonate,0.338191133,Diethyl Carbonate,0.292262846,Ethylene Carbonate,0.196030039,LiPF6,0.086757991,0.086757991,263.15,2.76
Propylene Carbonate,0.311851619,Diethyl Carbonate,0.269500388,Ethylene Carbonate,0.18076253,LiPF6,0.118942731,0.118942731,263.15,1.6
Propylene Carbonate,0.288492983,Diethyl Carbonate,0.249313989,Ethylene Carbonate,0.167222866,LiPF6,0.147485081,0.147485081,263.15,0.567
Propylene Carbonate,0.406744774,Diethyl Carbonate,0.351506512,Ethylene Carbonate,0.23576666,LiPF6,0.002991027,0.002991027,273.15,0.387
Propylene Carbonate,0.370221864,Diethyl Carbonate,0.319943621,Ethylene Carbonate,0.21459642,LiPF6,0.047619048,0.047619048,273.15,3.98
Propylene Carbonate,0.338191133,Diethyl Carbonate,0.292262846,Ethylene Carbonate,0.196030039,LiPF6,0.086757991,0.086757991,273.15,3.88
Propylene Carbonate,0.311851619,Diethyl Carbonate,0.269500388,Ethylene Carbonate,0.18076253,LiPF6,0.118942731,0.118942731,273.15,2.56
Propylene Carbonate,0.288492983,Diethyl Carbonate,0.249313989,Ethylene Carbonate,0.167222866,LiPF6,0.147485081,0.147485081,273.15,1.15
Propylene Carbonate,0.406744774,Diethyl Carbonate,0.351506512,Ethylene Carbonate,0.23576666,LiPF6,0.002991027,0.002991027,283.15,0.474
Propylene Carbonate,0.370221864,Diethyl Carbonate,0.319943621,Ethylene Carbonate,0.21459642,LiPF6,0.047619048,0.047619048,283.15,5.03
Propylene Carbonate,0.338191133,Diethyl Carbonate,0.292262846,Ethylene Carbonate,0.196030039,LiPF6,0.086757991,0.086757991,283.15,5.17
Propylene Carbonate,0.311851619,Diethyl Carbonate,0.269500388,Ethylene Carbonate,0.18076253,LiPF6,0.118942731,0.118942731,283.15,3.71
Propylene Carbonate,0.288492983,Diethyl Carbonate,0.249313989,Ethylene Carbonate,0.167222866,LiPF6,0.147485081,0.147485081,283.15,1.95
Propylene Carbonate,0.406744774,Diethyl Carbonate,0.351506512,Ethylene Carbonate,0.23576666,LiPF6,0.002991027,0.002991027,293.15,0.569
Propylene Carbonate,0.370221864,Diethyl Carbonate,0.319943621,Ethylene Carbonate,0.21459642,LiPF6,0.047619048,0.047619048,293.15,6.2
Propylene Carbonate,0.338191133,Diethyl Carbonate,0.292262846,Ethylene Carbonate,0.196030039,LiPF6,0.086757991,0.086757991,293.15,6.62
Propylene Carbonate,0.311851619,Diethyl Carbonate,0.269500388,Ethylene Carbonate,0.18076253,LiPF6,0.118942731,0.118942731,293.15,5.07
Propylene Carbonate,0.288492983,Diethyl Carbonate,0.249313989,Ethylene Carbonate,0.167222866,LiPF6,0.147485081,0.147485081,293.15,2.97
Propylene Carbonate,0.367126546,Ethylene Carbonate,0.212802241,Dimethyl Carbonate,0.416079197,LiPF6,0.001996008,0.001996008,243.15,0.215
Propylene Carbonate,0.336852713,Ethylene Carbonate,0.195254233,Dimethyl Carbonate,0.381768652,LiPF6,0.043062201,0.043062201,243.15,2.24
Propylene Carbonate,0.310219675,Ethylene Carbonate,0.179816586,Dimethyl Carbonate,0.351584365,LiPF6,0.079189687,0.079189687,243.15,2.06
Propylene Carbonate,0.287270323,Ethylene Carbonate,0.166514161,Dimethyl Carbonate,0.325574947,LiPF6,0.110320285,0.110320285,243.15,1.07
Propylene Carbonate,0.268013395,Ethylene Carbonate,0.155352022,Dimethyl Carbonate,0.3037503,LiPF6,0.136442142,0.136442142,243.15,0.318
Propylene Carbonate,0.367126546,Ethylene Carbonate,0.212802241,Dimethyl Carbonate,0.416079197,LiPF6,0.001996008,0.001996008,253.15,0.291
Propylene Carbonate,0.336852713,Ethylene Carbonate,0.195254233,Dimethyl Carbonate,0.381768652,LiPF6,0.043062201,0.043062201,253.15,3.18
Propylene Carbonate,0.310219675,Ethylene Carbonate,0.179816586,Dimethyl Carbonate,0.351584365,LiPF6,0.079189687,0.079189687,253.15,3.22
Propylene Carbonate,0.287270323,Ethylene Carbonate,0.166514161,Dimethyl Carbonate,0.325574947,LiPF6,0.110320285,0.110320285,253.15,2.02
Propylene Carbonate,0.268013395,Ethylene Carbonate,0.155352022,Dimethyl Carbonate,0.3037503,LiPF6,0.136442142,0.136442142,253.15,0.863
Propylene Carbonate,0.367126546,Ethylene Carbonate,0.212802241,Dimethyl Carbonate,0.416079197,LiPF6,0.001996008,0.001996008,263.15,0.376
Propylene Carbonate,0.336852713,Ethylene Carbonate,0.195254233,Dimethyl Carbonate,0.381768652,LiPF6,0.043062201,0.043062201,263.15,4.26
Propylene Carbonate,0.310219675,Ethylene Carbonate,0.179816586,Dimethyl Carbonate,0.351584365,LiPF6,0.079189687,0.079189687,263.15,4.58
Propylene Carbonate,0.287270323,Ethylene Carbonate,0.166514161,Dimethyl Carbonate,0.325574947,LiPF6,0.110320285,0.110320285,263.15,3.24
Propylene Carbonate,0.268013395,Ethylene Carbonate,0.155352022,Dimethyl Carbonate,0.3037503,LiPF6,0.136442142,0.136442142,263.15,1.71
Propylene Carbonate,0.367126546,Ethylene Carbonate,0.212802241,Dimethyl Carbonate,0.416079197,LiPF6,0.001996008,0.001996008,273.15,0.469
Propylene Carbonate,0.336852713,Ethylene Carbonate,0.195254233,Dimethyl Carbonate,0.381768652,LiPF6,0.043062201,0.043062201,273.15,5.45
Propylene Carbonate,0.310219675,Ethylene Carbonate,0.179816586,Dimethyl Carbonate,0.351584365,LiPF6,0.079189687,0.079189687,273.15,6.13
Propylene Carbonate,0.287270323,Ethylene Carbonate,0.166514161,Dimethyl Carbonate,0.325574947,LiPF6,0.110320285,0.110320285,273.15,4.7
Propylene Carbonate,0.268013395,Ethylene Carbonate,0.155352022,Dimethyl Carbonate,0.3037503,LiPF6,0.136442142,0.136442142,273.15,2.83
Propylene Carbonate,0.367126546,Ethylene Carbonate,0.212802241,Dimethyl Carbonate,0.416079197,LiPF6,0.001996008,0.001996008,283.15,0.569
Propylene Carbonate,0.336852713,Ethylene Carbonate,0.195254233,Dimethyl Carbonate,0.381768652,LiPF6,0.043062201,0.043062201,283.15,6.77
Propylene Carbonate,0.310219675,Ethylene Carbonate,0.179816586,Dimethyl Carbonate,0.351584365,LiPF6,0.079189687,0.079189687,283.15,7.87
Propylene Carbonate,0.287270323,Ethylene Carbonate,0.166514161,Dimethyl Carbonate,0.325574947,LiPF6,0.110320285,0.110320285,283.15,6.41
Propylene Carbonate,0.268013395,Ethylene Carbonate,0.155352022,Dimethyl Carbonate,0.3037503,LiPF6,0.136442142,0.136442142,283.15,4.23
Propylene Carbonate,0.367126546,Ethylene Carbonate,0.212802241,Dimethyl Carbonate,0.416079197,LiPF6,0.001996008,0.001996008,293.15,0.677
Propylene Carbonate,0.336852713,Ethylene Carbonate,0.195254233,Dimethyl Carbonate,0.381768652,LiPF6,0.043062201,0.043062201,293.15,8.21
Propylene Carbonate,0.310219675,Ethylene Carbonate,0.179816586,Dimethyl Carbonate,0.351584365,LiPF6,0.079189687,0.079189687,293.15,9.81
Propylene Carbonate,0.287270323,Ethylene Carbonate,0.166514161,Dimethyl Carbonate,0.325574947,LiPF6,0.110320285,0.110320285,293.15,8.35
Propylene Carbonate,0.268013395,Ethylene Carbonate,0.155352022,Dimethyl Carbonate,0.3037503,LiPF6,0.136442142,0.136442142,293.15,5.9
Diethyl Carbonate,0.15646097,Ethylene Carbonate,0.839547014,Dimethyl Carbonate,0,LiPF6,0.001996008,0.001996008,243.15,0.123
Diethyl Carbonate,0.143846928,Ethylene Carbonate,0.771861884,Dimethyl Carbonate,0,LiPF6,0.042145594,0.042145594,243.15,0.937
Diethyl Carbonate,0.132475191,Ethylene Carbonate,0.710842781,Dimethyl Carbonate,0,LiPF6,0.078341014,0.078341014,243.15,0.604
Diethyl Carbonate,0.122926313,Ethylene Carbonate,0.659604881,Dimethyl Carbonate,0,LiPF6,0.108734403,0.108734403,243.15,0.243
Diethyl Carbonate,0.114455697,Ethylene Carbonate,0.614152773,Dimethyl Carbonate,0,LiPF6,0.135695765,0.135695765,243.15,0.0685
Diethyl Carbonate,0.15646097,Ethylene Carbonate,0.839547014,Dimethyl Carbonate,0,LiPF6,0.001996008,0.001996008,253.15,0.182
Diethyl Carbonate,0.143846928,Ethylene Carbonate,0.771861884,Dimethyl Carbonate,0,LiPF6,0.042145594,0.042145594,253.15,1.57
Diethyl Carbonate,0.132475191,Ethylene Carbonate,0.710842781,Dimethyl Carbonate,0,LiPF6,0.078341014,0.078341014,253.15,1.25
Diethyl Carbonate,0.122926313,Ethylene Carbonate,0.659604881,Dimethyl Carbonate,0,LiPF6,0.108734403,0.108734403,253.15,0.678
Diethyl Carbonate,0.114455697,Ethylene Carbonate,0.614152773,Dimethyl Carbonate,0,LiPF6,0.135695765,0.135695765,253.15,0.294
Diethyl Carbonate,0.15646097,Ethylene Carbonate,0.839547014,Dimethyl Carbonate,0,LiPF6,0.001996008,0.001996008,263.15,0.255
Diethyl Carbonate,0.143846928,Ethylene Carbonate,0.771861884,Dimethyl Carbonate,0,LiPF6,0.042145594,0.042145594,263.15,2.38
Diethyl Carbonate,0.132475191,Ethylene Carbonate,0.710842781,Dimethyl Carbonate,0,LiPF6,0.078341014,0.078341014,263.15,2.15
Diethyl Carbonate,0.122926313,Ethylene Carbonate,0.659604881,Dimethyl Carbonate,0,LiPF6,0.108734403,0.108734403,263.15,1.39
Diethyl Carbonate,0.114455697,Ethylene Carbonate,0.614152773,Dimethyl Carbonate,0,LiPF6,0.135695765,0.135695765,263.15,0.768
Diethyl Carbonate,0.15646097,Ethylene Carbonate,0.839547014,Dimethyl Carbonate,0,LiPF6,0.001996008,0.001996008,273.15,0.342
Diethyl Carbonate,0.143846928,Ethylene Carbonate,0.771861884,Dimethyl Carbonate,0,LiPF6,0.042145594,0.042145594,273.15,3.37
Diethyl Carbonate,0.132475191,Ethylene Carbonate,0.710842781,Dimethyl Carbonate,0,LiPF6,0.078341014,0.078341014,273.15,3.3
Diethyl Carbonate,0.122926313,Ethylene Carbonate,0.659604881,Dimethyl Carbonate,0,LiPF6,0.108734403,0.108734403,273.15,2.4
Diethyl Carbonate,0.114455697,Ethylene Carbonate,0.614152773,Dimethyl Carbonate,0,LiPF6,0.135695765,0.135695765,273.15,1.54
Diethyl Carbonate,0.15646097,Ethylene Carbonate,0.839547014,Dimethyl Carbonate,0,LiPF6,0.001996008,0.001996008,283.15,0.441
Diethyl Carbonate,0.143846928,Ethylene Carbonate,0.771861884,Dimethyl Carbonate,0,LiPF6,0.042145594,0.042145594,283.15,4.52
Diethyl Carbonate,0.132475191,Ethylene Carbonate,0.710842781,Dimethyl Carbonate,0,LiPF6,0.078341014,0.078341014,283.15,4.7
Diethyl Carbonate,0.122926313,Ethylene Carbonate,0.659604881,Dimethyl Carbonate,0,LiPF6,0.108734403,0.108734403,283.15,3.69
Diethyl Carbonate,0.114455697,Ethylene Carbonate,0.614152773,Dimethyl Carbonate,0,LiPF6,0.135695765,0.135695765,283.15,2.6
Diethyl Carbonate,0.15646097,Ethylene Carbonate,0.839547014,Dimethyl Carbonate,0,LiPF6,0.001996008,0.001996008,293.15,0.551
Diethyl Carbonate,0.143846928,Ethylene Carbonate,0.771861884,Dimethyl Carbonate,0,LiPF6,0.042145594,0.042145594,293.15,5.83
Diethyl Carbonate,0.132475191,Ethylene Carbonate,0.710842781,Dimethyl Carbonate,0,LiPF6,0.078341014,0.078341014,293.15,6.31
Diethyl Carbonate,0.122926313,Ethylene Carbonate,0.659604881,Dimethyl Carbonate,0,LiPF6,0.108734403,0.108734403,293.15,5.23
Diethyl Carbonate,0.114455697,Ethylene Carbonate,0.614152773,Dimethyl Carbonate,0,LiPF6,0.135695765,0.135695765,293.15,3.94
Diethyl Carbonate,0.333987305,Ethylene Carbonate,0.224015968,Dimethyl Carbonate,0.438004711,LiTFSI,0.001996008,0.001996008,243.15,0.251
Diethyl Carbonate,0.305220261,Ethylene Carbonate,0.204720991,Dimethyl Carbonate,0.400278424,LiTFSI,0.044890162,0.044890162,243.15,2.99
Diethyl Carbonate,0.279951007,Ethylene Carbonate,0.187772095,Dimethyl Carbonate,0.367139284,LiTFSI,0.082568807,0.082568807,243.15,3
Diethyl Carbonate,0.258696977,Ethylene Carbonate,0.173516336,Dimethyl Carbonate,0.339265872,LiTFSI,0.114260407,0.114260407,243.15,2.06
Diethyl Carbonate,0.240340904,Ethylene Carbonate,0.161204331,Dimethyl Carbonate,0.315192962,LiTFSI,0.141630901,0.141630901,243.15,1.21
Diethyl Carbonate,0.333987305,Ethylene Carbonate,0.224015968,Dimethyl Carbonate,0.438004711,LiTFSI,0.001996008,0.001996008,253.15,0.32
