Repository: BattModels/DiffMix-NatCommData

# DiffMix-NatCommData

This is the official data repository for "Differentiable Modeling and Optimization of Non-aqueous Li-based Battery Electrolyte Solutions Using Geometric Deep Learning" published in Nature Communications.

# Citation

Coming soon.

File: training_data/published_AEM_data.csv (part 13 of 82)
sub1_name,x1 (mole fraction),sub2_name,x2 (mole fraction),sub3_name,x3 (mole fraction),salt,x4 (mole fraction),x5 (mole fraction),temperature (K),ionic conductivity (mS/cm)
Diethyl Carbonate,0.305220261,Ethylene Carbonate,0.204720991,Dimethyl Carbonate,0.400278424,LiTFSI,0.044890162,0.044890162,253.15,3.9
Diethyl Carbonate,0.279951007,Ethylene Carbonate,0.187772095,Dimethyl Carbonate,0.367139284,LiTFSI,0.082568807,0.082568807,253.15,4.11
Diethyl Carbonate,0.258696977,Ethylene Carbonate,0.173516336,Dimethyl Carbonate,0.339265872,LiTFSI,0.114260407,0.114260407,253.15,3.02
Diethyl Carbonate,0.240340904,Ethylene Carbonate,0.161204331,Dimethyl Carbonate,0.315192962,LiTFSI,0.141630901,0.141630901,253.15,1.92
Diethyl Carbonate,0.333987305,Ethylene Carbonate,0.224015968,Dimethyl Carbonate,0.438004711,LiTFSI,0.001996008,0.001996008,263.15,0.397
Diethyl Carbonate,0.305220261,Ethylene Carbonate,0.204720991,Dimethyl Carbonate,0.400278424,LiTFSI,0.044890162,0.044890162,263.15,4.92
Diethyl Carbonate,0.279951007,Ethylene Carbonate,0.187772095,Dimethyl Carbonate,0.367139284,LiTFSI,0.082568807,0.082568807,263.15,5.39
Diethyl Carbonate,0.258696977,Ethylene Carbonate,0.173516336,Dimethyl Carbonate,0.339265872,LiTFSI,0.114260407,0.114260407,263.15,4.17
Diethyl Carbonate,0.240340904,Ethylene Carbonate,0.161204331,Dimethyl Carbonate,0.315192962,LiTFSI,0.141630901,0.141630901,263.15,2.81
Diethyl Carbonate,0.333987305,Ethylene Carbonate,0.224015968,Dimethyl Carbonate,0.438004711,LiTFSI,0.001996008,0.001996008,273.15,0.48
Diethyl Carbonate,0.305220261,Ethylene Carbonate,0.204720991,Dimethyl Carbonate,0.400278424,LiTFSI,0.044890162,0.044890162,273.15,6.05
Diethyl Carbonate,0.279951007,Ethylene Carbonate,0.187772095,Dimethyl Carbonate,0.367139284,LiTFSI,0.082568807,0.082568807,273.15,6.84
Diethyl Carbonate,0.258696977,Ethylene Carbonate,0.173516336,Dimethyl Carbonate,0.339265872,LiTFSI,0.114260407,0.114260407,273.15,5.49
Diethyl Carbonate,0.240340904,Ethylene Carbonate,0.161204331,Dimethyl Carbonate,0.315192962,LiTFSI,0.141630901,0.141630901,273.15,3.88
Diethyl Carbonate,0.333987305,Ethylene Carbonate,0.224015968,Dimethyl Carbonate,0.438004711,LiTFSI,0.001996008,0.001996008,283.15,0.57
Diethyl Carbonate,0.305220261,Ethylene Carbonate,0.204720991,Dimethyl Carbonate,0.400278424,LiTFSI,0.044890162,0.044890162,283.15,7.27
Diethyl Carbonate,0.279951007,Ethylene Carbonate,0.187772095,Dimethyl Carbonate,0.367139284,LiTFSI,0.082568807,0.082568807,283.15,8.43
Diethyl Carbonate,0.258696977,Ethylene Carbonate,0.173516336,Dimethyl Carbonate,0.339265872,LiTFSI,0.114260407,0.114260407,283.15,6.98
Diethyl Carbonate,0.240340904,Ethylene Carbonate,0.161204331,Dimethyl Carbonate,0.315192962,LiTFSI,0.141630901,0.141630901,283.15,5.11
Diethyl Carbonate,0.333987305,Ethylene Carbonate,0.224015968,Dimethyl Carbonate,0.438004711,LiTFSI,0.001996008,0.001996008,293.15,0.665
Diethyl Carbonate,0.305220261,Ethylene Carbonate,0.204720991,Dimethyl Carbonate,0.400278424,LiTFSI,0.044890162,0.044890162,293.15,8.58
Diethyl Carbonate,0.279951007,Ethylene Carbonate,0.187772095,Dimethyl Carbonate,0.367139284,LiTFSI,0.082568807,0.082568807,293.15,10.2
Diethyl Carbonate,0.258696977,Ethylene Carbonate,0.173516336,Dimethyl Carbonate,0.339265872,LiTFSI,0.114260407,0.114260407,293.15,8.64
Diethyl Carbonate,0.240340904,Ethylene Carbonate,0.161204331,Dimethyl Carbonate,0.315192962,LiTFSI,0.141630901,0.141630901,293.15,6.51
Diethyl Carbonate,0.354314111,Ethyl Methyl Carbonate,0.402054028,Ethylene Carbonate,0.237649807,LiPF6,0.002991027,0.002991027,243.15,0.158
Diethyl Carbonate,0.322499117,Ethyl Methyl Carbonate,0.365952315,Ethylene Carbonate,0.216310473,LiPF6,0.047619048,0.047619048,243.15,1.93
Diethyl Carbonate,0.294597247,Ethyl Methyl Carbonate,0.334290975,Ethylene Carbonate,0.197595796,LiPF6,0.086757991,0.086757991,243.15,1.81
Diethyl Carbonate,0.271100073,Ethyl Methyl Carbonate,0.307627817,Ethylene Carbonate,0.18183549,LiPF6,0.11971831,0.11971831,243.15,0.844
Diethyl Carbonate,0.250787666,Ethyl Methyl Carbonate,0.284578537,Ethylene Carbonate,0.168211309,LiPF6,0.148211244,0.148211244,243.15,0.141
Diethyl Carbonate,0.354314111,Ethyl Methyl Carbonate,0.402054028,Ethylene Carbonate,0.237649807,LiPF6,0.002991027,0.002991027,253.15,0.202
Diethyl Carbonate,0.322499117,Ethyl Methyl Carbonate,0.365952315,Ethylene Carbonate,0.216310473,LiPF6,0.047619048,0.047619048,253.15,2.54
Diethyl Carbonate,0.294597247,Ethyl Methyl Carbonate,0.334290975,Ethylene Carbonate,0.197595796,LiPF6,0.086757991,0.086757991,253.15,2.64
Diethyl Carbonate,0.271100073,Ethyl Methyl Carbonate,0.307627817,Ethylene Carbonate,0.18183549,LiPF6,0.11971831,0.11971831,253.15,1.52
Diethyl Carbonate,0.250787666,Ethyl Methyl Carbonate,0.284578537,Ethylene Carbonate,0.168211309,LiPF6,0.148211244,0.148211244,253.15,0.432
Diethyl Carbonate,0.354314111,Ethyl Methyl Carbonate,0.402054028,Ethylene Carbonate,0.237649807,LiPF6,0.002991027,0.002991027,263.15,0.25
Diethyl Carbonate,0.322499117,Ethyl Methyl Carbonate,0.365952315,Ethylene Carbonate,0.216310473,LiPF6,0.047619048,0.047619048,263.15,3.23
Diethyl Carbonate,0.294597247,Ethyl Methyl Carbonate,0.334290975,Ethylene Carbonate,0.197595796,LiPF6,0.086757991,0.086757991,263.15,3.59
Diethyl Carbonate,0.271100073,Ethyl Methyl Carbonate,0.307627817,Ethylene Carbonate,0.18183549,LiPF6,0.11971831,0.11971831,263.15,2.37
Diethyl Carbonate,0.250787666,Ethyl Methyl Carbonate,0.284578537,Ethylene Carbonate,0.168211309,LiPF6,0.148211244,0.148211244,263.15,0.925
Diethyl Carbonate,0.354314111,Ethyl Methyl Carbonate,0.402054028,Ethylene Carbonate,0.237649807,LiPF6,0.002991027,0.002991027,273.15,0.303
Diethyl Carbonate,0.322499117,Ethyl Methyl Carbonate,0.365952315,Ethylene Carbonate,0.216310473,LiPF6,0.047619048,0.047619048,273.15,3.98
Diethyl Carbonate,0.294597247,Ethyl Methyl Carbonate,0.334290975,Ethylene Carbonate,0.197595796,LiPF6,0.086757991,0.086757991,273.15,4.66
Diethyl Carbonate,0.271100073,Ethyl Methyl Carbonate,0.307627817,Ethylene Carbonate,0.18183549,LiPF6,0.11971831,0.11971831,273.15,3.4
Diethyl Carbonate,0.250787666,Ethyl Methyl Carbonate,0.284578537,Ethylene Carbonate,0.168211309,LiPF6,0.148211244,0.148211244,273.15,1.63
Diethyl Carbonate,0.354314111,Ethyl Methyl Carbonate,0.402054028,Ethylene Carbonate,0.237649807,LiPF6,0.002991027,0.002991027,283.15,0.36
Diethyl Carbonate,0.322499117,Ethyl Methyl Carbonate,0.365952315,Ethylene Carbonate,0.216310473,LiPF6,0.047619048,0.047619048,283.15,4.8
Diethyl Carbonate,0.294597247,Ethyl Methyl Carbonate,0.334290975,Ethylene Carbonate,0.197595796,LiPF6,0.086757991,0.086757991,283.15,5.84
Diethyl Carbonate,0.271100073,Ethyl Methyl Carbonate,0.307627817,Ethylene Carbonate,0.18183549,LiPF6,0.11971831,0.11971831,283.15,4.62
Diethyl Carbonate,0.250787666,Ethyl Methyl Carbonate,0.284578537,Ethylene Carbonate,0.168211309,LiPF6,0.148211244,0.148211244,283.15,2.56
Diethyl Carbonate,0.354314111,Ethyl Methyl Carbonate,0.402054028,Ethylene Carbonate,0.237649807,LiPF6,0.002991027,0.002991027,293.15,0.42
Diethyl Carbonate,0.322499117,Ethyl Methyl Carbonate,0.365952315,Ethylene Carbonate,0.216310473,LiPF6,0.047619048,0.047619048,293.15,5.66
Diethyl Carbonate,0.294597247,Ethyl Methyl Carbonate,0.334290975,Ethylene Carbonate,0.197595796,LiPF6,0.086757991,0.086757991,293.15,7.12
Diethyl Carbonate,0.271100073,Ethyl Methyl Carbonate,0.307627817,Ethylene Carbonate,0.18183549,LiPF6,0.11971831,0.11971831,293.15,5.98
Diethyl Carbonate,0.250787666,Ethyl Methyl Carbonate,0.284578537,Ethylene Carbonate,0.168211309,LiPF6,0.148211244,0.148211244,293.15,3.69
Propylene Carbonate,0.393000966,Fluoroethylene Carbonate,0.378315124,Dimethyl Carbonate,0.222701856,LiTFSI,0.002991027,0.002991027,243.15,0.13
Propylene Carbonate,0.359149328,Fluoroethylene Carbonate,0.34572847,Dimethyl Carbonate,0.203519149,LiTFSI,0.045801527,0.045801527,243.15,1.14
Propylene Carbonate,0.328747609,Fluoroethylene Carbonate,0.316462816,Dimethyl Carbonate,0.186291406,LiTFSI,0.084249084,0.084249084,243.15,0.805
Propylene Carbonate,0.303778172,Fluoroethylene Carbonate,0.292426449,Dimethyl Carbonate,0.172141976,LiTFSI,0.115826702,0.115826702,243.15,0.374
Propylene Carbonate,0.281630623,Fluoroethylene Carbonate,0.27110652,Dimethyl Carbonate,0.159591624,LiTFSI,0.143835616,0.143835616,243.15,0.143
Propylene Carbonate,0.393000966,Fluoroethylene Carbonate,0.378315124,Dimethyl Carbonate,0.222701856,LiTFSI,0.002991027,0.002991027,253.15,0.191
Propylene Carbonate,0.359149328,Fluoroethylene Carbonate,0.34572847,Dimethyl Carbonate,0.203519149,LiTFSI,0.045801527,0.045801527,253.15,1.82
Propylene Carbonate,0.328747609,Fluoroethylene Carbonate,0.316462816,Dimethyl Carbonate,0.186291406,LiTFSI,0.084249084,0.084249084,253.15,1.46
Propylene Carbonate,0.303778172,Fluoroethylene Carbonate,0.292426449,Dimethyl Carbonate,0.172141976,LiTFSI,0.115826702,0.115826702,253.15,0.811
Propylene Carbonate,0.281630623,Fluoroethylene Carbonate,0.27110652,Dimethyl Carbonate,0.159591624,LiTFSI,0.143835616,0.143835616,253.15,0.389
Propylene Carbonate,0.393000966,Fluoroethylene Carbonate,0.378315124,Dimethyl Carbonate,0.222701856,LiTFSI,0.002991027,0.002991027,263.15,0.264
Propylene Carbonate,0.359149328,Fluoroethylene Carbonate,0.34572847,Dimethyl Carbonate,0.203519149,LiTFSI,0.045801527,0.045801527,263.15,2.65
Propylene Carbonate,0.328747609,Fluoroethylene Carbonate,0.316462816,Dimethyl Carbonate,0.186291406,LiTFSI,0.084249084,0.084249084,263.15,2.31
Propylene Carbonate,0.303778172,Fluoroethylene Carbonate,0.292426449,Dimethyl Carbonate,0.172141976,LiTFSI,0.115826702,0.115826702,263.15,1.42
Propylene Carbonate,0.281630623,Fluoroethylene Carbonate,0.27110652,Dimethyl Carbonate,0.159591624,LiTFSI,0.143835616,0.143835616,263.15,0.78
Propylene Carbonate,0.393000966,Fluoroethylene Carbonate,0.378315124,Dimethyl Carbonate,0.222701856,LiTFSI,0.002991027,0.002991027,273.15,0.348
Propylene Carbonate,0.359149328,Fluoroethylene Carbonate,0.34572847,Dimethyl Carbonate,0.203519149,LiTFSI,0.045801527,0.045801527,273.15,3.62
Propylene Carbonate,0.328747609,Fluoroethylene Carbonate,0.316462816,Dimethyl Carbonate,0.186291406,LiTFSI,0.084249084,0.084249084,273.15,3.33
Propylene Carbonate,0.303778172,Fluoroethylene Carbonate,0.292426449,Dimethyl Carbonate,0.172141976,LiTFSI,0.115826702,0.115826702,273.15,2.19
Propylene Carbonate,0.281630623,Fluoroethylene Carbonate,0.27110652,Dimethyl Carbonate,0.159591624,LiTFSI,0.143835616,0.143835616,273.15,1.31
Propylene Carbonate,0.393000966,Fluoroethylene Carbonate,0.378315124,Dimethyl Carbonate,0.222701856,LiTFSI,0.002991027,0.002991027,283.15,0.443
Propylene Carbonate,0.359149328,Fluoroethylene Carbonate,0.34572847,Dimethyl Carbonate,0.203519149,LiTFSI,0.045801527,0.045801527,283.15,4.74
Propylene Carbonate,0.328747609,Fluoroethylene Carbonate,0.316462816,Dimethyl Carbonate,0.186291406,LiTFSI,0.084249084,0.084249084,283.15,4.53
Propylene Carbonate,0.303778172,Fluoroethylene Carbonate,0.292426449,Dimethyl Carbonate,0.172141976,LiTFSI,0.115826702,0.115826702,283.15,3.12
Propylene Carbonate,0.281630623,Fluoroethylene Carbonate,0.27110652,Dimethyl Carbonate,0.159591624,LiTFSI,0.143835616,0.143835616,283.15,1.98
Propylene Carbonate,0.393000966,Fluoroethylene Carbonate,0.378315124,Dimethyl Carbonate,0.222701856,LiTFSI,0.002991027,0.002991027,293.15,0.549
Propylene Carbonate,0.359149328,Fluoroethylene Carbonate,0.34572847,Dimethyl Carbonate,0.203519149,LiTFSI,0.045801527,0.045801527,293.15,5.99
Propylene Carbonate,0.328747609,Fluoroethylene Carbonate,0.316462816,Dimethyl Carbonate,0.186291406,LiTFSI,0.084249084,0.084249084,293.15,5.91
Propylene Carbonate,0.303778172,Fluoroethylene Carbonate,0.292426449,Dimethyl Carbonate,0.172141976,LiTFSI,0.115826702,0.115826702,293.15,4.23
Propylene Carbonate,0.281630623,Fluoroethylene Carbonate,0.27110652,Dimethyl Carbonate,0.159591624,LiTFSI,0.143835616,0.143835616,293.15,2.79
Diethyl Carbonate,0.994017946,Fluoroethylene Carbonate,0,Ethylene Carbonate,0,LiPF6,0.002991027,0.002991027,243.15,0.0519
Diethyl Carbonate,0.893939394,Fluoroethylene Carbonate,0,Ethylene Carbonate,0,LiPF6,0.053030303,0.053030303,243.15,0.597
Diethyl Carbonate,0.808318264,Fluoroethylene Carbonate,0,Ethylene Carbonate,0,LiPF6,0.095840868,0.095840868,243.15,0.937
Diethyl Carbonate,0.737619461,Fluoroethylene Carbonate,0,Ethylene Carbonate,0,LiPF6,0.131190269,0.131190269,243.15,0.461
Diethyl Carbonate,0.679261125,Fluoroethylene Carbonate,0,Ethylene Carbonate,0,LiPF6,0.160369437,0.160369437,243.15,0.0757
Diethyl Carbonate,0.994017946,Fluoroethylene Carbonate,0,Ethylene Carbonate,0,LiPF6,0.002991027,0.002991027,253.15,0.0635
Diethyl Carbonate,0.893939394,Fluoroethylene Carbonate,0,Ethylene Carbonate,0,LiPF6,0.053030303,0.053030303,253.15,0.775
Diethyl Carbonate,0.808318264,Fluoroethylene Carbonate,0,Ethylene Carbonate,0,LiPF6,0.095840868,0.095840868,253.15,1.3
Diethyl Carbonate,0.737619461,Fluoroethylene Carbonate,0,Ethylene Carbonate,0,LiPF6,0.131190269,0.131190269,253.15,0.781
Diethyl Carbonate,0.679261125,Fluoroethylene Carbonate,0,Ethylene Carbonate,0,LiPF6,0.160369437,0.160369437,253.15,0.189
Diethyl Carbonate,0.994017946,Fluoroethylene Carbonate,0,Ethylene Carbonate,0,LiPF6,0.002991027,0.002991027,263.15,0.0764
Diethyl Carbonate,0.893939394,Fluoroethylene Carbonate,0,Ethylene Carbonate,0,LiPF6,0.053030303,0.053030303,263.15,0.987
Diethyl Carbonate,0.808318264,Fluoroethylene Carbonate,0,Ethylene Carbonate,0,LiPF6,0.095840868,0.095840868,263.15,1.72
Diethyl Carbonate,0.737619461,Fluoroethylene Carbonate,0,Ethylene Carbonate,0,LiPF6,0.131190269,0.131190269,263.15,1.22
Diethyl Carbonate,0.679261125,Fluoroethylene Carbonate,0,Ethylene Carbonate,0,LiPF6,0.160369437,0.160369437,263.15,0.386
Diethyl Carbonate,0.994017946,Fluoroethylene Carbonate,0,Ethylene Carbonate,0,LiPF6,0.002991027,0.002991027,273.15,0.0908
Diethyl Carbonate,0.893939394,Fluoroethylene Carbonate,0,Ethylene Carbonate,0,LiPF6,0.053030303,0.053030303,273.15,1.24
Diethyl Carbonate,0.808318264,Fluoroethylene Carbonate,0,Ethylene Carbonate,0,LiPF6,0.095840868,0.095840868,273.15,2.24
Diethyl Carbonate,0.737619461,Fluoroethylene Carbonate,0,Ethylene Carbonate,0,LiPF6,0.131190269,0.131190269,273.15,1.79
Diethyl Carbonate,0.679261125,Fluoroethylene Carbonate,0,Ethylene Carbonate,0,LiPF6,0.160369437,0.160369437,273.15,0.7
Diethyl Carbonate,0.994017946,Fluoroethylene Carbonate,0,Ethylene Carbonate,0,LiPF6,0.002991027,0.002991027,283.15,0.107
Diethyl Carbonate,0.893939394,Fluoroethylene Carbonate,0,Ethylene Carbonate,0,LiPF6,0.053030303,0.053030303,283.15,1.53
Diethyl Carbonate,0.808318264,Fluoroethylene Carbonate,0,Ethylene Carbonate,0,LiPF6,0.095840868,0.095840868,283.15,2.83
Diethyl Carbonate,0.737619461,Fluoroethylene Carbonate,0,Ethylene Carbonate,0,LiPF6,0.131190269,0.131190269,283.15,2.5
Diethyl Carbonate,0.679261125,Fluoroethylene Carbonate,0,Ethylene Carbonate,0,LiPF6,0.160369437,0.160369437,283.15,1.16
Diethyl Carbonate,0.994017946,Fluoroethylene Carbonate,0,Ethylene Carbonate,0,LiPF6,0.002991027,0.002991027,293.15,0.124
Diethyl Carbonate,0.893939394,Fluoroethylene Carbonate,0,Ethylene Carbonate,0,LiPF6,0.053030303,0.053030303,293.15,1.86
Diethyl Carbonate,0.808318264,Fluoroethylene Carbonate,0,Ethylene Carbonate,0,LiPF6,0.095840868,0.095840868,293.15,3.48
Diethyl Carbonate,0.737619461,Fluoroethylene Carbonate,0,Ethylene Carbonate,0,LiPF6,0.131190269,0.131190269,293.15,3.35
Diethyl Carbonate,0.679261125,Fluoroethylene Carbonate,0,Ethylene Carbonate,0,LiPF6,0.160369437,0.160369437,293.15,1.78
Propylene Carbonate,0,Diethyl Carbonate,0.994017946,Ethyl Methyl Carbonate,0,LiPF6,0.002991027,0.002991027,243.15,0.0519
Propylene Carbonate,0,Diethyl Carbonate,0.893939394,Ethyl Methyl Carbonate,0,LiPF6,0.053030303,0.053030303,243.15,0.597
Propylene Carbonate,0,Diethyl Carbonate,0.808318264,Ethyl Methyl Carbonate,0,LiPF6,0.095840868,0.095840868,243.15,0.937
Propylene Carbonate,0,Diethyl Carbonate,0.737619461,Ethyl Methyl Carbonate,0,LiPF6,0.131190269,0.131190269,243.15,0.461
Propylene Carbonate,0,Diethyl Carbonate,0.679261125,Ethyl Methyl Carbonate,0,LiPF6,0.160369437,0.160369437,243.15,0.0757
Propylene Carbonate,0,Diethyl Carbonate,0.994017946,Ethyl Methyl Carbonate,0,LiPF6,0.002991027,0.002991027,253.15,0.0635
Propylene Carbonate,0,Diethyl Carbonate,0.893939394,Ethyl Methyl Carbonate,0,LiPF6,0.053030303,0.053030303,253.15,0.775
Propylene Carbonate,0,Diethyl Carbonate,0.808318264,Ethyl Methyl Carbonate,0,LiPF6,0.095840868,0.095840868,253.15,1.3
Propylene Carbonate,0,Diethyl Carbonate,0.737619461,Ethyl Methyl Carbonate,0,LiPF6,0.131190269,0.131190269,253.15,0.781
Propylene Carbonate,0,Diethyl Carbonate,0.679261125,Ethyl Methyl Carbonate,0,LiPF6,0.160369437,0.160369437,253.15,0.189
Propylene Carbonate,0,Diethyl Carbonate,0.994017946,Ethyl Methyl Carbonate,0,LiPF6,0.002991027,0.002991027,263.15,0.0764
Propylene Carbonate,0,Diethyl Carbonate,0.893939394,Ethyl Methyl Carbonate,0,LiPF6,0.053030303,0.053030303,263.15,0.987
Propylene Carbonate,0,Diethyl Carbonate,0.808318264,Ethyl Methyl Carbonate,0,LiPF6,0.095840868,0.095840868,263.15,1.72
Propylene Carbonate,0,Diethyl Carbonate,0.737619461,Ethyl Methyl Carbonate,0,LiPF6,0.131190269,0.131190269,263.15,1.22
Propylene Carbonate,0,Diethyl Carbonate,0.679261125,Ethyl Methyl Carbonate,0,LiPF6,0.160369437,0.160369437,263.15,0.386
Propylene Carbonate,0,Diethyl Carbonate,0.994017946,Ethyl Methyl Carbonate,0,LiPF6,0.002991027,0.002991027,273.15,0.0908
Propylene Carbonate,0,Diethyl Carbonate,0.893939394,Ethyl Methyl Carbonate,0,LiPF6,0.053030303,0.053030303,273.15,1.24
Propylene Carbonate,0,Diethyl Carbonate,0.808318264,Ethyl Methyl Carbonate,0,LiPF6,0.095840868,0.095840868,273.15,2.24
Propylene Carbonate,0,Diethyl Carbonate,0.737619461,Ethyl Methyl Carbonate,0,LiPF6,0.131190269,0.131190269,273.15,1.79
Propylene Carbonate,0,Diethyl Carbonate,0.679261125,Ethyl Methyl Carbonate,0,LiPF6,0.160369437,0.160369437,273.15,0.7
Propylene Carbonate,0,Diethyl Carbonate,0.994017946,Ethyl Methyl Carbonate,0,LiPF6,0.002991027,0.002991027,283.15,0.107
Propylene Carbonate,0,Diethyl Carbonate,0.893939394,Ethyl Methyl Carbonate,0,LiPF6,0.053030303,0.053030303,283.15,1.53
Propylene Carbonate,0,Diethyl Carbonate,0.808318264,Ethyl Methyl Carbonate,0,LiPF6,0.095840868,0.095840868,283.15,2.83
Propylene Carbonate,0,Diethyl Carbonate,0.737619461,Ethyl Methyl Carbonate,0,LiPF6,0.131190269,0.131190269,283.15,2.5
Propylene Carbonate,0,Diethyl Carbonate,0.679261125,Ethyl Methyl Carbonate,0,LiPF6,0.160369437,0.160369437,283.15,1.16
Propylene Carbonate,0,Diethyl Carbonate,0.994017946,Ethyl Methyl Carbonate,0,LiPF6,0.002991027,0.002991027,293.15,0.124
Propylene Carbonate,0,Diethyl Carbonate,0.893939394,Ethyl Methyl Carbonate,0,LiPF6,0.053030303,0.053030303,293.15,1.86
Propylene Carbonate,0,Diethyl Carbonate,0.808318264,Ethyl Methyl Carbonate,0,LiPF6,0.095840868,0.095840868,293.15,3.48
Propylene Carbonate,0,Diethyl Carbonate,0.737619461,Ethyl Methyl Carbonate,0,LiPF6,0.131190269,0.131190269,293.15,3.35
Propylene Carbonate,0,Diethyl Carbonate,0.679261125,Ethyl Methyl Carbonate,0,LiPF6,0.160369437,0.160369437,293.15,1.78
Propylene Carbonate,0.601066645,Fluoroethylene Carbonate,0,Ethyl Methyl Carbonate,0.392951301,LiPF6,0.002991027,0.002991027,243.15,0.198
Propylene Carbonate,0.548192932,Fluoroethylene Carbonate,0,Ethyl Methyl Carbonate,0.358384761,LiPF6,0.046711153,0.046711153,243.15,1.89
Propylene Carbonate,0.50178252,Fluoroethylene Carbonate,0,Ethyl Methyl Carbonate,0.328043646,LiPF6,0.085086917,0.085086917,243.15,1.56
Propylene Carbonate,0.461778002,Fluoroethylene Carbonate,0,Ethyl Methyl Carbonate,0.301890428,LiPF6,0.118165785,0.118165785,243.15,0.74
Propylene Carbonate,0.428081085,Fluoroethylene Carbonate,0,Ethyl Methyl Carbonate,0.279860845,LiPF6,0.146029035,0.146029035,243.15,0.174
Propylene Carbonate,0.601066645,Fluoroethylene Carbonate,0,Ethyl Methyl Carbonate,0.392951301,LiPF6,0.002991027,0.002991027,253.15,0.269
Propylene Carbonate,0.548192932,Fluoroethylene Carbonate,0,Ethyl Methyl Carbonate,0.358384761,LiPF6,0.046711153,0.046711153,253.15,2.72
Propylene Carbonate,0.50178252,Fluoroethylene Carbonate,0,Ethyl Methyl Carbonate,0.328043646,LiPF6,0.085086917,0.085086917,253.15,2.48
Propylene Carbonate,0.461778002,Fluoroethylene Carbonate,0,Ethyl Methyl Carbonate,0.301890428,LiPF6,0.118165785,0.118165785,253.15,1.46
Propylene Carbonate,0.428081085,Fluoroethylene Carbonate,0,Ethyl Methyl Carbonate,0.279860845,LiPF6,0.146029035,0.146029035,253.15,0.535
Propylene Carbonate,0.601066645,Fluoroethylene Carbonate,0,Ethyl Methyl Carbonate,0.392951301,LiPF6,0.002991027,0.002991027,263.15,0.346
Propylene Carbonate,0.548192932,Fluoroethylene Carbonate,0,Ethyl Methyl Carbonate,0.358384761,LiPF6,0.046711153,0.046711153,263.15,3.64
Propylene Carbonate,0.50178252,Fluoroethylene Carbonate,0,Ethyl Methyl Carbonate,0.328043646,LiPF6,0.085086917,0.085086917,263.15,3.56
Propylene Carbonate,0.461778002,Fluoroethylene Carbonate,0,Ethyl Methyl Carbonate,0.301890428,LiPF6,0.118165785,0.118165785,263.15,2.38
Propylene Carbonate,0.428081085,Fluoroethylene Carbonate,0,Ethyl Methyl Carbonate,0.279860845,LiPF6,0.146029035,0.146029035,263.15,1.11
Propylene Carbonate,0.601066645,Fluoroethylene Carbonate,0,Ethyl Methyl Carbonate,0.392951301,LiPF6,0.002991027,0.002991027,273.15,0.428
Propylene Carbonate,0.548192932,Fluoroethylene Carbonate,0,Ethyl Methyl Carbonate,0.358384761,LiPF6,0.046711153,0.046711153,273.15,4.63
Propylene Carbonate,0.50178252,Fluoroethylene Carbonate,0,Ethyl Methyl Carbonate,0.328043646,LiPF6,0.085086917,0.085086917,273.15,4.77
Propylene Carbonate,0.461778002,Fluoroethylene Carbonate,0,Ethyl Methyl Carbonate,0.301890428,LiPF6,0.118165785,0.118165785,273.15,3.47
Propylene Carbonate,0.428081085,Fluoroethylene Carbonate,0,Ethyl Methyl Carbonate,0.279860845,LiPF6,0.146029035,0.146029035,273.15,1.89
Propylene Carbonate,0.601066645,Fluoroethylene Carbonate,0,Ethyl Methyl Carbonate,0.392951301,LiPF6,0.002991027,0.002991027,283.15,0.515
Propylene Carbonate,0.548192932,Fluoroethylene Carbonate,0,Ethyl Methyl Carbonate,0.358384761,LiPF6,0.046711153,0.046711153,283.15,5.71
Propylene Carbonate,0.50178252,Fluoroethylene Carbonate,0,Ethyl Methyl Carbonate,0.328043646,LiPF6,0.085086917,0.085086917,283.15,6.11
Propylene Carbonate,0.461778002,Fluoroethylene Carbonate,0,Ethyl Methyl Carbonate,0.301890428,LiPF6,0.118165785,0.118165785,283.15,4.72
Propylene Carbonate,0.428081085,Fluoroethylene Carbonate,0,Ethyl Methyl Carbonate,0.279860845,LiPF6,0.146029035,0.146029035,283.15,2.86
Propylene Carbonate,0.601066645,Fluoroethylene Carbonate,0,Ethyl Methyl Carbonate,0.392951301,LiPF6,0.002991027,0.002991027,293.15,0.608
Propylene Carbonate,0.548192932,Fluoroethylene Carbonate,0,Ethyl Methyl Carbonate,0.358384761,LiPF6,0.046711153,0.046711153,293.15,6.89
Propylene Carbonate,0.50178252,Fluoroethylene Carbonate,0,Ethyl Methyl Carbonate,0.328043646,LiPF6,0.085086917,0.085086917,293.15,7.6
Propylene Carbonate,0.461778002,Fluoroethylene Carbonate,0,Ethyl Methyl Carbonate,0.301890428,LiPF6,0.118165785,0.118165785,293.15,6.15
Propylene Carbonate,0.428081085,Fluoroethylene Carbonate,0,Ethyl Methyl Carbonate,0.279860845,LiPF6,0.146029035,0.146029035,293.15,4.04
Diethyl Carbonate,0.367867525,Ethyl Methyl Carbonate,0.626150422,Ethylene Carbonate,0,LiTFSI,0.002991027,0.002991027,243.15,0.0805
Diethyl Carbonate,0.33349538,Ethyl Methyl Carbonate,0.567645304,Ethylene Carbonate,0,LiTFSI,0.049429658,0.049429658,243.15,1.34
Diethyl Carbonate,0.303406111,Ethyl Methyl Carbonate,0.516430104,Ethylene Carbonate,0,LiTFSI,0.090081893,0.090081893,243.15,2.43
Diethyl Carbonate,0.27861516,Ethyl Methyl Carbonate,0.474233218,Ethylene Carbonate,0,LiTFSI,0.123575811,0.123575811,243.15,2.59
Diethyl Carbonate,0.257707214,Ethyl Methyl Carbonate,0.438645627,Ethylene Carbonate,0,LiTFSI,0.151823579,0.151823579,243.15,2.02
Diethyl Carbonate,0.367867525,Ethyl Methyl Carbonate,0.626150422,Ethylene Carbonate,0,LiTFSI,0.002991027,0.002991027,253.15,0.0965
Diethyl Carbonate,0.33349538,Ethyl Methyl Carbonate,0.567645304,Ethylene Carbonate,0,LiTFSI,0.049429658,0.049429658,253.15,1.6
Diethyl Carbonate,0.303406111,Ethyl Methyl Carbonate,0.516430104,Ethylene Carbonate,0,LiTFSI,0.090081893,0.090081893,253.15,2.94
Diethyl Carbonate,0.27861516,Ethyl Methyl Carbonate,0.474233218,Ethylene Carbonate,0,LiTFSI,0.123575811,0.123575811,253.15,3.2
Diethyl Carbonate,0.257707214,Ethyl Methyl Carbonate,0.438645627,Ethylene Carbonate,0,LiTFSI,0.151823579,0.151823579,253.15,2.55
Diethyl Carbonate,0.367867525,Ethyl Methyl Carbonate,0.626150422,Ethylene Carbonate,0,LiTFSI,0.002991027,0.002991027,263.15,0.114
Diethyl Carbonate,0.33349538,Ethyl Methyl Carbonate,0.567645304,Ethylene Carbonate,0,LiTFSI,0.049429658,0.049429658,263.15,1.92
Diethyl Carbonate,0.303406111,Ethyl Methyl Carbonate,0.516430104,Ethylene Carbonate,0,LiTFSI,0.090081893,0.090081893,263.15,3.51
Diethyl Carbonate,0.27861516,Ethyl Methyl Carbonate,0.474233218,Ethylene Carbonate,0,LiTFSI,0.123575811,0.123575811,263.15,3.92
Diethyl Carbonate,0.257707214,Ethyl Methyl Carbonate,0.438645627,Ethylene Carbonate,0,LiTFSI,0.151823579,0.151823579,263.15,3.19
Diethyl Carbonate,0.367867525,Ethyl Methyl Carbonate,0.626150422,Ethylene Carbonate,0,LiTFSI,0.002991027,0.002991027,273.15,0.134
Diethyl Carbonate,0.33349538,Ethyl Methyl Carbonate,0.567645304,Ethylene Carbonate,0,LiTFSI,0.049429658,0.049429658,273.15,2.26
Diethyl Carbonate,0.303406111,Ethyl Methyl Carbonate,0.516430104,Ethylene Carbonate,0,LiTFSI,0.090081893,0.090081893,273.15,4.16
Diethyl Carbonate,0.27861516,Ethyl Methyl Carbonate,0.474233218,Ethylene Carbonate,0,LiTFSI,0.123575811,0.123575811,273.15,4.72
Diethyl Carbonate,0.257707214,Ethyl Methyl Carbonate,0.438645627,Ethylene Carbonate,0,LiTFSI,0.151823579,0.151823579,273.15,3.93
Diethyl Carbonate,0.367867525,Ethyl Methyl Carbonate,0.626150422,Ethylene Carbonate,0,LiTFSI,0.002991027,0.002991027,283.15,0.155
Diethyl Carbonate,0.33349538,Ethyl Methyl Carbonate,0.567645304,Ethylene Carbonate,0,LiTFSI,0.049429658,0.049429658,283.15,2.65
Diethyl Carbonate,0.303406111,Ethyl Methyl Carbonate,0.516430104,Ethylene Carbonate,0,LiTFSI,0.090081893,0.090081893,283.15,4.91
Diethyl Carbonate,0.27861516,Ethyl Methyl Carbonate,0.474233218,Ethylene Carbonate,0,LiTFSI,0.123575811,0.123575811,283.15,5.63
Diethyl Carbonate,0.257707214,Ethyl Methyl Carbonate,0.438645627,Ethylene Carbonate,0,LiTFSI,0.151823579,0.151823579,283.15,4.79
Diethyl Carbonate,0.367867525,Ethyl Methyl Carbonate,0.626150422,Ethylene Carbonate,0,LiTFSI,0.002991027,0.002991027,293.15,0.179
Diethyl Carbonate,0.33349538,Ethyl Methyl Carbonate,0.567645304,Ethylene Carbonate,0,LiTFSI,0.049429658,0.049429658,293.15,3.11
Diethyl Carbonate,0.303406111,Ethyl Methyl Carbonate,0.516430104,Ethylene Carbonate,0,LiTFSI,0.090081893,0.090081893,293.15,5.73
Diethyl Carbonate,0.27861516,Ethyl Methyl Carbonate,0.474233218,Ethylene Carbonate,0,LiTFSI,0.123575811,0.123575811,293.15,6.64
Diethyl Carbonate,0.257707214,Ethyl Methyl Carbonate,0.438645627,Ethylene Carbonate,0,LiTFSI,0.151823579,0.151823579,293.15,5.79
Propylene Carbonate,0,Fluoroethylene Carbonate,0.174452361,Dimethyl Carbonate,0.821555623,LiPF6,0.001996008,0.001996008,243.15,0.195
Propylene Carbonate,0,Fluoroethylene Carbonate,0.160387836,Dimethyl Carbonate,0.755320977,LiPF6,0.042145594,0.042145594,243.15,2.95
Propylene Carbonate,0,Fluoroethylene Carbonate,0.147708466,Dimethyl Carbonate,0.695609506,LiPF6,0.078341014,0.078341014,243.15,3.83
Propylene Carbonate,0,Fluoroethylene Carbonate,0.137061567,Dimethyl Carbonate,0.645469628,LiPF6,0.108734403,0.108734403,243.15,2.8
Propylene Carbonate,0,Fluoroethylene Carbonate,0.127616917,Dimethyl Carbonate,0.600991553,LiPF6,0.135695765,0.135695765,243.15,1.5
Propylene Carbonate,0,Fluoroethylene Carbonate,0.174452361,Dimethyl Carbonate,0.821555623,LiPF6,0.001996008,0.001996008,253.15,0.243
Propylene Carbonate,0,Fluoroethylene Carbonate,0.160387836,Dimethyl Carbonate,0.755320977,LiPF6,0.042145594,0.042145594,253.15,3.72
Propylene Carbonate,0,Fluoroethylene Carbonate,0.147708466,Dimethyl Carbonate,0.695609506,LiPF6,0.078341014,0.078341014,253.15,5.05
Propylene Carbonate,0,Fluoroethylene Carbonate,0.137061567,Dimethyl Carbonate,0.645469628,LiPF6,0.108734403,0.108734403,253.15,4.11
Propylene Carbonate,0,Fluoroethylene Carbonate,0.127616917,Dimethyl Carbonate,0.600991553,LiPF6,0.135695765,0.135695765,253.15,2.54
Propylene Carbonate,0,Fluoroethylene Carbonate,0.174452361,Dimethyl Carbonate,0.821555623,LiPF6,0.001996008,0.001996008,263.15,0.295
Propylene Carbonate,0,Fluoroethylene Carbonate,0.160387836,Dimethyl Carbonate,0.755320977,LiPF6,0.042145594,0.042145594,263.15,4.58
Propylene Carbonate,0,Fluoroethylene Carbonate,0.147708466,Dimethyl Carbonate,0.695609506,LiPF6,0.078341014,0.078341014,263.15,6.43
Propylene Carbonate,0,Fluoroethylene Carbonate,0.137061567,Dimethyl Carbonate,0.645469628,LiPF6,0.108734403,0.108734403,263.15,5.65
Propylene Carbonate,0,Fluoroethylene Carbonate,0.127616917,Dimethyl Carbonate,0.600991553,LiPF6,0.135695765,0.135695765,263.15,3.86
Propylene Carbonate,0,Fluoroethylene Carbonate,0.174452361,Dimethyl Carbonate,0.821555623,LiPF6,0.001996008,0.001996008,273.15,0.352
Propylene Carbonate,0,Fluoroethylene Carbonate,0.160387836,Dimethyl Carbonate,0.755320977,LiPF6,0.042145594,0.042145594,273.15,5.51
Propylene Carbonate,0,Fluoroethylene Carbonate,0.147708466,Dimethyl Carbonate,0.695609506,LiPF6,0.078341014,0.078341014,273.15,7.96
Propylene Carbonate,0,Fluoroethylene Carbonate,0.137061567,Dimethyl Carbonate,0.645469628,LiPF6,0.108734403,0.108734403,273.15,7.43
Propylene Carbonate,0,Fluoroethylene Carbonate,0.127616917,Dimethyl Carbonate,0.600991553,LiPF6,0.135695765,0.135695765,273.15,5.47
Propylene Carbonate,0,Fluoroethylene Carbonate,0.174452361,Dimethyl Carbonate,0.821555623,LiPF6,0.001996008,0.001996008,283.15,0.413
Propylene Carbonate,0,Fluoroethylene Carbonate,0.160387836,Dimethyl Carbonate,0.755320977,LiPF6,0.042145594,0.042145594,283.15,6.53
Propylene Carbonate,0,Fluoroethylene Carbonate,0.147708466,Dimethyl Carbonate,0.695609506,LiPF6,0.078341014,0.078341014,283.15,9.64
Propylene Carbonate,0,Fluoroethylene Carbonate,0.137061567,Dimethyl Carbonate,0.645469628,LiPF6,0.108734403,0.108734403,283.15,9.41
Propylene Carbonate,0,Fluoroethylene Carbonate,0.127616917,Dimethyl Carbonate,0.600991553,LiPF6,0.135695765,0.135695765,283.15,7.37
Propylene Carbonate,0,Fluoroethylene Carbonate,0.174452361,Dimethyl Carbonate,0.821555623,LiPF6,0.001996008,0.001996008,293.15,0.479
Propylene Carbonate,0,Fluoroethylene Carbonate,0.160387836,Dimethyl Carbonate,0.755320977,LiPF6,0.042145594,0.042145594,293.15,7.61
Propylene Carbonate,0,Fluoroethylene Carbonate,0.147708466,Dimethyl Carbonate,0.695609506,LiPF6,0.078341014,0.078341014,293.15,11.4
Propylene Carbonate,0,Fluoroethylene Carbonate,0.137061567,Dimethyl Carbonate,0.645469628,LiPF6,0.108734403,0.108734403,293.15,11.6
Propylene Carbonate,0,Fluoroethylene Carbonate,0.127616917,Dimethyl Carbonate,0.600991553,LiPF6,0.135695765,0.135695765,293.15,9.56
Diethyl Carbonate,0.547549613,Ethyl Methyl Carbonate,0.207108627,Dimethyl Carbonate,0.239359706,LiPF6,0.002991027,0.002991027,243.15,0.0512
Diethyl Carbonate,0.497385073,Ethyl Methyl Carbonate,0.188134074,Dimethyl Carbonate,0.217430425,LiPF6,0.048525214,0.048525214,243.15,0.695
Diethyl Carbonate,0.452515488,Ethyl Methyl Carbonate,0.171162319,Dimethyl Carbonate,0.197815818,LiPF6,0.089253188,0.089253188,243.15,1.17
Diethyl Carbonate,0.415549583,Ethyl Methyl Carbonate,0.157180101,Dimethyl Carbonate,0.181656281,LiPF6,0.122807018,0.122807018,243.15,0.931
Diethyl Carbonate,0.384375571,Ethyl Methyl Carbonate,0.145388646,Dimethyl Carbonate,0.168028653,LiPF6,0.151103565,0.151103565,243.15,0.29
Diethyl Carbonate,0.547549613,Ethyl Methyl Carbonate,0.207108627,Dimethyl Carbonate,0.239359706,LiPF6,0.002991027,0.002991027,253.15,0.0637
Diethyl Carbonate,0.497385073,Ethyl Methyl Carbonate,0.188134074,Dimethyl Carbonate,0.217430425,LiPF6,0.048525214,0.048525214,253.15,0.888
Diethyl Carbonate,0.452515488,Ethyl Methyl Carbonate,0.171162319,Dimethyl Carbonate,0.197815818,LiPF6,0.089253188,0.089253188,253.15,1.58
Diethyl Carbonate,0.415549583,Ethyl Methyl Carbonate,0.157180101,Dimethyl Carbonate,0.181656281,LiPF6,0.122807018,0.122807018,253.15,1.43
Diethyl Carbonate,0.384375571,Ethyl Methyl Carbonate,0.145388646,Dimethyl Carbonate,0.168028653,LiPF6,0.151103565,0.151103565,253.15,0.579
Diethyl Carbonate,0.547549613,Ethyl Methyl Carbonate,0.207108627,Dimethyl Carbonate,0.239359706,LiPF6,0.002991027,0.002991027,263.15,0.0778
Diethyl Carbonate,0.497385073,Ethyl Methyl Carbonate,0.188134074,Dimethyl Carbonate,0.217430425,LiPF6,0.048525214,0.048525214,263.15,1.12
Diethyl Carbonate,0.452515488,Ethyl Methyl Carbonate,0.171162319,Dimethyl Carbonate,0.197815818,LiPF6,0.089253188,0.089253188,263.15,2.06
Diethyl Carbonate,0.415549583,Ethyl Methyl Carbonate,0.157180101,Dimethyl Carbonate,0.181656281,LiPF6,0.122807018,0.122807018,263.15,2.06
Diethyl Carbonate,0.384375571,Ethyl Methyl Carbonate,0.145388646,Dimethyl Carbonate,0.168028653,LiPF6,0.151103565,0.151103565,263.15,1.02
Diethyl Carbonate,0.547549613,Ethyl Methyl Carbonate,0.207108627,Dimethyl Carbonate,0.239359706,LiPF6,0.002991027,0.002991027,273.15,0.0935
Diethyl Carbonate,0.497385073,Ethyl Methyl Carbonate,0.188134074,Dimethyl Carbonate,0.217430425,LiPF6,0.048525214,0.048525214,273.15,1.4
Diethyl Carbonate,0.452515488,Ethyl Methyl Carbonate,0.171162319,Dimethyl Carbonate,0.197815818,LiPF6,0.089253188,0.089253188,273.15,2.63
Diethyl Carbonate,0.415549583,Ethyl Methyl Carbonate,0.157180101,Dimethyl Carbonate,0.181656281,LiPF6,0.122807018,0.122807018,273.15,2.83
Diethyl Carbonate,0.384375571,Ethyl Methyl Carbonate,0.145388646,Dimethyl Carbonate,0.168028653,LiPF6,0.151103565,0.151103565,273.15,1.63
Diethyl Carbonate,0.547549613,Ethyl Methyl Carbonate,0.207108627,Dimethyl Carbonate,0.239359706,LiPF6,0.002991027,0.002991027,283.15,0.111
Diethyl Carbonate,0.497385073,Ethyl Methyl Carbonate,0.188134074,Dimethyl Carbonate,0.217430425,LiPF6,0.048525214,0.048525214,283.15,1.72
Diethyl Carbonate,0.452515488,Ethyl Methyl Carbonate,0.171162319,Dimethyl Carbonate,0.197815818,LiPF6,0.089253188,0.089253188,283.15,3.28
Diethyl Carbonate,0.415549583,Ethyl Methyl Carbonate,0.157180101,Dimethyl Carbonate,0.181656281,LiPF6,0.122807018,0.122807018,283.15,3.73
Diethyl Carbonate,0.384375571,Ethyl Methyl Carbonate,0.145388646,Dimethyl Carbonate,0.168028653,LiPF6,0.151103565,0.151103565,283.15,2.44
Diethyl Carbonate,0.547549613,Ethyl Methyl Carbonate,0.207108627,Dimethyl Carbonate,0.239359706,LiPF6,0.002991027,0.002991027,293.15,0.129
Diethyl Carbonate,0.497385073,Ethyl Methyl Carbonate,0.188134074,Dimethyl Carbonate,0.217430425,LiPF6,0.048525214,0.048525214,293.15,2.08
Diethyl Carbonate,0.452515488,Ethyl Methyl Carbonate,0.171162319,Dimethyl Carbonate,0.197815818,LiPF6,0.089253188,0.089253188,293.15,4.02
Diethyl Carbonate,0.415549583,Ethyl Methyl Carbonate,0.157180101,Dimethyl Carbonate,0.181656281,LiPF6,0.122807018,0.122807018,293.15,4.8
Diethyl Carbonate,0.384375571,Ethyl Methyl Carbonate,0.145388646,Dimethyl Carbonate,0.168028653,LiPF6,0.151103565,0.151103565,293.15,3.45
Fluoroethylene Carbonate,0,Ethyl Methyl Carbonate,0,Dimethyl Carbonate,0.996007984,LiTFSI,0.001996008,0.001996008,243.15,0.119
Fluoroethylene Carbonate,0,Ethyl Methyl Carbonate,0,Dimethyl Carbonate,0.917545542,LiTFSI,0.041227229,0.041227229,243.15,2.1
Fluoroethylene Carbonate,0,Ethyl Methyl Carbonate,0,Dimethyl Carbonate,0.846722068,LiTFSI,0.076638966,0.076638966,243.15,3.77
Fluoroethylene Carbonate,0,Ethyl Methyl Carbonate,0,Dimethyl Carbonate,0.787310098,LiTFSI,0.106344951,0.106344951,243.15,4.14
Fluoroethylene Carbonate,0,Ethyl Methyl Carbonate,0,Dimethyl Carbonate,0.734605377,LiTFSI,0.132697311,0.132697311,243.15,3.63
Fluoroethylene Carbonate,0,Ethyl Methyl Carbonate,0,Dimethyl Carbonate,0.996007984,LiTFSI,0.001996008,0.001996008,253.15,0.142
Fluoroethylene Carbonate,0,Ethyl Methyl Carbonate,0,Dimethyl Carbonate,0.917545542,LiTFSI,0.041227229,0.041227229,253.15,2.5
Fluoroethylene Carbonate,0,Ethyl Methyl Carbonate,0,Dimethyl Carbonate,0.846722068,LiTFSI,0.076638966,0.076638966,253.15,4.59
Fluoroethylene Carbonate,0,Ethyl Methyl Carbonate,0,Dimethyl Carbonate,0.787310098,LiTFSI,0.106344951,0.106344951,253.15,5.18
Fluoroethylene Carbonate,0,Ethyl Methyl Carbonate,0,Dimethyl Carbonate,0.734605377,LiTFSI,0.132697311,0.132697311,253.15,4.68
Fluoroethylene Carbonate,0,Ethyl Methyl Carbonate,0,Dimethyl Carbonate,0.996007984,LiTFSI,0.001996008,0.001996008,263.15,0.168
Fluoroethylene Carbonate,0,Ethyl Methyl Carbonate,0,Dimethyl Carbonate,0.917545542,LiTFSI,0.041227229,0.041227229,263.15,2.97
Fluoroethylene Carbonate,0,Ethyl Methyl Carbonate,0,Dimethyl Carbonate,0.846722068,LiTFSI,0.076638966,0.076638966,263.15,5.49
Fluoroethylene Carbonate,0,Ethyl Methyl Carbonate,0,Dimethyl Carbonate,0.787310098,LiTFSI,0.106344951,0.106344951,263.15,6.31
Fluoroethylene Carbonate,0,Ethyl Methyl Carbonate,0,Dimethyl Carbonate,0.734605377,LiTFSI,0.132697311,0.132697311,263.15,5.89
Fluoroethylene Carbonate,0,Ethyl Methyl Carbonate,0,Dimethyl Carbonate,0.996007984,LiTFSI,0.001996008,0.001996008,273.15,0.195
Fluoroethylene Carbonate,0,Ethyl Methyl Carbonate,0,Dimethyl Carbonate,0.917545542,LiTFSI,0.041227229,0.041227229,273.15,3.49
Fluoroethylene Carbonate,0,Ethyl Methyl Carbonate,0,Dimethyl Carbonate,0.846722068,LiTFSI,0.076638966,0.076638966,273.15,6.51
Fluoroethylene Carbonate,0,Ethyl Methyl Carbonate,0,Dimethyl Carbonate,0.787310098,LiTFSI,0.106344951,0.106344951,273.15,7.6
Fluoroethylene Carbonate,0,Ethyl Methyl Carbonate,0,Dimethyl Carbonate,0.734605377,LiTFSI,0.132697311,0.132697311,273.15,7.18
Fluoroethylene Carbonate,0,Ethyl Methyl Carbonate,0,Dimethyl Carbonate,0.996007984,LiTFSI,0.001996008,0.001996008,283.15,0.226
Fluoroethylene Carbonate,0,Ethyl Methyl Carbonate,0,Dimethyl Carbonate,0.917545542,LiTFSI,0.041227229,0.041227229,283.15,4.05
Fluoroethylene Carbonate,0,Ethyl Methyl Carbonate,0,Dimethyl Carbonate,0.846722068,LiTFSI,0.076638966,0.076638966,283.15,7.64
Fluoroethylene Carbonate,0,Ethyl Methyl Carbonate,0,Dimethyl Carbonate,0.787310098,LiTFSI,0.106344951,0.106344951,283.15,9.1
Fluoroethylene Carbonate,0,Ethyl Methyl Carbonate,0,Dimethyl Carbonate,0.734605377,LiTFSI,0.132697311,0.132697311,283.15,8.7
Fluoroethylene Carbonate,0,Ethyl Methyl Carbonate,0,Dimethyl Carbonate,0.996007984,LiTFSI,0.001996008,0.001996008,293.15,0.258
Fluoroethylene Carbonate,0,Ethyl Methyl Carbonate,0,Dimethyl Carbonate,0.917545542,LiTFSI,0.041227229,0.041227229,293.15,4.72
Fluoroethylene Carbonate,0,Ethyl Methyl Carbonate,0,Dimethyl Carbonate,0.846722068,LiTFSI,0.076638966,0.076638966,293.15,8.87
Fluoroethylene Carbonate,0,Ethyl Methyl Carbonate,0,Dimethyl Carbonate,0.787310098,LiTFSI,0.106344951,0.106344951,293.15,10.6
Fluoroethylene Carbonate,0,Ethyl Methyl Carbonate,0,Dimethyl Carbonate,0.734605377,LiTFSI,0.132697311,0.132697311,293.15,10.7
Diethyl Carbonate,0.159469339,Ethylene Carbonate,0,Dimethyl Carbonate,0.836538645,LiPF6,0.001996008,0.001996008,243.15,0.0612
Diethyl Carbonate,0.146319247,Ethylene Carbonate,0,Dimethyl Carbonate,0.767556351,LiPF6,0.043062201,0.043062201,243.15,0.962
Diethyl Carbonate,0.134750612,Ethylene Carbonate,0,Dimethyl Carbonate,0.706870014,LiPF6,0.079189687,0.079189687,243.15,1.94
Diethyl Carbonate,0.124782066,Ethylene Carbonate,0,Dimethyl Carbonate,0.654577365,LiPF6,0.110320285,0.110320285,243.15,2
Diethyl Carbonate,0.116178813,Ethylene Carbonate,0,Dimethyl Carbonate,0.609446726,LiPF6,0.13718723,0.13718723,243.15,1.36
Diethyl Carbonate,0.159469339,Ethylene Carbonate,0,Dimethyl Carbonate,0.836538645,LiPF6,0.001996008,0.001996008,253.15,0.076
Diethyl Carbonate,0.146319247,Ethylene Carbonate,0,Dimethyl Carbonate,0.767556351,LiPF6,0.043062201,0.043062201,253.15,1.2
Diethyl Carbonate,0.134750612,Ethylene Carbonate,0,Dimethyl Carbonate,0.706870014,LiPF6,0.079189687,0.079189687,253.15,2.5
Diethyl Carbonate,0.124782066,Ethylene Carbonate,0,Dimethyl Carbonate,0.654577365,LiPF6,0.110320285,0.110320285,253.15,2.74
Diethyl Carbonate,0.116178813,Ethylene Carbonate,0,Dimethyl Carbonate,0.609446726,LiPF6,0.13718723,0.13718723,253.15,2.1
