Repository: BattModels/DiffMix-NatCommData

# DiffMix-NatCommData

This is the official data repository for "Differentiable Modeling and Optimization of Non-aqueous Li-based Battery Electrolyte Solutions Using Geometric Deep Learning" published in Nature Communications.

# Citation

Coming soon.

File: training_data/published_AEM_data.csv (part 14 of 82)
sub1_name,x1 (mole fraction),sub2_name,x2 (mole fraction),sub3_name,x3 (mole fraction),salt,x4 (mole fraction),x5 (mole fraction),temperature (K),ionic conductivity (mS/cm)
Diethyl Carbonate,0.159469339,Ethylene Carbonate,0,Dimethyl Carbonate,0.836538645,LiPF6,0.001996008,0.001996008,263.15,0.0924
Diethyl Carbonate,0.146319247,Ethylene Carbonate,0,Dimethyl Carbonate,0.767556351,LiPF6,0.043062201,0.043062201,263.15,1.49
Diethyl Carbonate,0.134750612,Ethylene Carbonate,0,Dimethyl Carbonate,0.706870014,LiPF6,0.079189687,0.079189687,263.15,3.16
Diethyl Carbonate,0.124782066,Ethylene Carbonate,0,Dimethyl Carbonate,0.654577365,LiPF6,0.110320285,0.110320285,263.15,3.64
Diethyl Carbonate,0.116178813,Ethylene Carbonate,0,Dimethyl Carbonate,0.609446726,LiPF6,0.13718723,0.13718723,263.15,3.05
Diethyl Carbonate,0.159469339,Ethylene Carbonate,0,Dimethyl Carbonate,0.836538645,LiPF6,0.001996008,0.001996008,273.15,0.111
Diethyl Carbonate,0.146319247,Ethylene Carbonate,0,Dimethyl Carbonate,0.767556351,LiPF6,0.043062201,0.043062201,273.15,1.82
Diethyl Carbonate,0.134750612,Ethylene Carbonate,0,Dimethyl Carbonate,0.706870014,LiPF6,0.079189687,0.079189687,273.15,3.91
Diethyl Carbonate,0.124782066,Ethylene Carbonate,0,Dimethyl Carbonate,0.654577365,LiPF6,0.110320285,0.110320285,273.15,4.66
Diethyl Carbonate,0.116178813,Ethylene Carbonate,0,Dimethyl Carbonate,0.609446726,LiPF6,0.13718723,0.13718723,273.15,4.22
Diethyl Carbonate,0.159469339,Ethylene Carbonate,0,Dimethyl Carbonate,0.836538645,LiPF6,0.001996008,0.001996008,283.15,0.13
Diethyl Carbonate,0.146319247,Ethylene Carbonate,0,Dimethyl Carbonate,0.767556351,LiPF6,0.043062201,0.043062201,283.15,2.2
Diethyl Carbonate,0.134750612,Ethylene Carbonate,0,Dimethyl Carbonate,0.706870014,LiPF6,0.079189687,0.079189687,283.15,4.75
Diethyl Carbonate,0.124782066,Ethylene Carbonate,0,Dimethyl Carbonate,0.654577365,LiPF6,0.110320285,0.110320285,283.15,5.87
Diethyl Carbonate,0.116178813,Ethylene Carbonate,0,Dimethyl Carbonate,0.609446726,LiPF6,0.13718723,0.13718723,283.15,5.59
Diethyl Carbonate,0.159469339,Ethylene Carbonate,0,Dimethyl Carbonate,0.836538645,LiPF6,0.001996008,0.001996008,293.15,0.152
Diethyl Carbonate,0.146319247,Ethylene Carbonate,0,Dimethyl Carbonate,0.767556351,LiPF6,0.043062201,0.043062201,293.15,2.64
Diethyl Carbonate,0.134750612,Ethylene Carbonate,0,Dimethyl Carbonate,0.706870014,LiPF6,0.079189687,0.079189687,293.15,5.72
Diethyl Carbonate,0.124782066,Ethylene Carbonate,0,Dimethyl Carbonate,0.654577365,LiPF6,0.110320285,0.110320285,293.15,7.19
Diethyl Carbonate,0.116178813,Ethylene Carbonate,0,Dimethyl Carbonate,0.609446726,LiPF6,0.13718723,0.13718723,293.15,7.2
Fluoroethylene Carbonate,0.792250978,Ethyl Methyl Carbonate,0.201766968,Dimethyl Carbonate,-6.47E-17,LiTFSI,0.002991027,0.002991027,243.15,0.0733
Fluoroethylene Carbonate,0.721112236,Ethyl Methyl Carbonate,0.183649668,Dimethyl Carbonate,-5.89E-17,LiTFSI,0.047619048,0.047619048,243.15,0.524
Fluoroethylene Carbonate,0.657395058,Ethyl Methyl Carbonate,0.16742246,Dimethyl Carbonate,-5.37E-17,LiTFSI,0.087591241,0.087591241,243.15,0.33
Fluoroethylene Carbonate,0.604949177,Ethyl Methyl Carbonate,0.154065775,Dimethyl Carbonate,-4.94E-17,LiTFSI,0.120492524,0.120492524,243.15,0.158
Fluoroethylene Carbonate,0.560764496,Ethyl Methyl Carbonate,0.142813017,Dimethyl Carbonate,-4.58E-17,LiTFSI,0.148211244,0.148211244,243.15,0.0636
Fluoroethylene Carbonate,0.792250978,Ethyl Methyl Carbonate,0.201766968,Dimethyl Carbonate,-6.47E-17,LiTFSI,0.002991027,0.002991027,253.15,0.118
Fluoroethylene Carbonate,0.721112236,Ethyl Methyl Carbonate,0.183649668,Dimethyl Carbonate,-5.89E-17,LiTFSI,0.047619048,0.047619048,253.15,1
Fluoroethylene Carbonate,0.657395058,Ethyl Methyl Carbonate,0.16742246,Dimethyl Carbonate,-5.37E-17,LiTFSI,0.087591241,0.087591241,253.15,0.744
Fluoroethylene Carbonate,0.604949177,Ethyl Methyl Carbonate,0.154065775,Dimethyl Carbonate,-4.94E-17,LiTFSI,0.120492524,0.120492524,253.15,0.441
Fluoroethylene Carbonate,0.560764496,Ethyl Methyl Carbonate,0.142813017,Dimethyl Carbonate,-4.58E-17,LiTFSI,0.148211244,0.148211244,253.15,0.233
Fluoroethylene Carbonate,0.792250978,Ethyl Methyl Carbonate,0.201766968,Dimethyl Carbonate,-6.47E-17,LiTFSI,0.002991027,0.002991027,263.15,0.176
Fluoroethylene Carbonate,0.721112236,Ethyl Methyl Carbonate,0.183649668,Dimethyl Carbonate,-5.89E-17,LiTFSI,0.047619048,0.047619048,263.15,1.66
Fluoroethylene Carbonate,0.657395058,Ethyl Methyl Carbonate,0.16742246,Dimethyl Carbonate,-5.37E-17,LiTFSI,0.087591241,0.087591241,263.15,1.37
Fluoroethylene Carbonate,0.604949177,Ethyl Methyl Carbonate,0.154065775,Dimethyl Carbonate,-4.94E-17,LiTFSI,0.120492524,0.120492524,263.15,0.911
Fluoroethylene Carbonate,0.560764496,Ethyl Methyl Carbonate,0.142813017,Dimethyl Carbonate,-4.58E-17,LiTFSI,0.148211244,0.148211244,263.15,0.559
Fluoroethylene Carbonate,0.792250978,Ethyl Methyl Carbonate,0.201766968,Dimethyl Carbonate,-6.47E-17,LiTFSI,0.002991027,0.002991027,273.15,0.25
Fluoroethylene Carbonate,0.721112236,Ethyl Methyl Carbonate,0.183649668,Dimethyl Carbonate,-5.89E-17,LiTFSI,0.047619048,0.047619048,273.15,2.52
Fluoroethylene Carbonate,0.657395058,Ethyl Methyl Carbonate,0.16742246,Dimethyl Carbonate,-5.37E-17,LiTFSI,0.087591241,0.087591241,273.15,2.23
Fluoroethylene Carbonate,0.604949177,Ethyl Methyl Carbonate,0.154065775,Dimethyl Carbonate,-4.94E-17,LiTFSI,0.120492524,0.120492524,273.15,1.58
Fluoroethylene Carbonate,0.560764496,Ethyl Methyl Carbonate,0.142813017,Dimethyl Carbonate,-4.58E-17,LiTFSI,0.148211244,0.148211244,273.15,1.05
Fluoroethylene Carbonate,0.792250978,Ethyl Methyl Carbonate,0.201766968,Dimethyl Carbonate,-6.47E-17,LiTFSI,0.002991027,0.002991027,283.15,0.338
Fluoroethylene Carbonate,0.721112236,Ethyl Methyl Carbonate,0.183649668,Dimethyl Carbonate,-5.89E-17,LiTFSI,0.047619048,0.047619048,283.15,3.55
Fluoroethylene Carbonate,0.657395058,Ethyl Methyl Carbonate,0.16742246,Dimethyl Carbonate,-5.37E-17,LiTFSI,0.087591241,0.087591241,283.15,3.32
Fluoroethylene Carbonate,0.604949177,Ethyl Methyl Carbonate,0.154065775,Dimethyl Carbonate,-4.94E-17,LiTFSI,0.120492524,0.120492524,283.15,2.44
Fluoroethylene Carbonate,0.560764496,Ethyl Methyl Carbonate,0.142813017,Dimethyl Carbonate,-4.58E-17,LiTFSI,0.148211244,0.148211244,283.15,1.72
Fluoroethylene Carbonate,0.792250978,Ethyl Methyl Carbonate,0.201766968,Dimethyl Carbonate,-6.47E-17,LiTFSI,0.002991027,0.002991027,293.15,0.44
Fluoroethylene Carbonate,0.721112236,Ethyl Methyl Carbonate,0.183649668,Dimethyl Carbonate,-5.89E-17,LiTFSI,0.047619048,0.047619048,293.15,4.77
Fluoroethylene Carbonate,0.657395058,Ethyl Methyl Carbonate,0.16742246,Dimethyl Carbonate,-5.37E-17,LiTFSI,0.087591241,0.087591241,293.15,4.62
Fluoroethylene Carbonate,0.604949177,Ethyl Methyl Carbonate,0.154065775,Dimethyl Carbonate,-4.94E-17,LiTFSI,0.120492524,0.120492524,293.15,3.49
Fluoroethylene Carbonate,0.560764496,Ethyl Methyl Carbonate,0.142813017,Dimethyl Carbonate,-4.58E-17,LiTFSI,0.148211244,0.148211244,293.15,2.55
Propylene Carbonate,0.42379607,Diethyl Carbonate,0.366242144,Fluoroethylene Carbonate,0.203979732,LiPF6,0.002991027,0.002991027,243.15,0.152
Propylene Carbonate,0.384198175,Diethyl Carbonate,0.332021869,Fluoroethylene Carbonate,0.18492064,LiPF6,0.049429658,0.049429658,243.15,1.28
Propylene Carbonate,0.35024093,Diethyl Carbonate,0.302676212,Fluoroethylene Carbonate,0.168576483,LiPF6,0.089253188,0.089253188,243.15,0.878
Propylene Carbonate,0.321629814,Diethyl Carbonate,0.277950649,Fluoroethylene Carbonate,0.154805502,LiPF6,0.122807018,0.122807018,243.15,0.275
Propylene Carbonate,0.296887595,Diethyl Carbonate,0.256568565,Fluoroethylene Carbonate,0.142896681,LiPF6,0.151823579,0.151823579,243.15,0.0319
Propylene Carbonate,0.42379607,Diethyl Carbonate,0.366242144,Fluoroethylene Carbonate,0.203979732,LiPF6,0.002991027,0.002991027,253.15,0.212
Propylene Carbonate,0.384198175,Diethyl Carbonate,0.332021869,Fluoroethylene Carbonate,0.18492064,LiPF6,0.049429658,0.049429658,253.15,1.95
Propylene Carbonate,0.35024093,Diethyl Carbonate,0.302676212,Fluoroethylene Carbonate,0.168576483,LiPF6,0.089253188,0.089253188,253.15,1.58
Propylene Carbonate,0.321629814,Diethyl Carbonate,0.277950649,Fluoroethylene Carbonate,0.154805502,LiPF6,0.122807018,0.122807018,253.15,0.724
Propylene Carbonate,0.296887595,Diethyl Carbonate,0.256568565,Fluoroethylene Carbonate,0.142896681,LiPF6,0.151823579,0.151823579,253.15,0.181
Propylene Carbonate,0.42379607,Diethyl Carbonate,0.366242144,Fluoroethylene Carbonate,0.203979732,LiPF6,0.002991027,0.002991027,263.15,0.282
Propylene Carbonate,0.384198175,Diethyl Carbonate,0.332021869,Fluoroethylene Carbonate,0.18492064,LiPF6,0.049429658,0.049429658,263.15,2.75
Propylene Carbonate,0.35024093,Diethyl Carbonate,0.302676212,Fluoroethylene Carbonate,0.168576483,LiPF6,0.089253188,0.089253188,263.15,2.47
Propylene Carbonate,0.321629814,Diethyl Carbonate,0.277950649,Fluoroethylene Carbonate,0.154805502,LiPF6,0.122807018,0.122807018,263.15,1.4
Propylene Carbonate,0.296887595,Diethyl Carbonate,0.256568565,Fluoroethylene Carbonate,0.142896681,LiPF6,0.151823579,0.151823579,263.15,0.52
Propylene Carbonate,0.42379607,Diethyl Carbonate,0.366242144,Fluoroethylene Carbonate,0.203979732,LiPF6,0.002991027,0.002991027,273.15,0.359
Propylene Carbonate,0.384198175,Diethyl Carbonate,0.332021869,Fluoroethylene Carbonate,0.18492064,LiPF6,0.049429658,0.049429658,273.15,3.66
Propylene Carbonate,0.35024093,Diethyl Carbonate,0.302676212,Fluoroethylene Carbonate,0.168576483,LiPF6,0.089253188,0.089253188,273.15,3.53
Propylene Carbonate,0.321629814,Diethyl Carbonate,0.277950649,Fluoroethylene Carbonate,0.154805502,LiPF6,0.122807018,0.122807018,273.15,2.29
Propylene Carbonate,0.296887595,Diethyl Carbonate,0.256568565,Fluoroethylene Carbonate,0.142896681,LiPF6,0.151823579,0.151823579,273.15,1.07
Propylene Carbonate,0.42379607,Diethyl Carbonate,0.366242144,Fluoroethylene Carbonate,0.203979732,LiPF6,0.002991027,0.002991027,283.15,0.444
Propylene Carbonate,0.384198175,Diethyl Carbonate,0.332021869,Fluoroethylene Carbonate,0.18492064,LiPF6,0.049429658,0.049429658,283.15,4.62
Propylene Carbonate,0.35024093,Diethyl Carbonate,0.302676212,Fluoroethylene Carbonate,0.168576483,LiPF6,0.089253188,0.089253188,283.15,4.61
Propylene Carbonate,0.321629814,Diethyl Carbonate,0.277950649,Fluoroethylene Carbonate,0.154805502,LiPF6,0.122807018,0.122807018,283.15,3.32
Propylene Carbonate,0.296887595,Diethyl Carbonate,0.256568565,Fluoroethylene Carbonate,0.142896681,LiPF6,0.151823579,0.151823579,283.15,1.83
Propylene Carbonate,0.42379607,Diethyl Carbonate,0.366242144,Fluoroethylene Carbonate,0.203979732,LiPF6,0.002991027,0.002991027,293.15,0.537
Propylene Carbonate,0.384198175,Diethyl Carbonate,0.332021869,Fluoroethylene Carbonate,0.18492064,LiPF6,0.049429658,0.049429658,293.15,5.75
Propylene Carbonate,0.35024093,Diethyl Carbonate,0.302676212,Fluoroethylene Carbonate,0.168576483,LiPF6,0.089253188,0.089253188,293.15,5.98
Propylene Carbonate,0.321629814,Diethyl Carbonate,0.277950649,Fluoroethylene Carbonate,0.154805502,LiPF6,0.122807018,0.122807018,293.15,4.58
Propylene Carbonate,0.296887595,Diethyl Carbonate,0.256568565,Fluoroethylene Carbonate,0.142896681,LiPF6,0.151823579,0.151823579,293.15,2.8
Ethyl Methyl Carbonate,0.177134771,Ethylene Carbonate,0,Dimethyl Carbonate,0.818873213,LiTFSI,0.001996008,0.001996008,243.15,0.0982
Ethyl Methyl Carbonate,0.162853986,Ethylene Carbonate,0,Dimethyl Carbonate,0.752854826,LiTFSI,0.042145594,0.042145594,243.15,1.79
Ethyl Methyl Carbonate,0.149979657,Ethylene Carbonate,0,Dimethyl Carbonate,0.693338315,LiTFSI,0.078341014,0.078341014,243.15,3.15
Ethyl Methyl Carbonate,0.139169049,Ethylene Carbonate,0,Dimethyl Carbonate,0.643362145,LiTFSI,0.108734403,0.108734403,243.15,3.39
Ethyl Methyl Carbonate,0.129845114,Ethylene Carbonate,0,Dimethyl Carbonate,0.600258692,LiTFSI,0.134948097,0.134948097,243.15,2.84
Ethyl Methyl Carbonate,0.177134771,Ethylene Carbonate,0,Dimethyl Carbonate,0.818873213,LiTFSI,0.001996008,0.001996008,253.15,0.121
Ethyl Methyl Carbonate,0.162853986,Ethylene Carbonate,0,Dimethyl Carbonate,0.752854826,LiTFSI,0.042145594,0.042145594,253.15,2.17
Ethyl Methyl Carbonate,0.149979657,Ethylene Carbonate,0,Dimethyl Carbonate,0.693338315,LiTFSI,0.078341014,0.078341014,253.15,3.92
Ethyl Methyl Carbonate,0.139169049,Ethylene Carbonate,0,Dimethyl Carbonate,0.643362145,LiTFSI,0.108734403,0.108734403,253.15,4.33
Ethyl Methyl Carbonate,0.129845114,Ethylene Carbonate,0,Dimethyl Carbonate,0.600258692,LiTFSI,0.134948097,0.134948097,253.15,3.77
Ethyl Methyl Carbonate,0.177134771,Ethylene Carbonate,0,Dimethyl Carbonate,0.818873213,LiTFSI,0.001996008,0.001996008,263.15,0.146
Ethyl Methyl Carbonate,0.162853986,Ethylene Carbonate,0,Dimethyl Carbonate,0.752854826,LiTFSI,0.042145594,0.042145594,263.15,2.63
Ethyl Methyl Carbonate,0.149979657,Ethylene Carbonate,0,Dimethyl Carbonate,0.693338315,LiTFSI,0.078341014,0.078341014,263.15,4.81
Ethyl Methyl Carbonate,0.139169049,Ethylene Carbonate,0,Dimethyl Carbonate,0.643362145,LiTFSI,0.108734403,0.108734403,263.15,5.41
Ethyl Methyl Carbonate,0.129845114,Ethylene Carbonate,0,Dimethyl Carbonate,0.600258692,LiTFSI,0.134948097,0.134948097,263.15,4.89
Ethyl Methyl Carbonate,0.177134771,Ethylene Carbonate,0,Dimethyl Carbonate,0.818873213,LiTFSI,0.001996008,0.001996008,273.15,0.173
Ethyl Methyl Carbonate,0.162853986,Ethylene Carbonate,0,Dimethyl Carbonate,0.752854826,LiTFSI,0.042145594,0.042145594,273.15,3.13
Ethyl Methyl Carbonate,0.149979657,Ethylene Carbonate,0,Dimethyl Carbonate,0.693338315,LiTFSI,0.078341014,0.078341014,273.15,5.77
Ethyl Methyl Carbonate,0.139169049,Ethylene Carbonate,0,Dimethyl Carbonate,0.643362145,LiTFSI,0.108734403,0.108734403,273.15,6.66
Ethyl Methyl Carbonate,0.129845114,Ethylene Carbonate,0,Dimethyl Carbonate,0.600258692,LiTFSI,0.134948097,0.134948097,273.15,6.11
Ethyl Methyl Carbonate,0.177134771,Ethylene Carbonate,0,Dimethyl Carbonate,0.818873213,LiTFSI,0.001996008,0.001996008,283.15,0.203
Ethyl Methyl Carbonate,0.162853986,Ethylene Carbonate,0,Dimethyl Carbonate,0.752854826,LiTFSI,0.042145594,0.042145594,283.15,3.69
Ethyl Methyl Carbonate,0.149979657,Ethylene Carbonate,0,Dimethyl Carbonate,0.693338315,LiTFSI,0.078341014,0.078341014,283.15,6.88
Ethyl Methyl Carbonate,0.139169049,Ethylene Carbonate,0,Dimethyl Carbonate,0.643362145,LiTFSI,0.108734403,0.108734403,283.15,8.04
Ethyl Methyl Carbonate,0.129845114,Ethylene Carbonate,0,Dimethyl Carbonate,0.600258692,LiTFSI,0.134948097,0.134948097,283.15,7.57
Ethyl Methyl Carbonate,0.177134771,Ethylene Carbonate,0,Dimethyl Carbonate,0.818873213,LiTFSI,0.001996008,0.001996008,293.15,0.235
Ethyl Methyl Carbonate,0.162853986,Ethylene Carbonate,0,Dimethyl Carbonate,0.752854826,LiTFSI,0.042145594,0.042145594,293.15,4.28
Ethyl Methyl Carbonate,0.149979657,Ethylene Carbonate,0,Dimethyl Carbonate,0.693338315,LiTFSI,0.078341014,0.078341014,293.15,8.09
Ethyl Methyl Carbonate,0.139169049,Ethylene Carbonate,0,Dimethyl Carbonate,0.643362145,LiTFSI,0.108734403,0.108734403,293.15,9.56
Ethyl Methyl Carbonate,0.129845114,Ethylene Carbonate,0,Dimethyl Carbonate,0.600258692,LiTFSI,0.134948097,0.134948097,293.15,9.15
Propylene Carbonate,0.217356353,Diethyl Carbonate,0.563514359,Ethyl Methyl Carbonate,0.213147234,LiPF6,0.002991027,0.002991027,243.15,0.164
Propylene Carbonate,0.196652613,Diethyl Carbonate,0.509838197,Ethyl Methyl Carbonate,0.192844423,LiPF6,0.050332384,0.050332384,243.15,1.97
Propylene Carbonate,0.178907249,Diethyl Carbonate,0.46383187,Ethyl Methyl Carbonate,0.175442699,LiPF6,0.090909091,0.090909091,243.15,1.93
Propylene Carbonate,0.163950485,Diethyl Carbonate,0.425055219,Ethyl Methyl Carbonate,0.160775573,LiPF6,0.125109361,0.125109361,243.15,1
Propylene Carbonate,0.151326135,Diethyl Carbonate,0.392325547,Ethyl Methyl Carbonate,0.148395695,LiPF6,0.153976311,0.153976311,243.15,0.295
Propylene Carbonate,0.217356353,Diethyl Carbonate,0.563514359,Ethyl Methyl Carbonate,0.213147234,LiPF6,0.002991027,0.002991027,253.15,0.203
Propylene Carbonate,0.196652613,Diethyl Carbonate,0.509838197,Ethyl Methyl Carbonate,0.192844423,LiPF6,0.050332384,0.050332384,253.15,2.46
Propylene Carbonate,0.178907249,Diethyl Carbonate,0.46383187,Ethyl Methyl Carbonate,0.175442699,LiPF6,0.090909091,0.090909091,253.15,2.58
Propylene Carbonate,0.163950485,Diethyl Carbonate,0.425055219,Ethyl Methyl Carbonate,0.160775573,LiPF6,0.125109361,0.125109361,253.15,1.53
Propylene Carbonate,0.151326135,Diethyl Carbonate,0.392325547,Ethyl Methyl Carbonate,0.148395695,LiPF6,0.153976311,0.153976311,253.15,0.573
Propylene Carbonate,0.217356353,Diethyl Carbonate,0.563514359,Ethyl Methyl Carbonate,0.213147234,LiPF6,0.002991027,0.002991027,263.15,0.244
Propylene Carbonate,0.196652613,Diethyl Carbonate,0.509838197,Ethyl Methyl Carbonate,0.192844423,LiPF6,0.050332384,0.050332384,263.15,2.97
Propylene Carbonate,0.178907249,Diethyl Carbonate,0.46383187,Ethyl Methyl Carbonate,0.175442699,LiPF6,0.090909091,0.090909091,263.15,3.28
Propylene Carbonate,0.163950485,Diethyl Carbonate,0.425055219,Ethyl Methyl Carbonate,0.160775573,LiPF6,0.125109361,0.125109361,263.15,2.17
Propylene Carbonate,0.151326135,Diethyl Carbonate,0.392325547,Ethyl Methyl Carbonate,0.148395695,LiPF6,0.153976311,0.153976311,263.15,0.962
Propylene Carbonate,0.217356353,Diethyl Carbonate,0.563514359,Ethyl Methyl Carbonate,0.213147234,LiPF6,0.002991027,0.002991027,273.15,0.288
Propylene Carbonate,0.196652613,Diethyl Carbonate,0.509838197,Ethyl Methyl Carbonate,0.192844423,LiPF6,0.050332384,0.050332384,273.15,3.52
Propylene Carbonate,0.178907249,Diethyl Carbonate,0.46383187,Ethyl Methyl Carbonate,0.175442699,LiPF6,0.090909091,0.090909091,273.15,4.05
Propylene Carbonate,0.163950485,Diethyl Carbonate,0.425055219,Ethyl Methyl Carbonate,0.160775573,LiPF6,0.125109361,0.125109361,273.15,2.92
Propylene Carbonate,0.151326135,Diethyl Carbonate,0.392325547,Ethyl Methyl Carbonate,0.148395695,LiPF6,0.153976311,0.153976311,273.15,1.47
Propylene Carbonate,0.217356353,Diethyl Carbonate,0.563514359,Ethyl Methyl Carbonate,0.213147234,LiPF6,0.002991027,0.002991027,283.15,0.335
Propylene Carbonate,0.196652613,Diethyl Carbonate,0.509838197,Ethyl Methyl Carbonate,0.192844423,LiPF6,0.050332384,0.050332384,283.15,4.1
Propylene Carbonate,0.178907249,Diethyl Carbonate,0.46383187,Ethyl Methyl Carbonate,0.175442699,LiPF6,0.090909091,0.090909091,283.15,4.88
Propylene Carbonate,0.163950485,Diethyl Carbonate,0.425055219,Ethyl Methyl Carbonate,0.160775573,LiPF6,0.125109361,0.125109361,283.15,3.78
Propylene Carbonate,0.151326135,Diethyl Carbonate,0.392325547,Ethyl Methyl Carbonate,0.148395695,LiPF6,0.153976311,0.153976311,283.15,2.11
Propylene Carbonate,0.217356353,Diethyl Carbonate,0.563514359,Ethyl Methyl Carbonate,0.213147234,LiPF6,0.002991027,0.002991027,293.15,0.386
Propylene Carbonate,0.196652613,Diethyl Carbonate,0.509838197,Ethyl Methyl Carbonate,0.192844423,LiPF6,0.050332384,0.050332384,293.15,4.72
Propylene Carbonate,0.178907249,Diethyl Carbonate,0.46383187,Ethyl Methyl Carbonate,0.175442699,LiPF6,0.090909091,0.090909091,293.15,5.78
Propylene Carbonate,0.163950485,Diethyl Carbonate,0.425055219,Ethyl Methyl Carbonate,0.160775573,LiPF6,0.125109361,0.125109361,293.15,4.74
Propylene Carbonate,0.151326135,Diethyl Carbonate,0.392325547,Ethyl Methyl Carbonate,0.148395695,LiPF6,0.153976311,0.153976311,293.15,2.89
Fluoroethylene Carbonate,0.171219191,Ethyl Methyl Carbonate,0,Ethylene Carbonate,0.824788793,LiPF6,0.001996008,0.001996008,243.15,0.0943
Fluoroethylene Carbonate,0.157415327,Ethyl Methyl Carbonate,0,Ethylene Carbonate,0.758293486,LiPF6,0.042145594,0.042145594,243.15,0.679
Fluoroethylene Carbonate,0.145263269,Ethyl Methyl Carbonate,0,Ethylene Carbonate,0.699755181,LiPF6,0.077490775,0.077490775,243.15,0.418
Fluoroethylene Carbonate,0.13506856,Ethyl Methyl Carbonate,0,Ethylene Carbonate,0.650645725,LiPF6,0.107142857,0.107142857,243.15,0.186
Fluoroethylene Carbonate,0.126024266,Ethyl Methyl Carbonate,0,Ethylene Carbonate,0.607077987,LiPF6,0.133448873,0.133448873,243.15,0.0626
Fluoroethylene Carbonate,0.171219191,Ethyl Methyl Carbonate,0,Ethylene Carbonate,0.824788793,LiPF6,0.001996008,0.001996008,253.15,0.147
Fluoroethylene Carbonate,0.157415327,Ethyl Methyl Carbonate,0,Ethylene Carbonate,0.758293486,LiPF6,0.042145594,0.042145594,253.15,1.26
Fluoroethylene Carbonate,0.145263269,Ethyl Methyl Carbonate,0,Ethylene Carbonate,0.699755181,LiPF6,0.077490775,0.077490775,253.15,0.998
Fluoroethylene Carbonate,0.13506856,Ethyl Methyl Carbonate,0,Ethylene Carbonate,0.650645725,LiPF6,0.107142857,0.107142857,253.15,0.59
Fluoroethylene Carbonate,0.126024266,Ethyl Methyl Carbonate,0,Ethylene Carbonate,0.607077987,LiPF6,0.133448873,0.133448873,253.15,0.291
Fluoroethylene Carbonate,0.171219191,Ethyl Methyl Carbonate,0,Ethylene Carbonate,0.824788793,LiPF6,0.001996008,0.001996008,263.15,0.215
Fluoroethylene Carbonate,0.157415327,Ethyl Methyl Carbonate,0,Ethylene Carbonate,0.758293486,LiPF6,0.042145594,0.042145594,263.15,2.05
Fluoroethylene Carbonate,0.145263269,Ethyl Methyl Carbonate,0,Ethylene Carbonate,0.699755181,LiPF6,0.077490775,0.077490775,263.15,1.88
Fluoroethylene Carbonate,0.13506856,Ethyl Methyl Carbonate,0,Ethylene Carbonate,0.650645725,LiPF6,0.107142857,0.107142857,263.15,1.31
Fluoroethylene Carbonate,0.126024266,Ethyl Methyl Carbonate,0,Ethylene Carbonate,0.607077987,LiPF6,0.133448873,0.133448873,263.15,0.799
Fluoroethylene Carbonate,0.171219191,Ethyl Methyl Carbonate,0,Ethylene Carbonate,0.824788793,LiPF6,0.001996008,0.001996008,273.15,0.299
Fluoroethylene Carbonate,0.157415327,Ethyl Methyl Carbonate,0,Ethylene Carbonate,0.758293486,LiPF6,0.042145594,0.042145594,273.15,3.04
Fluoroethylene Carbonate,0.145263269,Ethyl Methyl Carbonate,0,Ethylene Carbonate,0.699755181,LiPF6,0.077490775,0.077490775,273.15,3.05
Fluoroethylene Carbonate,0.13506856,Ethyl Methyl Carbonate,0,Ethylene Carbonate,0.650645725,LiPF6,0.107142857,0.107142857,273.15,2.35
Fluoroethylene Carbonate,0.126024266,Ethyl Methyl Carbonate,0,Ethylene Carbonate,0.607077987,LiPF6,0.133448873,0.133448873,273.15,1.63
Fluoroethylene Carbonate,0.171219191,Ethyl Methyl Carbonate,0,Ethylene Carbonate,0.824788793,LiPF6,0.001996008,0.001996008,283.15,0.397
Fluoroethylene Carbonate,0.157415327,Ethyl Methyl Carbonate,0,Ethylene Carbonate,0.758293486,LiPF6,0.042145594,0.042145594,283.15,4.22
Fluoroethylene Carbonate,0.145263269,Ethyl Methyl Carbonate,0,Ethylene Carbonate,0.699755181,LiPF6,0.077490775,0.077490775,283.15,4.5
Fluoroethylene Carbonate,0.13506856,Ethyl Methyl Carbonate,0,Ethylene Carbonate,0.650645725,LiPF6,0.107142857,0.107142857,283.15,3.7
Fluoroethylene Carbonate,0.126024266,Ethyl Methyl Carbonate,0,Ethylene Carbonate,0.607077987,LiPF6,0.133448873,0.133448873,283.15,2.78
Fluoroethylene Carbonate,0.171219191,Ethyl Methyl Carbonate,0,Ethylene Carbonate,0.824788793,LiPF6,0.001996008,0.001996008,293.15,0.508
Fluoroethylene Carbonate,0.157415327,Ethyl Methyl Carbonate,0,Ethylene Carbonate,0.758293486,LiPF6,0.042145594,0.042145594,293.15,5.58
Fluoroethylene Carbonate,0.145263269,Ethyl Methyl Carbonate,0,Ethylene Carbonate,0.699755181,LiPF6,0.077490775,0.077490775,293.15,6.19
Fluoroethylene Carbonate,0.13506856,Ethyl Methyl Carbonate,0,Ethylene Carbonate,0.650645725,LiPF6,0.107142857,0.107142857,293.15,5.33
Fluoroethylene Carbonate,0.126024266,Ethyl Methyl Carbonate,0,Ethylene Carbonate,0.607077987,LiPF6,0.133448873,0.133448873,293.15,4.22
Propylene Carbonate,0,Ethyl Methyl Carbonate,0.173862408,Ethylene Carbonate,0.822145576,LiPF6,0.001996008,0.001996008,243.15,0.136
Propylene Carbonate,0,Ethyl Methyl Carbonate,0.160166062,Ethylene Carbonate,0.757379479,LiPF6,0.041227229,0.041227229,243.15,1.09
Propylene Carbonate,0,Ethyl Methyl Carbonate,0.14780317,Ethylene Carbonate,0.698918898,LiPF6,0.076638966,0.076638966,243.15,0.757
Propylene Carbonate,0,Ethyl Methyl Carbonate,0.137153697,Ethylene Carbonate,0.648560589,LiPF6,0.107142857,0.107142857,243.15,0.34
Propylene Carbonate,0,Ethyl Methyl Carbonate,0.12796978,Ethylene Carbonate,0.605132473,LiPF6,0.133448873,0.133448873,243.15,0.103
Propylene Carbonate,0,Ethyl Methyl Carbonate,0.173862408,Ethylene Carbonate,0.822145576,LiPF6,0.001996008,0.001996008,253.15,0.199
Propylene Carbonate,0,Ethyl Methyl Carbonate,0.160166062,Ethylene Carbonate,0.757379479,LiPF6,0.041227229,0.041227229,253.15,1.78
Propylene Carbonate,0,Ethyl Methyl Carbonate,0.14780317,Ethylene Carbonate,0.698918898,LiPF6,0.076638966,0.076638966,253.15,1.48
Propylene Carbonate,0,Ethyl Methyl Carbonate,0.137153697,Ethylene Carbonate,0.648560589,LiPF6,0.107142857,0.107142857,253.15,0.857
Propylene Carbonate,0,Ethyl Methyl Carbonate,0.12796978,Ethylene Carbonate,0.605132473,LiPF6,0.133448873,0.133448873,253.15,0.388
Propylene Carbonate,0,Ethyl Methyl Carbonate,0.173862408,Ethylene Carbonate,0.822145576,LiPF6,0.001996008,0.001996008,263.15,0.276
Propylene Carbonate,0,Ethyl Methyl Carbonate,0.160166062,Ethylene Carbonate,0.757379479,LiPF6,0.041227229,0.041227229,263.15,2.65
Propylene Carbonate,0,Ethyl Methyl Carbonate,0.14780317,Ethylene Carbonate,0.698918898,LiPF6,0.076638966,0.076638966,263.15,2.47
Propylene Carbonate,0,Ethyl Methyl Carbonate,0.137153697,Ethylene Carbonate,0.648560589,LiPF6,0.107142857,0.107142857,263.15,1.66
Propylene Carbonate,0,Ethyl Methyl Carbonate,0.12796978,Ethylene Carbonate,0.605132473,LiPF6,0.133448873,0.133448873,263.15,0.95
Propylene Carbonate,0,Ethyl Methyl Carbonate,0.173862408,Ethylene Carbonate,0.822145576,LiPF6,0.001996008,0.001996008,273.15,0.367
Propylene Carbonate,0,Ethyl Methyl Carbonate,0.160166062,Ethylene Carbonate,0.757379479,LiPF6,0.041227229,0.041227229,273.15,3.7
Propylene Carbonate,0,Ethyl Methyl Carbonate,0.14780317,Ethylene Carbonate,0.698918898,LiPF6,0.076638966,0.076638966,273.15,3.71
Propylene Carbonate,0,Ethyl Methyl Carbonate,0.137153697,Ethylene Carbonate,0.648560589,LiPF6,0.107142857,0.107142857,273.15,2.76
Propylene Carbonate,0,Ethyl Methyl Carbonate,0.12796978,Ethylene Carbonate,0.605132473,LiPF6,0.133448873,0.133448873,273.15,1.82
Propylene Carbonate,0,Ethyl Methyl Carbonate,0.173862408,Ethylene Carbonate,0.822145576,LiPF6,0.001996008,0.001996008,283.15,0.471
Propylene Carbonate,0,Ethyl Methyl Carbonate,0.160166062,Ethylene Carbonate,0.757379479,LiPF6,0.041227229,0.041227229,283.15,4.91
Propylene Carbonate,0,Ethyl Methyl Carbonate,0.14780317,Ethylene Carbonate,0.698918898,LiPF6,0.076638966,0.076638966,283.15,5.19
Propylene Carbonate,0,Ethyl Methyl Carbonate,0.137153697,Ethylene Carbonate,0.648560589,LiPF6,0.107142857,0.107142857,283.15,4.15
Propylene Carbonate,0,Ethyl Methyl Carbonate,0.12796978,Ethylene Carbonate,0.605132473,LiPF6,0.133448873,0.133448873,283.15,2.99
Propylene Carbonate,0,Ethyl Methyl Carbonate,0.173862408,Ethylene Carbonate,0.822145576,LiPF6,0.001996008,0.001996008,293.15,0.585
Propylene Carbonate,0,Ethyl Methyl Carbonate,0.160166062,Ethylene Carbonate,0.757379479,LiPF6,0.041227229,0.041227229,293.15,6.28
Propylene Carbonate,0,Ethyl Methyl Carbonate,0.14780317,Ethylene Carbonate,0.698918898,LiPF6,0.076638966,0.076638966,293.15,6.89
Propylene Carbonate,0,Ethyl Methyl Carbonate,0.137153697,Ethylene Carbonate,0.648560589,LiPF6,0.107142857,0.107142857,293.15,5.78
Propylene Carbonate,0,Ethyl Methyl Carbonate,0.12796978,Ethylene Carbonate,0.605132473,LiPF6,0.133448873,0.133448873,293.15,4.44
Propylene Carbonate,0.994017946,Fluoroethylene Carbonate,0,Ethylene Carbonate,0,LiPF6,0.002991027,0.002991027,243.15,0.0897
Propylene Carbonate,0.906577693,Fluoroethylene Carbonate,0,Ethylene Carbonate,0,LiPF6,0.046711153,0.046711153,243.15,0.588
Propylene Carbonate,0.829826167,Fluoroethylene Carbonate,0,Ethylene Carbonate,0,LiPF6,0.085086917,0.085086917,243.15,0.303
Propylene Carbonate,0.765225066,Fluoroethylene Carbonate,0,Ethylene Carbonate,0,LiPF6,0.117387467,0.117387467,243.15,0.0786
Propylene Carbonate,0.709401709,Fluoroethylene Carbonate,0,Ethylene Carbonate,0,LiPF6,0.145299145,0.145299145,243.15,0.00598
Propylene Carbonate,0.994017946,Fluoroethylene Carbonate,0,Ethylene Carbonate,0,LiPF6,0.002991027,0.002991027,253.15,0.143
Propylene Carbonate,0.906577693,Fluoroethylene Carbonate,0,Ethylene Carbonate,0,LiPF6,0.046711153,0.046711153,253.15,1.14
Propylene Carbonate,0.829826167,Fluoroethylene Carbonate,0,Ethylene Carbonate,0,LiPF6,0.085086917,0.085086917,253.15,0.779
Propylene Carbonate,0.765225066,Fluoroethylene Carbonate,0,Ethylene Carbonate,0,LiPF6,0.117387467,0.117387467,253.15,0.331
Propylene Carbonate,0.709401709,Fluoroethylene Carbonate,0,Ethylene Carbonate,0,LiPF6,0.145299145,0.145299145,253.15,0.0689
Propylene Carbonate,0.994017946,Fluoroethylene Carbonate,0,Ethylene Carbonate,0,LiPF6,0.002991027,0.002991027,263.15,0.206
Propylene Carbonate,0.906577693,Fluoroethylene Carbonate,0,Ethylene Carbonate,0,LiPF6,0.046711153,0.046711153,263.15,1.83
Propylene Carbonate,0.829826167,Fluoroethylene Carbonate,0,Ethylene Carbonate,0,LiPF6,0.085086917,0.085086917,263.15,1.47
Propylene Carbonate,0.765225066,Fluoroethylene Carbonate,0,Ethylene Carbonate,0,LiPF6,0.117387467,0.117387467,263.15,0.798
Propylene Carbonate,0.709401709,Fluoroethylene Carbonate,0,Ethylene Carbonate,0,LiPF6,0.145299145,0.145299145,263.15,0.265
Propylene Carbonate,0.994017946,Fluoroethylene Carbonate,0,Ethylene Carbonate,0,LiPF6,0.002991027,0.002991027,273.15,0.277
Propylene Carbonate,0.906577693,Fluoroethylene Carbonate,0,Ethylene Carbonate,0,LiPF6,0.046711153,0.046711153,273.15,2.65
Propylene Carbonate,0.829826167,Fluoroethylene Carbonate,0,Ethylene Carbonate,0,LiPF6,0.085086917,0.085086917,273.15,2.35
Propylene Carbonate,0.765225066,Fluoroethylene Carbonate,0,Ethylene Carbonate,0,LiPF6,0.117387467,0.117387467,273.15,1.47
Propylene Carbonate,0.709401709,Fluoroethylene Carbonate,0,Ethylene Carbonate,0,LiPF6,0.145299145,0.145299145,273.15,0.626
Propylene Carbonate,0.994017946,Fluoroethylene Carbonate,0,Ethylene Carbonate,0,LiPF6,0.002991027,0.002991027,283.15,0.358
Propylene Carbonate,0.906577693,Fluoroethylene Carbonate,0,Ethylene Carbonate,0,LiPF6,0.046711153,0.046711153,283.15,3.58
Propylene Carbonate,0.829826167,Fluoroethylene Carbonate,0,Ethylene Carbonate,0,LiPF6,0.085086917,0.085086917,283.15,3.41
Propylene Carbonate,0.765225066,Fluoroethylene Carbonate,0,Ethylene Carbonate,0,LiPF6,0.117387467,0.117387467,283.15,2.33
Propylene Carbonate,0.709401709,Fluoroethylene Carbonate,0,Ethylene Carbonate,0,LiPF6,0.145299145,0.145299145,283.15,1.17
Propylene Carbonate,0.994017946,Fluoroethylene Carbonate,0,Ethylene Carbonate,0,LiPF6,0.002991027,0.002991027,293.15,0.447
Propylene Carbonate,0.906577693,Fluoroethylene Carbonate,0,Ethylene Carbonate,0,LiPF6,0.046711153,0.046711153,293.15,4.65
Propylene Carbonate,0.829826167,Fluoroethylene Carbonate,0,Ethylene Carbonate,0,LiPF6,0.085086917,0.085086917,293.15,4.66
Propylene Carbonate,0.765225066,Fluoroethylene Carbonate,0,Ethylene Carbonate,0,LiPF6,0.117387467,0.117387467,293.15,3.4
Propylene Carbonate,0.709401709,Fluoroethylene Carbonate,0,Ethylene Carbonate,0,LiPF6,0.145299145,0.145299145,293.15,1.93
Diethyl Carbonate,0.56591068,Ethyl Methyl Carbonate,0.428107266,Dimethyl Carbonate,0,LiPF6,0.002991027,0.002991027,243.15,0.0539
Diethyl Carbonate,0.512006262,Ethyl Methyl Carbonate,0.387328971,Dimethyl Carbonate,0,LiPF6,0.050332384,0.050332384,243.15,0.564
Diethyl Carbonate,0.464864131,Ethyl Methyl Carbonate,0.351666296,Dimethyl Carbonate,0,LiPF6,0.091734787,0.091734787,243.15,1.12
Diethyl Carbonate,0.425991962,Ethyl Methyl Carbonate,0.322259786,Dimethyl Carbonate,0,LiPF6,0.125874126,0.125874126,243.15,0.897
Diethyl Carbonate,0.3931796,Ethyl Methyl Carbonate,0.297437475,Dimethyl Carbonate,0,LiPF6,0.154691462,0.154691462,243.15,0.3
Diethyl Carbonate,0.56591068,Ethyl Methyl Carbonate,0.428107266,Dimethyl Carbonate,0,LiPF6,0.002991027,0.002991027,253.15,0.0648
Diethyl Carbonate,0.512006262,Ethyl Methyl Carbonate,0.387328971,Dimethyl Carbonate,0,LiPF6,0.050332384,0.050332384,253.15,0.721
Diethyl Carbonate,0.464864131,Ethyl Methyl Carbonate,0.351666296,Dimethyl Carbonate,0,LiPF6,0.091734787,0.091734787,253.15,1.48
Diethyl Carbonate,0.425991962,Ethyl Methyl Carbonate,0.322259786,Dimethyl Carbonate,0,LiPF6,0.125874126,0.125874126,253.15,1.33
Diethyl Carbonate,0.3931796,Ethyl Methyl Carbonate,0.297437475,Dimethyl Carbonate,0,LiPF6,0.154691462,0.154691462,253.15,0.538
Diethyl Carbonate,0.56591068,Ethyl Methyl Carbonate,0.428107266,Dimethyl Carbonate,0,LiPF6,0.002991027,0.002991027,263.15,0.0771
Diethyl Carbonate,0.512006262,Ethyl Methyl Carbonate,0.387328971,Dimethyl Carbonate,0,LiPF6,0.050332384,0.050332384,263.15,0.913
Diethyl Carbonate,0.464864131,Ethyl Methyl Carbonate,0.351666296,Dimethyl Carbonate,0,LiPF6,0.091734787,0.091734787,263.15,1.92
Diethyl Carbonate,0.425991962,Ethyl Methyl Carbonate,0.322259786,Dimethyl Carbonate,0,LiPF6,0.125874126,0.125874126,263.15,1.89
Diethyl Carbonate,0.3931796,Ethyl Methyl Carbonate,0.297437475,Dimethyl Carbonate,0,LiPF6,0.154691462,0.154691462,263.15,0.892
Diethyl Carbonate,0.56591068,Ethyl Methyl Carbonate,0.428107266,Dimethyl Carbonate,0,LiPF6,0.002991027,0.002991027,273.15,0.0906
Diethyl Carbonate,0.512006262,Ethyl Methyl Carbonate,0.387328971,Dimethyl Carbonate,0,LiPF6,0.050332384,0.050332384,273.15,1.14
Diethyl Carbonate,0.464864131,Ethyl Methyl Carbonate,0.351666296,Dimethyl Carbonate,0,LiPF6,0.091734787,0.091734787,273.15,2.41
Diethyl Carbonate,0.425991962,Ethyl Methyl Carbonate,0.322259786,Dimethyl Carbonate,0,LiPF6,0.125874126,0.125874126,273.15,2.56
Diethyl Carbonate,0.3931796,Ethyl Methyl Carbonate,0.297437475,Dimethyl Carbonate,0,LiPF6,0.154691462,0.154691462,273.15,1.39
Diethyl Carbonate,0.56591068,Ethyl Methyl Carbonate,0.428107266,Dimethyl Carbonate,0,LiPF6,0.002991027,0.002991027,283.15,0.105
Diethyl Carbonate,0.512006262,Ethyl Methyl Carbonate,0.387328971,Dimethyl Carbonate,0,LiPF6,0.050332384,0.050332384,283.15,1.4
Diethyl Carbonate,0.464864131,Ethyl Methyl Carbonate,0.351666296,Dimethyl Carbonate,0,LiPF6,0.091734787,0.091734787,283.15,3
Diethyl Carbonate,0.425991962,Ethyl Methyl Carbonate,0.322259786,Dimethyl Carbonate,0,LiPF6,0.125874126,0.125874126,283.15,3.36
Diethyl Carbonate,0.3931796,Ethyl Methyl Carbonate,0.297437475,Dimethyl Carbonate,0,LiPF6,0.154691462,0.154691462,283.15,2.05
Diethyl Carbonate,0.56591068,Ethyl Methyl Carbonate,0.428107266,Dimethyl Carbonate,0,LiPF6,0.002991027,0.002991027,293.15,0.122
Diethyl Carbonate,0.512006262,Ethyl Methyl Carbonate,0.387328971,Dimethyl Carbonate,0,LiPF6,0.050332384,0.050332384,293.15,1.71
Diethyl Carbonate,0.464864131,Ethyl Methyl Carbonate,0.351666296,Dimethyl Carbonate,0,LiPF6,0.091734787,0.091734787,293.15,3.65
Diethyl Carbonate,0.425991962,Ethyl Methyl Carbonate,0.322259786,Dimethyl Carbonate,0,LiPF6,0.125874126,0.125874126,293.15,4.29
Diethyl Carbonate,0.3931796,Ethyl Methyl Carbonate,0.297437475,Dimethyl Carbonate,0,LiPF6,0.154691462,0.154691462,293.15,2.89
Diethyl Carbonate,0.354314111,Ethyl Methyl Carbonate,0.402054028,Ethylene Carbonate,0.237649807,LiTFSI,0.002991027,0.002991027,243.15,0.23
Diethyl Carbonate,0.322499117,Ethyl Methyl Carbonate,0.365952315,Ethylene Carbonate,0.216310473,LiTFSI,0.047619048,0.047619048,243.15,2.53
Diethyl Carbonate,0.294597247,Ethyl Methyl Carbonate,0.334290975,Ethylene Carbonate,0.197595796,LiTFSI,0.086757991,0.086757991,243.15,2.4
Diethyl Carbonate,0.271100073,Ethyl Methyl Carbonate,0.307627817,Ethylene Carbonate,0.18183549,LiTFSI,0.11971831,0.11971831,243.15,1.61
Diethyl Carbonate,0.250787666,Ethyl Methyl Carbonate,0.284578537,Ethylene Carbonate,0.168211309,LiTFSI,0.148211244,0.148211244,243.15,0.917
Diethyl Carbonate,0.354314111,Ethyl Methyl Carbonate,0.402054028,Ethylene Carbonate,0.237649807,LiTFSI,0.002991027,0.002991027,253.15,0.292
Diethyl Carbonate,0.322499117,Ethyl Methyl Carbonate,0.365952315,Ethylene Carbonate,0.216310473,LiTFSI,0.047619048,0.047619048,253.15,3.29
Diethyl Carbonate,0.294597247,Ethyl Methyl Carbonate,0.334290975,Ethylene Carbonate,0.197595796,LiTFSI,0.086757991,0.086757991,253.15,3.28
Diethyl Carbonate,0.271100073,Ethyl Methyl Carbonate,0.307627817,Ethylene Carbonate,0.18183549,LiTFSI,0.11971831,0.11971831,253.15,2.35
Diethyl Carbonate,0.250787666,Ethyl Methyl Carbonate,0.284578537,Ethylene Carbonate,0.168211309,LiTFSI,0.148211244,0.148211244,253.15,1.46
Diethyl Carbonate,0.354314111,Ethyl Methyl Carbonate,0.402054028,Ethylene Carbonate,0.237649807,LiTFSI,0.002991027,0.002991027,263.15,0.361
Diethyl Carbonate,0.322499117,Ethyl Methyl Carbonate,0.365952315,Ethylene Carbonate,0.216310473,LiTFSI,0.047619048,0.047619048,263.15,4.14
Diethyl Carbonate,0.294597247,Ethyl Methyl Carbonate,0.334290975,Ethylene Carbonate,0.197595796,LiTFSI,0.086757991,0.086757991,263.15,4.29
Diethyl Carbonate,0.271100073,Ethyl Methyl Carbonate,0.307627817,Ethylene Carbonate,0.18183549,LiTFSI,0.11971831,0.11971831,263.15,3.22
Diethyl Carbonate,0.250787666,Ethyl Methyl Carbonate,0.284578537,Ethylene Carbonate,0.168211309,LiTFSI,0.148211244,0.148211244,263.15,2.14
Diethyl Carbonate,0.354314111,Ethyl Methyl Carbonate,0.402054028,Ethylene Carbonate,0.237649807,LiTFSI,0.002991027,0.002991027,273.15,0.436
Diethyl Carbonate,0.322499117,Ethyl Methyl Carbonate,0.365952315,Ethylene Carbonate,0.216310473,LiTFSI,0.047619048,0.047619048,273.15,5.07
Diethyl Carbonate,0.294597247,Ethyl Methyl Carbonate,0.334290975,Ethylene Carbonate,0.197595796,LiTFSI,0.086757991,0.086757991,273.15,5.41
Diethyl Carbonate,0.271100073,Ethyl Methyl Carbonate,0.307627817,Ethylene Carbonate,0.18183549,LiTFSI,0.11971831,0.11971831,273.15,4.22
Diethyl Carbonate,0.250787666,Ethyl Methyl Carbonate,0.284578537,Ethylene Carbonate,0.168211309,LiTFSI,0.148211244,0.148211244,273.15,2.94
Diethyl Carbonate,0.354314111,Ethyl Methyl Carbonate,0.402054028,Ethylene Carbonate,0.237649807,LiTFSI,0.002991027,0.002991027,283.15,0.516
Diethyl Carbonate,0.322499117,Ethyl Methyl Carbonate,0.365952315,Ethylene Carbonate,0.216310473,LiTFSI,0.047619048,0.047619048,283.15,6.08
Diethyl Carbonate,0.294597247,Ethyl Methyl Carbonate,0.334290975,Ethylene Carbonate,0.197595796,LiTFSI,0.086757991,0.086757991,283.15,6.65
Diethyl Carbonate,0.271100073,Ethyl Methyl Carbonate,0.307627817,Ethylene Carbonate,0.18183549,LiTFSI,0.11971831,0.11971831,283.15,5.34
Diethyl Carbonate,0.250787666,Ethyl Methyl Carbonate,0.284578537,Ethylene Carbonate,0.168211309,LiTFSI,0.148211244,0.148211244,283.15,3.87
Diethyl Carbonate,0.354314111,Ethyl Methyl Carbonate,0.402054028,Ethylene Carbonate,0.237649807,LiTFSI,0.002991027,0.002991027,293.15,0.601
Diethyl Carbonate,0.322499117,Ethyl Methyl Carbonate,0.365952315,Ethylene Carbonate,0.216310473,LiTFSI,0.047619048,0.047619048,293.15,7.14
Diethyl Carbonate,0.294597247,Ethyl Methyl Carbonate,0.334290975,Ethylene Carbonate,0.197595796,LiTFSI,0.086757991,0.086757991,293.15,7.98
Diethyl Carbonate,0.271100073,Ethyl Methyl Carbonate,0.307627817,Ethylene Carbonate,0.18183549,LiTFSI,0.11971831,0.11971831,293.15,6.58
Diethyl Carbonate,0.250787666,Ethyl Methyl Carbonate,0.284578537,Ethylene Carbonate,0.168211309,LiTFSI,0.148211244,0.148211244,293.15,4.92
Fluoroethylene Carbonate,0.356614342,Ethylene Carbonate,0.429466333,Dimethyl Carbonate,0.209927309,LiPF6,0.001996008,0.001996008,243.15,0.129
Fluoroethylene Carbonate,0.327207362,Ethylene Carbonate,0.394051863,Dimethyl Carbonate,0.192616372,LiPF6,0.043062201,0.043062201,243.15,1.08
Fluoroethylene Carbonate,0.300730322,Ethylene Carbonate,0.362165884,Dimethyl Carbonate,0.177030197,LiPF6,0.080036799,0.080036799,243.15,0.776
Fluoroethylene Carbonate,0.278478401,Ethylene Carbonate,0.335368165,Dimethyl Carbonate,0.163931212,LiPF6,0.111111111,0.111111111,243.15,0.34
Fluoroethylene Carbonate,0.259272994,Ethylene Carbonate,0.312239326,Dimethyl Carbonate,0.152625611,LiPF6,0.137931034,0.137931034,243.15,0.0904
Fluoroethylene Carbonate,0.356614342,Ethylene Carbonate,0.429466333,Dimethyl Carbonate,0.209927309,LiPF6,0.001996008,0.001996008,253.15,0.191
Fluoroethylene Carbonate,0.327207362,Ethylene Carbonate,0.394051863,Dimethyl Carbonate,0.192616372,LiPF6,0.043062201,0.043062201,253.15,1.78
Fluoroethylene Carbonate,0.300730322,Ethylene Carbonate,0.362165884,Dimethyl Carbonate,0.177030197,LiPF6,0.080036799,0.080036799,253.15,1.55
Fluoroethylene Carbonate,0.278478401,Ethylene Carbonate,0.335368165,Dimethyl Carbonate,0.163931212,LiPF6,0.111111111,0.111111111,253.15,0.889
