Repository: BattModels/DiffMix-NatCommData

# DiffMix-NatCommData

This is the official data repository for "Differentiable Modeling and Optimization of Non-aqueous Li-based Battery Electrolyte Solutions Using Geometric Deep Learning" published in Nature Communications.

# Citation

Coming soon.

File: training_data/published_AEM_data.csv (part 15 of 82)
sub1_name,x1 (mole fraction),sub2_name,x2 (mole fraction),sub3_name,x3 (mole fraction),salt,x4 (mole fraction),x5 (mole fraction),temperature (K),ionic conductivity (mS/cm)
Fluoroethylene Carbonate,0.259272994,Ethylene Carbonate,0.312239326,Dimethyl Carbonate,0.152625611,LiPF6,0.137931034,0.137931034,253.15,0.371
Fluoroethylene Carbonate,0.356614342,Ethylene Carbonate,0.429466333,Dimethyl Carbonate,0.209927309,LiPF6,0.001996008,0.001996008,263.15,0.268
Fluoroethylene Carbonate,0.327207362,Ethylene Carbonate,0.394051863,Dimethyl Carbonate,0.192616372,LiPF6,0.043062201,0.043062201,263.15,2.7
Fluoroethylene Carbonate,0.300730322,Ethylene Carbonate,0.362165884,Dimethyl Carbonate,0.177030197,LiPF6,0.080036799,0.080036799,263.15,2.61
Fluoroethylene Carbonate,0.278478401,Ethylene Carbonate,0.335368165,Dimethyl Carbonate,0.163931212,LiPF6,0.111111111,0.111111111,263.15,1.77
Fluoroethylene Carbonate,0.259272994,Ethylene Carbonate,0.312239326,Dimethyl Carbonate,0.152625611,LiPF6,0.137931034,0.137931034,263.15,0.948
Fluoroethylene Carbonate,0.356614342,Ethylene Carbonate,0.429466333,Dimethyl Carbonate,0.209927309,LiPF6,0.001996008,0.001996008,273.15,0.361
Fluoroethylene Carbonate,0.327207362,Ethylene Carbonate,0.394051863,Dimethyl Carbonate,0.192616372,LiPF6,0.043062201,0.043062201,273.15,3.82
Fluoroethylene Carbonate,0.300730322,Ethylene Carbonate,0.362165884,Dimethyl Carbonate,0.177030197,LiPF6,0.080036799,0.080036799,273.15,3.97
Fluoroethylene Carbonate,0.278478401,Ethylene Carbonate,0.335368165,Dimethyl Carbonate,0.163931212,LiPF6,0.111111111,0.111111111,273.15,2.98
Fluoroethylene Carbonate,0.259272994,Ethylene Carbonate,0.312239326,Dimethyl Carbonate,0.152625611,LiPF6,0.137931034,0.137931034,273.15,1.87
Fluoroethylene Carbonate,0.356614342,Ethylene Carbonate,0.429466333,Dimethyl Carbonate,0.209927309,LiPF6,0.001996008,0.001996008,283.15,0.467
Fluoroethylene Carbonate,0.327207362,Ethylene Carbonate,0.394051863,Dimethyl Carbonate,0.192616372,LiPF6,0.043062201,0.043062201,283.15,5.13
Fluoroethylene Carbonate,0.300730322,Ethylene Carbonate,0.362165884,Dimethyl Carbonate,0.177030197,LiPF6,0.080036799,0.080036799,283.15,5.62
Fluoroethylene Carbonate,0.278478401,Ethylene Carbonate,0.335368165,Dimethyl Carbonate,0.163931212,LiPF6,0.111111111,0.111111111,283.15,4.52
Fluoroethylene Carbonate,0.259272994,Ethylene Carbonate,0.312239326,Dimethyl Carbonate,0.152625611,LiPF6,0.137931034,0.137931034,283.15,3.13
Fluoroethylene Carbonate,0.356614342,Ethylene Carbonate,0.429466333,Dimethyl Carbonate,0.209927309,LiPF6,0.001996008,0.001996008,293.15,0.587
Fluoroethylene Carbonate,0.327207362,Ethylene Carbonate,0.394051863,Dimethyl Carbonate,0.192616372,LiPF6,0.043062201,0.043062201,293.15,6.62
Fluoroethylene Carbonate,0.300730322,Ethylene Carbonate,0.362165884,Dimethyl Carbonate,0.177030197,LiPF6,0.080036799,0.080036799,293.15,7.52
Fluoroethylene Carbonate,0.278478401,Ethylene Carbonate,0.335368165,Dimethyl Carbonate,0.163931212,LiPF6,0.111111111,0.111111111,293.15,6.37
Fluoroethylene Carbonate,0.259272994,Ethylene Carbonate,0.312239326,Dimethyl Carbonate,0.152625611,LiPF6,0.137931034,0.137931034,293.15,4.71
Ethyl Methyl Carbonate,0.359145994,Ethylene Carbonate,0.63686199,Dimethyl Carbonate,0,LiTFSI,0.001996008,0.001996008,243.15,0.213
Ethyl Methyl Carbonate,0.32953025,Ethylene Carbonate,0.584345348,Dimethyl Carbonate,0,LiTFSI,0.043062201,0.043062201,243.15,2.01
Ethyl Methyl Carbonate,0.303476158,Ethylene Carbonate,0.538144468,Dimethyl Carbonate,0,LiTFSI,0.079189687,0.079189687,243.15,1.65
Ethyl Methyl Carbonate,0.281597013,Ethylene Carbonate,0.499346887,Dimethyl Carbonate,0,LiTFSI,0.10952805,0.10952805,243.15,0.913
Ethyl Methyl Carbonate,0.262187353,Ethylene Carbonate,0.464928364,Dimethyl Carbonate,0,LiTFSI,0.136442142,0.136442142,243.15,0.458
Ethyl Methyl Carbonate,0.359145994,Ethylene Carbonate,0.63686199,Dimethyl Carbonate,0,LiTFSI,0.001996008,0.001996008,253.15,0.286
Ethyl Methyl Carbonate,0.32953025,Ethylene Carbonate,0.584345348,Dimethyl Carbonate,0,LiTFSI,0.043062201,0.043062201,253.15,2.84
Ethyl Methyl Carbonate,0.303476158,Ethylene Carbonate,0.538144468,Dimethyl Carbonate,0,LiTFSI,0.079189687,0.079189687,253.15,2.51
Ethyl Methyl Carbonate,0.281597013,Ethylene Carbonate,0.499346887,Dimethyl Carbonate,0,LiTFSI,0.10952805,0.10952805,253.15,1.55
Ethyl Methyl Carbonate,0.262187353,Ethylene Carbonate,0.464928364,Dimethyl Carbonate,0,LiTFSI,0.136442142,0.136442142,253.15,0.874
Ethyl Methyl Carbonate,0.359145994,Ethylene Carbonate,0.63686199,Dimethyl Carbonate,0,LiTFSI,0.001996008,0.001996008,263.15,0.372
Ethyl Methyl Carbonate,0.32953025,Ethylene Carbonate,0.584345348,Dimethyl Carbonate,0,LiTFSI,0.043062201,0.043062201,263.15,3.82
Ethyl Methyl Carbonate,0.303476158,Ethylene Carbonate,0.538144468,Dimethyl Carbonate,0,LiTFSI,0.079189687,0.079189687,263.15,3.57
Ethyl Methyl Carbonate,0.281597013,Ethylene Carbonate,0.499346887,Dimethyl Carbonate,0,LiTFSI,0.10952805,0.10952805,263.15,2.38
Ethyl Methyl Carbonate,0.262187353,Ethylene Carbonate,0.464928364,Dimethyl Carbonate,0,LiTFSI,0.136442142,0.136442142,263.15,1.45
Ethyl Methyl Carbonate,0.359145994,Ethylene Carbonate,0.63686199,Dimethyl Carbonate,0,LiTFSI,0.001996008,0.001996008,273.15,0.469
Ethyl Methyl Carbonate,0.32953025,Ethylene Carbonate,0.584345348,Dimethyl Carbonate,0,LiTFSI,0.043062201,0.043062201,273.15,4.95
Ethyl Methyl Carbonate,0.303476158,Ethylene Carbonate,0.538144468,Dimethyl Carbonate,0,LiTFSI,0.079189687,0.079189687,273.15,4.81
Ethyl Methyl Carbonate,0.281597013,Ethylene Carbonate,0.499346887,Dimethyl Carbonate,0,LiTFSI,0.10952805,0.10952805,273.15,3.39
Ethyl Methyl Carbonate,0.262187353,Ethylene Carbonate,0.464928364,Dimethyl Carbonate,0,LiTFSI,0.136442142,0.136442142,273.15,2.18
Ethyl Methyl Carbonate,0.359145994,Ethylene Carbonate,0.63686199,Dimethyl Carbonate,0,LiTFSI,0.001996008,0.001996008,283.15,0.575
Ethyl Methyl Carbonate,0.32953025,Ethylene Carbonate,0.584345348,Dimethyl Carbonate,0,LiTFSI,0.043062201,0.043062201,283.15,6.21
Ethyl Methyl Carbonate,0.303476158,Ethylene Carbonate,0.538144468,Dimethyl Carbonate,0,LiTFSI,0.079189687,0.079189687,283.15,6.23
Ethyl Methyl Carbonate,0.281597013,Ethylene Carbonate,0.499346887,Dimethyl Carbonate,0,LiTFSI,0.10952805,0.10952805,283.15,4.57
Ethyl Methyl Carbonate,0.262187353,Ethylene Carbonate,0.464928364,Dimethyl Carbonate,0,LiTFSI,0.136442142,0.136442142,283.15,3.06
Ethyl Methyl Carbonate,0.359145994,Ethylene Carbonate,0.63686199,Dimethyl Carbonate,0,LiTFSI,0.001996008,0.001996008,293.15,0.689
Ethyl Methyl Carbonate,0.32953025,Ethylene Carbonate,0.584345348,Dimethyl Carbonate,0,LiTFSI,0.043062201,0.043062201,293.15,7.58
Ethyl Methyl Carbonate,0.303476158,Ethylene Carbonate,0.538144468,Dimethyl Carbonate,0,LiTFSI,0.079189687,0.079189687,293.15,7.81
Ethyl Methyl Carbonate,0.281597013,Ethylene Carbonate,0.499346887,Dimethyl Carbonate,0,LiTFSI,0.10952805,0.10952805,293.15,5.91
Ethyl Methyl Carbonate,0.262187353,Ethylene Carbonate,0.464928364,Dimethyl Carbonate,0,LiTFSI,0.136442142,0.136442142,293.15,4.09
Diethyl Carbonate,0.56591068,Ethyl Methyl Carbonate,0.428107266,Ethylene Carbonate,0,LiPF6,0.002991027,0.002991027,243.15,0.0539
Diethyl Carbonate,0.512006262,Ethyl Methyl Carbonate,0.387328971,Ethylene Carbonate,0,LiPF6,0.050332384,0.050332384,243.15,0.564
Diethyl Carbonate,0.464864131,Ethyl Methyl Carbonate,0.351666296,Ethylene Carbonate,0,LiPF6,0.091734787,0.091734787,243.15,1.12
Diethyl Carbonate,0.425991962,Ethyl Methyl Carbonate,0.322259786,Ethylene Carbonate,0,LiPF6,0.125874126,0.125874126,243.15,0.897
Diethyl Carbonate,0.3931796,Ethyl Methyl Carbonate,0.297437475,Ethylene Carbonate,0,LiPF6,0.154691462,0.154691462,243.15,0.3
Diethyl Carbonate,0.56591068,Ethyl Methyl Carbonate,0.428107266,Ethylene Carbonate,0,LiPF6,0.002991027,0.002991027,253.15,0.0648
Diethyl Carbonate,0.512006262,Ethyl Methyl Carbonate,0.387328971,Ethylene Carbonate,0,LiPF6,0.050332384,0.050332384,253.15,0.721
Diethyl Carbonate,0.464864131,Ethyl Methyl Carbonate,0.351666296,Ethylene Carbonate,0,LiPF6,0.091734787,0.091734787,253.15,1.48
Diethyl Carbonate,0.425991962,Ethyl Methyl Carbonate,0.322259786,Ethylene Carbonate,0,LiPF6,0.125874126,0.125874126,253.15,1.33
Diethyl Carbonate,0.3931796,Ethyl Methyl Carbonate,0.297437475,Ethylene Carbonate,0,LiPF6,0.154691462,0.154691462,253.15,0.538
Diethyl Carbonate,0.56591068,Ethyl Methyl Carbonate,0.428107266,Ethylene Carbonate,0,LiPF6,0.002991027,0.002991027,263.15,0.0771
Diethyl Carbonate,0.512006262,Ethyl Methyl Carbonate,0.387328971,Ethylene Carbonate,0,LiPF6,0.050332384,0.050332384,263.15,0.913
Diethyl Carbonate,0.464864131,Ethyl Methyl Carbonate,0.351666296,Ethylene Carbonate,0,LiPF6,0.091734787,0.091734787,263.15,1.92
Diethyl Carbonate,0.425991962,Ethyl Methyl Carbonate,0.322259786,Ethylene Carbonate,0,LiPF6,0.125874126,0.125874126,263.15,1.89
Diethyl Carbonate,0.3931796,Ethyl Methyl Carbonate,0.297437475,Ethylene Carbonate,0,LiPF6,0.154691462,0.154691462,263.15,0.892
Diethyl Carbonate,0.56591068,Ethyl Methyl Carbonate,0.428107266,Ethylene Carbonate,0,LiPF6,0.002991027,0.002991027,273.15,0.0906
Diethyl Carbonate,0.512006262,Ethyl Methyl Carbonate,0.387328971,Ethylene Carbonate,0,LiPF6,0.050332384,0.050332384,273.15,1.14
Diethyl Carbonate,0.464864131,Ethyl Methyl Carbonate,0.351666296,Ethylene Carbonate,0,LiPF6,0.091734787,0.091734787,273.15,2.41
Diethyl Carbonate,0.425991962,Ethyl Methyl Carbonate,0.322259786,Ethylene Carbonate,0,LiPF6,0.125874126,0.125874126,273.15,2.56
Diethyl Carbonate,0.3931796,Ethyl Methyl Carbonate,0.297437475,Ethylene Carbonate,0,LiPF6,0.154691462,0.154691462,273.15,1.39
Diethyl Carbonate,0.56591068,Ethyl Methyl Carbonate,0.428107266,Ethylene Carbonate,0,LiPF6,0.002991027,0.002991027,283.15,0.105
Diethyl Carbonate,0.512006262,Ethyl Methyl Carbonate,0.387328971,Ethylene Carbonate,0,LiPF6,0.050332384,0.050332384,283.15,1.4
Diethyl Carbonate,0.464864131,Ethyl Methyl Carbonate,0.351666296,Ethylene Carbonate,0,LiPF6,0.091734787,0.091734787,283.15,3
Diethyl Carbonate,0.425991962,Ethyl Methyl Carbonate,0.322259786,Ethylene Carbonate,0,LiPF6,0.125874126,0.125874126,283.15,3.36
Diethyl Carbonate,0.3931796,Ethyl Methyl Carbonate,0.297437475,Ethylene Carbonate,0,LiPF6,0.154691462,0.154691462,283.15,2.05
Diethyl Carbonate,0.56591068,Ethyl Methyl Carbonate,0.428107266,Ethylene Carbonate,0,LiPF6,0.002991027,0.002991027,293.15,0.122
Diethyl Carbonate,0.512006262,Ethyl Methyl Carbonate,0.387328971,Ethylene Carbonate,0,LiPF6,0.050332384,0.050332384,293.15,1.71
Diethyl Carbonate,0.464864131,Ethyl Methyl Carbonate,0.351666296,Ethylene Carbonate,0,LiPF6,0.091734787,0.091734787,293.15,3.65
Diethyl Carbonate,0.425991962,Ethyl Methyl Carbonate,0.322259786,Ethylene Carbonate,0,LiPF6,0.125874126,0.125874126,293.15,4.29
Diethyl Carbonate,0.3931796,Ethyl Methyl Carbonate,0.297437475,Ethylene Carbonate,0,LiPF6,0.154691462,0.154691462,293.15,2.89
Fluoroethylene Carbonate,0.555227281,Ethylene Carbonate,0.222884496,Dimethyl Carbonate,0.217896207,LiPF6,0.001996008,0.001996008,243.15,0.0924
Fluoroethylene Carbonate,0.507404361,Ethylene Carbonate,0.203686976,Dimethyl Carbonate,0.199128338,LiPF6,0.044890162,0.044890162,243.15,0.684
Fluoroethylene Carbonate,0.465396241,Ethylene Carbonate,0.186823685,Dimethyl Carbonate,0.182642459,LiPF6,0.082568807,0.082568807,243.15,0.416
Fluoroethylene Carbonate,0.430063109,Ethylene Carbonate,0.172639931,Dimethyl Carbonate,0.168776145,LiPF6,0.114260407,0.114260407,243.15,0.146
Fluoroethylene Carbonate,0.399547601,Ethylene Carbonate,0.160390112,Dimethyl Carbonate,0.156800485,LiPF6,0.141630901,0.141630901,243.15,0.0244
Fluoroethylene Carbonate,0.555227281,Ethylene Carbonate,0.222884496,Dimethyl Carbonate,0.217896207,LiPF6,0.001996008,0.001996008,253.15,0.145
Fluoroethylene Carbonate,0.507404361,Ethylene Carbonate,0.203686976,Dimethyl Carbonate,0.199128338,LiPF6,0.044890162,0.044890162,253.15,1.28
Fluoroethylene Carbonate,0.465396241,Ethylene Carbonate,0.186823685,Dimethyl Carbonate,0.182642459,LiPF6,0.082568807,0.082568807,253.15,1.01
Fluoroethylene Carbonate,0.430063109,Ethylene Carbonate,0.172639931,Dimethyl Carbonate,0.168776145,LiPF6,0.114260407,0.114260407,253.15,0.526
Fluoroethylene Carbonate,0.399547601,Ethylene Carbonate,0.160390112,Dimethyl Carbonate,0.156800485,LiPF6,0.141630901,0.141630901,253.15,0.178
Fluoroethylene Carbonate,0.555227281,Ethylene Carbonate,0.222884496,Dimethyl Carbonate,0.217896207,LiPF6,0.001996008,0.001996008,263.15,0.214
Fluoroethylene Carbonate,0.507404361,Ethylene Carbonate,0.203686976,Dimethyl Carbonate,0.199128338,LiPF6,0.044890162,0.044890162,263.15,2.09
Fluoroethylene Carbonate,0.465396241,Ethylene Carbonate,0.186823685,Dimethyl Carbonate,0.182642459,LiPF6,0.082568807,0.082568807,263.15,1.93
Fluoroethylene Carbonate,0.430063109,Ethylene Carbonate,0.172639931,Dimethyl Carbonate,0.168776145,LiPF6,0.114260407,0.114260407,263.15,1.24
Fluoroethylene Carbonate,0.399547601,Ethylene Carbonate,0.160390112,Dimethyl Carbonate,0.156800485,LiPF6,0.141630901,0.141630901,263.15,0.597
Fluoroethylene Carbonate,0.555227281,Ethylene Carbonate,0.222884496,Dimethyl Carbonate,0.217896207,LiPF6,0.001996008,0.001996008,273.15,0.3
Fluoroethylene Carbonate,0.507404361,Ethylene Carbonate,0.203686976,Dimethyl Carbonate,0.199128338,LiPF6,0.044890162,0.044890162,273.15,3.12
Fluoroethylene Carbonate,0.465396241,Ethylene Carbonate,0.186823685,Dimethyl Carbonate,0.182642459,LiPF6,0.082568807,0.082568807,273.15,3.16
Fluoroethylene Carbonate,0.430063109,Ethylene Carbonate,0.172639931,Dimethyl Carbonate,0.168776145,LiPF6,0.114260407,0.114260407,273.15,2.31
Fluoroethylene Carbonate,0.399547601,Ethylene Carbonate,0.160390112,Dimethyl Carbonate,0.156800485,LiPF6,0.141630901,0.141630901,273.15,1.37
Fluoroethylene Carbonate,0.555227281,Ethylene Carbonate,0.222884496,Dimethyl Carbonate,0.217896207,LiPF6,0.001996008,0.001996008,283.15,0.401
Fluoroethylene Carbonate,0.507404361,Ethylene Carbonate,0.203686976,Dimethyl Carbonate,0.199128338,LiPF6,0.044890162,0.044890162,283.15,4.36
Fluoroethylene Carbonate,0.465396241,Ethylene Carbonate,0.186823685,Dimethyl Carbonate,0.182642459,LiPF6,0.082568807,0.082568807,283.15,4.71
Fluoroethylene Carbonate,0.430063109,Ethylene Carbonate,0.172639931,Dimethyl Carbonate,0.168776145,LiPF6,0.114260407,0.114260407,283.15,3.73
Fluoroethylene Carbonate,0.399547601,Ethylene Carbonate,0.160390112,Dimethyl Carbonate,0.156800485,LiPF6,0.141630901,0.141630901,283.15,2.5
Fluoroethylene Carbonate,0.555227281,Ethylene Carbonate,0.222884496,Dimethyl Carbonate,0.217896207,LiPF6,0.001996008,0.001996008,293.15,0.516
Fluoroethylene Carbonate,0.507404361,Ethylene Carbonate,0.203686976,Dimethyl Carbonate,0.199128338,LiPF6,0.044890162,0.044890162,293.15,5.81
Fluoroethylene Carbonate,0.465396241,Ethylene Carbonate,0.186823685,Dimethyl Carbonate,0.182642459,LiPF6,0.082568807,0.082568807,293.15,6.55
Fluoroethylene Carbonate,0.430063109,Ethylene Carbonate,0.172639931,Dimethyl Carbonate,0.168776145,LiPF6,0.114260407,0.114260407,293.15,5.5
Fluoroethylene Carbonate,0.399547601,Ethylene Carbonate,0.160390112,Dimethyl Carbonate,0.156800485,LiPF6,0.141630901,0.141630901,293.15,3.99
Diethyl Carbonate,0,Fluoroethylene Carbonate,0.552460403,Ethylene Carbonate,0.443547581,LiPF6,0.001996008,0.001996008,243.15,0.0809
Diethyl Carbonate,0,Fluoroethylene Carbonate,0.504875801,Ethylene Carbonate,0.405343875,LiPF6,0.044890162,0.044890162,243.15,0.535
Diethyl Carbonate,0,Fluoroethylene Carbonate,0.464011595,Ethylene Carbonate,0.372535696,LiPF6,0.081726354,0.081726354,243.15,0.31
Diethyl Carbonate,0,Fluoroethylene Carbonate,0.428791059,Ethylene Carbonate,0.344258586,LiPF6,0.113475177,0.113475177,243.15,0.144
Diethyl Carbonate,0,Fluoroethylene Carbonate,0.398374593,Ethylene Carbonate,0.319838465,LiPF6,0.140893471,0.140893471,243.15,0.0487
Diethyl Carbonate,0,Fluoroethylene Carbonate,0.552460403,Ethylene Carbonate,0.443547581,LiPF6,0.001996008,0.001996008,253.15,0.129
Diethyl Carbonate,0,Fluoroethylene Carbonate,0.504875801,Ethylene Carbonate,0.405343875,LiPF6,0.044890162,0.044890162,253.15,1.06
Diethyl Carbonate,0,Fluoroethylene Carbonate,0.464011595,Ethylene Carbonate,0.372535696,LiPF6,0.081726354,0.081726354,253.15,0.812
Diethyl Carbonate,0,Fluoroethylene Carbonate,0.428791059,Ethylene Carbonate,0.344258586,LiPF6,0.113475177,0.113475177,253.15,0.497
Diethyl Carbonate,0,Fluoroethylene Carbonate,0.398374593,Ethylene Carbonate,0.319838465,LiPF6,0.140893471,0.140893471,253.15,0.244
Diethyl Carbonate,0,Fluoroethylene Carbonate,0.552460403,Ethylene Carbonate,0.443547581,LiPF6,0.001996008,0.001996008,263.15,0.192
Diethyl Carbonate,0,Fluoroethylene Carbonate,0.504875801,Ethylene Carbonate,0.405343875,LiPF6,0.044890162,0.044890162,263.15,1.8
Diethyl Carbonate,0,Fluoroethylene Carbonate,0.464011595,Ethylene Carbonate,0.372535696,LiPF6,0.081726354,0.081726354,263.15,1.62
Diethyl Carbonate,0,Fluoroethylene Carbonate,0.428791059,Ethylene Carbonate,0.344258586,LiPF6,0.113475177,0.113475177,263.15,1.16
Diethyl Carbonate,0,Fluoroethylene Carbonate,0.398374593,Ethylene Carbonate,0.319838465,LiPF6,0.140893471,0.140893471,263.15,0.701
Diethyl Carbonate,0,Fluoroethylene Carbonate,0.552460403,Ethylene Carbonate,0.443547581,LiPF6,0.001996008,0.001996008,273.15,0.271
Diethyl Carbonate,0,Fluoroethylene Carbonate,0.504875801,Ethylene Carbonate,0.405343875,LiPF6,0.044890162,0.044890162,273.15,2.75
Diethyl Carbonate,0,Fluoroethylene Carbonate,0.464011595,Ethylene Carbonate,0.372535696,LiPF6,0.081726354,0.081726354,273.15,2.74
Diethyl Carbonate,0,Fluoroethylene Carbonate,0.428791059,Ethylene Carbonate,0.344258586,LiPF6,0.113475177,0.113475177,273.15,2.15
Diethyl Carbonate,0,Fluoroethylene Carbonate,0.398374593,Ethylene Carbonate,0.319838465,LiPF6,0.140893471,0.140893471,273.15,1.48
Diethyl Carbonate,0,Fluoroethylene Carbonate,0.552460403,Ethylene Carbonate,0.443547581,LiPF6,0.001996008,0.001996008,283.15,0.365
Diethyl Carbonate,0,Fluoroethylene Carbonate,0.504875801,Ethylene Carbonate,0.405343875,LiPF6,0.044890162,0.044890162,283.15,3.91
Diethyl Carbonate,0,Fluoroethylene Carbonate,0.464011595,Ethylene Carbonate,0.372535696,LiPF6,0.081726354,0.081726354,283.15,4.16
Diethyl Carbonate,0,Fluoroethylene Carbonate,0.428791059,Ethylene Carbonate,0.344258586,LiPF6,0.113475177,0.113475177,283.15,3.47
Diethyl Carbonate,0,Fluoroethylene Carbonate,0.398374593,Ethylene Carbonate,0.319838465,LiPF6,0.140893471,0.140893471,283.15,2.6
Diethyl Carbonate,0,Fluoroethylene Carbonate,0.552460403,Ethylene Carbonate,0.443547581,LiPF6,0.001996008,0.001996008,293.15,0.473
Diethyl Carbonate,0,Fluoroethylene Carbonate,0.504875801,Ethylene Carbonate,0.405343875,LiPF6,0.044890162,0.044890162,293.15,5.25
Diethyl Carbonate,0,Fluoroethylene Carbonate,0.464011595,Ethylene Carbonate,0.372535696,LiPF6,0.081726354,0.081726354,293.15,5.85
Diethyl Carbonate,0,Fluoroethylene Carbonate,0.428791059,Ethylene Carbonate,0.344258586,LiPF6,0.113475177,0.113475177,293.15,5.11
Diethyl Carbonate,0,Fluoroethylene Carbonate,0.398374593,Ethylene Carbonate,0.319838465,LiPF6,0.140893471,0.140893471,293.15,4.04
Propylene Carbonate,0.183073279,Fluoroethylene Carbonate,0.176232112,Ethylene Carbonate,0.636702594,LiTFSI,0.001996008,0.001996008,243.15,0.0913
Propylene Carbonate,0.167976768,Fluoroethylene Carbonate,0.161699735,Ethylene Carbonate,0.584199096,LiTFSI,0.043062201,0.043062201,243.15,0.726
Propylene Carbonate,0.154695795,Fluoroethylene Carbonate,0.148915052,Ethylene Carbonate,0.538009779,LiTFSI,0.079189687,0.079189687,243.15,0.45
Propylene Carbonate,0.143542986,Fluoroethylene Carbonate,0.138179006,Ethylene Carbonate,0.499221909,LiTFSI,0.10952805,0.10952805,243.15,0.19
Propylene Carbonate,0.133648987,Fluoroethylene Carbonate,0.12865473,Ethylene Carbonate,0.464812,LiTFSI,0.136442142,0.136442142,243.15,0.0703
Propylene Carbonate,0.183073279,Fluoroethylene Carbonate,0.176232112,Ethylene Carbonate,0.636702594,LiTFSI,0.001996008,0.001996008,253.15,0.141
Propylene Carbonate,0.167976768,Fluoroethylene Carbonate,0.161699735,Ethylene Carbonate,0.584199096,LiTFSI,0.043062201,0.043062201,253.15,1.27
Propylene Carbonate,0.154695795,Fluoroethylene Carbonate,0.148915052,Ethylene Carbonate,0.538009779,LiTFSI,0.079189687,0.079189687,253.15,0.951
Propylene Carbonate,0.143542986,Fluoroethylene Carbonate,0.138179006,Ethylene Carbonate,0.499221909,LiTFSI,0.10952805,0.10952805,253.15,0.5
Propylene Carbonate,0.133648987,Fluoroethylene Carbonate,0.12865473,Ethylene Carbonate,0.464812,LiTFSI,0.136442142,0.136442142,253.15,0.243
Propylene Carbonate,0.183073279,Fluoroethylene Carbonate,0.176232112,Ethylene Carbonate,0.636702594,LiTFSI,0.001996008,0.001996008,263.15,0.204
Propylene Carbonate,0.167976768,Fluoroethylene Carbonate,0.161699735,Ethylene Carbonate,0.584199096,LiTFSI,0.043062201,0.043062201,263.15,1.99
Propylene Carbonate,0.154695795,Fluoroethylene Carbonate,0.148915052,Ethylene Carbonate,0.538009779,LiTFSI,0.079189687,0.079189687,263.15,1.66
Propylene Carbonate,0.143542986,Fluoroethylene Carbonate,0.138179006,Ethylene Carbonate,0.499221909,LiTFSI,0.10952805,0.10952805,263.15,0.99
Propylene Carbonate,0.133648987,Fluoroethylene Carbonate,0.12865473,Ethylene Carbonate,0.464812,LiTFSI,0.136442142,0.136442142,263.15,0.557
Propylene Carbonate,0.183073279,Fluoroethylene Carbonate,0.176232112,Ethylene Carbonate,0.636702594,LiTFSI,0.001996008,0.001996008,273.15,0.281
Propylene Carbonate,0.167976768,Fluoroethylene Carbonate,0.161699735,Ethylene Carbonate,0.584199096,LiTFSI,0.043062201,0.043062201,273.15,2.86
Propylene Carbonate,0.154695795,Fluoroethylene Carbonate,0.148915052,Ethylene Carbonate,0.538009779,LiTFSI,0.079189687,0.079189687,273.15,2.56
Propylene Carbonate,0.143542986,Fluoroethylene Carbonate,0.138179006,Ethylene Carbonate,0.499221909,LiTFSI,0.10952805,0.10952805,273.15,1.66
Propylene Carbonate,0.133648987,Fluoroethylene Carbonate,0.12865473,Ethylene Carbonate,0.464812,LiTFSI,0.136442142,0.136442142,273.15,1.02
Propylene Carbonate,0.183073279,Fluoroethylene Carbonate,0.176232112,Ethylene Carbonate,0.636702594,LiTFSI,0.001996008,0.001996008,283.15,0.369
Propylene Carbonate,0.167976768,Fluoroethylene Carbonate,0.161699735,Ethylene Carbonate,0.584199096,LiTFSI,0.043062201,0.043062201,283.15,3.89
Propylene Carbonate,0.154695795,Fluoroethylene Carbonate,0.148915052,Ethylene Carbonate,0.538009779,LiTFSI,0.079189687,0.079189687,283.15,3.66
Propylene Carbonate,0.143542986,Fluoroethylene Carbonate,0.138179006,Ethylene Carbonate,0.499221909,LiTFSI,0.10952805,0.10952805,283.15,2.51
Propylene Carbonate,0.133648987,Fluoroethylene Carbonate,0.12865473,Ethylene Carbonate,0.464812,LiTFSI,0.136442142,0.136442142,283.15,1.61
Propylene Carbonate,0.183073279,Fluoroethylene Carbonate,0.176232112,Ethylene Carbonate,0.636702594,LiTFSI,0.001996008,0.001996008,293.15,0.469
Propylene Carbonate,0.167976768,Fluoroethylene Carbonate,0.161699735,Ethylene Carbonate,0.584199096,LiTFSI,0.043062201,0.043062201,293.15,5.06
Propylene Carbonate,0.154695795,Fluoroethylene Carbonate,0.148915052,Ethylene Carbonate,0.538009779,LiTFSI,0.079189687,0.079189687,293.15,4.93
Propylene Carbonate,0.143542986,Fluoroethylene Carbonate,0.138179006,Ethylene Carbonate,0.499221909,LiTFSI,0.10952805,0.10952805,293.15,3.51
Propylene Carbonate,0.133648987,Fluoroethylene Carbonate,0.12865473,Ethylene Carbonate,0.464812,LiTFSI,0.136442142,0.136442142,293.15,2.33
Propylene Carbonate,0,Diethyl Carbonate,0.994017946,Dimethyl Carbonate,0,LiPF6,0.002991027,0.002991027,243.15,0.0519
Propylene Carbonate,0,Diethyl Carbonate,0.893939394,Dimethyl Carbonate,0,LiPF6,0.053030303,0.053030303,243.15,0.597
Propylene Carbonate,0,Diethyl Carbonate,0.808318264,Dimethyl Carbonate,0,LiPF6,0.095840868,0.095840868,243.15,0.937
Propylene Carbonate,0,Diethyl Carbonate,0.737619461,Dimethyl Carbonate,0,LiPF6,0.131190269,0.131190269,243.15,0.461
Propylene Carbonate,0,Diethyl Carbonate,0.679261125,Dimethyl Carbonate,0,LiPF6,0.160369437,0.160369437,243.15,0.0757
Propylene Carbonate,0,Diethyl Carbonate,0.994017946,Dimethyl Carbonate,0,LiPF6,0.002991027,0.002991027,253.15,0.0635
Propylene Carbonate,0,Diethyl Carbonate,0.893939394,Dimethyl Carbonate,0,LiPF6,0.053030303,0.053030303,253.15,0.775
Propylene Carbonate,0,Diethyl Carbonate,0.808318264,Dimethyl Carbonate,0,LiPF6,0.095840868,0.095840868,253.15,1.3
Propylene Carbonate,0,Diethyl Carbonate,0.737619461,Dimethyl Carbonate,0,LiPF6,0.131190269,0.131190269,253.15,0.781
Propylene Carbonate,0,Diethyl Carbonate,0.679261125,Dimethyl Carbonate,0,LiPF6,0.160369437,0.160369437,253.15,0.189
Propylene Carbonate,0,Diethyl Carbonate,0.994017946,Dimethyl Carbonate,0,LiPF6,0.002991027,0.002991027,263.15,0.0764
Propylene Carbonate,0,Diethyl Carbonate,0.893939394,Dimethyl Carbonate,0,LiPF6,0.053030303,0.053030303,263.15,0.987
Propylene Carbonate,0,Diethyl Carbonate,0.808318264,Dimethyl Carbonate,0,LiPF6,0.095840868,0.095840868,263.15,1.72
Propylene Carbonate,0,Diethyl Carbonate,0.737619461,Dimethyl Carbonate,0,LiPF6,0.131190269,0.131190269,263.15,1.22
Propylene Carbonate,0,Diethyl Carbonate,0.679261125,Dimethyl Carbonate,0,LiPF6,0.160369437,0.160369437,263.15,0.386
Propylene Carbonate,0,Diethyl Carbonate,0.994017946,Dimethyl Carbonate,0,LiPF6,0.002991027,0.002991027,273.15,0.0908
Propylene Carbonate,0,Diethyl Carbonate,0.893939394,Dimethyl Carbonate,0,LiPF6,0.053030303,0.053030303,273.15,1.24
Propylene Carbonate,0,Diethyl Carbonate,0.808318264,Dimethyl Carbonate,0,LiPF6,0.095840868,0.095840868,273.15,2.24
Propylene Carbonate,0,Diethyl Carbonate,0.737619461,Dimethyl Carbonate,0,LiPF6,0.131190269,0.131190269,273.15,1.79
Propylene Carbonate,0,Diethyl Carbonate,0.679261125,Dimethyl Carbonate,0,LiPF6,0.160369437,0.160369437,273.15,0.7
Propylene Carbonate,0,Diethyl Carbonate,0.994017946,Dimethyl Carbonate,0,LiPF6,0.002991027,0.002991027,283.15,0.107
Propylene Carbonate,0,Diethyl Carbonate,0.893939394,Dimethyl Carbonate,0,LiPF6,0.053030303,0.053030303,283.15,1.53
Propylene Carbonate,0,Diethyl Carbonate,0.808318264,Dimethyl Carbonate,0,LiPF6,0.095840868,0.095840868,283.15,2.83
Propylene Carbonate,0,Diethyl Carbonate,0.737619461,Dimethyl Carbonate,0,LiPF6,0.131190269,0.131190269,283.15,2.5
Propylene Carbonate,0,Diethyl Carbonate,0.679261125,Dimethyl Carbonate,0,LiPF6,0.160369437,0.160369437,283.15,1.16
Propylene Carbonate,0,Diethyl Carbonate,0.994017946,Dimethyl Carbonate,0,LiPF6,0.002991027,0.002991027,293.15,0.124
Propylene Carbonate,0,Diethyl Carbonate,0.893939394,Dimethyl Carbonate,0,LiPF6,0.053030303,0.053030303,293.15,1.86
Propylene Carbonate,0,Diethyl Carbonate,0.808318264,Dimethyl Carbonate,0,LiPF6,0.095840868,0.095840868,293.15,3.48
Propylene Carbonate,0,Diethyl Carbonate,0.737619461,Dimethyl Carbonate,0,LiPF6,0.131190269,0.131190269,293.15,3.35
Propylene Carbonate,0,Diethyl Carbonate,0.679261125,Dimethyl Carbonate,0,LiPF6,0.160369437,0.160369437,293.15,1.78
Fluoroethylene Carbonate,0.370719861,Ethyl Methyl Carbonate,0.188826582,Dimethyl Carbonate,0.436461541,LiTFSI,0.001996008,0.001996008,243.15,0.189
Fluoroethylene Carbonate,0.338788962,Ethyl Methyl Carbonate,0.172562543,Dimethyl Carbonate,0.39886817,LiTFSI,0.044890162,0.044890162,243.15,2.01
Fluoroethylene Carbonate,0.310740549,Ethyl Methyl Carbonate,0.158276051,Dimethyl Carbonate,0.365845785,LiTFSI,0.082568807,0.082568807,243.15,1.77
Fluoroethylene Carbonate,0.287148959,Ethyl Methyl Carbonate,0.146259649,Dimethyl Carbonate,0.338070577,LiTFSI,0.114260407,0.114260407,243.15,1.03
Fluoroethylene Carbonate,0.266774051,Ethyl Methyl Carbonate,0.135881666,Dimethyl Carbonate,0.31408248,LiTFSI,0.141630901,0.141630901,243.15,0.502
Fluoroethylene Carbonate,0.370719861,Ethyl Methyl Carbonate,0.188826582,Dimethyl Carbonate,0.436461541,LiTFSI,0.001996008,0.001996008,253.15,0.261
Fluoroethylene Carbonate,0.338788962,Ethyl Methyl Carbonate,0.172562543,Dimethyl Carbonate,0.39886817,LiTFSI,0.044890162,0.044890162,253.15,2.88
Fluoroethylene Carbonate,0.310740549,Ethyl Methyl Carbonate,0.158276051,Dimethyl Carbonate,0.365845785,LiTFSI,0.082568807,0.082568807,253.15,2.74
Fluoroethylene Carbonate,0.287148959,Ethyl Methyl Carbonate,0.146259649,Dimethyl Carbonate,0.338070577,LiTFSI,0.114260407,0.114260407,253.15,1.78
Fluoroethylene Carbonate,0.266774051,Ethyl Methyl Carbonate,0.135881666,Dimethyl Carbonate,0.31408248,LiTFSI,0.141630901,0.141630901,253.15,1
Fluoroethylene Carbonate,0.370719861,Ethyl Methyl Carbonate,0.188826582,Dimethyl Carbonate,0.436461541,LiTFSI,0.001996008,0.001996008,263.15,0.346
Fluoroethylene Carbonate,0.338788962,Ethyl Methyl Carbonate,0.172562543,Dimethyl Carbonate,0.39886817,LiTFSI,0.044890162,0.044890162,263.15,3.93
Fluoroethylene Carbonate,0.310740549,Ethyl Methyl Carbonate,0.158276051,Dimethyl Carbonate,0.365845785,LiTFSI,0.082568807,0.082568807,263.15,3.94
Fluoroethylene Carbonate,0.287148959,Ethyl Methyl Carbonate,0.146259649,Dimethyl Carbonate,0.338070577,LiTFSI,0.114260407,0.114260407,263.15,2.77
Fluoroethylene Carbonate,0.266774051,Ethyl Methyl Carbonate,0.135881666,Dimethyl Carbonate,0.31408248,LiTFSI,0.141630901,0.141630901,263.15,1.7
Fluoroethylene Carbonate,0.370719861,Ethyl Methyl Carbonate,0.188826582,Dimethyl Carbonate,0.436461541,LiTFSI,0.001996008,0.001996008,273.15,0.442
Fluoroethylene Carbonate,0.338788962,Ethyl Methyl Carbonate,0.172562543,Dimethyl Carbonate,0.39886817,LiTFSI,0.044890162,0.044890162,273.15,5.14
Fluoroethylene Carbonate,0.310740549,Ethyl Methyl Carbonate,0.158276051,Dimethyl Carbonate,0.365845785,LiTFSI,0.082568807,0.082568807,273.15,5.35
Fluoroethylene Carbonate,0.287148959,Ethyl Methyl Carbonate,0.146259649,Dimethyl Carbonate,0.338070577,LiTFSI,0.114260407,0.114260407,273.15,3.97
Fluoroethylene Carbonate,0.266774051,Ethyl Methyl Carbonate,0.135881666,Dimethyl Carbonate,0.31408248,LiTFSI,0.141630901,0.141630901,273.15,2.61
Fluoroethylene Carbonate,0.370719861,Ethyl Methyl Carbonate,0.188826582,Dimethyl Carbonate,0.436461541,LiTFSI,0.001996008,0.001996008,283.15,0.549
Fluoroethylene Carbonate,0.338788962,Ethyl Methyl Carbonate,0.172562543,Dimethyl Carbonate,0.39886817,LiTFSI,0.044890162,0.044890162,283.15,6.5
Fluoroethylene Carbonate,0.310740549,Ethyl Methyl Carbonate,0.158276051,Dimethyl Carbonate,0.365845785,LiTFSI,0.082568807,0.082568807,283.15,6.98
Fluoroethylene Carbonate,0.287148959,Ethyl Methyl Carbonate,0.146259649,Dimethyl Carbonate,0.338070577,LiTFSI,0.114260407,0.114260407,283.15,5.4
Fluoroethylene Carbonate,0.266774051,Ethyl Methyl Carbonate,0.135881666,Dimethyl Carbonate,0.31408248,LiTFSI,0.141630901,0.141630901,283.15,3.71
Fluoroethylene Carbonate,0.370719861,Ethyl Methyl Carbonate,0.188826582,Dimethyl Carbonate,0.436461541,LiTFSI,0.001996008,0.001996008,293.15,0.666
Fluoroethylene Carbonate,0.338788962,Ethyl Methyl Carbonate,0.172562543,Dimethyl Carbonate,0.39886817,LiTFSI,0.044890162,0.044890162,293.15,8
Fluoroethylene Carbonate,0.310740549,Ethyl Methyl Carbonate,0.158276051,Dimethyl Carbonate,0.365845785,LiTFSI,0.082568807,0.082568807,293.15,8.81
Fluoroethylene Carbonate,0.287148959,Ethyl Methyl Carbonate,0.146259649,Dimethyl Carbonate,0.338070577,LiTFSI,0.114260407,0.114260407,293.15,7.03
Fluoroethylene Carbonate,0.266774051,Ethyl Methyl Carbonate,0.135881666,Dimethyl Carbonate,0.31408248,LiTFSI,0.141630901,0.141630901,293.15,5.02
Diethyl Carbonate,0.179459445,Ethyl Methyl Carbonate,0.814558501,Ethylene Carbonate,0,LiTFSI,0.002991027,0.002991027,243.15,0.0667
Diethyl Carbonate,0.163018012,Ethyl Methyl Carbonate,0.73993156,Ethylene Carbonate,0,LiTFSI,0.048525214,0.048525214,243.15,1.18
Diethyl Carbonate,0.148912094,Ethyl Methyl Carbonate,0.675905424,Ethylene Carbonate,0,LiTFSI,0.087591241,0.087591241,243.15,2.17
Diethyl Carbonate,0.136753075,Ethyl Methyl Carbonate,0.62071617,Ethylene Carbonate,0,LiTFSI,0.121265378,0.121265378,243.15,2.39
Diethyl Carbonate,0.126500425,Ethyl Methyl Carbonate,0.574179847,Ethylene Carbonate,0,LiTFSI,0.149659864,0.149659864,243.15,1.93
Diethyl Carbonate,0.179459445,Ethyl Methyl Carbonate,0.814558501,Ethylene Carbonate,0,LiTFSI,0.002991027,0.002991027,253.15,0.0823
Diethyl Carbonate,0.163018012,Ethyl Methyl Carbonate,0.73993156,Ethylene Carbonate,0,LiTFSI,0.048525214,0.048525214,253.15,1.44
Diethyl Carbonate,0.148912094,Ethyl Methyl Carbonate,0.675905424,Ethylene Carbonate,0,LiTFSI,0.087591241,0.087591241,253.15,2.67
Diethyl Carbonate,0.136753075,Ethyl Methyl Carbonate,0.62071617,Ethylene Carbonate,0,LiTFSI,0.121265378,0.121265378,253.15,3.01
Diethyl Carbonate,0.126500425,Ethyl Methyl Carbonate,0.574179847,Ethylene Carbonate,0,LiTFSI,0.149659864,0.149659864,253.15,2.48
Diethyl Carbonate,0.179459445,Ethyl Methyl Carbonate,0.814558501,Ethylene Carbonate,0,LiTFSI,0.002991027,0.002991027,263.15,0.0997
Diethyl Carbonate,0.163018012,Ethyl Methyl Carbonate,0.73993156,Ethylene Carbonate,0,LiTFSI,0.048525214,0.048525214,263.15,1.73
Diethyl Carbonate,0.148912094,Ethyl Methyl Carbonate,0.675905424,Ethylene Carbonate,0,LiTFSI,0.087591241,0.087591241,263.15,3.24
Diethyl Carbonate,0.136753075,Ethyl Methyl Carbonate,0.62071617,Ethylene Carbonate,0,LiTFSI,0.121265378,0.121265378,263.15,3.73
Diethyl Carbonate,0.126500425,Ethyl Methyl Carbonate,0.574179847,Ethylene Carbonate,0,LiTFSI,0.149659864,0.149659864,263.15,3.13
Diethyl Carbonate,0.179459445,Ethyl Methyl Carbonate,0.814558501,Ethylene Carbonate,0,LiTFSI,0.002991027,0.002991027,273.15,0.119
Diethyl Carbonate,0.163018012,Ethyl Methyl Carbonate,0.73993156,Ethylene Carbonate,0,LiTFSI,0.048525214,0.048525214,273.15,2.06
Diethyl Carbonate,0.148912094,Ethyl Methyl Carbonate,0.675905424,Ethylene Carbonate,0,LiTFSI,0.087591241,0.087591241,273.15,3.89
Diethyl Carbonate,0.136753075,Ethyl Methyl Carbonate,0.62071617,Ethylene Carbonate,0,LiTFSI,0.121265378,0.121265378,273.15,4.54
Diethyl Carbonate,0.126500425,Ethyl Methyl Carbonate,0.574179847,Ethylene Carbonate,0,LiTFSI,0.149659864,0.149659864,273.15,3.9
Diethyl Carbonate,0.179459445,Ethyl Methyl Carbonate,0.814558501,Ethylene Carbonate,0,LiTFSI,0.002991027,0.002991027,283.15,0.14
Diethyl Carbonate,0.163018012,Ethyl Methyl Carbonate,0.73993156,Ethylene Carbonate,0,LiTFSI,0.048525214,0.048525214,283.15,2.45
Diethyl Carbonate,0.148912094,Ethyl Methyl Carbonate,0.675905424,Ethylene Carbonate,0,LiTFSI,0.087591241,0.087591241,283.15,4.62
Diethyl Carbonate,0.136753075,Ethyl Methyl Carbonate,0.62071617,Ethylene Carbonate,0,LiTFSI,0.121265378,0.121265378,283.15,5.46
Diethyl Carbonate,0.126500425,Ethyl Methyl Carbonate,0.574179847,Ethylene Carbonate,0,LiTFSI,0.149659864,0.149659864,283.15,4.79
Diethyl Carbonate,0.179459445,Ethyl Methyl Carbonate,0.814558501,Ethylene Carbonate,0,LiTFSI,0.002991027,0.002991027,293.15,0.163
Diethyl Carbonate,0.163018012,Ethyl Methyl Carbonate,0.73993156,Ethylene Carbonate,0,LiTFSI,0.048525214,0.048525214,293.15,2.88
Diethyl Carbonate,0.148912094,Ethyl Methyl Carbonate,0.675905424,Ethylene Carbonate,0,LiTFSI,0.087591241,0.087591241,293.15,5.42
Diethyl Carbonate,0.136753075,Ethyl Methyl Carbonate,0.62071617,Ethylene Carbonate,0,LiTFSI,0.121265378,0.121265378,293.15,6.49
Diethyl Carbonate,0.126500425,Ethyl Methyl Carbonate,0.574179847,Ethylene Carbonate,0,LiTFSI,0.149659864,0.149659864,293.15,5.83
Propylene Carbonate,0.4022813,Ethyl Methyl Carbonate,0.591736646,Dimethyl Carbonate,0,LiTFSI,0.002991027,0.002991027,243.15,0.267
Propylene Carbonate,0.366894033,Ethyl Methyl Carbonate,0.53968366,Dimethyl Carbonate,0,LiTFSI,0.046711153,0.046711153,243.15,2.76
Propylene Carbonate,0.335155612,Ethyl Methyl Carbonate,0.492997953,Dimethyl Carbonate,0,LiTFSI,0.085923218,0.085923218,243.15,2.52
Propylene Carbonate,0.309058333,Ethyl Methyl Carbonate,0.454610098,Dimethyl Carbonate,0,LiTFSI,0.118165785,0.118165785,243.15,1.62
Propylene Carbonate,0.286505693,Ethyl Methyl Carbonate,0.421436237,Dimethyl Carbonate,0,LiTFSI,0.146029035,0.146029035,243.15,0.915
Propylene Carbonate,0.4022813,Ethyl Methyl Carbonate,0.591736646,Dimethyl Carbonate,0,LiTFSI,0.002991027,0.002991027,253.15,0.341
Propylene Carbonate,0.366894033,Ethyl Methyl Carbonate,0.53968366,Dimethyl Carbonate,0,LiTFSI,0.046711153,0.046711153,253.15,3.62
Propylene Carbonate,0.335155612,Ethyl Methyl Carbonate,0.492997953,Dimethyl Carbonate,0,LiTFSI,0.085923218,0.085923218,253.15,3.46
Propylene Carbonate,0.309058333,Ethyl Methyl Carbonate,0.454610098,Dimethyl Carbonate,0,LiTFSI,0.118165785,0.118165785,253.15,2.39
Propylene Carbonate,0.286505693,Ethyl Methyl Carbonate,0.421436237,Dimethyl Carbonate,0,LiTFSI,0.146029035,0.146029035,253.15,1.46
Propylene Carbonate,0.4022813,Ethyl Methyl Carbonate,0.591736646,Dimethyl Carbonate,0,LiTFSI,0.002991027,0.002991027,263.15,0.418
Propylene Carbonate,0.366894033,Ethyl Methyl Carbonate,0.53968366,Dimethyl Carbonate,0,LiTFSI,0.046711153,0.046711153,263.15,4.54
Propylene Carbonate,0.335155612,Ethyl Methyl Carbonate,0.492997953,Dimethyl Carbonate,0,LiTFSI,0.085923218,0.085923218,263.15,4.5
Propylene Carbonate,0.309058333,Ethyl Methyl Carbonate,0.454610098,Dimethyl Carbonate,0,LiTFSI,0.118165785,0.118165785,263.15,3.26
Propylene Carbonate,0.286505693,Ethyl Methyl Carbonate,0.421436237,Dimethyl Carbonate,0,LiTFSI,0.146029035,0.146029035,263.15,2.12
Propylene Carbonate,0.4022813,Ethyl Methyl Carbonate,0.591736646,Dimethyl Carbonate,0,LiTFSI,0.002991027,0.002991027,273.15,0.499
Propylene Carbonate,0.366894033,Ethyl Methyl Carbonate,0.53968366,Dimethyl Carbonate,0,LiTFSI,0.046711153,0.046711153,273.15,5.52
Propylene Carbonate,0.335155612,Ethyl Methyl Carbonate,0.492997953,Dimethyl Carbonate,0,LiTFSI,0.085923218,0.085923218,273.15,5.63
Propylene Carbonate,0.309058333,Ethyl Methyl Carbonate,0.454610098,Dimethyl Carbonate,0,LiTFSI,0.118165785,0.118165785,273.15,4.24
Propylene Carbonate,0.286505693,Ethyl Methyl Carbonate,0.421436237,Dimethyl Carbonate,0,LiTFSI,0.146029035,0.146029035,273.15,2.88
Propylene Carbonate,0.4022813,Ethyl Methyl Carbonate,0.591736646,Dimethyl Carbonate,0,LiTFSI,0.002991027,0.002991027,283.15,0.584
Propylene Carbonate,0.366894033,Ethyl Methyl Carbonate,0.53968366,Dimethyl Carbonate,0,LiTFSI,0.046711153,0.046711153,283.15,6.57
Propylene Carbonate,0.335155612,Ethyl Methyl Carbonate,0.492997953,Dimethyl Carbonate,0,LiTFSI,0.085923218,0.085923218,283.15,6.85
Propylene Carbonate,0.309058333,Ethyl Methyl Carbonate,0.454610098,Dimethyl Carbonate,0,LiTFSI,0.118165785,0.118165785,283.15,5.33
Propylene Carbonate,0.286505693,Ethyl Methyl Carbonate,0.421436237,Dimethyl Carbonate,0,LiTFSI,0.146029035,0.146029035,283.15,3.75
Propylene Carbonate,0.4022813,Ethyl Methyl Carbonate,0.591736646,Dimethyl Carbonate,0,LiTFSI,0.002991027,0.002991027,293.15,0.674
Propylene Carbonate,0.366894033,Ethyl Methyl Carbonate,0.53968366,Dimethyl Carbonate,0,LiTFSI,0.046711153,0.046711153,293.15,7.69
Propylene Carbonate,0.335155612,Ethyl Methyl Carbonate,0.492997953,Dimethyl Carbonate,0,LiTFSI,0.085923218,0.085923218,293.15,8.19
Propylene Carbonate,0.309058333,Ethyl Methyl Carbonate,0.454610098,Dimethyl Carbonate,0,LiTFSI,0.118165785,0.118165785,293.15,6.53
Propylene Carbonate,0.286505693,Ethyl Methyl Carbonate,0.421436237,Dimethyl Carbonate,0,LiTFSI,0.146029035,0.146029035,293.15,4.73
Diethyl Carbonate,0.341723912,Ethyl Methyl Carbonate,0.193883719,Ethylene Carbonate,0.458410315,LiTFSI,0.002991027,0.002991027,243.15,0.24
Diethyl Carbonate,0.312289088,Ethyl Methyl Carbonate,0.177183299,Ethylene Carbonate,0.41892456,LiTFSI,0.045801527,0.045801527,243.15,2.36
Diethyl Carbonate,0.285854053,Ethyl Methyl Carbonate,0.162184866,Ethylene Carbonate,0.383462912,LiTFSI,0.084249084,0.084249084,243.15,1.99
Diethyl Carbonate,0.263605485,Ethyl Methyl Carbonate,0.149561708,Ethylene Carbonate,0.35361726,LiTFSI,0.116607774,0.116607774,243.15,1.08
Diethyl Carbonate,0.244381123,Ethyl Methyl Carbonate,0.138654392,Ethylene Carbonate,0.327828472,LiTFSI,0.144568007,0.144568007,243.15,0.516
Diethyl Carbonate,0.341723912,Ethyl Methyl Carbonate,0.193883719,Ethylene Carbonate,0.458410315,LiTFSI,0.002991027,0.002991027,253.15,0.311
Diethyl Carbonate,0.312289088,Ethyl Methyl Carbonate,0.177183299,Ethylene Carbonate,0.41892456,LiTFSI,0.045801527,0.045801527,253.15,3.18
Diethyl Carbonate,0.285854053,Ethyl Methyl Carbonate,0.162184866,Ethylene Carbonate,0.383462912,LiTFSI,0.084249084,0.084249084,253.15,2.86
Diethyl Carbonate,0.263605485,Ethyl Methyl Carbonate,0.149561708,Ethylene Carbonate,0.35361726,LiTFSI,0.116607774,0.116607774,253.15,1.73
