Repository: BattModels/DiffMix-NatCommData

# DiffMix-NatCommData

This is the official data repository for "Differentiable Modeling and Optimization of Non-aqueous Li-based Battery Electrolyte Solutions Using Geometric Deep Learning" published in Nature Communications.

# Citation

Coming soon.

File: training_data/published_AEM_data.csv (part 16 of 82)
sub1_name,x1 (mole fraction),sub2_name,x2 (mole fraction),sub3_name,x3 (mole fraction),salt,x4 (mole fraction),x5 (mole fraction),temperature (K),ionic conductivity (mS/cm)
Diethyl Carbonate,0.244381123,Ethyl Methyl Carbonate,0.138654392,Ethylene Carbonate,0.327828472,LiTFSI,0.144568007,0.144568007,253.15,0.94
Diethyl Carbonate,0.341723912,Ethyl Methyl Carbonate,0.193883719,Ethylene Carbonate,0.458410315,LiTFSI,0.002991027,0.002991027,263.15,0.392
Diethyl Carbonate,0.312289088,Ethyl Methyl Carbonate,0.177183299,Ethylene Carbonate,0.41892456,LiTFSI,0.045801527,0.045801527,263.15,4.13
Diethyl Carbonate,0.285854053,Ethyl Methyl Carbonate,0.162184866,Ethylene Carbonate,0.383462912,LiTFSI,0.084249084,0.084249084,263.15,3.91
Diethyl Carbonate,0.263605485,Ethyl Methyl Carbonate,0.149561708,Ethylene Carbonate,0.35361726,LiTFSI,0.116607774,0.116607774,263.15,2.55
Diethyl Carbonate,0.244381123,Ethyl Methyl Carbonate,0.138654392,Ethylene Carbonate,0.327828472,LiTFSI,0.144568007,0.144568007,263.15,1.51
Diethyl Carbonate,0.341723912,Ethyl Methyl Carbonate,0.193883719,Ethylene Carbonate,0.458410315,LiTFSI,0.002991027,0.002991027,273.15,0.481
Diethyl Carbonate,0.312289088,Ethyl Methyl Carbonate,0.177183299,Ethylene Carbonate,0.41892456,LiTFSI,0.045801527,0.045801527,273.15,5.2
Diethyl Carbonate,0.285854053,Ethyl Methyl Carbonate,0.162184866,Ethylene Carbonate,0.383462912,LiTFSI,0.084249084,0.084249084,273.15,5.11
Diethyl Carbonate,0.263605485,Ethyl Methyl Carbonate,0.149561708,Ethylene Carbonate,0.35361726,LiTFSI,0.116607774,0.116607774,273.15,3.54
Diethyl Carbonate,0.244381123,Ethyl Methyl Carbonate,0.138654392,Ethylene Carbonate,0.327828472,LiTFSI,0.144568007,0.144568007,273.15,2.24
Diethyl Carbonate,0.341723912,Ethyl Methyl Carbonate,0.193883719,Ethylene Carbonate,0.458410315,LiTFSI,0.002991027,0.002991027,283.15,0.578
Diethyl Carbonate,0.312289088,Ethyl Methyl Carbonate,0.177183299,Ethylene Carbonate,0.41892456,LiTFSI,0.045801527,0.045801527,283.15,6.38
Diethyl Carbonate,0.285854053,Ethyl Methyl Carbonate,0.162184866,Ethylene Carbonate,0.383462912,LiTFSI,0.084249084,0.084249084,283.15,6.47
Diethyl Carbonate,0.263605485,Ethyl Methyl Carbonate,0.149561708,Ethylene Carbonate,0.35361726,LiTFSI,0.116607774,0.116607774,283.15,4.68
Diethyl Carbonate,0.244381123,Ethyl Methyl Carbonate,0.138654392,Ethylene Carbonate,0.327828472,LiTFSI,0.144568007,0.144568007,283.15,3.11
Diethyl Carbonate,0.341723912,Ethyl Methyl Carbonate,0.193883719,Ethylene Carbonate,0.458410315,LiTFSI,0.002991027,0.002991027,293.15,0.681
Diethyl Carbonate,0.312289088,Ethyl Methyl Carbonate,0.177183299,Ethylene Carbonate,0.41892456,LiTFSI,0.045801527,0.045801527,293.15,7.66
Diethyl Carbonate,0.285854053,Ethyl Methyl Carbonate,0.162184866,Ethylene Carbonate,0.383462912,LiTFSI,0.084249084,0.084249084,293.15,7.97
Diethyl Carbonate,0.263605485,Ethyl Methyl Carbonate,0.149561708,Ethylene Carbonate,0.35361726,LiTFSI,0.116607774,0.116607774,293.15,5.97
Diethyl Carbonate,0.244381123,Ethyl Methyl Carbonate,0.138654392,Ethylene Carbonate,0.327828472,LiTFSI,0.144568007,0.144568007,293.15,4.13
Fluoroethylene Carbonate,0.36008929,Ethylene Carbonate,0,Dimethyl Carbonate,0.635918694,LiPF6,0.001996008,0.001996008,243.15,0.22
Fluoroethylene Carbonate,0.329734261,Ethylene Carbonate,0,Dimethyl Carbonate,0.582311628,LiPF6,0.043977055,0.043977055,243.15,2.7
Fluoroethylene Carbonate,0.303660721,Ethylene Carbonate,0,Dimethyl Carbonate,0.536265682,LiPF6,0.080036799,0.080036799,243.15,2.85
Fluoroethylene Carbonate,0.280621167,Ethylene Carbonate,0,Dimethyl Carbonate,0.495577767,LiPF6,0.111900533,0.111900533,243.15,1.76
Fluoroethylene Carbonate,0.261262529,Ethylene Carbonate,0,Dimethyl Carbonate,0.461390357,LiPF6,0.138673557,0.138673557,243.15,0.712
Fluoroethylene Carbonate,0.36008929,Ethylene Carbonate,0,Dimethyl Carbonate,0.635918694,LiPF6,0.001996008,0.001996008,253.15,0.286
Fluoroethylene Carbonate,0.329734261,Ethylene Carbonate,0,Dimethyl Carbonate,0.582311628,LiPF6,0.043977055,0.043977055,253.15,3.58
Fluoroethylene Carbonate,0.303660721,Ethylene Carbonate,0,Dimethyl Carbonate,0.536265682,LiPF6,0.080036799,0.080036799,253.15,3.95
Fluoroethylene Carbonate,0.280621167,Ethylene Carbonate,0,Dimethyl Carbonate,0.495577767,LiPF6,0.111900533,0.111900533,253.15,2.67
Fluoroethylene Carbonate,0.261262529,Ethylene Carbonate,0,Dimethyl Carbonate,0.461390357,LiPF6,0.138673557,0.138673557,253.15,1.34
Fluoroethylene Carbonate,0.36008929,Ethylene Carbonate,0,Dimethyl Carbonate,0.635918694,LiPF6,0.001996008,0.001996008,263.15,0.362
Fluoroethylene Carbonate,0.329734261,Ethylene Carbonate,0,Dimethyl Carbonate,0.582311628,LiPF6,0.043977055,0.043977055,263.15,4.65
Fluoroethylene Carbonate,0.303660721,Ethylene Carbonate,0,Dimethyl Carbonate,0.536265682,LiPF6,0.080036799,0.080036799,263.15,5.42
Fluoroethylene Carbonate,0.280621167,Ethylene Carbonate,0,Dimethyl Carbonate,0.495577767,LiPF6,0.111900533,0.111900533,263.15,4.07
Fluoroethylene Carbonate,0.261262529,Ethylene Carbonate,0,Dimethyl Carbonate,0.461390357,LiPF6,0.138673557,0.138673557,263.15,2.41
Fluoroethylene Carbonate,0.36008929,Ethylene Carbonate,0,Dimethyl Carbonate,0.635918694,LiPF6,0.001996008,0.001996008,273.15,0.447
Fluoroethylene Carbonate,0.329734261,Ethylene Carbonate,0,Dimethyl Carbonate,0.582311628,LiPF6,0.043977055,0.043977055,273.15,5.86
Fluoroethylene Carbonate,0.303660721,Ethylene Carbonate,0,Dimethyl Carbonate,0.536265682,LiPF6,0.080036799,0.080036799,273.15,7.11
Fluoroethylene Carbonate,0.280621167,Ethylene Carbonate,0,Dimethyl Carbonate,0.495577767,LiPF6,0.111900533,0.111900533,273.15,5.77
Fluoroethylene Carbonate,0.261262529,Ethylene Carbonate,0,Dimethyl Carbonate,0.461390357,LiPF6,0.138673557,0.138673557,273.15,3.81
Fluoroethylene Carbonate,0.36008929,Ethylene Carbonate,0,Dimethyl Carbonate,0.635918694,LiPF6,0.001996008,0.001996008,283.15,0.54
Fluoroethylene Carbonate,0.329734261,Ethylene Carbonate,0,Dimethyl Carbonate,0.582311628,LiPF6,0.043977055,0.043977055,283.15,7.2
Fluoroethylene Carbonate,0.303660721,Ethylene Carbonate,0,Dimethyl Carbonate,0.536265682,LiPF6,0.080036799,0.080036799,283.15,9.03
Fluoroethylene Carbonate,0.280621167,Ethylene Carbonate,0,Dimethyl Carbonate,0.495577767,LiPF6,0.111900533,0.111900533,283.15,7.75
Fluoroethylene Carbonate,0.261262529,Ethylene Carbonate,0,Dimethyl Carbonate,0.461390357,LiPF6,0.138673557,0.138673557,283.15,5.53
Fluoroethylene Carbonate,0.36008929,Ethylene Carbonate,0,Dimethyl Carbonate,0.635918694,LiPF6,0.001996008,0.001996008,293.15,0.641
Fluoroethylene Carbonate,0.329734261,Ethylene Carbonate,0,Dimethyl Carbonate,0.582311628,LiPF6,0.043977055,0.043977055,293.15,8.67
Fluoroethylene Carbonate,0.303660721,Ethylene Carbonate,0,Dimethyl Carbonate,0.536265682,LiPF6,0.080036799,0.080036799,293.15,11.2
Fluoroethylene Carbonate,0.280621167,Ethylene Carbonate,0,Dimethyl Carbonate,0.495577767,LiPF6,0.111900533,0.111900533,293.15,10
Fluoroethylene Carbonate,0.261262529,Ethylene Carbonate,0,Dimethyl Carbonate,0.461390357,LiPF6,0.138673557,0.138673557,293.15,7.59
Diethyl Carbonate,0,Fluoroethylene Carbonate,0.393194995,Ethyl Methyl Carbonate,0.600822951,LiTFSI,0.002991027,0.002991027,243.15,0.233
Diethyl Carbonate,0,Fluoroethylene Carbonate,0.357888762,Ethyl Methyl Carbonate,0.546873143,LiTFSI,0.047619048,0.047619048,243.15,2.35
Diethyl Carbonate,0,Fluoroethylene Carbonate,0.326925062,Ethyl Methyl Carbonate,0.499558956,LiTFSI,0.086757991,0.086757991,243.15,2.11
Diethyl Carbonate,0,Fluoroethylene Carbonate,0.300849412,Ethyl Methyl Carbonate,0.459713969,LiTFSI,0.11971831,0.11971831,243.15,1.38
Diethyl Carbonate,0,Fluoroethylene Carbonate,0.278882494,Ethyl Methyl Carbonate,0.426147345,LiTFSI,0.147485081,0.147485081,243.15,0.805
Diethyl Carbonate,0,Fluoroethylene Carbonate,0.393194995,Ethyl Methyl Carbonate,0.600822951,LiTFSI,0.002991027,0.002991027,253.15,0.303
Diethyl Carbonate,0,Fluoroethylene Carbonate,0.357888762,Ethyl Methyl Carbonate,0.546873143,LiTFSI,0.047619048,0.047619048,253.15,3.17
Diethyl Carbonate,0,Fluoroethylene Carbonate,0.326925062,Ethyl Methyl Carbonate,0.499558956,LiTFSI,0.086757991,0.086757991,253.15,3
Diethyl Carbonate,0,Fluoroethylene Carbonate,0.300849412,Ethyl Methyl Carbonate,0.459713969,LiTFSI,0.11971831,0.11971831,253.15,2.1
Diethyl Carbonate,0,Fluoroethylene Carbonate,0.278882494,Ethyl Methyl Carbonate,0.426147345,LiTFSI,0.147485081,0.147485081,253.15,1.34
Diethyl Carbonate,0,Fluoroethylene Carbonate,0.393194995,Ethyl Methyl Carbonate,0.600822951,LiTFSI,0.002991027,0.002991027,263.15,0.383
Diethyl Carbonate,0,Fluoroethylene Carbonate,0.357888762,Ethyl Methyl Carbonate,0.546873143,LiTFSI,0.047619048,0.047619048,263.15,4.11
Diethyl Carbonate,0,Fluoroethylene Carbonate,0.326925062,Ethyl Methyl Carbonate,0.499558956,LiTFSI,0.086757991,0.086757991,263.15,4.04
Diethyl Carbonate,0,Fluoroethylene Carbonate,0.300849412,Ethyl Methyl Carbonate,0.459713969,LiTFSI,0.11971831,0.11971831,263.15,2.99
Diethyl Carbonate,0,Fluoroethylene Carbonate,0.278882494,Ethyl Methyl Carbonate,0.426147345,LiTFSI,0.147485081,0.147485081,263.15,2.02
Diethyl Carbonate,0,Fluoroethylene Carbonate,0.393194995,Ethyl Methyl Carbonate,0.600822951,LiTFSI,0.002991027,0.002991027,273.15,0.472
Diethyl Carbonate,0,Fluoroethylene Carbonate,0.357888762,Ethyl Methyl Carbonate,0.546873143,LiTFSI,0.047619048,0.047619048,273.15,5.18
Diethyl Carbonate,0,Fluoroethylene Carbonate,0.326925062,Ethyl Methyl Carbonate,0.499558956,LiTFSI,0.086757991,0.086757991,273.15,5.25
Diethyl Carbonate,0,Fluoroethylene Carbonate,0.300849412,Ethyl Methyl Carbonate,0.459713969,LiTFSI,0.11971831,0.11971831,273.15,4.03
Diethyl Carbonate,0,Fluoroethylene Carbonate,0.278882494,Ethyl Methyl Carbonate,0.426147345,LiTFSI,0.147485081,0.147485081,273.15,2.86
Diethyl Carbonate,0,Fluoroethylene Carbonate,0.393194995,Ethyl Methyl Carbonate,0.600822951,LiTFSI,0.002991027,0.002991027,283.15,0.569
Diethyl Carbonate,0,Fluoroethylene Carbonate,0.357888762,Ethyl Methyl Carbonate,0.546873143,LiTFSI,0.047619048,0.047619048,283.15,6.36
Diethyl Carbonate,0,Fluoroethylene Carbonate,0.326925062,Ethyl Methyl Carbonate,0.499558956,LiTFSI,0.086757991,0.086757991,283.15,6.61
Diethyl Carbonate,0,Fluoroethylene Carbonate,0.300849412,Ethyl Methyl Carbonate,0.459713969,LiTFSI,0.11971831,0.11971831,283.15,5.23
Diethyl Carbonate,0,Fluoroethylene Carbonate,0.278882494,Ethyl Methyl Carbonate,0.426147345,LiTFSI,0.147485081,0.147485081,283.15,3.84
Diethyl Carbonate,0,Fluoroethylene Carbonate,0.393194995,Ethyl Methyl Carbonate,0.600822951,LiTFSI,0.002991027,0.002991027,293.15,0.673
Diethyl Carbonate,0,Fluoroethylene Carbonate,0.357888762,Ethyl Methyl Carbonate,0.546873143,LiTFSI,0.047619048,0.047619048,293.15,7.64
Diethyl Carbonate,0,Fluoroethylene Carbonate,0.326925062,Ethyl Methyl Carbonate,0.499558956,LiTFSI,0.086757991,0.086757991,293.15,8.1
Diethyl Carbonate,0,Fluoroethylene Carbonate,0.300849412,Ethyl Methyl Carbonate,0.459713969,LiTFSI,0.11971831,0.11971831,293.15,6.58
Diethyl Carbonate,0,Fluoroethylene Carbonate,0.278882494,Ethyl Methyl Carbonate,0.426147345,LiTFSI,0.147485081,0.147485081,293.15,4.96
Diethyl Carbonate,0,Fluoroethylene Carbonate,0.558022013,Dimethyl Carbonate,0.437985971,LiTFSI,0.001996008,0.001996008,243.15,0.174
Diethyl Carbonate,0,Fluoroethylene Carbonate,0.509958377,Dimethyl Carbonate,0.400261298,LiTFSI,0.044890162,0.044890162,243.15,1.73
Diethyl Carbonate,0,Fluoroethylene Carbonate,0.467738809,Dimethyl Carbonate,0.367123576,LiTFSI,0.082568807,0.082568807,243.15,1.42
Diethyl Carbonate,0,Fluoroethylene Carbonate,0.432227828,Dimethyl Carbonate,0.339251357,LiTFSI,0.114260407,0.114260407,243.15,0.765
Diethyl Carbonate,0,Fluoroethylene Carbonate,0.40155872,Dimethyl Carbonate,0.315179477,LiTFSI,0.141630901,0.141630901,243.15,0.339
Diethyl Carbonate,0,Fluoroethylene Carbonate,0.558022013,Dimethyl Carbonate,0.437985971,LiTFSI,0.001996008,0.001996008,253.15,0.245
Diethyl Carbonate,0,Fluoroethylene Carbonate,0.509958377,Dimethyl Carbonate,0.400261298,LiTFSI,0.044890162,0.044890162,253.15,2.57
Diethyl Carbonate,0,Fluoroethylene Carbonate,0.467738809,Dimethyl Carbonate,0.367123576,LiTFSI,0.082568807,0.082568807,253.15,2.31
Diethyl Carbonate,0,Fluoroethylene Carbonate,0.432227828,Dimethyl Carbonate,0.339251357,LiTFSI,0.114260407,0.114260407,253.15,1.42
Diethyl Carbonate,0,Fluoroethylene Carbonate,0.40155872,Dimethyl Carbonate,0.315179477,LiTFSI,0.141630901,0.141630901,253.15,0.739
Diethyl Carbonate,0,Fluoroethylene Carbonate,0.558022013,Dimethyl Carbonate,0.437985971,LiTFSI,0.001996008,0.001996008,263.15,0.331
Diethyl Carbonate,0,Fluoroethylene Carbonate,0.509958377,Dimethyl Carbonate,0.400261298,LiTFSI,0.044890162,0.044890162,263.15,3.6
Diethyl Carbonate,0,Fluoroethylene Carbonate,0.467738809,Dimethyl Carbonate,0.367123576,LiTFSI,0.082568807,0.082568807,263.15,3.45
Diethyl Carbonate,0,Fluoroethylene Carbonate,0.432227828,Dimethyl Carbonate,0.339251357,LiTFSI,0.114260407,0.114260407,263.15,2.3
Diethyl Carbonate,0,Fluoroethylene Carbonate,0.40155872,Dimethyl Carbonate,0.315179477,LiTFSI,0.141630901,0.141630901,263.15,1.33
Diethyl Carbonate,0,Fluoroethylene Carbonate,0.558022013,Dimethyl Carbonate,0.437985971,LiTFSI,0.001996008,0.001996008,273.15,0.431
Diethyl Carbonate,0,Fluoroethylene Carbonate,0.509958377,Dimethyl Carbonate,0.400261298,LiTFSI,0.044890162,0.044890162,273.15,4.83
Diethyl Carbonate,0,Fluoroethylene Carbonate,0.467738809,Dimethyl Carbonate,0.367123576,LiTFSI,0.082568807,0.082568807,273.15,4.83
Diethyl Carbonate,0,Fluoroethylene Carbonate,0.432227828,Dimethyl Carbonate,0.339251357,LiTFSI,0.114260407,0.114260407,273.15,3.42
Diethyl Carbonate,0,Fluoroethylene Carbonate,0.40155872,Dimethyl Carbonate,0.315179477,LiTFSI,0.141630901,0.141630901,273.15,2.11
Diethyl Carbonate,0,Fluoroethylene Carbonate,0.558022013,Dimethyl Carbonate,0.437985971,LiTFSI,0.001996008,0.001996008,283.15,0.544
Diethyl Carbonate,0,Fluoroethylene Carbonate,0.509958377,Dimethyl Carbonate,0.400261298,LiTFSI,0.044890162,0.044890162,283.15,6.24
Diethyl Carbonate,0,Fluoroethylene Carbonate,0.467738809,Dimethyl Carbonate,0.367123576,LiTFSI,0.082568807,0.082568807,283.15,6.45
Diethyl Carbonate,0,Fluoroethylene Carbonate,0.432227828,Dimethyl Carbonate,0.339251357,LiTFSI,0.114260407,0.114260407,283.15,4.76
Diethyl Carbonate,0,Fluoroethylene Carbonate,0.40155872,Dimethyl Carbonate,0.315179477,LiTFSI,0.141630901,0.141630901,283.15,3.07
Diethyl Carbonate,0,Fluoroethylene Carbonate,0.558022013,Dimethyl Carbonate,0.437985971,LiTFSI,0.001996008,0.001996008,293.15,0.669
Diethyl Carbonate,0,Fluoroethylene Carbonate,0.509958377,Dimethyl Carbonate,0.400261298,LiTFSI,0.044890162,0.044890162,293.15,7.81
Diethyl Carbonate,0,Fluoroethylene Carbonate,0.467738809,Dimethyl Carbonate,0.367123576,LiTFSI,0.082568807,0.082568807,293.15,8.29
Diethyl Carbonate,0,Fluoroethylene Carbonate,0.432227828,Dimethyl Carbonate,0.339251357,LiTFSI,0.114260407,0.114260407,293.15,6.31
Diethyl Carbonate,0,Fluoroethylene Carbonate,0.40155872,Dimethyl Carbonate,0.315179477,LiTFSI,0.141630901,0.141630901,293.15,4.25
Fluoroethylene Carbonate,0.7639992,Ethylene Carbonate,0.230018746,Dimethyl Carbonate,-6.24E-17,LiTFSI,0.002991027,0.002991027,243.15,0.0536
Fluoroethylene Carbonate,0.698191158,Ethylene Carbonate,0.210205789,Dimethyl Carbonate,-5.70E-17,LiTFSI,0.045801527,0.045801527,243.15,0.34
Fluoroethylene Carbonate,0.639089804,Ethylene Carbonate,0.192412028,Dimethyl Carbonate,-5.22E-17,LiTFSI,0.084249084,0.084249084,243.15,0.175
Fluoroethylene Carbonate,0.588149682,Ethylene Carbonate,0.177075385,Dimethyl Carbonate,-4.80E-17,LiTFSI,0.117387467,0.117387467,243.15,0.0724
Fluoroethylene Carbonate,0.546367919,Ethylene Carbonate,0.164496067,Dimethyl Carbonate,-4.46E-17,LiTFSI,0.144568007,0.144568007,243.15,0.0245
Fluoroethylene Carbonate,0.7639992,Ethylene Carbonate,0.230018746,Dimethyl Carbonate,-6.24E-17,LiTFSI,0.002991027,0.002991027,253.15,0.0904
Fluoroethylene Carbonate,0.698191158,Ethylene Carbonate,0.210205789,Dimethyl Carbonate,-5.70E-17,LiTFSI,0.045801527,0.045801527,253.15,0.74
Fluoroethylene Carbonate,0.639089804,Ethylene Carbonate,0.192412028,Dimethyl Carbonate,-5.22E-17,LiTFSI,0.084249084,0.084249084,253.15,0.5
Fluoroethylene Carbonate,0.588149682,Ethylene Carbonate,0.177075385,Dimethyl Carbonate,-4.80E-17,LiTFSI,0.117387467,0.117387467,253.15,0.272
Fluoroethylene Carbonate,0.546367919,Ethylene Carbonate,0.164496067,Dimethyl Carbonate,-4.46E-17,LiTFSI,0.144568007,0.144568007,253.15,0.132
Fluoroethylene Carbonate,0.7639992,Ethylene Carbonate,0.230018746,Dimethyl Carbonate,-6.24E-17,LiTFSI,0.002991027,0.002991027,263.15,0.141
Fluoroethylene Carbonate,0.698191158,Ethylene Carbonate,0.210205789,Dimethyl Carbonate,-5.70E-17,LiTFSI,0.045801527,0.045801527,263.15,1.32
Fluoroethylene Carbonate,0.639089804,Ethylene Carbonate,0.192412028,Dimethyl Carbonate,-5.22E-17,LiTFSI,0.084249084,0.084249084,263.15,1.05
Fluoroethylene Carbonate,0.588149682,Ethylene Carbonate,0.177075385,Dimethyl Carbonate,-4.80E-17,LiTFSI,0.117387467,0.117387467,263.15,0.657
Fluoroethylene Carbonate,0.546367919,Ethylene Carbonate,0.164496067,Dimethyl Carbonate,-4.46E-17,LiTFSI,0.144568007,0.144568007,263.15,0.384
Fluoroethylene Carbonate,0.7639992,Ethylene Carbonate,0.230018746,Dimethyl Carbonate,-6.24E-17,LiTFSI,0.002991027,0.002991027,273.15,0.207
Fluoroethylene Carbonate,0.698191158,Ethylene Carbonate,0.210205789,Dimethyl Carbonate,-5.70E-17,LiTFSI,0.045801527,0.045801527,273.15,2.1
Fluoroethylene Carbonate,0.639089804,Ethylene Carbonate,0.192412028,Dimethyl Carbonate,-5.22E-17,LiTFSI,0.084249084,0.084249084,273.15,1.83
Fluoroethylene Carbonate,0.588149682,Ethylene Carbonate,0.177075385,Dimethyl Carbonate,-4.80E-17,LiTFSI,0.117387467,0.117387467,273.15,1.24
Fluoroethylene Carbonate,0.546367919,Ethylene Carbonate,0.164496067,Dimethyl Carbonate,-4.46E-17,LiTFSI,0.144568007,0.144568007,273.15,0.806
Fluoroethylene Carbonate,0.7639992,Ethylene Carbonate,0.230018746,Dimethyl Carbonate,-6.24E-17,LiTFSI,0.002991027,0.002991027,283.15,0.288
Fluoroethylene Carbonate,0.698191158,Ethylene Carbonate,0.210205789,Dimethyl Carbonate,-5.70E-17,LiTFSI,0.045801527,0.045801527,283.15,3.07
Fluoroethylene Carbonate,0.639089804,Ethylene Carbonate,0.192412028,Dimethyl Carbonate,-5.22E-17,LiTFSI,0.084249084,0.084249084,283.15,2.86
Fluoroethylene Carbonate,0.588149682,Ethylene Carbonate,0.177075385,Dimethyl Carbonate,-4.80E-17,LiTFSI,0.117387467,0.117387467,283.15,2.03
Fluoroethylene Carbonate,0.546367919,Ethylene Carbonate,0.164496067,Dimethyl Carbonate,-4.46E-17,LiTFSI,0.144568007,0.144568007,283.15,1.4
Fluoroethylene Carbonate,0.7639992,Ethylene Carbonate,0.230018746,Dimethyl Carbonate,-6.24E-17,LiTFSI,0.002991027,0.002991027,293.15,0.382
Fluoroethylene Carbonate,0.698191158,Ethylene Carbonate,0.210205789,Dimethyl Carbonate,-5.70E-17,LiTFSI,0.045801527,0.045801527,293.15,4.22
Fluoroethylene Carbonate,0.639089804,Ethylene Carbonate,0.192412028,Dimethyl Carbonate,-5.22E-17,LiTFSI,0.084249084,0.084249084,293.15,4.1
Fluoroethylene Carbonate,0.588149682,Ethylene Carbonate,0.177075385,Dimethyl Carbonate,-4.80E-17,LiTFSI,0.117387467,0.117387467,293.15,3
Fluoroethylene Carbonate,0.546367919,Ethylene Carbonate,0.164496067,Dimethyl Carbonate,-4.46E-17,LiTFSI,0.144568007,0.144568007,293.15,2.15
Propylene Carbonate,0.185730507,Fluoroethylene Carbonate,0.178790043,Dimethyl Carbonate,0.631487434,LiPF6,0.001996008,0.001996008,243.15,0.216
Propylene Carbonate,0.170414877,Fluoroethylene Carbonate,0.164046735,Dimethyl Carbonate,0.579413986,LiPF6,0.043062201,0.043062201,243.15,2.61
Propylene Carbonate,0.156625207,Fluoroethylene Carbonate,0.150772364,Dimethyl Carbonate,0.532528832,LiPF6,0.080036799,0.080036799,243.15,2.72
Propylene Carbonate,0.145036047,Fluoroethylene Carbonate,0.139616273,Dimethyl Carbonate,0.493125458,LiPF6,0.111111111,0.111111111,243.15,1.59
Propylene Carbonate,0.135033561,Fluoroethylene Carbonate,0.129987565,Dimethyl Carbonate,0.459116805,LiPF6,0.137931034,0.137931034,243.15,0.631
Propylene Carbonate,0.185730507,Fluoroethylene Carbonate,0.178790043,Dimethyl Carbonate,0.631487434,LiPF6,0.001996008,0.001996008,253.15,0.283
Propylene Carbonate,0.170414877,Fluoroethylene Carbonate,0.164046735,Dimethyl Carbonate,0.579413986,LiPF6,0.043062201,0.043062201,253.15,3.52
Propylene Carbonate,0.156625207,Fluoroethylene Carbonate,0.150772364,Dimethyl Carbonate,0.532528832,LiPF6,0.080036799,0.080036799,253.15,3.95
Propylene Carbonate,0.145036047,Fluoroethylene Carbonate,0.139616273,Dimethyl Carbonate,0.493125458,LiPF6,0.111111111,0.111111111,253.15,2.7
Propylene Carbonate,0.135033561,Fluoroethylene Carbonate,0.129987565,Dimethyl Carbonate,0.459116805,LiPF6,0.137931034,0.137931034,253.15,1.38
Propylene Carbonate,0.185730507,Fluoroethylene Carbonate,0.178790043,Dimethyl Carbonate,0.631487434,LiPF6,0.001996008,0.001996008,263.15,0.357
Propylene Carbonate,0.170414877,Fluoroethylene Carbonate,0.164046735,Dimethyl Carbonate,0.579413986,LiPF6,0.043062201,0.043062201,263.15,4.55
Propylene Carbonate,0.156625207,Fluoroethylene Carbonate,0.150772364,Dimethyl Carbonate,0.532528832,LiPF6,0.080036799,0.080036799,263.15,5.36
Propylene Carbonate,0.145036047,Fluoroethylene Carbonate,0.139616273,Dimethyl Carbonate,0.493125458,LiPF6,0.111111111,0.111111111,263.15,4.07
Propylene Carbonate,0.135033561,Fluoroethylene Carbonate,0.129987565,Dimethyl Carbonate,0.459116805,LiPF6,0.137931034,0.137931034,263.15,2.44
Propylene Carbonate,0.185730507,Fluoroethylene Carbonate,0.178790043,Dimethyl Carbonate,0.631487434,LiPF6,0.001996008,0.001996008,273.15,0.439
Propylene Carbonate,0.170414877,Fluoroethylene Carbonate,0.164046735,Dimethyl Carbonate,0.579413986,LiPF6,0.043062201,0.043062201,273.15,5.7
Propylene Carbonate,0.156625207,Fluoroethylene Carbonate,0.150772364,Dimethyl Carbonate,0.532528832,LiPF6,0.080036799,0.080036799,273.15,6.97
Propylene Carbonate,0.145036047,Fluoroethylene Carbonate,0.139616273,Dimethyl Carbonate,0.493125458,LiPF6,0.111111111,0.111111111,273.15,5.7
Propylene Carbonate,0.135033561,Fluoroethylene Carbonate,0.129987565,Dimethyl Carbonate,0.459116805,LiPF6,0.137931034,0.137931034,273.15,3.79
Propylene Carbonate,0.185730507,Fluoroethylene Carbonate,0.178790043,Dimethyl Carbonate,0.631487434,LiPF6,0.001996008,0.001996008,283.15,0.527
Propylene Carbonate,0.170414877,Fluoroethylene Carbonate,0.164046735,Dimethyl Carbonate,0.579413986,LiPF6,0.043062201,0.043062201,283.15,6.95
Propylene Carbonate,0.156625207,Fluoroethylene Carbonate,0.150772364,Dimethyl Carbonate,0.532528832,LiPF6,0.080036799,0.080036799,283.15,8.75
Propylene Carbonate,0.145036047,Fluoroethylene Carbonate,0.139616273,Dimethyl Carbonate,0.493125458,LiPF6,0.111111111,0.111111111,283.15,7.57
Propylene Carbonate,0.135033561,Fluoroethylene Carbonate,0.129987565,Dimethyl Carbonate,0.459116805,LiPF6,0.137931034,0.137931034,283.15,5.44
Propylene Carbonate,0.185730507,Fluoroethylene Carbonate,0.178790043,Dimethyl Carbonate,0.631487434,LiPF6,0.001996008,0.001996008,293.15,0.621
Propylene Carbonate,0.170414877,Fluoroethylene Carbonate,0.164046735,Dimethyl Carbonate,0.579413986,LiPF6,0.043062201,0.043062201,293.15,8.31
Propylene Carbonate,0.156625207,Fluoroethylene Carbonate,0.150772364,Dimethyl Carbonate,0.532528832,LiPF6,0.080036799,0.080036799,293.15,10.7
Propylene Carbonate,0.145036047,Fluoroethylene Carbonate,0.139616273,Dimethyl Carbonate,0.493125458,LiPF6,0.111111111,0.111111111,293.15,9.68
Propylene Carbonate,0.135033561,Fluoroethylene Carbonate,0.129987565,Dimethyl Carbonate,0.459116805,LiPF6,0.137931034,0.137931034,293.15,7.37
Fluoroethylene Carbonate,0.176861639,Ethyl Methyl Carbonate,0.180169354,Ethylene Carbonate,0.638976991,LiTFSI,0.001996008,0.001996008,243.15,0.141
Fluoroethylene Carbonate,0.16227735,Ethyl Methyl Carbonate,0.165312305,Ethylene Carbonate,0.586285942,LiTFSI,0.043062201,0.043062201,243.15,1.24
Fluoroethylene Carbonate,0.149446999,Ethyl Methyl Carbonate,0.152241997,Ethylene Carbonate,0.539931631,LiTFSI,0.079189687,0.079189687,243.15,0.911
Fluoroethylene Carbonate,0.138391247,Ethyl Methyl Carbonate,0.140979477,Ethylene Carbonate,0.499988707,LiTFSI,0.110320285,0.110320285,243.15,0.462
Fluoroethylene Carbonate,0.129114304,Ethyl Methyl Carbonate,0.131529035,Ethylene Carbonate,0.466472378,LiTFSI,0.136442142,0.136442142,243.15,0.212
Fluoroethylene Carbonate,0.176861639,Ethyl Methyl Carbonate,0.180169354,Ethylene Carbonate,0.638976991,LiTFSI,0.001996008,0.001996008,253.15,0.202
Fluoroethylene Carbonate,0.16227735,Ethyl Methyl Carbonate,0.165312305,Ethylene Carbonate,0.586285942,LiTFSI,0.043062201,0.043062201,253.15,1.92
Fluoroethylene Carbonate,0.149446999,Ethyl Methyl Carbonate,0.152241997,Ethylene Carbonate,0.539931631,LiTFSI,0.079189687,0.079189687,253.15,1.59
Fluoroethylene Carbonate,0.138391247,Ethyl Methyl Carbonate,0.140979477,Ethylene Carbonate,0.499988707,LiTFSI,0.110320285,0.110320285,253.15,0.928
Fluoroethylene Carbonate,0.129114304,Ethyl Methyl Carbonate,0.131529035,Ethylene Carbonate,0.466472378,LiTFSI,0.136442142,0.136442142,253.15,0.508
Fluoroethylene Carbonate,0.176861639,Ethyl Methyl Carbonate,0.180169354,Ethylene Carbonate,0.638976991,LiTFSI,0.001996008,0.001996008,263.15,0.278
Fluoroethylene Carbonate,0.16227735,Ethyl Methyl Carbonate,0.165312305,Ethylene Carbonate,0.586285942,LiTFSI,0.043062201,0.043062201,263.15,2.78
Fluoroethylene Carbonate,0.149446999,Ethyl Methyl Carbonate,0.152241997,Ethylene Carbonate,0.539931631,LiTFSI,0.079189687,0.079189687,263.15,2.48
Fluoroethylene Carbonate,0.138391247,Ethyl Methyl Carbonate,0.140979477,Ethylene Carbonate,0.499988707,LiTFSI,0.110320285,0.110320285,263.15,1.6
Fluoroethylene Carbonate,0.129114304,Ethyl Methyl Carbonate,0.131529035,Ethylene Carbonate,0.466472378,LiTFSI,0.136442142,0.136442142,263.15,0.961
Fluoroethylene Carbonate,0.176861639,Ethyl Methyl Carbonate,0.180169354,Ethylene Carbonate,0.638976991,LiTFSI,0.001996008,0.001996008,273.15,0.367
Fluoroethylene Carbonate,0.16227735,Ethyl Methyl Carbonate,0.165312305,Ethylene Carbonate,0.586285942,LiTFSI,0.043062201,0.043062201,273.15,3.8
Fluoroethylene Carbonate,0.149446999,Ethyl Methyl Carbonate,0.152241997,Ethylene Carbonate,0.539931631,LiTFSI,0.079189687,0.079189687,273.15,3.57
Fluoroethylene Carbonate,0.138391247,Ethyl Methyl Carbonate,0.140979477,Ethylene Carbonate,0.499988707,LiTFSI,0.110320285,0.110320285,273.15,2.45
Fluoroethylene Carbonate,0.129114304,Ethyl Methyl Carbonate,0.131529035,Ethylene Carbonate,0.466472378,LiTFSI,0.136442142,0.136442142,273.15,1.57
Fluoroethylene Carbonate,0.176861639,Ethyl Methyl Carbonate,0.180169354,Ethylene Carbonate,0.638976991,LiTFSI,0.001996008,0.001996008,283.15,0.468
Fluoroethylene Carbonate,0.16227735,Ethyl Methyl Carbonate,0.165312305,Ethylene Carbonate,0.586285942,LiTFSI,0.043062201,0.043062201,283.15,4.98
Fluoroethylene Carbonate,0.149446999,Ethyl Methyl Carbonate,0.152241997,Ethylene Carbonate,0.539931631,LiTFSI,0.079189687,0.079189687,283.15,4.86
Fluoroethylene Carbonate,0.138391247,Ethyl Methyl Carbonate,0.140979477,Ethylene Carbonate,0.499988707,LiTFSI,0.110320285,0.110320285,283.15,3.49
Fluoroethylene Carbonate,0.129114304,Ethyl Methyl Carbonate,0.131529035,Ethylene Carbonate,0.466472378,LiTFSI,0.136442142,0.136442142,283.15,2.34
Fluoroethylene Carbonate,0.176861639,Ethyl Methyl Carbonate,0.180169354,Ethylene Carbonate,0.638976991,LiTFSI,0.001996008,0.001996008,293.15,0.579
Fluoroethylene Carbonate,0.16227735,Ethyl Methyl Carbonate,0.165312305,Ethylene Carbonate,0.586285942,LiTFSI,0.043062201,0.043062201,293.15,6.3
Fluoroethylene Carbonate,0.149446999,Ethyl Methyl Carbonate,0.152241997,Ethylene Carbonate,0.539931631,LiTFSI,0.079189687,0.079189687,293.15,6.33
Fluoroethylene Carbonate,0.138391247,Ethyl Methyl Carbonate,0.140979477,Ethylene Carbonate,0.499988707,LiTFSI,0.110320285,0.110320285,293.15,4.71
Fluoroethylene Carbonate,0.129114304,Ethyl Methyl Carbonate,0.131529035,Ethylene Carbonate,0.466472378,LiTFSI,0.136442142,0.136442142,293.15,3.25
Propylene Carbonate,0,Diethyl Carbonate,0,Ethylene Carbonate,0.919385797,LiPF6,0.040307102,0.040307102,243.15,0.054
Propylene Carbonate,0,Diethyl Carbonate,0,Ethylene Carbonate,0.85013876,LiPF6,0.07493062,0.07493062,243.15,0.116
Propylene Carbonate,0,Diethyl Carbonate,0,Ethylene Carbonate,0.790510295,LiPF6,0.104744852,0.104744852,243.15,0.0755
Propylene Carbonate,0,Diethyl Carbonate,0,Ethylene Carbonate,0.739130435,LiPF6,0.130434783,0.130434783,243.15,0.0314
Propylene Carbonate,0,Diethyl Carbonate,0,Ethylene Carbonate,0.919385797,LiPF6,0.040307102,0.040307102,253.15,0.158
Propylene Carbonate,0,Diethyl Carbonate,0,Ethylene Carbonate,0.85013876,LiPF6,0.07493062,0.07493062,253.15,0.344
Propylene Carbonate,0,Diethyl Carbonate,0,Ethylene Carbonate,0.790510295,LiPF6,0.104744852,0.104744852,253.15,0.279
Propylene Carbonate,0,Diethyl Carbonate,0,Ethylene Carbonate,0.739130435,LiPF6,0.130434783,0.130434783,253.15,0.162
Propylene Carbonate,0,Diethyl Carbonate,0,Ethylene Carbonate,0.919385797,LiPF6,0.040307102,0.040307102,263.15,0.392
Propylene Carbonate,0,Diethyl Carbonate,0,Ethylene Carbonate,0.85013876,LiPF6,0.07493062,0.07493062,263.15,0.803
Propylene Carbonate,0,Diethyl Carbonate,0,Ethylene Carbonate,0.790510295,LiPF6,0.104744852,0.104744852,263.15,0.716
Propylene Carbonate,0,Diethyl Carbonate,0,Ethylene Carbonate,0.739130435,LiPF6,0.130434783,0.130434783,263.15,0.498
Propylene Carbonate,0,Diethyl Carbonate,0,Ethylene Carbonate,0.919385797,LiPF6,0.040307102,0.040307102,273.15,0.866
Propylene Carbonate,0,Diethyl Carbonate,0,Ethylene Carbonate,0.85013876,LiPF6,0.07493062,0.07493062,273.15,1.6
Propylene Carbonate,0,Diethyl Carbonate,0,Ethylene Carbonate,0.790510295,LiPF6,0.104744852,0.104744852,273.15,1.49
Propylene Carbonate,0,Diethyl Carbonate,0,Ethylene Carbonate,0.739130435,LiPF6,0.130434783,0.130434783,273.15,1.13
Propylene Carbonate,0,Diethyl Carbonate,0,Ethylene Carbonate,0.919385797,LiPF6,0.040307102,0.040307102,283.15,1.75
Propylene Carbonate,0,Diethyl Carbonate,0,Ethylene Carbonate,0.85013876,LiPF6,0.07493062,0.07493062,283.15,2.86
Propylene Carbonate,0,Diethyl Carbonate,0,Ethylene Carbonate,0.790510295,LiPF6,0.104744852,0.104744852,283.15,2.68
Propylene Carbonate,0,Diethyl Carbonate,0,Ethylene Carbonate,0.739130435,LiPF6,0.130434783,0.130434783,283.15,2.14
Propylene Carbonate,0,Diethyl Carbonate,0,Ethylene Carbonate,0.919385797,LiPF6,0.040307102,0.040307102,293.15,3.27
Propylene Carbonate,0,Diethyl Carbonate,0,Ethylene Carbonate,0.85013876,LiPF6,0.07493062,0.07493062,293.15,4.71
Propylene Carbonate,0,Diethyl Carbonate,0,Ethylene Carbonate,0.790510295,LiPF6,0.104744852,0.104744852,293.15,4.38
Propylene Carbonate,0,Diethyl Carbonate,0,Ethylene Carbonate,0.739130435,LiPF6,0.130434783,0.130434783,293.15,3.6
Propylene Carbonate,0,Ethyl Methyl Carbonate,0,Ethylene Carbonate,0.919385797,LiTFSI,0.040307102,0.040307102,243.15,0.128
Propylene Carbonate,0,Ethyl Methyl Carbonate,0,Ethylene Carbonate,0.85013876,LiTFSI,0.07493062,0.07493062,243.15,0.186
Propylene Carbonate,0,Ethyl Methyl Carbonate,0,Ethylene Carbonate,0.790510295,LiTFSI,0.104744852,0.104744852,243.15,0.106
Propylene Carbonate,0,Ethyl Methyl Carbonate,0,Ethylene Carbonate,0.739130435,LiTFSI,0.130434783,0.130434783,243.15,0.0471
Propylene Carbonate,0,Ethyl Methyl Carbonate,0,Ethylene Carbonate,0.919385797,LiTFSI,0.040307102,0.040307102,253.15,0.308
Propylene Carbonate,0,Ethyl Methyl Carbonate,0,Ethylene Carbonate,0.85013876,LiTFSI,0.07493062,0.07493062,253.15,0.464
Propylene Carbonate,0,Ethyl Methyl Carbonate,0,Ethylene Carbonate,0.790510295,LiTFSI,0.104744852,0.104744852,253.15,0.316
Propylene Carbonate,0,Ethyl Methyl Carbonate,0,Ethylene Carbonate,0.739130435,LiTFSI,0.130434783,0.130434783,253.15,0.175
Propylene Carbonate,0,Ethyl Methyl Carbonate,0,Ethylene Carbonate,0.919385797,LiTFSI,0.040307102,0.040307102,263.15,0.652
Propylene Carbonate,0,Ethyl Methyl Carbonate,0,Ethylene Carbonate,0.85013876,LiTFSI,0.07493062,0.07493062,263.15,0.955
Propylene Carbonate,0,Ethyl Methyl Carbonate,0,Ethylene Carbonate,0.790510295,LiTFSI,0.104744852,0.104744852,263.15,0.706
Propylene Carbonate,0,Ethyl Methyl Carbonate,0,Ethylene Carbonate,0.739130435,LiTFSI,0.130434783,0.130434783,263.15,0.439
Propylene Carbonate,0,Ethyl Methyl Carbonate,0,Ethylene Carbonate,0.919385797,LiTFSI,0.040307102,0.040307102,273.15,1.25
Propylene Carbonate,0,Ethyl Methyl Carbonate,0,Ethylene Carbonate,0.85013876,LiTFSI,0.07493062,0.07493062,273.15,1.73
Propylene Carbonate,0,Ethyl Methyl Carbonate,0,Ethylene Carbonate,0.790510295,LiTFSI,0.104744852,0.104744852,273.15,1.33
Propylene Carbonate,0,Ethyl Methyl Carbonate,0,Ethylene Carbonate,0.739130435,LiTFSI,0.130434783,0.130434783,273.15,0.879
Propylene Carbonate,0,Ethyl Methyl Carbonate,0,Ethylene Carbonate,0.919385797,LiTFSI,0.040307102,0.040307102,283.15,2.22
Propylene Carbonate,0,Ethyl Methyl Carbonate,0,Ethylene Carbonate,0.85013876,LiTFSI,0.07493062,0.07493062,283.15,2.85
Propylene Carbonate,0,Ethyl Methyl Carbonate,0,Ethylene Carbonate,0.790510295,LiTFSI,0.104744852,0.104744852,283.15,2.22
Propylene Carbonate,0,Ethyl Methyl Carbonate,0,Ethylene Carbonate,0.739130435,LiTFSI,0.130434783,0.130434783,283.15,1.53
Propylene Carbonate,0,Ethyl Methyl Carbonate,0,Ethylene Carbonate,0.996007984,LiTFSI,0.001996008,0.001996008,293.15,0.000381
Propylene Carbonate,0,Ethyl Methyl Carbonate,0,Ethylene Carbonate,0.919385797,LiTFSI,0.040307102,0.040307102,293.15,3.7
Propylene Carbonate,0,Ethyl Methyl Carbonate,0,Ethylene Carbonate,0.85013876,LiTFSI,0.07493062,0.07493062,293.15,4.39
Propylene Carbonate,0,Ethyl Methyl Carbonate,0,Ethylene Carbonate,0.790510295,LiTFSI,0.104744852,0.104744852,293.15,3.43
Propylene Carbonate,0,Ethyl Methyl Carbonate,0,Ethylene Carbonate,0.739130435,LiTFSI,0.130434783,0.130434783,293.15,2.42
Diethyl Carbonate,0.162261255,Fluoroethylene Carbonate,0.180743848,Ethylene Carbonate,0.653002881,LiTFSI,0.001996008,0.001996008,243.15,0.129
Diethyl Carbonate,0.148582856,Fluoroethylene Carbonate,0.165507392,Ethylene Carbonate,0.597955642,LiTFSI,0.043977055,0.043977055,243.15,1.12
Diethyl Carbonate,0.136558254,Fluoroethylene Carbonate,0.152113111,Ethylene Carbonate,0.54956393,LiTFSI,0.080882353,0.080882353,243.15,0.779
Diethyl Carbonate,0.126451811,Fluoroethylene Carbonate,0.14085548,Ethylene Carbonate,0.508891644,LiTFSI,0.111900533,0.111900533,243.15,0.355
Diethyl Carbonate,0.117728538,Fluoroethylene Carbonate,0.131138571,Ethylene Carbonate,0.473785777,LiTFSI,0.138673557,0.138673557,243.15,0.139
Diethyl Carbonate,0.162261255,Fluoroethylene Carbonate,0.180743848,Ethylene Carbonate,0.653002881,LiTFSI,0.001996008,0.001996008,253.15,0.187
Diethyl Carbonate,0.148582856,Fluoroethylene Carbonate,0.165507392,Ethylene Carbonate,0.597955642,LiTFSI,0.043977055,0.043977055,253.15,1.77
Diethyl Carbonate,0.136558254,Fluoroethylene Carbonate,0.152113111,Ethylene Carbonate,0.54956393,LiTFSI,0.080882353,0.080882353,253.15,1.41
Diethyl Carbonate,0.126451811,Fluoroethylene Carbonate,0.14085548,Ethylene Carbonate,0.508891644,LiTFSI,0.111900533,0.111900533,253.15,0.767
Diethyl Carbonate,0.117728538,Fluoroethylene Carbonate,0.131138571,Ethylene Carbonate,0.473785777,LiTFSI,0.138673557,0.138673557,253.15,0.373
Diethyl Carbonate,0.162261255,Fluoroethylene Carbonate,0.180743848,Ethylene Carbonate,0.653002881,LiTFSI,0.001996008,0.001996008,263.15,0.259
Diethyl Carbonate,0.148582856,Fluoroethylene Carbonate,0.165507392,Ethylene Carbonate,0.597955642,LiTFSI,0.043977055,0.043977055,263.15,2.58
Diethyl Carbonate,0.136558254,Fluoroethylene Carbonate,0.152113111,Ethylene Carbonate,0.54956393,LiTFSI,0.080882353,0.080882353,263.15,2.24
Diethyl Carbonate,0.126451811,Fluoroethylene Carbonate,0.14085548,Ethylene Carbonate,0.508891644,LiTFSI,0.111900533,0.111900533,263.15,1.37
Diethyl Carbonate,0.117728538,Fluoroethylene Carbonate,0.131138571,Ethylene Carbonate,0.473785777,LiTFSI,0.138673557,0.138673557,263.15,0.756
Diethyl Carbonate,0.162261255,Fluoroethylene Carbonate,0.180743848,Ethylene Carbonate,0.653002881,LiTFSI,0.001996008,0.001996008,273.15,0.343
Diethyl Carbonate,0.148582856,Fluoroethylene Carbonate,0.165507392,Ethylene Carbonate,0.597955642,LiTFSI,0.043977055,0.043977055,273.15,3.57
Diethyl Carbonate,0.136558254,Fluoroethylene Carbonate,0.152113111,Ethylene Carbonate,0.54956393,LiTFSI,0.080882353,0.080882353,273.15,3.29
Diethyl Carbonate,0.126451811,Fluoroethylene Carbonate,0.14085548,Ethylene Carbonate,0.508891644,LiTFSI,0.111900533,0.111900533,273.15,2.17
Diethyl Carbonate,0.117728538,Fluoroethylene Carbonate,0.131138571,Ethylene Carbonate,0.473785777,LiTFSI,0.138673557,0.138673557,273.15,1.29
Diethyl Carbonate,0.162261255,Fluoroethylene Carbonate,0.180743848,Ethylene Carbonate,0.653002881,LiTFSI,0.001996008,0.001996008,283.15,0.44
Diethyl Carbonate,0.148582856,Fluoroethylene Carbonate,0.165507392,Ethylene Carbonate,0.597955642,LiTFSI,0.043977055,0.043977055,283.15,4.7
Diethyl Carbonate,0.136558254,Fluoroethylene Carbonate,0.152113111,Ethylene Carbonate,0.54956393,LiTFSI,0.080882353,0.080882353,283.15,4.52
Diethyl Carbonate,0.126451811,Fluoroethylene Carbonate,0.14085548,Ethylene Carbonate,0.508891644,LiTFSI,0.111900533,0.111900533,283.15,3.14
Diethyl Carbonate,0.117728538,Fluoroethylene Carbonate,0.131138571,Ethylene Carbonate,0.473785777,LiTFSI,0.138673557,0.138673557,283.15,1.99
Diethyl Carbonate,0.162261255,Fluoroethylene Carbonate,0.180743848,Ethylene Carbonate,0.653002881,LiTFSI,0.001996008,0.001996008,293.15,0.547
Diethyl Carbonate,0.148582856,Fluoroethylene Carbonate,0.165507392,Ethylene Carbonate,0.597955642,LiTFSI,0.043977055,0.043977055,293.15,5.98
Diethyl Carbonate,0.136558254,Fluoroethylene Carbonate,0.152113111,Ethylene Carbonate,0.54956393,LiTFSI,0.080882353,0.080882353,293.15,5.94
Diethyl Carbonate,0.126451811,Fluoroethylene Carbonate,0.14085548,Ethylene Carbonate,0.508891644,LiTFSI,0.111900533,0.111900533,293.15,4.29
Diethyl Carbonate,0.117728538,Fluoroethylene Carbonate,0.131138571,Ethylene Carbonate,0.473785777,LiTFSI,0.138673557,0.138673557,293.15,2.82
Propylene Carbonate,0.190515979,Ethyl Methyl Carbonate,0.373653249,Dimethyl Carbonate,0.431838756,LiTFSI,0.001996008,0.001996008,243.15,0.291
Propylene Carbonate,0.174106428,Ethyl Methyl Carbonate,0.341469691,Dimethyl Carbonate,0.394643556,LiTFSI,0.044890162,0.044890162,243.15,3.75
Propylene Carbonate,0.160014406,Ethyl Methyl Carbonate,0.313831433,Dimethyl Carbonate,0.362701452,LiTFSI,0.081726354,0.081726354,243.15,4.14
Propylene Carbonate,0.147868604,Ethyl Methyl Carbonate,0.290010237,Dimethyl Carbonate,0.335170805,LiTFSI,0.113475177,0.113475177,243.15,3.08
Propylene Carbonate,0.137662081,Ethyl Methyl Carbonate,0.269992491,Dimethyl Carbonate,0.312035884,LiTFSI,0.140154772,0.140154772,243.15,2.02
Propylene Carbonate,0.190515979,Ethyl Methyl Carbonate,0.373653249,Dimethyl Carbonate,0.431838756,LiTFSI,0.001996008,0.001996008,253.15,0.353
Propylene Carbonate,0.174106428,Ethyl Methyl Carbonate,0.341469691,Dimethyl Carbonate,0.394643556,LiTFSI,0.044890162,0.044890162,253.15,4.62
Propylene Carbonate,0.160014406,Ethyl Methyl Carbonate,0.313831433,Dimethyl Carbonate,0.362701452,LiTFSI,0.081726354,0.081726354,253.15,5.28
Propylene Carbonate,0.147868604,Ethyl Methyl Carbonate,0.290010237,Dimethyl Carbonate,0.335170805,LiTFSI,0.113475177,0.113475177,253.15,4.13
Propylene Carbonate,0.137662081,Ethyl Methyl Carbonate,0.269992491,Dimethyl Carbonate,0.312035884,LiTFSI,0.140154772,0.140154772,253.15,2.85
Propylene Carbonate,0.190515979,Ethyl Methyl Carbonate,0.373653249,Dimethyl Carbonate,0.431838756,LiTFSI,0.001996008,0.001996008,263.15,0.419
Propylene Carbonate,0.174106428,Ethyl Methyl Carbonate,0.341469691,Dimethyl Carbonate,0.394643556,LiTFSI,0.044890162,0.044890162,263.15,5.54
Propylene Carbonate,0.160014406,Ethyl Methyl Carbonate,0.313831433,Dimethyl Carbonate,0.362701452,LiTFSI,0.081726354,0.081726354,263.15,6.51
Propylene Carbonate,0.147868604,Ethyl Methyl Carbonate,0.290010237,Dimethyl Carbonate,0.335170805,LiTFSI,0.113475177,0.113475177,263.15,5.3
Propylene Carbonate,0.137662081,Ethyl Methyl Carbonate,0.269992491,Dimethyl Carbonate,0.312035884,LiTFSI,0.140154772,0.140154772,263.15,3.8
Propylene Carbonate,0.190515979,Ethyl Methyl Carbonate,0.373653249,Dimethyl Carbonate,0.431838756,LiTFSI,0.001996008,0.001996008,273.15,0.489
