Repository: BattModels/DiffMix-NatCommData

# DiffMix-NatCommData

This is the official data repository for "Differentiable Modeling and Optimization of Non-aqueous Li-based Battery Electrolyte Solutions Using Geometric Deep Learning" published in Nature Communications.

# Citation

Coming soon.

File: training_data/published_AEM_data.csv (part 18 of 82)
sub1_name,x1 (mole fraction),sub2_name,x2 (mole fraction),sub3_name,x3 (mole fraction),salt,x4 (mole fraction),x5 (mole fraction),temperature (K),ionic conductivity (mS/cm)
Fluoroethylene Carbonate,0.279828607,Ethylene Carbonate,0.168497101,Dimethyl Carbonate,0.329452069,LiTFSI,0.111111111,0.111111111,273.15,3.04
Fluoroethylene Carbonate,0.260530083,Ethylene Carbonate,0.156876612,Dimethyl Carbonate,0.306731237,LiTFSI,0.137931034,0.137931034,273.15,1.82
Fluoroethylene Carbonate,0.358343392,Ethylene Carbonate,0.215774303,Dimethyl Carbonate,0.421890289,LiTFSI,0.001996008,0.001996008,283.15,0.513
Fluoroethylene Carbonate,0.32813554,Ethylene Carbonate,0.197584828,Dimethyl Carbonate,0.386325521,LiTFSI,0.043977055,0.043977055,283.15,5.82
Fluoroethylene Carbonate,0.302188417,Ethylene Carbonate,0.181960925,Dimethyl Carbonate,0.35577706,LiTFSI,0.080036799,0.080036799,283.15,5.98
Fluoroethylene Carbonate,0.279828607,Ethylene Carbonate,0.168497101,Dimethyl Carbonate,0.329452069,LiTFSI,0.111111111,0.111111111,283.15,4.34
Fluoroethylene Carbonate,0.260530083,Ethylene Carbonate,0.156876612,Dimethyl Carbonate,0.306731237,LiTFSI,0.137931034,0.137931034,283.15,2.75
Fluoroethylene Carbonate,0.358343392,Ethylene Carbonate,0.215774303,Dimethyl Carbonate,0.421890289,LiTFSI,0.001996008,0.001996008,293.15,0.638
Fluoroethylene Carbonate,0.32813554,Ethylene Carbonate,0.197584828,Dimethyl Carbonate,0.386325521,LiTFSI,0.043977055,0.043977055,293.15,7.37
Fluoroethylene Carbonate,0.302188417,Ethylene Carbonate,0.181960925,Dimethyl Carbonate,0.35577706,LiTFSI,0.080036799,0.080036799,293.15,7.79
Fluoroethylene Carbonate,0.279828607,Ethylene Carbonate,0.168497101,Dimethyl Carbonate,0.329452069,LiTFSI,0.111111111,0.111111111,293.15,5.86
Fluoroethylene Carbonate,0.260530083,Ethylene Carbonate,0.156876612,Dimethyl Carbonate,0.306731237,LiTFSI,0.137931034,0.137931034,293.15,3.87
Fluoroethylene Carbonate,0,Ethyl Methyl Carbonate,0.994017946,Dimethyl Carbonate,0,LiTFSI,0.002991027,0.002991027,243.15,0.0576
Fluoroethylene Carbonate,0,Ethyl Methyl Carbonate,0.906577693,Dimethyl Carbonate,0,LiTFSI,0.046711153,0.046711153,243.15,1.09
Fluoroethylene Carbonate,0,Ethyl Methyl Carbonate,0.828153565,Dimethyl Carbonate,0,LiTFSI,0.085923218,0.085923218,243.15,2.04
Fluoroethylene Carbonate,0,Ethyl Methyl Carbonate,0.762114537,Dimethyl Carbonate,0,LiTFSI,0.118942731,0.118942731,243.15,2.35
Fluoroethylene Carbonate,0,Ethyl Methyl Carbonate,0.706484642,Dimethyl Carbonate,0,LiTFSI,0.146757679,0.146757679,243.15,1.98
Fluoroethylene Carbonate,0,Ethyl Methyl Carbonate,0.994017946,Dimethyl Carbonate,0,LiTFSI,0.002991027,0.002991027,253.15,0.0724
Fluoroethylene Carbonate,0,Ethyl Methyl Carbonate,0.906577693,Dimethyl Carbonate,0,LiTFSI,0.046711153,0.046711153,253.15,1.33
Fluoroethylene Carbonate,0,Ethyl Methyl Carbonate,0.828153565,Dimethyl Carbonate,0,LiTFSI,0.085923218,0.085923218,253.15,2.52
Fluoroethylene Carbonate,0,Ethyl Methyl Carbonate,0.762114537,Dimethyl Carbonate,0,LiTFSI,0.118942731,0.118942731,253.15,2.97
Fluoroethylene Carbonate,0,Ethyl Methyl Carbonate,0.706484642,Dimethyl Carbonate,0,LiTFSI,0.146757679,0.146757679,253.15,2.55
Fluoroethylene Carbonate,0,Ethyl Methyl Carbonate,0.994017946,Dimethyl Carbonate,0,LiTFSI,0.002991027,0.002991027,263.15,0.0891
Fluoroethylene Carbonate,0,Ethyl Methyl Carbonate,0.906577693,Dimethyl Carbonate,0,LiTFSI,0.046711153,0.046711153,263.15,1.6
Fluoroethylene Carbonate,0,Ethyl Methyl Carbonate,0.828153565,Dimethyl Carbonate,0,LiTFSI,0.085923218,0.085923218,263.15,3.08
Fluoroethylene Carbonate,0,Ethyl Methyl Carbonate,0.762114537,Dimethyl Carbonate,0,LiTFSI,0.118942731,0.118942731,263.15,3.68
Fluoroethylene Carbonate,0,Ethyl Methyl Carbonate,0.706484642,Dimethyl Carbonate,0,LiTFSI,0.146757679,0.146757679,263.15,3.23
Fluoroethylene Carbonate,0,Ethyl Methyl Carbonate,0.994017946,Dimethyl Carbonate,0,LiTFSI,0.002991027,0.002991027,273.15,0.108
Fluoroethylene Carbonate,0,Ethyl Methyl Carbonate,0.906577693,Dimethyl Carbonate,0,LiTFSI,0.046711153,0.046711153,273.15,1.92
Fluoroethylene Carbonate,0,Ethyl Methyl Carbonate,0.828153565,Dimethyl Carbonate,0,LiTFSI,0.085923218,0.085923218,273.15,3.71
Fluoroethylene Carbonate,0,Ethyl Methyl Carbonate,0.762114537,Dimethyl Carbonate,0,LiTFSI,0.118942731,0.118942731,273.15,4.5
Fluoroethylene Carbonate,0,Ethyl Methyl Carbonate,0.706484642,Dimethyl Carbonate,0,LiTFSI,0.146757679,0.146757679,273.15,4.03
Fluoroethylene Carbonate,0,Ethyl Methyl Carbonate,0.994017946,Dimethyl Carbonate,0,LiTFSI,0.002991027,0.002991027,283.15,0.128
Fluoroethylene Carbonate,0,Ethyl Methyl Carbonate,0.906577693,Dimethyl Carbonate,0,LiTFSI,0.046711153,0.046711153,283.15,2.29
Fluoroethylene Carbonate,0,Ethyl Methyl Carbonate,0.828153565,Dimethyl Carbonate,0,LiTFSI,0.085923218,0.085923218,283.15,4.42
Fluoroethylene Carbonate,0,Ethyl Methyl Carbonate,0.762114537,Dimethyl Carbonate,0,LiTFSI,0.118942731,0.118942731,283.15,5.43
Fluoroethylene Carbonate,0,Ethyl Methyl Carbonate,0.706484642,Dimethyl Carbonate,0,LiTFSI,0.146757679,0.146757679,283.15,4.94
Fluoroethylene Carbonate,0,Ethyl Methyl Carbonate,0.994017946,Dimethyl Carbonate,0,LiTFSI,0.002991027,0.002991027,293.15,0.15
Fluoroethylene Carbonate,0,Ethyl Methyl Carbonate,0.906577693,Dimethyl Carbonate,0,LiTFSI,0.046711153,0.046711153,293.15,2.7
Fluoroethylene Carbonate,0,Ethyl Methyl Carbonate,0.828153565,Dimethyl Carbonate,0,LiTFSI,0.085923218,0.085923218,293.15,5.23
Fluoroethylene Carbonate,0,Ethyl Methyl Carbonate,0.762114537,Dimethyl Carbonate,0,LiTFSI,0.118942731,0.118942731,293.15,6.48
Fluoroethylene Carbonate,0,Ethyl Methyl Carbonate,0.706484642,Dimethyl Carbonate,0,LiTFSI,0.146757679,0.146757679,293.15,6.01
Propylene Carbonate,0.994017946,Ethyl Methyl Carbonate,0,Dimethyl Carbonate,0,LiPF6,0.002991027,0.002991027,243.15,0.0897
Propylene Carbonate,0.906577693,Ethyl Methyl Carbonate,0,Dimethyl Carbonate,0,LiPF6,0.046711153,0.046711153,243.15,0.588
Propylene Carbonate,0.829826167,Ethyl Methyl Carbonate,0,Dimethyl Carbonate,0,LiPF6,0.085086917,0.085086917,243.15,0.303
Propylene Carbonate,0.765225066,Ethyl Methyl Carbonate,0,Dimethyl Carbonate,0,LiPF6,0.117387467,0.117387467,243.15,0.0786
Propylene Carbonate,0.709401709,Ethyl Methyl Carbonate,0,Dimethyl Carbonate,0,LiPF6,0.145299145,0.145299145,243.15,0.00598
Propylene Carbonate,0.994017946,Ethyl Methyl Carbonate,0,Dimethyl Carbonate,0,LiPF6,0.002991027,0.002991027,253.15,0.143
Propylene Carbonate,0.906577693,Ethyl Methyl Carbonate,0,Dimethyl Carbonate,0,LiPF6,0.046711153,0.046711153,253.15,1.14
Propylene Carbonate,0.829826167,Ethyl Methyl Carbonate,0,Dimethyl Carbonate,0,LiPF6,0.085086917,0.085086917,253.15,0.779
Propylene Carbonate,0.765225066,Ethyl Methyl Carbonate,0,Dimethyl Carbonate,0,LiPF6,0.117387467,0.117387467,253.15,0.331
Propylene Carbonate,0.709401709,Ethyl Methyl Carbonate,0,Dimethyl Carbonate,0,LiPF6,0.145299145,0.145299145,253.15,0.0689
Propylene Carbonate,0.994017946,Ethyl Methyl Carbonate,0,Dimethyl Carbonate,0,LiPF6,0.002991027,0.002991027,263.15,0.206
Propylene Carbonate,0.906577693,Ethyl Methyl Carbonate,0,Dimethyl Carbonate,0,LiPF6,0.046711153,0.046711153,263.15,1.83
Propylene Carbonate,0.829826167,Ethyl Methyl Carbonate,0,Dimethyl Carbonate,0,LiPF6,0.085086917,0.085086917,263.15,1.47
Propylene Carbonate,0.765225066,Ethyl Methyl Carbonate,0,Dimethyl Carbonate,0,LiPF6,0.117387467,0.117387467,263.15,0.798
Propylene Carbonate,0.709401709,Ethyl Methyl Carbonate,0,Dimethyl Carbonate,0,LiPF6,0.145299145,0.145299145,263.15,0.265
Propylene Carbonate,0.994017946,Ethyl Methyl Carbonate,0,Dimethyl Carbonate,0,LiPF6,0.002991027,0.002991027,273.15,0.277
Propylene Carbonate,0.906577693,Ethyl Methyl Carbonate,0,Dimethyl Carbonate,0,LiPF6,0.046711153,0.046711153,273.15,2.65
Propylene Carbonate,0.829826167,Ethyl Methyl Carbonate,0,Dimethyl Carbonate,0,LiPF6,0.085086917,0.085086917,273.15,2.35
Propylene Carbonate,0.765225066,Ethyl Methyl Carbonate,0,Dimethyl Carbonate,0,LiPF6,0.117387467,0.117387467,273.15,1.47
Propylene Carbonate,0.709401709,Ethyl Methyl Carbonate,0,Dimethyl Carbonate,0,LiPF6,0.145299145,0.145299145,273.15,0.626
Propylene Carbonate,0.994017946,Ethyl Methyl Carbonate,0,Dimethyl Carbonate,0,LiPF6,0.002991027,0.002991027,283.15,0.358
Propylene Carbonate,0.906577693,Ethyl Methyl Carbonate,0,Dimethyl Carbonate,0,LiPF6,0.046711153,0.046711153,283.15,3.58
Propylene Carbonate,0.829826167,Ethyl Methyl Carbonate,0,Dimethyl Carbonate,0,LiPF6,0.085086917,0.085086917,283.15,3.41
Propylene Carbonate,0.765225066,Ethyl Methyl Carbonate,0,Dimethyl Carbonate,0,LiPF6,0.117387467,0.117387467,283.15,2.33
Propylene Carbonate,0.709401709,Ethyl Methyl Carbonate,0,Dimethyl Carbonate,0,LiPF6,0.145299145,0.145299145,283.15,1.17
Propylene Carbonate,0.994017946,Ethyl Methyl Carbonate,0,Dimethyl Carbonate,0,LiPF6,0.002991027,0.002991027,293.15,0.447
Propylene Carbonate,0.906577693,Ethyl Methyl Carbonate,0,Dimethyl Carbonate,0,LiPF6,0.046711153,0.046711153,293.15,4.65
Propylene Carbonate,0.829826167,Ethyl Methyl Carbonate,0,Dimethyl Carbonate,0,LiPF6,0.085086917,0.085086917,293.15,4.66
Propylene Carbonate,0.765225066,Ethyl Methyl Carbonate,0,Dimethyl Carbonate,0,LiPF6,0.117387467,0.117387467,293.15,3.4
Propylene Carbonate,0.709401709,Ethyl Methyl Carbonate,0,Dimethyl Carbonate,0,LiPF6,0.145299145,0.145299145,293.15,1.93
Diethyl Carbonate,0,Ethylene Carbonate,0.202833221,Dimethyl Carbonate,0.793174763,LiPF6,0.001996008,0.001996008,243.15,0.201
Diethyl Carbonate,0,Ethylene Carbonate,0.186854644,Dimethyl Carbonate,0.730690898,LiPF6,0.041227229,0.041227229,243.15,2.84
Diethyl Carbonate,0,Ethylene Carbonate,0.172779291,Dimethyl Carbonate,0.675649545,LiPF6,0.075785582,0.075785582,243.15,3.43
Diethyl Carbonate,0,Ethylene Carbonate,0.160332694,Dimethyl Carbonate,0.626977405,LiPF6,0.106344951,0.106344951,243.15,2.3
Diethyl Carbonate,0,Ethylene Carbonate,0.149906215,Dimethyl Carbonate,0.586204896,LiPF6,0.131944444,0.131944444,243.15,1.07
Diethyl Carbonate,0,Ethylene Carbonate,0.202833221,Dimethyl Carbonate,0.793174763,LiPF6,0.001996008,0.001996008,253.15,0.256
Diethyl Carbonate,0,Ethylene Carbonate,0.186854644,Dimethyl Carbonate,0.730690898,LiPF6,0.041227229,0.041227229,253.15,3.69
Diethyl Carbonate,0,Ethylene Carbonate,0.172779291,Dimethyl Carbonate,0.675649545,LiPF6,0.075785582,0.075785582,253.15,4.72
Diethyl Carbonate,0,Ethylene Carbonate,0.160332694,Dimethyl Carbonate,0.626977405,LiPF6,0.106344951,0.106344951,253.15,3.6
Diethyl Carbonate,0,Ethylene Carbonate,0.149906215,Dimethyl Carbonate,0.586204896,LiPF6,0.131944444,0.131944444,253.15,2.05
Diethyl Carbonate,0,Ethylene Carbonate,0.202833221,Dimethyl Carbonate,0.793174763,LiPF6,0.001996008,0.001996008,263.15,0.317
Diethyl Carbonate,0,Ethylene Carbonate,0.186854644,Dimethyl Carbonate,0.730690898,LiPF6,0.041227229,0.041227229,263.15,4.64
Diethyl Carbonate,0,Ethylene Carbonate,0.172779291,Dimethyl Carbonate,0.675649545,LiPF6,0.075785582,0.075785582,263.15,6.19
Diethyl Carbonate,0,Ethylene Carbonate,0.160332694,Dimethyl Carbonate,0.626977405,LiPF6,0.106344951,0.106344951,263.15,5.18
Diethyl Carbonate,0,Ethylene Carbonate,0.149906215,Dimethyl Carbonate,0.586204896,LiPF6,0.131944444,0.131944444,263.15,3.37
Diethyl Carbonate,0,Ethylene Carbonate,0.202833221,Dimethyl Carbonate,0.793174763,LiPF6,0.001996008,0.001996008,273.15,0.382
Diethyl Carbonate,0,Ethylene Carbonate,0.186854644,Dimethyl Carbonate,0.730690898,LiPF6,0.041227229,0.041227229,273.15,5.68
Diethyl Carbonate,0,Ethylene Carbonate,0.172779291,Dimethyl Carbonate,0.675649545,LiPF6,0.075785582,0.075785582,273.15,7.83
Diethyl Carbonate,0,Ethylene Carbonate,0.160332694,Dimethyl Carbonate,0.626977405,LiPF6,0.106344951,0.106344951,273.15,7
Diethyl Carbonate,0,Ethylene Carbonate,0.149906215,Dimethyl Carbonate,0.586204896,LiPF6,0.131944444,0.131944444,273.15,5.01
Diethyl Carbonate,0,Ethylene Carbonate,0.202833221,Dimethyl Carbonate,0.793174763,LiPF6,0.001996008,0.001996008,283.15,0.453
Diethyl Carbonate,0,Ethylene Carbonate,0.186854644,Dimethyl Carbonate,0.730690898,LiPF6,0.041227229,0.041227229,283.15,6.81
Diethyl Carbonate,0,Ethylene Carbonate,0.172779291,Dimethyl Carbonate,0.675649545,LiPF6,0.075785582,0.075785582,283.15,9.63
Diethyl Carbonate,0,Ethylene Carbonate,0.160332694,Dimethyl Carbonate,0.626977405,LiPF6,0.106344951,0.106344951,283.15,9.08
Diethyl Carbonate,0,Ethylene Carbonate,0.149906215,Dimethyl Carbonate,0.586204896,LiPF6,0.131944444,0.131944444,283.15,6.94
Diethyl Carbonate,0,Ethylene Carbonate,0.202833221,Dimethyl Carbonate,0.793174763,LiPF6,0.001996008,0.001996008,293.15,0.527
Diethyl Carbonate,0,Ethylene Carbonate,0.186854644,Dimethyl Carbonate,0.730690898,LiPF6,0.041227229,0.041227229,293.15,8.01
Diethyl Carbonate,0,Ethylene Carbonate,0.172779291,Dimethyl Carbonate,0.675649545,LiPF6,0.075785582,0.075785582,293.15,11.6
Diethyl Carbonate,0,Ethylene Carbonate,0.160332694,Dimethyl Carbonate,0.626977405,LiPF6,0.106344951,0.106344951,293.15,11.4
Diethyl Carbonate,0,Ethylene Carbonate,0.149906215,Dimethyl Carbonate,0.586204896,LiPF6,0.131944444,0.131944444,293.15,9.19
Propylene Carbonate,0,Diethyl Carbonate,0.774347403,Ethyl Methyl Carbonate,0.219670543,LiPF6,0.002991027,0.002991027,243.15,0.0464
Propylene Carbonate,0,Diethyl Carbonate,0.699185071,Ethyl Methyl Carbonate,0.198348136,LiPF6,0.051233397,0.051233397,243.15,0.517
Propylene Carbonate,0,Diethyl Carbonate,0.633517406,Ethyl Methyl Carbonate,0.179719221,LiPF6,0.093381686,0.093381686,243.15,0.874
Propylene Carbonate,0,Diethyl Carbonate,0.579331622,Ethyl Methyl Carbonate,0.164347541,LiPF6,0.128160418,0.128160418,243.15,0.527
Propylene Carbonate,0,Diethyl Carbonate,0.533557769,Ethyl Methyl Carbonate,0.151362198,LiPF6,0.157540017,0.157540017,243.15,0.117
Propylene Carbonate,0,Diethyl Carbonate,0.774347403,Ethyl Methyl Carbonate,0.219670543,LiPF6,0.002991027,0.002991027,253.15,0.058
Propylene Carbonate,0,Diethyl Carbonate,0.699185071,Ethyl Methyl Carbonate,0.198348136,LiPF6,0.051233397,0.051233397,253.15,0.677
Propylene Carbonate,0,Diethyl Carbonate,0.633517406,Ethyl Methyl Carbonate,0.179719221,LiPF6,0.093381686,0.093381686,253.15,1.23
Propylene Carbonate,0,Diethyl Carbonate,0.579331622,Ethyl Methyl Carbonate,0.164347541,LiPF6,0.128160418,0.128160418,253.15,0.884
Propylene Carbonate,0,Diethyl Carbonate,0.533557769,Ethyl Methyl Carbonate,0.151362198,LiPF6,0.157540017,0.157540017,253.15,0.267
Propylene Carbonate,0,Diethyl Carbonate,0.774347403,Ethyl Methyl Carbonate,0.219670543,LiPF6,0.002991027,0.002991027,263.15,0.0711
Propylene Carbonate,0,Diethyl Carbonate,0.699185071,Ethyl Methyl Carbonate,0.198348136,LiPF6,0.051233397,0.051233397,263.15,0.873
Propylene Carbonate,0,Diethyl Carbonate,0.633517406,Ethyl Methyl Carbonate,0.179719221,LiPF6,0.093381686,0.093381686,263.15,1.65
Propylene Carbonate,0,Diethyl Carbonate,0.579331622,Ethyl Methyl Carbonate,0.164347541,LiPF6,0.128160418,0.128160418,263.15,1.36
Propylene Carbonate,0,Diethyl Carbonate,0.533557769,Ethyl Methyl Carbonate,0.151362198,LiPF6,0.157540017,0.157540017,263.15,0.515
Propylene Carbonate,0,Diethyl Carbonate,0.774347403,Ethyl Methyl Carbonate,0.219670543,LiPF6,0.002991027,0.002991027,273.15,0.0857
Propylene Carbonate,0,Diethyl Carbonate,0.699185071,Ethyl Methyl Carbonate,0.198348136,LiPF6,0.051233397,0.051233397,273.15,1.11
Propylene Carbonate,0,Diethyl Carbonate,0.633517406,Ethyl Methyl Carbonate,0.179719221,LiPF6,0.093381686,0.093381686,273.15,2.16
Propylene Carbonate,0,Diethyl Carbonate,0.579331622,Ethyl Methyl Carbonate,0.164347541,LiPF6,0.128160418,0.128160418,273.15,1.98
Propylene Carbonate,0,Diethyl Carbonate,0.533557769,Ethyl Methyl Carbonate,0.151362198,LiPF6,0.157540017,0.157540017,273.15,0.896
Propylene Carbonate,0,Diethyl Carbonate,0.774347403,Ethyl Methyl Carbonate,0.219670543,LiPF6,0.002991027,0.002991027,283.15,0.102
Propylene Carbonate,0,Diethyl Carbonate,0.699185071,Ethyl Methyl Carbonate,0.198348136,LiPF6,0.051233397,0.051233397,283.15,1.39
Propylene Carbonate,0,Diethyl Carbonate,0.633517406,Ethyl Methyl Carbonate,0.179719221,LiPF6,0.093381686,0.093381686,283.15,2.73
Propylene Carbonate,0,Diethyl Carbonate,0.579331622,Ethyl Methyl Carbonate,0.164347541,LiPF6,0.128160418,0.128160418,283.15,2.72
Propylene Carbonate,0,Diethyl Carbonate,0.533557769,Ethyl Methyl Carbonate,0.151362198,LiPF6,0.157540017,0.157540017,283.15,1.43
Propylene Carbonate,0,Diethyl Carbonate,0.774347403,Ethyl Methyl Carbonate,0.219670543,LiPF6,0.002991027,0.002991027,293.15,0.12
Propylene Carbonate,0,Diethyl Carbonate,0.699185071,Ethyl Methyl Carbonate,0.198348136,LiPF6,0.051233397,0.051233397,293.15,1.71
Propylene Carbonate,0,Diethyl Carbonate,0.633517406,Ethyl Methyl Carbonate,0.179719221,LiPF6,0.093381686,0.093381686,293.15,3.39
Propylene Carbonate,0,Diethyl Carbonate,0.579331622,Ethyl Methyl Carbonate,0.164347541,LiPF6,0.128160418,0.128160418,293.15,3.61
Propylene Carbonate,0,Diethyl Carbonate,0.533557769,Ethyl Methyl Carbonate,0.151362198,LiPF6,0.157540017,0.157540017,293.15,2.15
Fluoroethylene Carbonate,0.174452361,Ethyl Methyl Carbonate,0,Dimethyl Carbonate,0.821555623,LiPF6,0.001996008,0.001996008,243.15,0.195
Fluoroethylene Carbonate,0.160387836,Ethyl Methyl Carbonate,0,Dimethyl Carbonate,0.755320977,LiPF6,0.042145594,0.042145594,243.15,2.95
Fluoroethylene Carbonate,0.147708466,Ethyl Methyl Carbonate,0,Dimethyl Carbonate,0.695609506,LiPF6,0.078341014,0.078341014,243.15,3.83
Fluoroethylene Carbonate,0.137061567,Ethyl Methyl Carbonate,0,Dimethyl Carbonate,0.645469628,LiPF6,0.108734403,0.108734403,243.15,2.8
Fluoroethylene Carbonate,0.127616917,Ethyl Methyl Carbonate,0,Dimethyl Carbonate,0.600991553,LiPF6,0.135695765,0.135695765,243.15,1.5
Fluoroethylene Carbonate,0.174452361,Ethyl Methyl Carbonate,0,Dimethyl Carbonate,0.821555623,LiPF6,0.001996008,0.001996008,253.15,0.243
Fluoroethylene Carbonate,0.160387836,Ethyl Methyl Carbonate,0,Dimethyl Carbonate,0.755320977,LiPF6,0.042145594,0.042145594,253.15,3.72
Fluoroethylene Carbonate,0.147708466,Ethyl Methyl Carbonate,0,Dimethyl Carbonate,0.695609506,LiPF6,0.078341014,0.078341014,253.15,5.05
Fluoroethylene Carbonate,0.137061567,Ethyl Methyl Carbonate,0,Dimethyl Carbonate,0.645469628,LiPF6,0.108734403,0.108734403,253.15,4.11
Fluoroethylene Carbonate,0.127616917,Ethyl Methyl Carbonate,0,Dimethyl Carbonate,0.600991553,LiPF6,0.135695765,0.135695765,253.15,2.54
Fluoroethylene Carbonate,0.174452361,Ethyl Methyl Carbonate,0,Dimethyl Carbonate,0.821555623,LiPF6,0.001996008,0.001996008,263.15,0.295
Fluoroethylene Carbonate,0.160387836,Ethyl Methyl Carbonate,0,Dimethyl Carbonate,0.755320977,LiPF6,0.042145594,0.042145594,263.15,4.58
Fluoroethylene Carbonate,0.147708466,Ethyl Methyl Carbonate,0,Dimethyl Carbonate,0.695609506,LiPF6,0.078341014,0.078341014,263.15,6.43
Fluoroethylene Carbonate,0.137061567,Ethyl Methyl Carbonate,0,Dimethyl Carbonate,0.645469628,LiPF6,0.108734403,0.108734403,263.15,5.65
Fluoroethylene Carbonate,0.127616917,Ethyl Methyl Carbonate,0,Dimethyl Carbonate,0.600991553,LiPF6,0.135695765,0.135695765,263.15,3.86
Fluoroethylene Carbonate,0.174452361,Ethyl Methyl Carbonate,0,Dimethyl Carbonate,0.821555623,LiPF6,0.001996008,0.001996008,273.15,0.352
Fluoroethylene Carbonate,0.160387836,Ethyl Methyl Carbonate,0,Dimethyl Carbonate,0.755320977,LiPF6,0.042145594,0.042145594,273.15,5.51
Fluoroethylene Carbonate,0.147708466,Ethyl Methyl Carbonate,0,Dimethyl Carbonate,0.695609506,LiPF6,0.078341014,0.078341014,273.15,7.96
Fluoroethylene Carbonate,0.137061567,Ethyl Methyl Carbonate,0,Dimethyl Carbonate,0.645469628,LiPF6,0.108734403,0.108734403,273.15,7.43
Fluoroethylene Carbonate,0.127616917,Ethyl Methyl Carbonate,0,Dimethyl Carbonate,0.600991553,LiPF6,0.135695765,0.135695765,273.15,5.47
Fluoroethylene Carbonate,0.174452361,Ethyl Methyl Carbonate,0,Dimethyl Carbonate,0.821555623,LiPF6,0.001996008,0.001996008,283.15,0.413
Fluoroethylene Carbonate,0.160387836,Ethyl Methyl Carbonate,0,Dimethyl Carbonate,0.755320977,LiPF6,0.042145594,0.042145594,283.15,6.53
Fluoroethylene Carbonate,0.147708466,Ethyl Methyl Carbonate,0,Dimethyl Carbonate,0.695609506,LiPF6,0.078341014,0.078341014,283.15,9.64
Fluoroethylene Carbonate,0.137061567,Ethyl Methyl Carbonate,0,Dimethyl Carbonate,0.645469628,LiPF6,0.108734403,0.108734403,283.15,9.41
Fluoroethylene Carbonate,0.127616917,Ethyl Methyl Carbonate,0,Dimethyl Carbonate,0.600991553,LiPF6,0.135695765,0.135695765,283.15,7.37
Fluoroethylene Carbonate,0.174452361,Ethyl Methyl Carbonate,0,Dimethyl Carbonate,0.821555623,LiPF6,0.001996008,0.001996008,293.15,0.479
Fluoroethylene Carbonate,0.160387836,Ethyl Methyl Carbonate,0,Dimethyl Carbonate,0.755320977,LiPF6,0.042145594,0.042145594,293.15,7.61
Fluoroethylene Carbonate,0.147708466,Ethyl Methyl Carbonate,0,Dimethyl Carbonate,0.695609506,LiPF6,0.078341014,0.078341014,293.15,11.4
Fluoroethylene Carbonate,0.137061567,Ethyl Methyl Carbonate,0,Dimethyl Carbonate,0.645469628,LiPF6,0.108734403,0.108734403,293.15,11.6
Fluoroethylene Carbonate,0.127616917,Ethyl Methyl Carbonate,0,Dimethyl Carbonate,0.600991553,LiPF6,0.135695765,0.135695765,293.15,9.56
Fluoroethylene Carbonate,0.904761905,Ethylene Carbonate,0,Dimethyl Carbonate,0,LiPF6,0.047619048,0.047619048,243.15,0.0416
Fluoroethylene Carbonate,0.824817518,Ethylene Carbonate,0,Dimethyl Carbonate,0,LiPF6,0.087591241,0.087591241,243.15,0.0487
Fluoroethylene Carbonate,0.759014952,Ethylene Carbonate,0,Dimethyl Carbonate,0,LiPF6,0.120492524,0.120492524,243.15,0.0301
Fluoroethylene Carbonate,0.70212766,Ethylene Carbonate,0,Dimethyl Carbonate,0,LiPF6,0.14893617,0.14893617,243.15,0.0112
Fluoroethylene Carbonate,0.904761905,Ethylene Carbonate,0,Dimethyl Carbonate,0,LiPF6,0.047619048,0.047619048,253.15,0.158
Fluoroethylene Carbonate,0.824817518,Ethylene Carbonate,0,Dimethyl Carbonate,0,LiPF6,0.087591241,0.087591241,253.15,0.211
Fluoroethylene Carbonate,0.759014952,Ethylene Carbonate,0,Dimethyl Carbonate,0,LiPF6,0.120492524,0.120492524,253.15,0.16
Fluoroethylene Carbonate,0.70212766,Ethylene Carbonate,0,Dimethyl Carbonate,0,LiPF6,0.14893617,0.14893617,253.15,0.0903
Fluoroethylene Carbonate,0.904761905,Ethylene Carbonate,0,Dimethyl Carbonate,0,LiPF6,0.047619048,0.047619048,263.15,0.452
Fluoroethylene Carbonate,0.824817518,Ethylene Carbonate,0,Dimethyl Carbonate,0,LiPF6,0.087591241,0.087591241,263.15,0.613
Fluoroethylene Carbonate,0.759014952,Ethylene Carbonate,0,Dimethyl Carbonate,0,LiPF6,0.120492524,0.120492524,263.15,0.508
Fluoroethylene Carbonate,0.70212766,Ethylene Carbonate,0,Dimethyl Carbonate,0,LiPF6,0.14893617,0.14893617,263.15,0.348
Fluoroethylene Carbonate,0.904761905,Ethylene Carbonate,0,Dimethyl Carbonate,0,LiPF6,0.047619048,0.047619048,273.15,1.09
Fluoroethylene Carbonate,0.824817518,Ethylene Carbonate,0,Dimethyl Carbonate,0,LiPF6,0.087591241,0.087591241,273.15,1.41
Fluoroethylene Carbonate,0.759014952,Ethylene Carbonate,0,Dimethyl Carbonate,0,LiPF6,0.120492524,0.120492524,273.15,1.21
Fluoroethylene Carbonate,0.70212766,Ethylene Carbonate,0,Dimethyl Carbonate,0,LiPF6,0.14893617,0.14893617,273.15,0.908
Fluoroethylene Carbonate,0.994017946,Ethylene Carbonate,0,Dimethyl Carbonate,0,LiPF6,0.002991027,0.002991027,283.15,0.000637
Fluoroethylene Carbonate,0.904761905,Ethylene Carbonate,0,Dimethyl Carbonate,0,LiPF6,0.047619048,0.047619048,283.15,2.31
Fluoroethylene Carbonate,0.824817518,Ethylene Carbonate,0,Dimethyl Carbonate,0,LiPF6,0.087591241,0.087591241,283.15,2.78
Fluoroethylene Carbonate,0.759014952,Ethylene Carbonate,0,Dimethyl Carbonate,0,LiPF6,0.120492524,0.120492524,283.15,2.42
Fluoroethylene Carbonate,0.70212766,Ethylene Carbonate,0,Dimethyl Carbonate,0,LiPF6,0.14893617,0.14893617,283.15,1.89
Fluoroethylene Carbonate,0.994017946,Ethylene Carbonate,0,Dimethyl Carbonate,0,LiPF6,0.002991027,0.002991027,293.15,0.4
Fluoroethylene Carbonate,0.904761905,Ethylene Carbonate,0,Dimethyl Carbonate,0,LiPF6,0.047619048,0.047619048,293.15,4.46
Fluoroethylene Carbonate,0.824817518,Ethylene Carbonate,0,Dimethyl Carbonate,0,LiPF6,0.087591241,0.087591241,293.15,4.92
Fluoroethylene Carbonate,0.759014952,Ethylene Carbonate,0,Dimethyl Carbonate,0,LiPF6,0.120492524,0.120492524,293.15,4.26
Fluoroethylene Carbonate,0.70212766,Ethylene Carbonate,0,Dimethyl Carbonate,0,LiPF6,0.14893617,0.14893617,293.15,3.39
Ethyl Methyl Carbonate,0,Ethylene Carbonate,0.919385797,Dimethyl Carbonate,0,LiTFSI,0.040307102,0.040307102,243.15,0.128
Ethyl Methyl Carbonate,0,Ethylene Carbonate,0.85013876,Dimethyl Carbonate,0,LiTFSI,0.07493062,0.07493062,243.15,0.186
Ethyl Methyl Carbonate,0,Ethylene Carbonate,0.790510295,Dimethyl Carbonate,0,LiTFSI,0.104744852,0.104744852,243.15,0.106
Ethyl Methyl Carbonate,0,Ethylene Carbonate,0.739130435,Dimethyl Carbonate,0,LiTFSI,0.130434783,0.130434783,243.15,0.0471
Ethyl Methyl Carbonate,0,Ethylene Carbonate,0.919385797,Dimethyl Carbonate,0,LiTFSI,0.040307102,0.040307102,253.15,0.308
Ethyl Methyl Carbonate,0,Ethylene Carbonate,0.85013876,Dimethyl Carbonate,0,LiTFSI,0.07493062,0.07493062,253.15,0.464
Ethyl Methyl Carbonate,0,Ethylene Carbonate,0.790510295,Dimethyl Carbonate,0,LiTFSI,0.104744852,0.104744852,253.15,0.316
Ethyl Methyl Carbonate,0,Ethylene Carbonate,0.739130435,Dimethyl Carbonate,0,LiTFSI,0.130434783,0.130434783,253.15,0.175
Ethyl Methyl Carbonate,0,Ethylene Carbonate,0.919385797,Dimethyl Carbonate,0,LiTFSI,0.040307102,0.040307102,263.15,0.652
Ethyl Methyl Carbonate,0,Ethylene Carbonate,0.85013876,Dimethyl Carbonate,0,LiTFSI,0.07493062,0.07493062,263.15,0.955
Ethyl Methyl Carbonate,0,Ethylene Carbonate,0.790510295,Dimethyl Carbonate,0,LiTFSI,0.104744852,0.104744852,263.15,0.706
Ethyl Methyl Carbonate,0,Ethylene Carbonate,0.739130435,Dimethyl Carbonate,0,LiTFSI,0.130434783,0.130434783,263.15,0.439
Ethyl Methyl Carbonate,0,Ethylene Carbonate,0.919385797,Dimethyl Carbonate,0,LiTFSI,0.040307102,0.040307102,273.15,1.25
Ethyl Methyl Carbonate,0,Ethylene Carbonate,0.85013876,Dimethyl Carbonate,0,LiTFSI,0.07493062,0.07493062,273.15,1.73
Ethyl Methyl Carbonate,0,Ethylene Carbonate,0.790510295,Dimethyl Carbonate,0,LiTFSI,0.104744852,0.104744852,273.15,1.33
Ethyl Methyl Carbonate,0,Ethylene Carbonate,0.739130435,Dimethyl Carbonate,0,LiTFSI,0.130434783,0.130434783,273.15,0.879
Ethyl Methyl Carbonate,0,Ethylene Carbonate,0.919385797,Dimethyl Carbonate,0,LiTFSI,0.040307102,0.040307102,283.15,2.22
Ethyl Methyl Carbonate,0,Ethylene Carbonate,0.85013876,Dimethyl Carbonate,0,LiTFSI,0.07493062,0.07493062,283.15,2.85
Ethyl Methyl Carbonate,0,Ethylene Carbonate,0.790510295,Dimethyl Carbonate,0,LiTFSI,0.104744852,0.104744852,283.15,2.22
Ethyl Methyl Carbonate,0,Ethylene Carbonate,0.739130435,Dimethyl Carbonate,0,LiTFSI,0.130434783,0.130434783,283.15,1.53
Ethyl Methyl Carbonate,0,Ethylene Carbonate,0.996007984,Dimethyl Carbonate,0,LiTFSI,0.001996008,0.001996008,293.15,0.000381
Ethyl Methyl Carbonate,0,Ethylene Carbonate,0.919385797,Dimethyl Carbonate,0,LiTFSI,0.040307102,0.040307102,293.15,3.7
Ethyl Methyl Carbonate,0,Ethylene Carbonate,0.85013876,Dimethyl Carbonate,0,LiTFSI,0.07493062,0.07493062,293.15,4.39
Ethyl Methyl Carbonate,0,Ethylene Carbonate,0.790510295,Dimethyl Carbonate,0,LiTFSI,0.104744852,0.104744852,293.15,3.43
Ethyl Methyl Carbonate,0,Ethylene Carbonate,0.739130435,Dimethyl Carbonate,0,LiTFSI,0.130434783,0.130434783,293.15,2.42
Propylene Carbonate,0.615512683,Diethyl Carbonate,0.177307516,Ethyl Methyl Carbonate,0.201197747,LiPF6,0.002991027,0.002991027,243.15,0.184
Propylene Carbonate,0.560243837,Diethyl Carbonate,0.161386508,Ethyl Methyl Carbonate,0.18313156,LiPF6,0.047619048,0.047619048,243.15,1.68
Propylene Carbonate,0.511772849,Diethyl Carbonate,0.147423725,Ethyl Methyl Carbonate,0.167287445,LiPF6,0.086757991,0.086757991,243.15,1.27
Propylene Carbonate,0.470953677,Diethyl Carbonate,0.13566516,Ethyl Methyl Carbonate,0.153944543,LiPF6,0.11971831,0.11971831,243.15,0.518
Propylene Carbonate,0.435667067,Diethyl Carbonate,0.125500331,Ethyl Methyl Carbonate,0.142410115,LiPF6,0.148211244,0.148211244,243.15,0.0918
Propylene Carbonate,0.615512683,Diethyl Carbonate,0.177307516,Ethyl Methyl Carbonate,0.201197747,LiPF6,0.002991027,0.002991027,253.15,0.252
Propylene Carbonate,0.560243837,Diethyl Carbonate,0.161386508,Ethyl Methyl Carbonate,0.18313156,LiPF6,0.047619048,0.047619048,253.15,2.45
Propylene Carbonate,0.511772849,Diethyl Carbonate,0.147423725,Ethyl Methyl Carbonate,0.167287445,LiPF6,0.086757991,0.086757991,253.15,2.1
Propylene Carbonate,0.470953677,Diethyl Carbonate,0.13566516,Ethyl Methyl Carbonate,0.153944543,LiPF6,0.11971831,0.11971831,253.15,1.12
Propylene Carbonate,0.435667067,Diethyl Carbonate,0.125500331,Ethyl Methyl Carbonate,0.142410115,LiPF6,0.148211244,0.148211244,253.15,0.349
Propylene Carbonate,0.615512683,Diethyl Carbonate,0.177307516,Ethyl Methyl Carbonate,0.201197747,LiPF6,0.002991027,0.002991027,263.15,0.326
Propylene Carbonate,0.560243837,Diethyl Carbonate,0.161386508,Ethyl Methyl Carbonate,0.18313156,LiPF6,0.047619048,0.047619048,263.15,3.31
Propylene Carbonate,0.511772849,Diethyl Carbonate,0.147423725,Ethyl Methyl Carbonate,0.167287445,LiPF6,0.086757991,0.086757991,263.15,3.09
Propylene Carbonate,0.470953677,Diethyl Carbonate,0.13566516,Ethyl Methyl Carbonate,0.153944543,LiPF6,0.11971831,0.11971831,263.15,1.93
Propylene Carbonate,0.435667067,Diethyl Carbonate,0.125500331,Ethyl Methyl Carbonate,0.142410115,LiPF6,0.148211244,0.148211244,263.15,0.81
Propylene Carbonate,0.615512683,Diethyl Carbonate,0.177307516,Ethyl Methyl Carbonate,0.201197747,LiPF6,0.002991027,0.002991027,273.15,0.405
Propylene Carbonate,0.560243837,Diethyl Carbonate,0.161386508,Ethyl Methyl Carbonate,0.18313156,LiPF6,0.047619048,0.047619048,273.15,4.26
Propylene Carbonate,0.511772849,Diethyl Carbonate,0.147423725,Ethyl Methyl Carbonate,0.167287445,LiPF6,0.086757991,0.086757991,273.15,4.21
Propylene Carbonate,0.470953677,Diethyl Carbonate,0.13566516,Ethyl Methyl Carbonate,0.153944543,LiPF6,0.11971831,0.11971831,273.15,2.92
Propylene Carbonate,0.435667067,Diethyl Carbonate,0.125500331,Ethyl Methyl Carbonate,0.142410115,LiPF6,0.148211244,0.148211244,273.15,1.47
Propylene Carbonate,0.615512683,Diethyl Carbonate,0.177307516,Ethyl Methyl Carbonate,0.201197747,LiPF6,0.002991027,0.002991027,283.15,0.49
Propylene Carbonate,0.560243837,Diethyl Carbonate,0.161386508,Ethyl Methyl Carbonate,0.18313156,LiPF6,0.047619048,0.047619048,283.15,5.29
Propylene Carbonate,0.511772849,Diethyl Carbonate,0.147423725,Ethyl Methyl Carbonate,0.167287445,LiPF6,0.086757991,0.086757991,283.15,5.47
Propylene Carbonate,0.470953677,Diethyl Carbonate,0.13566516,Ethyl Methyl Carbonate,0.153944543,LiPF6,0.11971831,0.11971831,283.15,4.06
Propylene Carbonate,0.435667067,Diethyl Carbonate,0.125500331,Ethyl Methyl Carbonate,0.142410115,LiPF6,0.148211244,0.148211244,283.15,2.31
Propylene Carbonate,0.615512683,Diethyl Carbonate,0.177307516,Ethyl Methyl Carbonate,0.201197747,LiPF6,0.002991027,0.002991027,293.15,0.581
Propylene Carbonate,0.560243837,Diethyl Carbonate,0.161386508,Ethyl Methyl Carbonate,0.18313156,LiPF6,0.047619048,0.047619048,293.15,6.43
Propylene Carbonate,0.511772849,Diethyl Carbonate,0.147423725,Ethyl Methyl Carbonate,0.167287445,LiPF6,0.086757991,0.086757991,293.15,6.87
Propylene Carbonate,0.470953677,Diethyl Carbonate,0.13566516,Ethyl Methyl Carbonate,0.153944543,LiPF6,0.11971831,0.11971831,293.15,5.38
Propylene Carbonate,0.435667067,Diethyl Carbonate,0.125500331,Ethyl Methyl Carbonate,0.142410115,LiPF6,0.148211244,0.148211244,293.15,3.36
Diethyl Carbonate,0.179459445,Fluoroethylene Carbonate,0,Ethyl Methyl Carbonate,0.814558501,LiTFSI,0.002991027,0.002991027,243.15,0.0667
Diethyl Carbonate,0.163018012,Fluoroethylene Carbonate,0,Ethyl Methyl Carbonate,0.73993156,LiTFSI,0.048525214,0.048525214,243.15,1.18
Diethyl Carbonate,0.148912094,Fluoroethylene Carbonate,0,Ethyl Methyl Carbonate,0.675905424,LiTFSI,0.087591241,0.087591241,243.15,2.17
Diethyl Carbonate,0.136753075,Fluoroethylene Carbonate,0,Ethyl Methyl Carbonate,0.62071617,LiTFSI,0.121265378,0.121265378,243.15,2.39
Diethyl Carbonate,0.126500425,Fluoroethylene Carbonate,0,Ethyl Methyl Carbonate,0.574179847,LiTFSI,0.149659864,0.149659864,243.15,1.93
Diethyl Carbonate,0.179459445,Fluoroethylene Carbonate,0,Ethyl Methyl Carbonate,0.814558501,LiTFSI,0.002991027,0.002991027,253.15,0.0823
Diethyl Carbonate,0.163018012,Fluoroethylene Carbonate,0,Ethyl Methyl Carbonate,0.73993156,LiTFSI,0.048525214,0.048525214,253.15,1.44
Diethyl Carbonate,0.148912094,Fluoroethylene Carbonate,0,Ethyl Methyl Carbonate,0.675905424,LiTFSI,0.087591241,0.087591241,253.15,2.67
Diethyl Carbonate,0.136753075,Fluoroethylene Carbonate,0,Ethyl Methyl Carbonate,0.62071617,LiTFSI,0.121265378,0.121265378,253.15,3.01
Diethyl Carbonate,0.126500425,Fluoroethylene Carbonate,0,Ethyl Methyl Carbonate,0.574179847,LiTFSI,0.149659864,0.149659864,253.15,2.48
Diethyl Carbonate,0.179459445,Fluoroethylene Carbonate,0,Ethyl Methyl Carbonate,0.814558501,LiTFSI,0.002991027,0.002991027,263.15,0.0997
Diethyl Carbonate,0.163018012,Fluoroethylene Carbonate,0,Ethyl Methyl Carbonate,0.73993156,LiTFSI,0.048525214,0.048525214,263.15,1.73
Diethyl Carbonate,0.148912094,Fluoroethylene Carbonate,0,Ethyl Methyl Carbonate,0.675905424,LiTFSI,0.087591241,0.087591241,263.15,3.24
Diethyl Carbonate,0.136753075,Fluoroethylene Carbonate,0,Ethyl Methyl Carbonate,0.62071617,LiTFSI,0.121265378,0.121265378,263.15,3.73
Diethyl Carbonate,0.126500425,Fluoroethylene Carbonate,0,Ethyl Methyl Carbonate,0.574179847,LiTFSI,0.149659864,0.149659864,263.15,3.13
Diethyl Carbonate,0.179459445,Fluoroethylene Carbonate,0,Ethyl Methyl Carbonate,0.814558501,LiTFSI,0.002991027,0.002991027,273.15,0.119
Diethyl Carbonate,0.163018012,Fluoroethylene Carbonate,0,Ethyl Methyl Carbonate,0.73993156,LiTFSI,0.048525214,0.048525214,273.15,2.06
Diethyl Carbonate,0.148912094,Fluoroethylene Carbonate,0,Ethyl Methyl Carbonate,0.675905424,LiTFSI,0.087591241,0.087591241,273.15,3.89
Diethyl Carbonate,0.136753075,Fluoroethylene Carbonate,0,Ethyl Methyl Carbonate,0.62071617,LiTFSI,0.121265378,0.121265378,273.15,4.54
Diethyl Carbonate,0.126500425,Fluoroethylene Carbonate,0,Ethyl Methyl Carbonate,0.574179847,LiTFSI,0.149659864,0.149659864,273.15,3.9
Diethyl Carbonate,0.179459445,Fluoroethylene Carbonate,0,Ethyl Methyl Carbonate,0.814558501,LiTFSI,0.002991027,0.002991027,283.15,0.14
Diethyl Carbonate,0.163018012,Fluoroethylene Carbonate,0,Ethyl Methyl Carbonate,0.73993156,LiTFSI,0.048525214,0.048525214,283.15,2.45
Diethyl Carbonate,0.148912094,Fluoroethylene Carbonate,0,Ethyl Methyl Carbonate,0.675905424,LiTFSI,0.087591241,0.087591241,283.15,4.62
Diethyl Carbonate,0.136753075,Fluoroethylene Carbonate,0,Ethyl Methyl Carbonate,0.62071617,LiTFSI,0.121265378,0.121265378,283.15,5.46
Diethyl Carbonate,0.126500425,Fluoroethylene Carbonate,0,Ethyl Methyl Carbonate,0.574179847,LiTFSI,0.149659864,0.149659864,283.15,4.79
Diethyl Carbonate,0.179459445,Fluoroethylene Carbonate,0,Ethyl Methyl Carbonate,0.814558501,LiTFSI,0.002991027,0.002991027,293.15,0.163
Diethyl Carbonate,0.163018012,Fluoroethylene Carbonate,0,Ethyl Methyl Carbonate,0.73993156,LiTFSI,0.048525214,0.048525214,293.15,2.88
Diethyl Carbonate,0.148912094,Fluoroethylene Carbonate,0,Ethyl Methyl Carbonate,0.675905424,LiTFSI,0.087591241,0.087591241,293.15,5.42
Diethyl Carbonate,0.136753075,Fluoroethylene Carbonate,0,Ethyl Methyl Carbonate,0.62071617,LiTFSI,0.121265378,0.121265378,293.15,6.49
Diethyl Carbonate,0.126500425,Fluoroethylene Carbonate,0,Ethyl Methyl Carbonate,0.574179847,LiTFSI,0.149659864,0.149659864,293.15,5.83
Propylene Carbonate,0,Diethyl Carbonate,0,Ethylene Carbonate,0.919385797,LiTFSI,0.040307102,0.040307102,243.15,0.128
Propylene Carbonate,0,Diethyl Carbonate,0,Ethylene Carbonate,0.85013876,LiTFSI,0.07493062,0.07493062,243.15,0.186
Propylene Carbonate,0,Diethyl Carbonate,0,Ethylene Carbonate,0.790510295,LiTFSI,0.104744852,0.104744852,243.15,0.106
Propylene Carbonate,0,Diethyl Carbonate,0,Ethylene Carbonate,0.739130435,LiTFSI,0.130434783,0.130434783,243.15,0.0471
Propylene Carbonate,0,Diethyl Carbonate,0,Ethylene Carbonate,0.919385797,LiTFSI,0.040307102,0.040307102,253.15,0.308
Propylene Carbonate,0,Diethyl Carbonate,0,Ethylene Carbonate,0.85013876,LiTFSI,0.07493062,0.07493062,253.15,0.464
Propylene Carbonate,0,Diethyl Carbonate,0,Ethylene Carbonate,0.790510295,LiTFSI,0.104744852,0.104744852,253.15,0.316
Propylene Carbonate,0,Diethyl Carbonate,0,Ethylene Carbonate,0.739130435,LiTFSI,0.130434783,0.130434783,253.15,0.175
Propylene Carbonate,0,Diethyl Carbonate,0,Ethylene Carbonate,0.919385797,LiTFSI,0.040307102,0.040307102,263.15,0.652
Propylene Carbonate,0,Diethyl Carbonate,0,Ethylene Carbonate,0.85013876,LiTFSI,0.07493062,0.07493062,263.15,0.955
Propylene Carbonate,0,Diethyl Carbonate,0,Ethylene Carbonate,0.790510295,LiTFSI,0.104744852,0.104744852,263.15,0.706
Propylene Carbonate,0,Diethyl Carbonate,0,Ethylene Carbonate,0.739130435,LiTFSI,0.130434783,0.130434783,263.15,0.439
Propylene Carbonate,0,Diethyl Carbonate,0,Ethylene Carbonate,0.919385797,LiTFSI,0.040307102,0.040307102,273.15,1.25
Propylene Carbonate,0,Diethyl Carbonate,0,Ethylene Carbonate,0.85013876,LiTFSI,0.07493062,0.07493062,273.15,1.73
Propylene Carbonate,0,Diethyl Carbonate,0,Ethylene Carbonate,0.790510295,LiTFSI,0.104744852,0.104744852,273.15,1.33
Propylene Carbonate,0,Diethyl Carbonate,0,Ethylene Carbonate,0.739130435,LiTFSI,0.130434783,0.130434783,273.15,0.879
Propylene Carbonate,0,Diethyl Carbonate,0,Ethylene Carbonate,0.919385797,LiTFSI,0.040307102,0.040307102,283.15,2.22
Propylene Carbonate,0,Diethyl Carbonate,0,Ethylene Carbonate,0.85013876,LiTFSI,0.07493062,0.07493062,283.15,2.85
Propylene Carbonate,0,Diethyl Carbonate,0,Ethylene Carbonate,0.790510295,LiTFSI,0.104744852,0.104744852,283.15,2.22
Propylene Carbonate,0,Diethyl Carbonate,0,Ethylene Carbonate,0.739130435,LiTFSI,0.130434783,0.130434783,283.15,1.53
Propylene Carbonate,0,Diethyl Carbonate,0,Ethylene Carbonate,0.996007984,LiTFSI,0.001996008,0.001996008,293.15,0.000381
Propylene Carbonate,0,Diethyl Carbonate,0,Ethylene Carbonate,0.919385797,LiTFSI,0.040307102,0.040307102,293.15,3.7
Propylene Carbonate,0,Diethyl Carbonate,0,Ethylene Carbonate,0.85013876,LiTFSI,0.07493062,0.07493062,293.15,4.39
Propylene Carbonate,0,Diethyl Carbonate,0,Ethylene Carbonate,0.790510295,LiTFSI,0.104744852,0.104744852,293.15,3.43
Propylene Carbonate,0,Diethyl Carbonate,0,Ethylene Carbonate,0.739130435,LiTFSI,0.130434783,0.130434783,293.15,2.42
Diethyl Carbonate,0.335677005,Ethylene Carbonate,0,Dimethyl Carbonate,0.660330979,LiPF6,0.001996008,0.001996008,243.15,0.0665
Diethyl Carbonate,0.306764423,Ethylene Carbonate,0,Dimethyl Carbonate,0.603455252,LiPF6,0.044890162,0.044890162,243.15,1.01
Diethyl Carbonate,0.280800518,Ethylene Carbonate,0,Dimethyl Carbonate,0.55238005,LiPF6,0.083409716,0.083409716,243.15,1.98
Diethyl Carbonate,0.259477426,Ethylene Carbonate,0,Dimethyl Carbonate,0.510434078,LiPF6,0.115044248,0.115044248,243.15,1.95
Diethyl Carbonate,0.241060622,Ethylene Carbonate,0,Dimethyl Carbonate,0.474205245,LiPF6,0.142367067,0.142367067,243.15,1.11
Diethyl Carbonate,0.335677005,Ethylene Carbonate,0,Dimethyl Carbonate,0.660330979,LiPF6,0.001996008,0.001996008,253.15,0.0802
Diethyl Carbonate,0.306764423,Ethylene Carbonate,0,Dimethyl Carbonate,0.603455252,LiPF6,0.044890162,0.044890162,253.15,1.25
Diethyl Carbonate,0.280800518,Ethylene Carbonate,0,Dimethyl Carbonate,0.55238005,LiPF6,0.083409716,0.083409716,253.15,2.5
Diethyl Carbonate,0.259477426,Ethylene Carbonate,0,Dimethyl Carbonate,0.510434078,LiPF6,0.115044248,0.115044248,253.15,2.66
Diethyl Carbonate,0.241060622,Ethylene Carbonate,0,Dimethyl Carbonate,0.474205245,LiPF6,0.142367067,0.142367067,253.15,1.73
Diethyl Carbonate,0.335677005,Ethylene Carbonate,0,Dimethyl Carbonate,0.660330979,LiPF6,0.001996008,0.001996008,263.15,0.0954
Diethyl Carbonate,0.306764423,Ethylene Carbonate,0,Dimethyl Carbonate,0.603455252,LiPF6,0.044890162,0.044890162,263.15,1.53
Diethyl Carbonate,0.280800518,Ethylene Carbonate,0,Dimethyl Carbonate,0.55238005,LiPF6,0.083409716,0.083409716,263.15,3.12
Diethyl Carbonate,0.259477426,Ethylene Carbonate,0,Dimethyl Carbonate,0.510434078,LiPF6,0.115044248,0.115044248,263.15,3.49
Diethyl Carbonate,0.241060622,Ethylene Carbonate,0,Dimethyl Carbonate,0.474205245,LiPF6,0.142367067,0.142367067,263.15,2.55
