Repository: BattModels/DiffMix-NatCommData

# DiffMix-NatCommData

This is the official data repository for "Differentiable Modeling and Optimization of Non-aqueous Li-based Battery Electrolyte Solutions Using Geometric Deep Learning" published in Nature Communications.

# Citation

Coming soon.

File: training_data/published_AEM_data.csv (part 19 of 82)
sub1_name,x1 (mole fraction),sub2_name,x2 (mole fraction),sub3_name,x3 (mole fraction),salt,x4 (mole fraction),x5 (mole fraction),temperature (K),ionic conductivity (mS/cm)
Diethyl Carbonate,0.335677005,Ethylene Carbonate,0,Dimethyl Carbonate,0.660330979,LiPF6,0.001996008,0.001996008,273.15,0.112
Diethyl Carbonate,0.306764423,Ethylene Carbonate,0,Dimethyl Carbonate,0.603455252,LiPF6,0.044890162,0.044890162,273.15,1.85
Diethyl Carbonate,0.280800518,Ethylene Carbonate,0,Dimethyl Carbonate,0.55238005,LiPF6,0.083409716,0.083409716,273.15,3.82
Diethyl Carbonate,0.259477426,Ethylene Carbonate,0,Dimethyl Carbonate,0.510434078,LiPF6,0.115044248,0.115044248,273.15,4.46
Diethyl Carbonate,0.241060622,Ethylene Carbonate,0,Dimethyl Carbonate,0.474205245,LiPF6,0.142367067,0.142367067,273.15,3.56
Diethyl Carbonate,0.335677005,Ethylene Carbonate,0,Dimethyl Carbonate,0.660330979,LiPF6,0.001996008,0.001996008,283.15,0.13
Diethyl Carbonate,0.306764423,Ethylene Carbonate,0,Dimethyl Carbonate,0.603455252,LiPF6,0.044890162,0.044890162,283.15,2.21
Diethyl Carbonate,0.280800518,Ethylene Carbonate,0,Dimethyl Carbonate,0.55238005,LiPF6,0.083409716,0.083409716,283.15,4.6
Diethyl Carbonate,0.259477426,Ethylene Carbonate,0,Dimethyl Carbonate,0.510434078,LiPF6,0.115044248,0.115044248,283.15,5.58
Diethyl Carbonate,0.241060622,Ethylene Carbonate,0,Dimethyl Carbonate,0.474205245,LiPF6,0.142367067,0.142367067,283.15,4.78
Diethyl Carbonate,0.335677005,Ethylene Carbonate,0,Dimethyl Carbonate,0.660330979,LiPF6,0.001996008,0.001996008,293.15,0.15
Diethyl Carbonate,0.306764423,Ethylene Carbonate,0,Dimethyl Carbonate,0.603455252,LiPF6,0.044890162,0.044890162,293.15,2.65
Diethyl Carbonate,0.280800518,Ethylene Carbonate,0,Dimethyl Carbonate,0.55238005,LiPF6,0.083409716,0.083409716,293.15,5.5
Diethyl Carbonate,0.259477426,Ethylene Carbonate,0,Dimethyl Carbonate,0.510434078,LiPF6,0.115044248,0.115044248,293.15,6.84
Diethyl Carbonate,0.241060622,Ethylene Carbonate,0,Dimethyl Carbonate,0.474205245,LiPF6,0.142367067,0.142367067,293.15,6.21
Fluoroethylene Carbonate,0.182888649,Ethyl Methyl Carbonate,0.372618165,Ethylene Carbonate,0.44050117,LiPF6,0.001996008,0.001996008,243.15,0.17
Fluoroethylene Carbonate,0.167471389,Ethyl Methyl Carbonate,0.341206969,Ethylene Carbonate,0.403367531,LiPF6,0.043977055,0.043977055,243.15,1.51
Fluoroethylene Carbonate,0.15360821,Ethyl Methyl Carbonate,0.312962066,Ethylene Carbonate,0.369977015,LiPF6,0.081726354,0.081726354,243.15,1.17
Fluoroethylene Carbonate,0.142237549,Ethyl Methyl Carbonate,0.289795429,Ethylene Carbonate,0.342589915,LiPF6,0.112688554,0.112688554,243.15,0.542
Fluoroethylene Carbonate,0.132150763,Ethyl Methyl Carbonate,0.269244565,Ethylene Carbonate,0.318295127,LiPF6,0.140154772,0.140154772,243.15,0.136
Fluoroethylene Carbonate,0.182888649,Ethyl Methyl Carbonate,0.372618165,Ethylene Carbonate,0.44050117,LiPF6,0.001996008,0.001996008,253.15,0.236
Fluoroethylene Carbonate,0.167471389,Ethyl Methyl Carbonate,0.341206969,Ethylene Carbonate,0.403367531,LiPF6,0.043977055,0.043977055,253.15,2.26
Fluoroethylene Carbonate,0.15360821,Ethyl Methyl Carbonate,0.312962066,Ethylene Carbonate,0.369977015,LiPF6,0.081726354,0.081726354,253.15,2
Fluoroethylene Carbonate,0.142237549,Ethyl Methyl Carbonate,0.289795429,Ethylene Carbonate,0.342589915,LiPF6,0.112688554,0.112688554,253.15,1.17
Fluoroethylene Carbonate,0.132150763,Ethyl Methyl Carbonate,0.269244565,Ethylene Carbonate,0.318295127,LiPF6,0.140154772,0.140154772,253.15,0.459
Fluoroethylene Carbonate,0.182888649,Ethyl Methyl Carbonate,0.372618165,Ethylene Carbonate,0.44050117,LiPF6,0.001996008,0.001996008,263.15,0.314
Fluoroethylene Carbonate,0.167471389,Ethyl Methyl Carbonate,0.341206969,Ethylene Carbonate,0.403367531,LiPF6,0.043977055,0.043977055,263.15,3.17
Fluoroethylene Carbonate,0.15360821,Ethyl Methyl Carbonate,0.312962066,Ethylene Carbonate,0.369977015,LiPF6,0.081726354,0.081726354,263.15,3.07
Fluoroethylene Carbonate,0.142237549,Ethyl Methyl Carbonate,0.289795429,Ethylene Carbonate,0.342589915,LiPF6,0.112688554,0.112688554,263.15,2.08
Fluoroethylene Carbonate,0.132150763,Ethyl Methyl Carbonate,0.269244565,Ethylene Carbonate,0.318295127,LiPF6,0.140154772,0.140154772,263.15,1.05
Fluoroethylene Carbonate,0.182888649,Ethyl Methyl Carbonate,0.372618165,Ethylene Carbonate,0.44050117,LiPF6,0.001996008,0.001996008,273.15,0.404
Fluoroethylene Carbonate,0.167471389,Ethyl Methyl Carbonate,0.341206969,Ethylene Carbonate,0.403367531,LiPF6,0.043977055,0.043977055,273.15,4.23
Fluoroethylene Carbonate,0.15360821,Ethyl Methyl Carbonate,0.312962066,Ethylene Carbonate,0.369977015,LiPF6,0.081726354,0.081726354,273.15,4.37
Fluoroethylene Carbonate,0.142237549,Ethyl Methyl Carbonate,0.289795429,Ethylene Carbonate,0.342589915,LiPF6,0.112688554,0.112688554,273.15,3.26
Fluoroethylene Carbonate,0.132150763,Ethyl Methyl Carbonate,0.269244565,Ethylene Carbonate,0.318295127,LiPF6,0.140154772,0.140154772,273.15,1.92
Fluoroethylene Carbonate,0.182888649,Ethyl Methyl Carbonate,0.372618165,Ethylene Carbonate,0.44050117,LiPF6,0.001996008,0.001996008,283.15,0.504
Fluoroethylene Carbonate,0.167471389,Ethyl Methyl Carbonate,0.341206969,Ethylene Carbonate,0.403367531,LiPF6,0.043977055,0.043977055,283.15,5.45
Fluoroethylene Carbonate,0.15360821,Ethyl Methyl Carbonate,0.312962066,Ethylene Carbonate,0.369977015,LiPF6,0.081726354,0.081726354,283.15,5.89
Fluoroethylene Carbonate,0.142237549,Ethyl Methyl Carbonate,0.289795429,Ethylene Carbonate,0.342589915,LiPF6,0.112688554,0.112688554,283.15,4.7
Fluoroethylene Carbonate,0.132150763,Ethyl Methyl Carbonate,0.269244565,Ethylene Carbonate,0.318295127,LiPF6,0.140154772,0.140154772,283.15,3.1
Fluoroethylene Carbonate,0.182888649,Ethyl Methyl Carbonate,0.372618165,Ethylene Carbonate,0.44050117,LiPF6,0.001996008,0.001996008,293.15,0.612
Fluoroethylene Carbonate,0.167471389,Ethyl Methyl Carbonate,0.341206969,Ethylene Carbonate,0.403367531,LiPF6,0.043977055,0.043977055,293.15,6.79
Fluoroethylene Carbonate,0.15360821,Ethyl Methyl Carbonate,0.312962066,Ethylene Carbonate,0.369977015,LiPF6,0.081726354,0.081726354,293.15,7.61
Fluoroethylene Carbonate,0.142237549,Ethyl Methyl Carbonate,0.289795429,Ethylene Carbonate,0.342589915,LiPF6,0.112688554,0.112688554,293.15,6.38
Fluoroethylene Carbonate,0.132150763,Ethyl Methyl Carbonate,0.269244565,Ethylene Carbonate,0.318295127,LiPF6,0.140154772,0.140154772,293.15,4.53
Propylene Carbonate,0,Diethyl Carbonate,0.994017946,Ethylene Carbonate,0,LiPF6,0.002991027,0.002991027,243.15,0.0519
Propylene Carbonate,0,Diethyl Carbonate,0.893939394,Ethylene Carbonate,0,LiPF6,0.053030303,0.053030303,243.15,0.597
Propylene Carbonate,0,Diethyl Carbonate,0.808318264,Ethylene Carbonate,0,LiPF6,0.095840868,0.095840868,243.15,0.937
Propylene Carbonate,0,Diethyl Carbonate,0.737619461,Ethylene Carbonate,0,LiPF6,0.131190269,0.131190269,243.15,0.461
Propylene Carbonate,0,Diethyl Carbonate,0.679261125,Ethylene Carbonate,0,LiPF6,0.160369437,0.160369437,243.15,0.0757
Propylene Carbonate,0,Diethyl Carbonate,0.994017946,Ethylene Carbonate,0,LiPF6,0.002991027,0.002991027,253.15,0.0635
Propylene Carbonate,0,Diethyl Carbonate,0.893939394,Ethylene Carbonate,0,LiPF6,0.053030303,0.053030303,253.15,0.775
Propylene Carbonate,0,Diethyl Carbonate,0.808318264,Ethylene Carbonate,0,LiPF6,0.095840868,0.095840868,253.15,1.3
Propylene Carbonate,0,Diethyl Carbonate,0.737619461,Ethylene Carbonate,0,LiPF6,0.131190269,0.131190269,253.15,0.781
Propylene Carbonate,0,Diethyl Carbonate,0.679261125,Ethylene Carbonate,0,LiPF6,0.160369437,0.160369437,253.15,0.189
Propylene Carbonate,0,Diethyl Carbonate,0.994017946,Ethylene Carbonate,0,LiPF6,0.002991027,0.002991027,263.15,0.0764
Propylene Carbonate,0,Diethyl Carbonate,0.893939394,Ethylene Carbonate,0,LiPF6,0.053030303,0.053030303,263.15,0.987
Propylene Carbonate,0,Diethyl Carbonate,0.808318264,Ethylene Carbonate,0,LiPF6,0.095840868,0.095840868,263.15,1.72
Propylene Carbonate,0,Diethyl Carbonate,0.737619461,Ethylene Carbonate,0,LiPF6,0.131190269,0.131190269,263.15,1.22
Propylene Carbonate,0,Diethyl Carbonate,0.679261125,Ethylene Carbonate,0,LiPF6,0.160369437,0.160369437,263.15,0.386
Propylene Carbonate,0,Diethyl Carbonate,0.994017946,Ethylene Carbonate,0,LiPF6,0.002991027,0.002991027,273.15,0.0908
Propylene Carbonate,0,Diethyl Carbonate,0.893939394,Ethylene Carbonate,0,LiPF6,0.053030303,0.053030303,273.15,1.24
Propylene Carbonate,0,Diethyl Carbonate,0.808318264,Ethylene Carbonate,0,LiPF6,0.095840868,0.095840868,273.15,2.24
Propylene Carbonate,0,Diethyl Carbonate,0.737619461,Ethylene Carbonate,0,LiPF6,0.131190269,0.131190269,273.15,1.79
Propylene Carbonate,0,Diethyl Carbonate,0.679261125,Ethylene Carbonate,0,LiPF6,0.160369437,0.160369437,273.15,0.7
Propylene Carbonate,0,Diethyl Carbonate,0.994017946,Ethylene Carbonate,0,LiPF6,0.002991027,0.002991027,283.15,0.107
Propylene Carbonate,0,Diethyl Carbonate,0.893939394,Ethylene Carbonate,0,LiPF6,0.053030303,0.053030303,283.15,1.53
Propylene Carbonate,0,Diethyl Carbonate,0.808318264,Ethylene Carbonate,0,LiPF6,0.095840868,0.095840868,283.15,2.83
Propylene Carbonate,0,Diethyl Carbonate,0.737619461,Ethylene Carbonate,0,LiPF6,0.131190269,0.131190269,283.15,2.5
Propylene Carbonate,0,Diethyl Carbonate,0.679261125,Ethylene Carbonate,0,LiPF6,0.160369437,0.160369437,283.15,1.16
Propylene Carbonate,0,Diethyl Carbonate,0.994017946,Ethylene Carbonate,0,LiPF6,0.002991027,0.002991027,293.15,0.124
Propylene Carbonate,0,Diethyl Carbonate,0.893939394,Ethylene Carbonate,0,LiPF6,0.053030303,0.053030303,293.15,1.86
Propylene Carbonate,0,Diethyl Carbonate,0.808318264,Ethylene Carbonate,0,LiPF6,0.095840868,0.095840868,293.15,3.48
Propylene Carbonate,0,Diethyl Carbonate,0.737619461,Ethylene Carbonate,0,LiPF6,0.131190269,0.131190269,293.15,3.35
Propylene Carbonate,0,Diethyl Carbonate,0.679261125,Ethylene Carbonate,0,LiPF6,0.160369437,0.160369437,293.15,1.78
Diethyl Carbonate,0.994017946,Ethyl Methyl Carbonate,0,Ethylene Carbonate,0,LiTFSI,0.002991027,0.002991027,243.15,0.085
Diethyl Carbonate,0.893939394,Ethyl Methyl Carbonate,0,Ethylene Carbonate,0,LiTFSI,0.053030303,0.053030303,243.15,1.22
Diethyl Carbonate,0.808318264,Ethyl Methyl Carbonate,0,Ethylene Carbonate,0,LiTFSI,0.095840868,0.095840868,243.15,2.09
Diethyl Carbonate,0.737619461,Ethyl Methyl Carbonate,0,Ethylene Carbonate,0,LiTFSI,0.131190269,0.131190269,243.15,2.11
Diethyl Carbonate,0.679261125,Ethyl Methyl Carbonate,0,Ethylene Carbonate,0,LiTFSI,0.160369437,0.160369437,243.15,1.58
Diethyl Carbonate,0.994017946,Ethyl Methyl Carbonate,0,Ethylene Carbonate,0,LiTFSI,0.002991027,0.002991027,253.15,0.104
Diethyl Carbonate,0.893939394,Ethyl Methyl Carbonate,0,Ethylene Carbonate,0,LiTFSI,0.053030303,0.053030303,253.15,1.53
Diethyl Carbonate,0.808318264,Ethyl Methyl Carbonate,0,Ethylene Carbonate,0,LiTFSI,0.095840868,0.095840868,253.15,2.63
Diethyl Carbonate,0.737619461,Ethyl Methyl Carbonate,0,Ethylene Carbonate,0,LiTFSI,0.131190269,0.131190269,253.15,2.74
Diethyl Carbonate,0.679261125,Ethyl Methyl Carbonate,0,Ethylene Carbonate,0,LiTFSI,0.160369437,0.160369437,253.15,2.09
Diethyl Carbonate,0.994017946,Ethyl Methyl Carbonate,0,Ethylene Carbonate,0,LiTFSI,0.002991027,0.002991027,263.15,0.126
Diethyl Carbonate,0.893939394,Ethyl Methyl Carbonate,0,Ethylene Carbonate,0,LiTFSI,0.053030303,0.053030303,263.15,1.89
Diethyl Carbonate,0.808318264,Ethyl Methyl Carbonate,0,Ethylene Carbonate,0,LiTFSI,0.095840868,0.095840868,263.15,3.28
Diethyl Carbonate,0.737619461,Ethyl Methyl Carbonate,0,Ethylene Carbonate,0,LiTFSI,0.131190269,0.131190269,263.15,3.53
Diethyl Carbonate,0.679261125,Ethyl Methyl Carbonate,0,Ethylene Carbonate,0,LiTFSI,0.160369437,0.160369437,263.15,2.82
Diethyl Carbonate,0.994017946,Ethyl Methyl Carbonate,0,Ethylene Carbonate,0,LiTFSI,0.002991027,0.002991027,273.15,0.15
Diethyl Carbonate,0.893939394,Ethyl Methyl Carbonate,0,Ethylene Carbonate,0,LiTFSI,0.053030303,0.053030303,273.15,2.29
Diethyl Carbonate,0.808318264,Ethyl Methyl Carbonate,0,Ethylene Carbonate,0,LiTFSI,0.095840868,0.095840868,273.15,4
Diethyl Carbonate,0.737619461,Ethyl Methyl Carbonate,0,Ethylene Carbonate,0,LiTFSI,0.131190269,0.131190269,273.15,4.38
Diethyl Carbonate,0.679261125,Ethyl Methyl Carbonate,0,Ethylene Carbonate,0,LiTFSI,0.160369437,0.160369437,273.15,3.62
Diethyl Carbonate,0.994017946,Ethyl Methyl Carbonate,0,Ethylene Carbonate,0,LiTFSI,0.002991027,0.002991027,283.15,0.176
Diethyl Carbonate,0.893939394,Ethyl Methyl Carbonate,0,Ethylene Carbonate,0,LiTFSI,0.053030303,0.053030303,283.15,2.76
Diethyl Carbonate,0.808318264,Ethyl Methyl Carbonate,0,Ethylene Carbonate,0,LiTFSI,0.095840868,0.095840868,283.15,4.81
Diethyl Carbonate,0.737619461,Ethyl Methyl Carbonate,0,Ethylene Carbonate,0,LiTFSI,0.131190269,0.131190269,283.15,5.36
Diethyl Carbonate,0.679261125,Ethyl Methyl Carbonate,0,Ethylene Carbonate,0,LiTFSI,0.160369437,0.160369437,283.15,4.6
Diethyl Carbonate,0.994017946,Ethyl Methyl Carbonate,0,Ethylene Carbonate,0,LiTFSI,0.002991027,0.002991027,293.15,0.205
Diethyl Carbonate,0.893939394,Ethyl Methyl Carbonate,0,Ethylene Carbonate,0,LiTFSI,0.053030303,0.053030303,293.15,3.29
Diethyl Carbonate,0.808318264,Ethyl Methyl Carbonate,0,Ethylene Carbonate,0,LiTFSI,0.095840868,0.095840868,293.15,5.72
Diethyl Carbonate,0.737619461,Ethyl Methyl Carbonate,0,Ethylene Carbonate,0,LiTFSI,0.131190269,0.131190269,293.15,6.45
Diethyl Carbonate,0.679261125,Ethyl Methyl Carbonate,0,Ethylene Carbonate,0,LiTFSI,0.160369437,0.160369437,293.15,5.72
Fluoroethylene Carbonate,0,Ethyl Methyl Carbonate,0,Ethylene Carbonate,0.919385797,LiTFSI,0.040307102,0.040307102,243.15,0.128
Fluoroethylene Carbonate,0,Ethyl Methyl Carbonate,0,Ethylene Carbonate,0.85013876,LiTFSI,0.07493062,0.07493062,243.15,0.186
Fluoroethylene Carbonate,0,Ethyl Methyl Carbonate,0,Ethylene Carbonate,0.790510295,LiTFSI,0.104744852,0.104744852,243.15,0.106
Fluoroethylene Carbonate,0,Ethyl Methyl Carbonate,0,Ethylene Carbonate,0.739130435,LiTFSI,0.130434783,0.130434783,243.15,0.0471
Fluoroethylene Carbonate,0,Ethyl Methyl Carbonate,0,Ethylene Carbonate,0.919385797,LiTFSI,0.040307102,0.040307102,253.15,0.308
Fluoroethylene Carbonate,0,Ethyl Methyl Carbonate,0,Ethylene Carbonate,0.85013876,LiTFSI,0.07493062,0.07493062,253.15,0.464
Fluoroethylene Carbonate,0,Ethyl Methyl Carbonate,0,Ethylene Carbonate,0.790510295,LiTFSI,0.104744852,0.104744852,253.15,0.316
Fluoroethylene Carbonate,0,Ethyl Methyl Carbonate,0,Ethylene Carbonate,0.739130435,LiTFSI,0.130434783,0.130434783,253.15,0.175
Fluoroethylene Carbonate,0,Ethyl Methyl Carbonate,0,Ethylene Carbonate,0.919385797,LiTFSI,0.040307102,0.040307102,263.15,0.652
Fluoroethylene Carbonate,0,Ethyl Methyl Carbonate,0,Ethylene Carbonate,0.85013876,LiTFSI,0.07493062,0.07493062,263.15,0.955
Fluoroethylene Carbonate,0,Ethyl Methyl Carbonate,0,Ethylene Carbonate,0.790510295,LiTFSI,0.104744852,0.104744852,263.15,0.706
Fluoroethylene Carbonate,0,Ethyl Methyl Carbonate,0,Ethylene Carbonate,0.739130435,LiTFSI,0.130434783,0.130434783,263.15,0.439
Fluoroethylene Carbonate,0,Ethyl Methyl Carbonate,0,Ethylene Carbonate,0.919385797,LiTFSI,0.040307102,0.040307102,273.15,1.25
Fluoroethylene Carbonate,0,Ethyl Methyl Carbonate,0,Ethylene Carbonate,0.85013876,LiTFSI,0.07493062,0.07493062,273.15,1.73
Fluoroethylene Carbonate,0,Ethyl Methyl Carbonate,0,Ethylene Carbonate,0.790510295,LiTFSI,0.104744852,0.104744852,273.15,1.33
Fluoroethylene Carbonate,0,Ethyl Methyl Carbonate,0,Ethylene Carbonate,0.739130435,LiTFSI,0.130434783,0.130434783,273.15,0.879
Fluoroethylene Carbonate,0,Ethyl Methyl Carbonate,0,Ethylene Carbonate,0.919385797,LiTFSI,0.040307102,0.040307102,283.15,2.22
Fluoroethylene Carbonate,0,Ethyl Methyl Carbonate,0,Ethylene Carbonate,0.85013876,LiTFSI,0.07493062,0.07493062,283.15,2.85
Fluoroethylene Carbonate,0,Ethyl Methyl Carbonate,0,Ethylene Carbonate,0.790510295,LiTFSI,0.104744852,0.104744852,283.15,2.22
Fluoroethylene Carbonate,0,Ethyl Methyl Carbonate,0,Ethylene Carbonate,0.739130435,LiTFSI,0.130434783,0.130434783,283.15,1.53
Fluoroethylene Carbonate,0,Ethyl Methyl Carbonate,0,Ethylene Carbonate,0.996007984,LiTFSI,0.001996008,0.001996008,293.15,0.000381
Fluoroethylene Carbonate,0,Ethyl Methyl Carbonate,0,Ethylene Carbonate,0.919385797,LiTFSI,0.040307102,0.040307102,293.15,3.7
Fluoroethylene Carbonate,0,Ethyl Methyl Carbonate,0,Ethylene Carbonate,0.85013876,LiTFSI,0.07493062,0.07493062,293.15,4.39
Fluoroethylene Carbonate,0,Ethyl Methyl Carbonate,0,Ethylene Carbonate,0.790510295,LiTFSI,0.104744852,0.104744852,293.15,3.43
Fluoroethylene Carbonate,0,Ethyl Methyl Carbonate,0,Ethylene Carbonate,0.739130435,LiTFSI,0.130434783,0.130434783,293.15,2.42
Fluoroethylene Carbonate,0.174452361,Ethylene Carbonate,0,Dimethyl Carbonate,0.821555623,LiTFSI,0.001996008,0.001996008,243.15,0.288
Fluoroethylene Carbonate,0.160387836,Ethylene Carbonate,0,Dimethyl Carbonate,0.755320977,LiTFSI,0.042145594,0.042145594,243.15,3.83
Fluoroethylene Carbonate,0.147708466,Ethylene Carbonate,0,Dimethyl Carbonate,0.695609506,LiTFSI,0.078341014,0.078341014,243.15,4.36
Fluoroethylene Carbonate,0.137061567,Ethylene Carbonate,0,Dimethyl Carbonate,0.645469628,LiTFSI,0.108734403,0.108734403,243.15,3.24
Fluoroethylene Carbonate,0.127616917,Ethylene Carbonate,0,Dimethyl Carbonate,0.600991553,LiTFSI,0.135695765,0.135695765,243.15,2.1
Fluoroethylene Carbonate,0.174452361,Ethylene Carbonate,0,Dimethyl Carbonate,0.821555623,LiTFSI,0.001996008,0.001996008,253.15,0.357
Fluoroethylene Carbonate,0.160387836,Ethylene Carbonate,0,Dimethyl Carbonate,0.755320977,LiTFSI,0.042145594,0.042145594,253.15,4.82
Fluoroethylene Carbonate,0.147708466,Ethylene Carbonate,0,Dimethyl Carbonate,0.695609506,LiTFSI,0.078341014,0.078341014,253.15,5.67
Fluoroethylene Carbonate,0.137061567,Ethylene Carbonate,0,Dimethyl Carbonate,0.645469628,LiTFSI,0.108734403,0.108734403,253.15,4.45
Fluoroethylene Carbonate,0.127616917,Ethylene Carbonate,0,Dimethyl Carbonate,0.600991553,LiTFSI,0.135695765,0.135695765,253.15,3.06
Fluoroethylene Carbonate,0.174452361,Ethylene Carbonate,0,Dimethyl Carbonate,0.821555623,LiTFSI,0.001996008,0.001996008,263.15,0.433
Fluoroethylene Carbonate,0.160387836,Ethylene Carbonate,0,Dimethyl Carbonate,0.755320977,LiTFSI,0.042145594,0.042145594,263.15,5.91
Fluoroethylene Carbonate,0.147708466,Ethylene Carbonate,0,Dimethyl Carbonate,0.695609506,LiTFSI,0.078341014,0.078341014,263.15,7.16
Fluoroethylene Carbonate,0.137061567,Ethylene Carbonate,0,Dimethyl Carbonate,0.645469628,LiTFSI,0.108734403,0.108734403,263.15,5.87
Fluoroethylene Carbonate,0.127616917,Ethylene Carbonate,0,Dimethyl Carbonate,0.600991553,LiTFSI,0.135695765,0.135695765,263.15,4.22
Fluoroethylene Carbonate,0.174452361,Ethylene Carbonate,0,Dimethyl Carbonate,0.821555623,LiTFSI,0.001996008,0.001996008,273.15,0.516
Fluoroethylene Carbonate,0.160387836,Ethylene Carbonate,0,Dimethyl Carbonate,0.755320977,LiTFSI,0.042145594,0.042145594,273.15,7.11
Fluoroethylene Carbonate,0.147708466,Ethylene Carbonate,0,Dimethyl Carbonate,0.695609506,LiTFSI,0.078341014,0.078341014,273.15,8.82
Fluoroethylene Carbonate,0.137061567,Ethylene Carbonate,0,Dimethyl Carbonate,0.645469628,LiTFSI,0.108734403,0.108734403,273.15,7.49
Fluoroethylene Carbonate,0.127616917,Ethylene Carbonate,0,Dimethyl Carbonate,0.600991553,LiTFSI,0.135695765,0.135695765,273.15,5.57
Fluoroethylene Carbonate,0.174452361,Ethylene Carbonate,0,Dimethyl Carbonate,0.821555623,LiTFSI,0.001996008,0.001996008,283.15,0.605
Fluoroethylene Carbonate,0.160387836,Ethylene Carbonate,0,Dimethyl Carbonate,0.755320977,LiTFSI,0.042145594,0.042145594,283.15,8.4
Fluoroethylene Carbonate,0.147708466,Ethylene Carbonate,0,Dimethyl Carbonate,0.695609506,LiTFSI,0.078341014,0.078341014,283.15,10.6
Fluoroethylene Carbonate,0.137061567,Ethylene Carbonate,0,Dimethyl Carbonate,0.645469628,LiTFSI,0.108734403,0.108734403,283.15,9.3
Fluoroethylene Carbonate,0.127616917,Ethylene Carbonate,0,Dimethyl Carbonate,0.600991553,LiTFSI,0.135695765,0.135695765,283.15,7.11
Fluoroethylene Carbonate,0.174452361,Ethylene Carbonate,0,Dimethyl Carbonate,0.821555623,LiTFSI,0.001996008,0.001996008,293.15,0.7
Fluoroethylene Carbonate,0.160387836,Ethylene Carbonate,0,Dimethyl Carbonate,0.755320977,LiTFSI,0.042145594,0.042145594,293.15,9.78
Fluoroethylene Carbonate,0.147708466,Ethylene Carbonate,0,Dimethyl Carbonate,0.695609506,LiTFSI,0.078341014,0.078341014,293.15,12.6
Fluoroethylene Carbonate,0.137061567,Ethylene Carbonate,0,Dimethyl Carbonate,0.645469628,LiTFSI,0.108734403,0.108734403,293.15,11.3
Fluoroethylene Carbonate,0.127616917,Ethylene Carbonate,0,Dimethyl Carbonate,0.600991553,LiTFSI,0.135695765,0.135695765,293.15,8.85
Propylene Carbonate,0.19899986,Diethyl Carbonate,0.343949086,Dimethyl Carbonate,0.451069,LiPF6,0.002991027,0.002991027,243.15,0.185
Propylene Carbonate,0.181494544,Diethyl Carbonate,0.313693098,Dimethyl Carbonate,0.411390051,LiPF6,0.046711153,0.046711153,243.15,2.57
Propylene Carbonate,0.166129084,Diethyl Carbonate,0.287135612,Dimethyl Carbonate,0.37656147,LiPF6,0.085086917,0.085086917,243.15,3
Propylene Carbonate,0.153196108,Diethyl Carbonate,0.264782405,Dimethyl Carbonate,0.347246553,LiPF6,0.117387467,0.117387467,243.15,1.9
Propylene Carbonate,0.142020415,Diethyl Carbonate,0.245466463,Dimethyl Carbonate,0.321914832,LiPF6,0.145299145,0.145299145,243.15,0.885
Propylene Carbonate,0.19899986,Diethyl Carbonate,0.343949086,Dimethyl Carbonate,0.451069,LiPF6,0.002991027,0.002991027,253.15,0.228
Propylene Carbonate,0.181494544,Diethyl Carbonate,0.313693098,Dimethyl Carbonate,0.411390051,LiPF6,0.046711153,0.046711153,253.15,3.2
Propylene Carbonate,0.166129084,Diethyl Carbonate,0.287135612,Dimethyl Carbonate,0.37656147,LiPF6,0.085086917,0.085086917,253.15,3.93
Propylene Carbonate,0.153196108,Diethyl Carbonate,0.264782405,Dimethyl Carbonate,0.347246553,LiPF6,0.117387467,0.117387467,253.15,2.81
Propylene Carbonate,0.142020415,Diethyl Carbonate,0.245466463,Dimethyl Carbonate,0.321914832,LiPF6,0.145299145,0.145299145,253.15,1.52
Propylene Carbonate,0.19899986,Diethyl Carbonate,0.343949086,Dimethyl Carbonate,0.451069,LiPF6,0.002991027,0.002991027,263.15,0.274
Propylene Carbonate,0.181494544,Diethyl Carbonate,0.313693098,Dimethyl Carbonate,0.411390051,LiPF6,0.046711153,0.046711153,263.15,3.88
Propylene Carbonate,0.166129084,Diethyl Carbonate,0.287135612,Dimethyl Carbonate,0.37656147,LiPF6,0.085086917,0.085086917,263.15,4.95
Propylene Carbonate,0.153196108,Diethyl Carbonate,0.264782405,Dimethyl Carbonate,0.347246553,LiPF6,0.117387467,0.117387467,263.15,3.86
Propylene Carbonate,0.142020415,Diethyl Carbonate,0.245466463,Dimethyl Carbonate,0.321914832,LiPF6,0.145299145,0.145299145,263.15,2.33
Propylene Carbonate,0.19899986,Diethyl Carbonate,0.343949086,Dimethyl Carbonate,0.451069,LiPF6,0.002991027,0.002991027,273.15,0.322
Propylene Carbonate,0.181494544,Diethyl Carbonate,0.313693098,Dimethyl Carbonate,0.411390051,LiPF6,0.046711153,0.046711153,273.15,4.61
Propylene Carbonate,0.166129084,Diethyl Carbonate,0.287135612,Dimethyl Carbonate,0.37656147,LiPF6,0.085086917,0.085086917,273.15,6.05
Propylene Carbonate,0.153196108,Diethyl Carbonate,0.264782405,Dimethyl Carbonate,0.347246553,LiPF6,0.117387467,0.117387467,273.15,5.05
Propylene Carbonate,0.142020415,Diethyl Carbonate,0.245466463,Dimethyl Carbonate,0.321914832,LiPF6,0.145299145,0.145299145,273.15,3.31
Propylene Carbonate,0.19899986,Diethyl Carbonate,0.343949086,Dimethyl Carbonate,0.451069,LiPF6,0.002991027,0.002991027,283.15,0.374
Propylene Carbonate,0.181494544,Diethyl Carbonate,0.313693098,Dimethyl Carbonate,0.411390051,LiPF6,0.046711153,0.046711153,283.15,5.38
Propylene Carbonate,0.166129084,Diethyl Carbonate,0.287135612,Dimethyl Carbonate,0.37656147,LiPF6,0.085086917,0.085086917,283.15,7.23
Propylene Carbonate,0.153196108,Diethyl Carbonate,0.264782405,Dimethyl Carbonate,0.347246553,LiPF6,0.117387467,0.117387467,283.15,6.37
Propylene Carbonate,0.142020415,Diethyl Carbonate,0.245466463,Dimethyl Carbonate,0.321914832,LiPF6,0.145299145,0.145299145,283.15,4.47
Propylene Carbonate,0.19899986,Diethyl Carbonate,0.343949086,Dimethyl Carbonate,0.451069,LiPF6,0.002991027,0.002991027,293.15,0.43
Propylene Carbonate,0.181494544,Diethyl Carbonate,0.313693098,Dimethyl Carbonate,0.411390051,LiPF6,0.046711153,0.046711153,293.15,6.2
Propylene Carbonate,0.166129084,Diethyl Carbonate,0.287135612,Dimethyl Carbonate,0.37656147,LiPF6,0.085086917,0.085086917,293.15,8.51
Propylene Carbonate,0.153196108,Diethyl Carbonate,0.264782405,Dimethyl Carbonate,0.347246553,LiPF6,0.117387467,0.117387467,293.15,7.84
Propylene Carbonate,0.142020415,Diethyl Carbonate,0.245466463,Dimethyl Carbonate,0.321914832,LiPF6,0.145299145,0.145299145,293.15,5.81
Fluoroethylene Carbonate,0,Ethyl Methyl Carbonate,0.364360164,Dimethyl Carbonate,0.63164782,LiPF6,0.001996008,0.001996008,243.15,0.0665
Fluoroethylene Carbonate,0,Ethyl Methyl Carbonate,0.334314452,Dimethyl Carbonate,0.579561147,LiPF6,0.043062201,0.043062201,243.15,0.994
Fluoroethylene Carbonate,0,Ethyl Methyl Carbonate,0.307262318,Dimethyl Carbonate,0.532664085,LiPF6,0.080036799,0.080036799,243.15,2.11
Fluoroethylene Carbonate,0,Ethyl Methyl Carbonate,0.284527075,Dimethyl Carbonate,0.493250702,LiPF6,0.111111111,0.111111111,243.15,2.24
Fluoroethylene Carbonate,0,Ethyl Methyl Carbonate,0.264904518,Dimethyl Carbonate,0.459233413,LiPF6,0.137931034,0.137931034,243.15,1.57
Fluoroethylene Carbonate,0,Ethyl Methyl Carbonate,0.364360164,Dimethyl Carbonate,0.63164782,LiPF6,0.001996008,0.001996008,253.15,0.0795
Fluoroethylene Carbonate,0,Ethyl Methyl Carbonate,0.334314452,Dimethyl Carbonate,0.579561147,LiPF6,0.043062201,0.043062201,253.15,1.21
Fluoroethylene Carbonate,0,Ethyl Methyl Carbonate,0.307262318,Dimethyl Carbonate,0.532664085,LiPF6,0.080036799,0.080036799,253.15,2.63
Fluoroethylene Carbonate,0,Ethyl Methyl Carbonate,0.284527075,Dimethyl Carbonate,0.493250702,LiPF6,0.111111111,0.111111111,253.15,2.96
Fluoroethylene Carbonate,0,Ethyl Methyl Carbonate,0.264904518,Dimethyl Carbonate,0.459233413,LiPF6,0.137931034,0.137931034,253.15,2.3
Fluoroethylene Carbonate,0,Ethyl Methyl Carbonate,0.364360164,Dimethyl Carbonate,0.63164782,LiPF6,0.001996008,0.001996008,263.15,0.0938
Fluoroethylene Carbonate,0,Ethyl Methyl Carbonate,0.334314452,Dimethyl Carbonate,0.579561147,LiPF6,0.043062201,0.043062201,263.15,1.47
Fluoroethylene Carbonate,0,Ethyl Methyl Carbonate,0.307262318,Dimethyl Carbonate,0.532664085,LiPF6,0.080036799,0.080036799,263.15,3.24
Fluoroethylene Carbonate,0,Ethyl Methyl Carbonate,0.284527075,Dimethyl Carbonate,0.493250702,LiPF6,0.111111111,0.111111111,263.15,3.8
Fluoroethylene Carbonate,0,Ethyl Methyl Carbonate,0.264904518,Dimethyl Carbonate,0.459233413,LiPF6,0.137931034,0.137931034,263.15,3.21
Fluoroethylene Carbonate,0,Ethyl Methyl Carbonate,0.364360164,Dimethyl Carbonate,0.63164782,LiPF6,0.001996008,0.001996008,273.15,0.11
Fluoroethylene Carbonate,0,Ethyl Methyl Carbonate,0.334314452,Dimethyl Carbonate,0.579561147,LiPF6,0.043062201,0.043062201,273.15,1.78
Fluoroethylene Carbonate,0,Ethyl Methyl Carbonate,0.307262318,Dimethyl Carbonate,0.532664085,LiPF6,0.080036799,0.080036799,273.15,3.93
Fluoroethylene Carbonate,0,Ethyl Methyl Carbonate,0.284527075,Dimethyl Carbonate,0.493250702,LiPF6,0.111111111,0.111111111,273.15,4.79
Fluoroethylene Carbonate,0,Ethyl Methyl Carbonate,0.264904518,Dimethyl Carbonate,0.459233413,LiPF6,0.137931034,0.137931034,273.15,4.3
Fluoroethylene Carbonate,0,Ethyl Methyl Carbonate,0.364360164,Dimethyl Carbonate,0.63164782,LiPF6,0.001996008,0.001996008,283.15,0.127
Fluoroethylene Carbonate,0,Ethyl Methyl Carbonate,0.334314452,Dimethyl Carbonate,0.579561147,LiPF6,0.043062201,0.043062201,283.15,2.13
Fluoroethylene Carbonate,0,Ethyl Methyl Carbonate,0.307262318,Dimethyl Carbonate,0.532664085,LiPF6,0.080036799,0.080036799,283.15,4.69
Fluoroethylene Carbonate,0,Ethyl Methyl Carbonate,0.284527075,Dimethyl Carbonate,0.493250702,LiPF6,0.111111111,0.111111111,283.15,5.89
Fluoroethylene Carbonate,0,Ethyl Methyl Carbonate,0.264904518,Dimethyl Carbonate,0.459233413,LiPF6,0.137931034,0.137931034,283.15,5.6
Fluoroethylene Carbonate,0,Ethyl Methyl Carbonate,0.364360164,Dimethyl Carbonate,0.63164782,LiPF6,0.001996008,0.001996008,293.15,0.145
Fluoroethylene Carbonate,0,Ethyl Methyl Carbonate,0.334314452,Dimethyl Carbonate,0.579561147,LiPF6,0.043062201,0.043062201,293.15,2.52
Fluoroethylene Carbonate,0,Ethyl Methyl Carbonate,0.307262318,Dimethyl Carbonate,0.532664085,LiPF6,0.080036799,0.080036799,293.15,5.56
Fluoroethylene Carbonate,0,Ethyl Methyl Carbonate,0.284527075,Dimethyl Carbonate,0.493250702,LiPF6,0.111111111,0.111111111,293.15,7.12
Fluoroethylene Carbonate,0,Ethyl Methyl Carbonate,0.264904518,Dimethyl Carbonate,0.459233413,LiPF6,0.137931034,0.137931034,293.15,7.11
Propylene Carbonate,0.196945209,Fluoroethylene Carbonate,0.56875701,Ethylene Carbonate,0.228315726,LiTFSI,0.002991027,0.002991027,243.15,0.0719
Propylene Carbonate,0.179981083,Fluoroethylene Carbonate,0.519766402,Ethylene Carbonate,0.208649461,LiTFSI,0.045801527,0.045801527,243.15,0.516
Propylene Carbonate,0.164745821,Fluoroethylene Carbonate,0.475768569,Ethylene Carbonate,0.190987442,LiTFSI,0.084249084,0.084249084,243.15,0.299
Propylene Carbonate,0.151923338,Fluoroethylene Carbonate,0.438738591,Ethylene Carbonate,0.176122524,LiTFSI,0.116607774,0.116607774,243.15,0.132
Propylene Carbonate,0.141134009,Fluoroethylene Carbonate,0.407580146,Ethylene Carbonate,0.163614611,LiTFSI,0.143835616,0.143835616,243.15,0.0494
Propylene Carbonate,0.196945209,Fluoroethylene Carbonate,0.56875701,Ethylene Carbonate,0.228315726,LiTFSI,0.002991027,0.002991027,253.15,0.115
Propylene Carbonate,0.179981083,Fluoroethylene Carbonate,0.519766402,Ethylene Carbonate,0.208649461,LiTFSI,0.045801527,0.045801527,253.15,0.987
Propylene Carbonate,0.164745821,Fluoroethylene Carbonate,0.475768569,Ethylene Carbonate,0.190987442,LiTFSI,0.084249084,0.084249084,253.15,0.704
Propylene Carbonate,0.151923338,Fluoroethylene Carbonate,0.438738591,Ethylene Carbonate,0.176122524,LiTFSI,0.116607774,0.116607774,253.15,0.388
Propylene Carbonate,0.141134009,Fluoroethylene Carbonate,0.407580146,Ethylene Carbonate,0.163614611,LiTFSI,0.143835616,0.143835616,253.15,0.193
Propylene Carbonate,0.196945209,Fluoroethylene Carbonate,0.56875701,Ethylene Carbonate,0.228315726,LiTFSI,0.002991027,0.002991027,263.15,0.172
Propylene Carbonate,0.179981083,Fluoroethylene Carbonate,0.519766402,Ethylene Carbonate,0.208649461,LiTFSI,0.045801527,0.045801527,263.15,1.63
Propylene Carbonate,0.164745821,Fluoroethylene Carbonate,0.475768569,Ethylene Carbonate,0.190987442,LiTFSI,0.084249084,0.084249084,263.15,1.31
Propylene Carbonate,0.151923338,Fluoroethylene Carbonate,0.438738591,Ethylene Carbonate,0.176122524,LiTFSI,0.116607774,0.116607774,263.15,0.817
Propylene Carbonate,0.141134009,Fluoroethylene Carbonate,0.407580146,Ethylene Carbonate,0.163614611,LiTFSI,0.143835616,0.143835616,263.15,0.472
Propylene Carbonate,0.196945209,Fluoroethylene Carbonate,0.56875701,Ethylene Carbonate,0.228315726,LiTFSI,0.002991027,0.002991027,273.15,0.241
Propylene Carbonate,0.179981083,Fluoroethylene Carbonate,0.519766402,Ethylene Carbonate,0.208649461,LiTFSI,0.045801527,0.045801527,273.15,2.43
Propylene Carbonate,0.164745821,Fluoroethylene Carbonate,0.475768569,Ethylene Carbonate,0.190987442,LiTFSI,0.084249084,0.084249084,273.15,2.13
Propylene Carbonate,0.151923338,Fluoroethylene Carbonate,0.438738591,Ethylene Carbonate,0.176122524,LiTFSI,0.116607774,0.116607774,273.15,1.42
Propylene Carbonate,0.141134009,Fluoroethylene Carbonate,0.407580146,Ethylene Carbonate,0.163614611,LiTFSI,0.143835616,0.143835616,273.15,0.898
Propylene Carbonate,0.196945209,Fluoroethylene Carbonate,0.56875701,Ethylene Carbonate,0.228315726,LiTFSI,0.002991027,0.002991027,283.15,0.324
Propylene Carbonate,0.179981083,Fluoroethylene Carbonate,0.519766402,Ethylene Carbonate,0.208649461,LiTFSI,0.045801527,0.045801527,283.15,3.4
Propylene Carbonate,0.164745821,Fluoroethylene Carbonate,0.475768569,Ethylene Carbonate,0.190987442,LiTFSI,0.084249084,0.084249084,283.15,3.14
Propylene Carbonate,0.151923338,Fluoroethylene Carbonate,0.438738591,Ethylene Carbonate,0.176122524,LiTFSI,0.116607774,0.116607774,283.15,2.19
Propylene Carbonate,0.141134009,Fluoroethylene Carbonate,0.407580146,Ethylene Carbonate,0.163614611,LiTFSI,0.143835616,0.143835616,283.15,1.47
Propylene Carbonate,0.196945209,Fluoroethylene Carbonate,0.56875701,Ethylene Carbonate,0.228315726,LiTFSI,0.002991027,0.002991027,293.15,0.418
Propylene Carbonate,0.179981083,Fluoroethylene Carbonate,0.519766402,Ethylene Carbonate,0.208649461,LiTFSI,0.045801527,0.045801527,293.15,4.52
Propylene Carbonate,0.164745821,Fluoroethylene Carbonate,0.475768569,Ethylene Carbonate,0.190987442,LiTFSI,0.084249084,0.084249084,293.15,4.35
Propylene Carbonate,0.151923338,Fluoroethylene Carbonate,0.438738591,Ethylene Carbonate,0.176122524,LiTFSI,0.116607774,0.116607774,293.15,3.13
Propylene Carbonate,0.141134009,Fluoroethylene Carbonate,0.407580146,Ethylene Carbonate,0.163614611,LiTFSI,0.143835616,0.143835616,293.15,2.17
Diethyl Carbonate,0,Ethyl Methyl Carbonate,0.994017946,Ethylene Carbonate,0,LiPF6,0.002991027,0.002991027,243.15,0.0387
Diethyl Carbonate,0,Ethyl Methyl Carbonate,0.906577693,Ethylene Carbonate,0,LiPF6,0.046711153,0.046711153,243.15,0.358
Diethyl Carbonate,0,Ethyl Methyl Carbonate,0.828153565,Ethylene Carbonate,0,LiPF6,0.085923218,0.085923218,243.15,0.939
Diethyl Carbonate,0,Ethyl Methyl Carbonate,0.762114537,Ethylene Carbonate,0,LiPF6,0.118942731,0.118942731,243.15,1.14
Diethyl Carbonate,0,Ethyl Methyl Carbonate,0.706484642,Ethylene Carbonate,0,LiPF6,0.146757679,0.146757679,243.15,0.658
Diethyl Carbonate,0,Ethyl Methyl Carbonate,0.994017946,Ethylene Carbonate,0,LiPF6,0.002991027,0.002991027,253.15,0.0488
Diethyl Carbonate,0,Ethyl Methyl Carbonate,0.906577693,Ethylene Carbonate,0,LiPF6,0.046711153,0.046711153,253.15,0.461
Diethyl Carbonate,0,Ethyl Methyl Carbonate,0.828153565,Ethylene Carbonate,0,LiPF6,0.085923218,0.085923218,253.15,1.25
Diethyl Carbonate,0,Ethyl Methyl Carbonate,0.762114537,Ethylene Carbonate,0,LiPF6,0.118942731,0.118942731,253.15,1.63
Diethyl Carbonate,0,Ethyl Methyl Carbonate,0.706484642,Ethylene Carbonate,0,LiPF6,0.146757679,0.146757679,253.15,1.06
Diethyl Carbonate,0,Ethyl Methyl Carbonate,0.994017946,Ethylene Carbonate,0,LiPF6,0.002991027,0.002991027,263.15,0.0602
Diethyl Carbonate,0,Ethyl Methyl Carbonate,0.906577693,Ethylene Carbonate,0,LiPF6,0.046711153,0.046711153,263.15,0.592
Diethyl Carbonate,0,Ethyl Methyl Carbonate,0.828153565,Ethylene Carbonate,0,LiPF6,0.085923218,0.085923218,263.15,1.63
Diethyl Carbonate,0,Ethyl Methyl Carbonate,0.762114537,Ethylene Carbonate,0,LiPF6,0.118942731,0.118942731,263.15,2.24
Diethyl Carbonate,0,Ethyl Methyl Carbonate,0.706484642,Ethylene Carbonate,0,LiPF6,0.146757679,0.146757679,263.15,1.6
Diethyl Carbonate,0,Ethyl Methyl Carbonate,0.994017946,Ethylene Carbonate,0,LiPF6,0.002991027,0.002991027,273.15,0.073
Diethyl Carbonate,0,Ethyl Methyl Carbonate,0.906577693,Ethylene Carbonate,0,LiPF6,0.046711153,0.046711153,273.15,0.754
Diethyl Carbonate,0,Ethyl Methyl Carbonate,0.828153565,Ethylene Carbonate,0,LiPF6,0.085923218,0.085923218,273.15,2.08
Diethyl Carbonate,0,Ethyl Methyl Carbonate,0.762114537,Ethylene Carbonate,0,LiPF6,0.118942731,0.118942731,273.15,2.97
Diethyl Carbonate,0,Ethyl Methyl Carbonate,0.706484642,Ethylene Carbonate,0,LiPF6,0.146757679,0.146757679,273.15,2.31
Diethyl Carbonate,0,Ethyl Methyl Carbonate,0.994017946,Ethylene Carbonate,0,LiPF6,0.002991027,0.002991027,283.15,0.0871
Diethyl Carbonate,0,Ethyl Methyl Carbonate,0.906577693,Ethylene Carbonate,0,LiPF6,0.046711153,0.046711153,283.15,0.952
Diethyl Carbonate,0,Ethyl Methyl Carbonate,0.828153565,Ethylene Carbonate,0,LiPF6,0.085923218,0.085923218,283.15,2.61
Diethyl Carbonate,0,Ethyl Methyl Carbonate,0.762114537,Ethylene Carbonate,0,LiPF6,0.118942731,0.118942731,283.15,3.83
Diethyl Carbonate,0,Ethyl Methyl Carbonate,0.706484642,Ethylene Carbonate,0,LiPF6,0.146757679,0.146757679,283.15,3.2
Diethyl Carbonate,0,Ethyl Methyl Carbonate,0.994017946,Ethylene Carbonate,0,LiPF6,0.002991027,0.002991027,293.15,0.102
Diethyl Carbonate,0,Ethyl Methyl Carbonate,0.906577693,Ethylene Carbonate,0,LiPF6,0.046711153,0.046711153,293.15,1.19
Diethyl Carbonate,0,Ethyl Methyl Carbonate,0.828153565,Ethylene Carbonate,0,LiPF6,0.085923218,0.085923218,293.15,3.22
Diethyl Carbonate,0,Ethyl Methyl Carbonate,0.762114537,Ethylene Carbonate,0,LiPF6,0.118942731,0.118942731,293.15,4.81
Diethyl Carbonate,0,Ethyl Methyl Carbonate,0.706484642,Ethylene Carbonate,0,LiPF6,0.146757679,0.146757679,293.15,4.28
Propylene Carbonate,0.177503672,Ethylene Carbonate,0.617332301,Dimethyl Carbonate,0.201172011,LiPF6,0.001996008,0.001996008,243.15,0.152
Propylene Carbonate,0.163193146,Ethylene Carbonate,0.567562346,Dimethyl Carbonate,0.18495332,LiPF6,0.042145594,0.042145594,243.15,1.34
Propylene Carbonate,0.150898666,Ethylene Carbonate,0.524803909,Dimethyl Carbonate,0.171019493,LiPF6,0.076638966,0.076638966,243.15,1.02
Propylene Carbonate,0.140026158,Ethylene Carbonate,0.486990884,Dimethyl Carbonate,0.158697245,LiPF6,0.107142857,0.107142857,243.15,0.444
Propylene Carbonate,0.130649898,Ethylene Carbonate,0.4543816,Dimethyl Carbonate,0.148070755,LiPF6,0.133448873,0.133448873,243.15,0.109
Propylene Carbonate,0.177503672,Ethylene Carbonate,0.617332301,Dimethyl Carbonate,0.201172011,LiPF6,0.001996008,0.001996008,253.15,0.22
Propylene Carbonate,0.163193146,Ethylene Carbonate,0.567562346,Dimethyl Carbonate,0.18495332,LiPF6,0.042145594,0.042145594,253.15,2.12
Propylene Carbonate,0.150898666,Ethylene Carbonate,0.524803909,Dimethyl Carbonate,0.171019493,LiPF6,0.076638966,0.076638966,253.15,1.9
Propylene Carbonate,0.140026158,Ethylene Carbonate,0.486990884,Dimethyl Carbonate,0.158697245,LiPF6,0.107142857,0.107142857,253.15,1.08
Propylene Carbonate,0.130649898,Ethylene Carbonate,0.4543816,Dimethyl Carbonate,0.148070755,LiPF6,0.133448873,0.133448873,253.15,0.421
Propylene Carbonate,0.177503672,Ethylene Carbonate,0.617332301,Dimethyl Carbonate,0.201172011,LiPF6,0.001996008,0.001996008,263.15,0.301
Propylene Carbonate,0.163193146,Ethylene Carbonate,0.567562346,Dimethyl Carbonate,0.18495332,LiPF6,0.042145594,0.042145594,263.15,3.09
Propylene Carbonate,0.150898666,Ethylene Carbonate,0.524803909,Dimethyl Carbonate,0.171019493,LiPF6,0.076638966,0.076638966,263.15,3.04
Propylene Carbonate,0.140026158,Ethylene Carbonate,0.486990884,Dimethyl Carbonate,0.158697245,LiPF6,0.107142857,0.107142857,263.15,2.03
Propylene Carbonate,0.130649898,Ethylene Carbonate,0.4543816,Dimethyl Carbonate,0.148070755,LiPF6,0.133448873,0.133448873,263.15,1.03
Propylene Carbonate,0.177503672,Ethylene Carbonate,0.617332301,Dimethyl Carbonate,0.201172011,LiPF6,0.001996008,0.001996008,273.15,0.396
Propylene Carbonate,0.163193146,Ethylene Carbonate,0.567562346,Dimethyl Carbonate,0.18495332,LiPF6,0.042145594,0.042145594,273.15,4.23
Propylene Carbonate,0.150898666,Ethylene Carbonate,0.524803909,Dimethyl Carbonate,0.171019493,LiPF6,0.076638966,0.076638966,273.15,4.44
Propylene Carbonate,0.140026158,Ethylene Carbonate,0.486990884,Dimethyl Carbonate,0.158697245,LiPF6,0.107142857,0.107142857,273.15,3.29
Propylene Carbonate,0.130649898,Ethylene Carbonate,0.4543816,Dimethyl Carbonate,0.148070755,LiPF6,0.133448873,0.133448873,273.15,1.96
Propylene Carbonate,0.177503672,Ethylene Carbonate,0.617332301,Dimethyl Carbonate,0.201172011,LiPF6,0.001996008,0.001996008,283.15,0.502
Propylene Carbonate,0.163193146,Ethylene Carbonate,0.567562346,Dimethyl Carbonate,0.18495332,LiPF6,0.042145594,0.042145594,283.15,5.54
Propylene Carbonate,0.150898666,Ethylene Carbonate,0.524803909,Dimethyl Carbonate,0.171019493,LiPF6,0.076638966,0.076638966,283.15,6.09
Propylene Carbonate,0.140026158,Ethylene Carbonate,0.486990884,Dimethyl Carbonate,0.158697245,LiPF6,0.107142857,0.107142857,283.15,4.84
Propylene Carbonate,0.130649898,Ethylene Carbonate,0.4543816,Dimethyl Carbonate,0.148070755,LiPF6,0.133448873,0.133448873,283.15,3.21
Propylene Carbonate,0.177503672,Ethylene Carbonate,0.617332301,Dimethyl Carbonate,0.201172011,LiPF6,0.001996008,0.001996008,293.15,0.619
Propylene Carbonate,0.163193146,Ethylene Carbonate,0.567562346,Dimethyl Carbonate,0.18495332,LiPF6,0.042145594,0.042145594,293.15,7
