Repository: BattModels/DiffMix-NatCommData

# DiffMix-NatCommData

This is the official data repository for "Differentiable Modeling and Optimization of Non-aqueous Li-based Battery Electrolyte Solutions Using Geometric Deep Learning" published in Nature Communications.

# Citation

Coming soon.

File: training_data/published_AEM_data.csv (part 20 of 82)
sub1_name,x1 (mole fraction),sub2_name,x2 (mole fraction),sub3_name,x3 (mole fraction),salt,x4 (mole fraction),x5 (mole fraction),temperature (K),ionic conductivity (mS/cm)
Propylene Carbonate,0.150898666,Ethylene Carbonate,0.524803909,Dimethyl Carbonate,0.171019493,LiPF6,0.076638966,0.076638966,293.15,7.96
Propylene Carbonate,0.140026158,Ethylene Carbonate,0.486990884,Dimethyl Carbonate,0.158697245,LiPF6,0.107142857,0.107142857,293.15,6.66
Propylene Carbonate,0.130649898,Ethylene Carbonate,0.4543816,Dimethyl Carbonate,0.148070755,LiPF6,0.133448873,0.133448873,293.15,4.76
Propylene Carbonate,0,Fluoroethylene Carbonate,0,Ethylene Carbonate,0.919385797,LiTFSI,0.040307102,0.040307102,243.15,0.128
Propylene Carbonate,0,Fluoroethylene Carbonate,0,Ethylene Carbonate,0.85013876,LiTFSI,0.07493062,0.07493062,243.15,0.186
Propylene Carbonate,0,Fluoroethylene Carbonate,0,Ethylene Carbonate,0.790510295,LiTFSI,0.104744852,0.104744852,243.15,0.106
Propylene Carbonate,0,Fluoroethylene Carbonate,0,Ethylene Carbonate,0.739130435,LiTFSI,0.130434783,0.130434783,243.15,0.0471
Propylene Carbonate,0,Fluoroethylene Carbonate,0,Ethylene Carbonate,0.919385797,LiTFSI,0.040307102,0.040307102,253.15,0.308
Propylene Carbonate,0,Fluoroethylene Carbonate,0,Ethylene Carbonate,0.85013876,LiTFSI,0.07493062,0.07493062,253.15,0.464
Propylene Carbonate,0,Fluoroethylene Carbonate,0,Ethylene Carbonate,0.790510295,LiTFSI,0.104744852,0.104744852,253.15,0.316
Propylene Carbonate,0,Fluoroethylene Carbonate,0,Ethylene Carbonate,0.739130435,LiTFSI,0.130434783,0.130434783,253.15,0.175
Propylene Carbonate,0,Fluoroethylene Carbonate,0,Ethylene Carbonate,0.919385797,LiTFSI,0.040307102,0.040307102,263.15,0.652
Propylene Carbonate,0,Fluoroethylene Carbonate,0,Ethylene Carbonate,0.85013876,LiTFSI,0.07493062,0.07493062,263.15,0.955
Propylene Carbonate,0,Fluoroethylene Carbonate,0,Ethylene Carbonate,0.790510295,LiTFSI,0.104744852,0.104744852,263.15,0.706
Propylene Carbonate,0,Fluoroethylene Carbonate,0,Ethylene Carbonate,0.739130435,LiTFSI,0.130434783,0.130434783,263.15,0.439
Propylene Carbonate,0,Fluoroethylene Carbonate,0,Ethylene Carbonate,0.919385797,LiTFSI,0.040307102,0.040307102,273.15,1.25
Propylene Carbonate,0,Fluoroethylene Carbonate,0,Ethylene Carbonate,0.85013876,LiTFSI,0.07493062,0.07493062,273.15,1.73
Propylene Carbonate,0,Fluoroethylene Carbonate,0,Ethylene Carbonate,0.790510295,LiTFSI,0.104744852,0.104744852,273.15,1.33
Propylene Carbonate,0,Fluoroethylene Carbonate,0,Ethylene Carbonate,0.739130435,LiTFSI,0.130434783,0.130434783,273.15,0.879
Propylene Carbonate,0,Fluoroethylene Carbonate,0,Ethylene Carbonate,0.919385797,LiTFSI,0.040307102,0.040307102,283.15,2.22
Propylene Carbonate,0,Fluoroethylene Carbonate,0,Ethylene Carbonate,0.85013876,LiTFSI,0.07493062,0.07493062,283.15,2.85
Propylene Carbonate,0,Fluoroethylene Carbonate,0,Ethylene Carbonate,0.790510295,LiTFSI,0.104744852,0.104744852,283.15,2.22
Propylene Carbonate,0,Fluoroethylene Carbonate,0,Ethylene Carbonate,0.739130435,LiTFSI,0.130434783,0.130434783,283.15,1.53
Propylene Carbonate,0,Fluoroethylene Carbonate,0,Ethylene Carbonate,0.996007984,LiTFSI,0.001996008,0.001996008,293.15,0.000381
Propylene Carbonate,0,Fluoroethylene Carbonate,0,Ethylene Carbonate,0.919385797,LiTFSI,0.040307102,0.040307102,293.15,3.7
Propylene Carbonate,0,Fluoroethylene Carbonate,0,Ethylene Carbonate,0.85013876,LiTFSI,0.07493062,0.07493062,293.15,4.39
Propylene Carbonate,0,Fluoroethylene Carbonate,0,Ethylene Carbonate,0.790510295,LiTFSI,0.104744852,0.104744852,293.15,3.43
Propylene Carbonate,0,Fluoroethylene Carbonate,0,Ethylene Carbonate,0.739130435,LiTFSI,0.130434783,0.130434783,293.15,2.42
Propylene Carbonate,0.567344885,Ethylene Carbonate,0,Dimethyl Carbonate,0.428663099,LiTFSI,0.001996008,0.001996008,243.15,0.234
Propylene Carbonate,0.519518496,Ethylene Carbonate,0,Dimethyl Carbonate,0.392527393,LiTFSI,0.043977055,0.043977055,243.15,2.4
Propylene Carbonate,0.477474593,Ethylene Carbonate,0,Dimethyl Carbonate,0.360760701,LiTFSI,0.080882353,0.080882353,243.15,2.06
Propylene Carbonate,0.441239772,Ethylene Carbonate,0,Dimethyl Carbonate,0.333383121,LiTFSI,0.112688554,0.112688554,243.15,1.16
Propylene Carbonate,0.410792224,Ethylene Carbonate,0,Dimethyl Carbonate,0.310378171,LiTFSI,0.139414802,0.139414802,243.15,0.566
Propylene Carbonate,0.567344885,Ethylene Carbonate,0,Dimethyl Carbonate,0.428663099,LiTFSI,0.001996008,0.001996008,253.15,0.315
Propylene Carbonate,0.519518496,Ethylene Carbonate,0,Dimethyl Carbonate,0.392527393,LiTFSI,0.043977055,0.043977055,253.15,3.35
Propylene Carbonate,0.477474593,Ethylene Carbonate,0,Dimethyl Carbonate,0.360760701,LiTFSI,0.080882353,0.080882353,253.15,3.08
Propylene Carbonate,0.441239772,Ethylene Carbonate,0,Dimethyl Carbonate,0.333383121,LiTFSI,0.112688554,0.112688554,253.15,1.92
Propylene Carbonate,0.410792224,Ethylene Carbonate,0,Dimethyl Carbonate,0.310378171,LiTFSI,0.139414802,0.139414802,253.15,1.05
Propylene Carbonate,0.567344885,Ethylene Carbonate,0,Dimethyl Carbonate,0.428663099,LiTFSI,0.001996008,0.001996008,263.15,0.402
Propylene Carbonate,0.519518496,Ethylene Carbonate,0,Dimethyl Carbonate,0.392527393,LiTFSI,0.043977055,0.043977055,263.15,4.4
Propylene Carbonate,0.477474593,Ethylene Carbonate,0,Dimethyl Carbonate,0.360760701,LiTFSI,0.080882353,0.080882353,263.15,4.24
Propylene Carbonate,0.441239772,Ethylene Carbonate,0,Dimethyl Carbonate,0.333383121,LiTFSI,0.112688554,0.112688554,263.15,2.82
Propylene Carbonate,0.410792224,Ethylene Carbonate,0,Dimethyl Carbonate,0.310378171,LiTFSI,0.139414802,0.139414802,263.15,1.66
Propylene Carbonate,0.567344885,Ethylene Carbonate,0,Dimethyl Carbonate,0.428663099,LiTFSI,0.001996008,0.001996008,273.15,0.496
Propylene Carbonate,0.519518496,Ethylene Carbonate,0,Dimethyl Carbonate,0.392527393,LiTFSI,0.043977055,0.043977055,273.15,5.54
Propylene Carbonate,0.477474593,Ethylene Carbonate,0,Dimethyl Carbonate,0.360760701,LiTFSI,0.080882353,0.080882353,273.15,5.52
Propylene Carbonate,0.441239772,Ethylene Carbonate,0,Dimethyl Carbonate,0.333383121,LiTFSI,0.112688554,0.112688554,273.15,3.86
Propylene Carbonate,0.410792224,Ethylene Carbonate,0,Dimethyl Carbonate,0.310378171,LiTFSI,0.139414802,0.139414802,273.15,2.4
Propylene Carbonate,0.567344885,Ethylene Carbonate,0,Dimethyl Carbonate,0.428663099,LiTFSI,0.001996008,0.001996008,283.15,0.595
Propylene Carbonate,0.519518496,Ethylene Carbonate,0,Dimethyl Carbonate,0.392527393,LiTFSI,0.043977055,0.043977055,283.15,6.77
Propylene Carbonate,0.477474593,Ethylene Carbonate,0,Dimethyl Carbonate,0.360760701,LiTFSI,0.080882353,0.080882353,283.15,6.95
Propylene Carbonate,0.441239772,Ethylene Carbonate,0,Dimethyl Carbonate,0.333383121,LiTFSI,0.112688554,0.112688554,283.15,5.03
Propylene Carbonate,0.410792224,Ethylene Carbonate,0,Dimethyl Carbonate,0.310378171,LiTFSI,0.139414802,0.139414802,283.15,3.26
Propylene Carbonate,0.567344885,Ethylene Carbonate,0,Dimethyl Carbonate,0.428663099,LiTFSI,0.001996008,0.001996008,293.15,0.703
Propylene Carbonate,0.519518496,Ethylene Carbonate,0,Dimethyl Carbonate,0.392527393,LiTFSI,0.043977055,0.043977055,293.15,8.1
Propylene Carbonate,0.477474593,Ethylene Carbonate,0,Dimethyl Carbonate,0.360760701,LiTFSI,0.080882353,0.080882353,293.15,8.51
Propylene Carbonate,0.441239772,Ethylene Carbonate,0,Dimethyl Carbonate,0.333383121,LiTFSI,0.112688554,0.112688554,293.15,6.36
Propylene Carbonate,0.410792224,Ethylene Carbonate,0,Dimethyl Carbonate,0.310378171,LiTFSI,0.139414802,0.139414802,293.15,4.25
Diethyl Carbonate,0.774347403,Ethyl Methyl Carbonate,0.219670543,Dimethyl Carbonate,-7.05E-17,LiTFSI,0.002991027,0.002991027,243.15,0.0716
Diethyl Carbonate,0.699185071,Ethyl Methyl Carbonate,0.198348136,Dimethyl Carbonate,-6.36E-17,LiTFSI,0.051233397,0.051233397,243.15,1.09
Diethyl Carbonate,0.633517406,Ethyl Methyl Carbonate,0.179719221,Dimethyl Carbonate,-5.76E-17,LiTFSI,0.093381686,0.093381686,243.15,1.84
Diethyl Carbonate,0.579331622,Ethyl Methyl Carbonate,0.164347541,Dimethyl Carbonate,-5.27E-17,LiTFSI,0.128160418,0.128160418,243.15,1.82
Diethyl Carbonate,0.533557769,Ethyl Methyl Carbonate,0.151362198,Dimethyl Carbonate,-4.86E-17,LiTFSI,0.157540017,0.157540017,243.15,1.33
Diethyl Carbonate,0.774347403,Ethyl Methyl Carbonate,0.219670543,Dimethyl Carbonate,-7.05E-17,LiTFSI,0.002991027,0.002991027,253.15,0.0899
Diethyl Carbonate,0.699185071,Ethyl Methyl Carbonate,0.198348136,Dimethyl Carbonate,-6.36E-17,LiTFSI,0.051233397,0.051233397,253.15,1.37
Diethyl Carbonate,0.633517406,Ethyl Methyl Carbonate,0.179719221,Dimethyl Carbonate,-5.76E-17,LiTFSI,0.093381686,0.093381686,253.15,2.36
Diethyl Carbonate,0.579331622,Ethyl Methyl Carbonate,0.164347541,Dimethyl Carbonate,-5.27E-17,LiTFSI,0.128160418,0.128160418,253.15,2.41
Diethyl Carbonate,0.533557769,Ethyl Methyl Carbonate,0.151362198,Dimethyl Carbonate,-4.86E-17,LiTFSI,0.157540017,0.157540017,253.15,1.81
Diethyl Carbonate,0.774347403,Ethyl Methyl Carbonate,0.219670543,Dimethyl Carbonate,-7.05E-17,LiTFSI,0.002991027,0.002991027,263.15,0.11
Diethyl Carbonate,0.699185071,Ethyl Methyl Carbonate,0.198348136,Dimethyl Carbonate,-6.36E-17,LiTFSI,0.051233397,0.051233397,263.15,1.71
Diethyl Carbonate,0.633517406,Ethyl Methyl Carbonate,0.179719221,Dimethyl Carbonate,-5.76E-17,LiTFSI,0.093381686,0.093381686,263.15,2.97
Diethyl Carbonate,0.579331622,Ethyl Methyl Carbonate,0.164347541,Dimethyl Carbonate,-5.27E-17,LiTFSI,0.128160418,0.128160418,263.15,3.11
Diethyl Carbonate,0.533557769,Ethyl Methyl Carbonate,0.151362198,Dimethyl Carbonate,-4.86E-17,LiTFSI,0.157540017,0.157540017,263.15,2.39
Diethyl Carbonate,0.774347403,Ethyl Methyl Carbonate,0.219670543,Dimethyl Carbonate,-7.05E-17,LiTFSI,0.002991027,0.002991027,273.15,0.133
Diethyl Carbonate,0.699185071,Ethyl Methyl Carbonate,0.198348136,Dimethyl Carbonate,-6.36E-17,LiTFSI,0.051233397,0.051233397,273.15,2.1
Diethyl Carbonate,0.633517406,Ethyl Methyl Carbonate,0.179719221,Dimethyl Carbonate,-5.76E-17,LiTFSI,0.093381686,0.093381686,273.15,3.66
Diethyl Carbonate,0.579331622,Ethyl Methyl Carbonate,0.164347541,Dimethyl Carbonate,-5.27E-17,LiTFSI,0.128160418,0.128160418,273.15,3.91
Diethyl Carbonate,0.533557769,Ethyl Methyl Carbonate,0.151362198,Dimethyl Carbonate,-4.86E-17,LiTFSI,0.157540017,0.157540017,273.15,3.09
Diethyl Carbonate,0.774347403,Ethyl Methyl Carbonate,0.219670543,Dimethyl Carbonate,-7.05E-17,LiTFSI,0.002991027,0.002991027,283.15,0.158
Diethyl Carbonate,0.699185071,Ethyl Methyl Carbonate,0.198348136,Dimethyl Carbonate,-6.36E-17,LiTFSI,0.051233397,0.051233397,283.15,2.54
Diethyl Carbonate,0.633517406,Ethyl Methyl Carbonate,0.179719221,Dimethyl Carbonate,-5.76E-17,LiTFSI,0.093381686,0.093381686,283.15,4.46
Diethyl Carbonate,0.579331622,Ethyl Methyl Carbonate,0.164347541,Dimethyl Carbonate,-5.27E-17,LiTFSI,0.128160418,0.128160418,283.15,4.94
Diethyl Carbonate,0.533557769,Ethyl Methyl Carbonate,0.151362198,Dimethyl Carbonate,-4.86E-17,LiTFSI,0.157540017,0.157540017,283.15,4.16
Diethyl Carbonate,0.774347403,Ethyl Methyl Carbonate,0.219670543,Dimethyl Carbonate,-7.05E-17,LiTFSI,0.002991027,0.002991027,293.15,0.186
Diethyl Carbonate,0.699185071,Ethyl Methyl Carbonate,0.198348136,Dimethyl Carbonate,-6.36E-17,LiTFSI,0.051233397,0.051233397,293.15,3.02
Diethyl Carbonate,0.633517406,Ethyl Methyl Carbonate,0.179719221,Dimethyl Carbonate,-5.76E-17,LiTFSI,0.093381686,0.093381686,293.15,5.35
Diethyl Carbonate,0.579331622,Ethyl Methyl Carbonate,0.164347541,Dimethyl Carbonate,-5.27E-17,LiTFSI,0.128160418,0.128160418,293.15,6.01
Diethyl Carbonate,0.533557769,Ethyl Methyl Carbonate,0.151362198,Dimethyl Carbonate,-4.86E-17,LiTFSI,0.157540017,0.157540017,293.15,5.25
Diethyl Carbonate,0,Ethylene Carbonate,0.603003019,Dimethyl Carbonate,0.393004965,LiPF6,0.001996008,0.001996008,243.15,0.225
Diethyl Carbonate,0,Ethylene Carbonate,0.555500298,Dimethyl Carbonate,0.362045244,LiPF6,0.041227229,0.041227229,243.15,2.28
Diethyl Carbonate,0,Ethylene Carbonate,0.513655671,Dimethyl Carbonate,0.334773165,LiPF6,0.075785582,0.075785582,243.15,2.08
Diethyl Carbonate,0,Ethylene Carbonate,0.477621038,Dimethyl Carbonate,0.311287727,LiPF6,0.105545617,0.105545617,243.15,1.14
Diethyl Carbonate,0,Ethylene Carbonate,0.446569475,Dimethyl Carbonate,0.291049987,LiPF6,0.131190269,0.131190269,243.15,0.417
Diethyl Carbonate,0,Ethylene Carbonate,0.603003019,Dimethyl Carbonate,0.393004965,LiPF6,0.001996008,0.001996008,253.15,0.302
Diethyl Carbonate,0,Ethylene Carbonate,0.555500298,Dimethyl Carbonate,0.362045244,LiPF6,0.041227229,0.041227229,253.15,3.22
Diethyl Carbonate,0,Ethylene Carbonate,0.513655671,Dimethyl Carbonate,0.334773165,LiPF6,0.075785582,0.075785582,253.15,3.22
Diethyl Carbonate,0,Ethylene Carbonate,0.477621038,Dimethyl Carbonate,0.311287727,LiPF6,0.105545617,0.105545617,253.15,2.09
Diethyl Carbonate,0,Ethylene Carbonate,0.446569475,Dimethyl Carbonate,0.291049987,LiPF6,0.131190269,0.131190269,253.15,1
Diethyl Carbonate,0,Ethylene Carbonate,0.603003019,Dimethyl Carbonate,0.393004965,LiPF6,0.001996008,0.001996008,263.15,0.392
Diethyl Carbonate,0,Ethylene Carbonate,0.555500298,Dimethyl Carbonate,0.362045244,LiPF6,0.041227229,0.041227229,263.15,4.34
Diethyl Carbonate,0,Ethylene Carbonate,0.513655671,Dimethyl Carbonate,0.334773165,LiPF6,0.075785582,0.075785582,263.15,4.62
Diethyl Carbonate,0,Ethylene Carbonate,0.477621038,Dimethyl Carbonate,0.311287727,LiPF6,0.105545617,0.105545617,263.15,3.34
Diethyl Carbonate,0,Ethylene Carbonate,0.446569475,Dimethyl Carbonate,0.291049987,LiPF6,0.131190269,0.131190269,263.15,1.91
Diethyl Carbonate,0,Ethylene Carbonate,0.603003019,Dimethyl Carbonate,0.393004965,LiPF6,0.001996008,0.001996008,273.15,0.494
Diethyl Carbonate,0,Ethylene Carbonate,0.555500298,Dimethyl Carbonate,0.362045244,LiPF6,0.041227229,0.041227229,273.15,5.63
Diethyl Carbonate,0,Ethylene Carbonate,0.513655671,Dimethyl Carbonate,0.334773165,LiPF6,0.075785582,0.075785582,273.15,6.27
Diethyl Carbonate,0,Ethylene Carbonate,0.477621038,Dimethyl Carbonate,0.311287727,LiPF6,0.105545617,0.105545617,273.15,4.89
Diethyl Carbonate,0,Ethylene Carbonate,0.446569475,Dimethyl Carbonate,0.291049987,LiPF6,0.131190269,0.131190269,273.15,3.14
Diethyl Carbonate,0,Ethylene Carbonate,0.603003019,Dimethyl Carbonate,0.393004965,LiPF6,0.001996008,0.001996008,283.15,0.606
Diethyl Carbonate,0,Ethylene Carbonate,0.555500298,Dimethyl Carbonate,0.362045244,LiPF6,0.041227229,0.041227229,283.15,7.07
Diethyl Carbonate,0,Ethylene Carbonate,0.513655671,Dimethyl Carbonate,0.334773165,LiPF6,0.075785582,0.075785582,283.15,8.16
Diethyl Carbonate,0,Ethylene Carbonate,0.477621038,Dimethyl Carbonate,0.311287727,LiPF6,0.105545617,0.105545617,283.15,6.73
Diethyl Carbonate,0,Ethylene Carbonate,0.446569475,Dimethyl Carbonate,0.291049987,LiPF6,0.131190269,0.131190269,283.15,4.7
Diethyl Carbonate,0,Ethylene Carbonate,0.603003019,Dimethyl Carbonate,0.393004965,LiPF6,0.001996008,0.001996008,293.15,0.726
Diethyl Carbonate,0,Ethylene Carbonate,0.555500298,Dimethyl Carbonate,0.362045244,LiPF6,0.041227229,0.041227229,293.15,8.65
Diethyl Carbonate,0,Ethylene Carbonate,0.513655671,Dimethyl Carbonate,0.334773165,LiPF6,0.075785582,0.075785582,293.15,10.3
Diethyl Carbonate,0,Ethylene Carbonate,0.477621038,Dimethyl Carbonate,0.311287727,LiPF6,0.105545617,0.105545617,293.15,8.84
Diethyl Carbonate,0,Ethylene Carbonate,0.446569475,Dimethyl Carbonate,0.291049987,LiPF6,0.131190269,0.131190269,293.15,6.57
Propylene Carbonate,0.218215402,Diethyl Carbonate,0.565741515,Fluoroethylene Carbonate,0.210061029,LiPF6,0.002991027,0.002991027,243.15,0.158
Propylene Carbonate,0.197429836,Diethyl Carbonate,0.511853211,Fluoroethylene Carbonate,0.190052187,LiPF6,0.050332384,0.050332384,243.15,1.5
Propylene Carbonate,0.17925181,Diethyl Carbonate,0.464725172,Fluoroethylene Carbonate,0.172553445,LiPF6,0.091734787,0.091734787,243.15,1.12
Propylene Carbonate,0.164262685,Diethyl Carbonate,0.425864623,Fluoroethylene Carbonate,0.158124441,LiPF6,0.125874126,0.125874126,243.15,0.421
Propylene Carbonate,0.151610224,Diethyl Carbonate,0.393062069,Fluoroethylene Carbonate,0.145944783,LiPF6,0.154691462,0.154691462,243.15,0.0632
Propylene Carbonate,0.218215402,Diethyl Carbonate,0.565741515,Fluoroethylene Carbonate,0.210061029,LiPF6,0.002991027,0.002991027,253.15,0.211
Propylene Carbonate,0.197429836,Diethyl Carbonate,0.511853211,Fluoroethylene Carbonate,0.190052187,LiPF6,0.050332384,0.050332384,253.15,2.13
Propylene Carbonate,0.17925181,Diethyl Carbonate,0.464725172,Fluoroethylene Carbonate,0.172553445,LiPF6,0.091734787,0.091734787,253.15,1.84
Propylene Carbonate,0.164262685,Diethyl Carbonate,0.425864623,Fluoroethylene Carbonate,0.158124441,LiPF6,0.125874126,0.125874126,253.15,0.922
Propylene Carbonate,0.151610224,Diethyl Carbonate,0.393062069,Fluoroethylene Carbonate,0.145944783,LiPF6,0.154691462,0.154691462,253.15,0.25
Propylene Carbonate,0.218215402,Diethyl Carbonate,0.565741515,Fluoroethylene Carbonate,0.210061029,LiPF6,0.002991027,0.002991027,263.15,0.272
Propylene Carbonate,0.197429836,Diethyl Carbonate,0.511853211,Fluoroethylene Carbonate,0.190052187,LiPF6,0.050332384,0.050332384,263.15,2.85
Propylene Carbonate,0.17925181,Diethyl Carbonate,0.464725172,Fluoroethylene Carbonate,0.172553445,LiPF6,0.091734787,0.091734787,263.15,2.71
Propylene Carbonate,0.164262685,Diethyl Carbonate,0.425864623,Fluoroethylene Carbonate,0.158124441,LiPF6,0.125874126,0.125874126,263.15,1.62
Propylene Carbonate,0.151610224,Diethyl Carbonate,0.393062069,Fluoroethylene Carbonate,0.145944783,LiPF6,0.154691462,0.154691462,263.15,0.608
Propylene Carbonate,0.218215402,Diethyl Carbonate,0.565741515,Fluoroethylene Carbonate,0.210061029,LiPF6,0.002991027,0.002991027,273.15,0.34
Propylene Carbonate,0.197429836,Diethyl Carbonate,0.511853211,Fluoroethylene Carbonate,0.190052187,LiPF6,0.050332384,0.050332384,273.15,3.67
Propylene Carbonate,0.17925181,Diethyl Carbonate,0.464725172,Fluoroethylene Carbonate,0.172553445,LiPF6,0.091734787,0.091734787,273.15,3.73
Propylene Carbonate,0.164262685,Diethyl Carbonate,0.425864623,Fluoroethylene Carbonate,0.158124441,LiPF6,0.125874126,0.125874126,273.15,2.49
Propylene Carbonate,0.151610224,Diethyl Carbonate,0.393062069,Fluoroethylene Carbonate,0.145944783,LiPF6,0.154691462,0.154691462,273.15,1.15
Propylene Carbonate,0.218215402,Diethyl Carbonate,0.565741515,Fluoroethylene Carbonate,0.210061029,LiPF6,0.002991027,0.002991027,283.15,0.413
Propylene Carbonate,0.197429836,Diethyl Carbonate,0.511853211,Fluoroethylene Carbonate,0.190052187,LiPF6,0.050332384,0.050332384,283.15,4.59
Propylene Carbonate,0.17925181,Diethyl Carbonate,0.464725172,Fluoroethylene Carbonate,0.172553445,LiPF6,0.091734787,0.091734787,283.15,4.87
Propylene Carbonate,0.164262685,Diethyl Carbonate,0.425864623,Fluoroethylene Carbonate,0.158124441,LiPF6,0.125874126,0.125874126,283.15,3.54
Propylene Carbonate,0.151610224,Diethyl Carbonate,0.393062069,Fluoroethylene Carbonate,0.145944783,LiPF6,0.154691462,0.154691462,283.15,1.88
Propylene Carbonate,0.218215402,Diethyl Carbonate,0.565741515,Fluoroethylene Carbonate,0.210061029,LiPF6,0.002991027,0.002991027,293.15,0.494
Propylene Carbonate,0.197429836,Diethyl Carbonate,0.511853211,Fluoroethylene Carbonate,0.190052187,LiPF6,0.050332384,0.050332384,293.15,5.59
Propylene Carbonate,0.17925181,Diethyl Carbonate,0.464725172,Fluoroethylene Carbonate,0.172553445,LiPF6,0.091734787,0.091734787,293.15,6.16
Propylene Carbonate,0.164262685,Diethyl Carbonate,0.425864623,Fluoroethylene Carbonate,0.158124441,LiPF6,0.125874126,0.125874126,293.15,4.76
Propylene Carbonate,0.151610224,Diethyl Carbonate,0.393062069,Fluoroethylene Carbonate,0.145944783,LiPF6,0.154691462,0.154691462,293.15,2.79
Fluoroethylene Carbonate,0.555227281,Ethylene Carbonate,0.222884496,Dimethyl Carbonate,0.217896207,LiTFSI,0.001996008,0.001996008,243.15,0.0926
Fluoroethylene Carbonate,0.507404361,Ethylene Carbonate,0.203686976,Dimethyl Carbonate,0.199128338,LiTFSI,0.044890162,0.044890162,243.15,0.76
Fluoroethylene Carbonate,0.465396241,Ethylene Carbonate,0.186823685,Dimethyl Carbonate,0.182642459,LiTFSI,0.082568807,0.082568807,243.15,0.481
Fluoroethylene Carbonate,0.430063109,Ethylene Carbonate,0.172639931,Dimethyl Carbonate,0.168776145,LiTFSI,0.114260407,0.114260407,243.15,0.183
Fluoroethylene Carbonate,0.399547601,Ethylene Carbonate,0.160390112,Dimethyl Carbonate,0.156800485,LiTFSI,0.141630901,0.141630901,243.15,0.0586
Fluoroethylene Carbonate,0.555227281,Ethylene Carbonate,0.222884496,Dimethyl Carbonate,0.217896207,LiTFSI,0.001996008,0.001996008,253.15,0.145
Fluoroethylene Carbonate,0.507404361,Ethylene Carbonate,0.203686976,Dimethyl Carbonate,0.199128338,LiTFSI,0.044890162,0.044890162,253.15,1.34
Fluoroethylene Carbonate,0.465396241,Ethylene Carbonate,0.186823685,Dimethyl Carbonate,0.182642459,LiTFSI,0.082568807,0.082568807,253.15,1.03
Fluoroethylene Carbonate,0.430063109,Ethylene Carbonate,0.172639931,Dimethyl Carbonate,0.168776145,LiTFSI,0.114260407,0.114260407,253.15,0.512
Fluoroethylene Carbonate,0.399547601,Ethylene Carbonate,0.160390112,Dimethyl Carbonate,0.156800485,LiTFSI,0.141630901,0.141630901,253.15,0.228
Fluoroethylene Carbonate,0.555227281,Ethylene Carbonate,0.222884496,Dimethyl Carbonate,0.217896207,LiTFSI,0.001996008,0.001996008,263.15,0.212
Fluoroethylene Carbonate,0.507404361,Ethylene Carbonate,0.203686976,Dimethyl Carbonate,0.199128338,LiTFSI,0.044890162,0.044890162,263.15,2.12
Fluoroethylene Carbonate,0.465396241,Ethylene Carbonate,0.186823685,Dimethyl Carbonate,0.182642459,LiTFSI,0.082568807,0.082568807,263.15,1.82
Fluoroethylene Carbonate,0.430063109,Ethylene Carbonate,0.172639931,Dimethyl Carbonate,0.168776145,LiTFSI,0.114260407,0.114260407,263.15,1.06
Fluoroethylene Carbonate,0.399547601,Ethylene Carbonate,0.160390112,Dimethyl Carbonate,0.156800485,LiTFSI,0.141630901,0.141630901,263.15,0.563
Fluoroethylene Carbonate,0.555227281,Ethylene Carbonate,0.222884496,Dimethyl Carbonate,0.217896207,LiTFSI,0.001996008,0.001996008,273.15,0.295
Fluoroethylene Carbonate,0.507404361,Ethylene Carbonate,0.203686976,Dimethyl Carbonate,0.199128338,LiTFSI,0.044890162,0.044890162,273.15,3.11
Fluoroethylene Carbonate,0.465396241,Ethylene Carbonate,0.186823685,Dimethyl Carbonate,0.182642459,LiTFSI,0.082568807,0.082568807,273.15,2.86
Fluoroethylene Carbonate,0.430063109,Ethylene Carbonate,0.172639931,Dimethyl Carbonate,0.168776145,LiTFSI,0.114260407,0.114260407,273.15,1.83
Fluoroethylene Carbonate,0.399547601,Ethylene Carbonate,0.160390112,Dimethyl Carbonate,0.156800485,LiTFSI,0.141630901,0.141630901,273.15,1.08
Fluoroethylene Carbonate,0.555227281,Ethylene Carbonate,0.222884496,Dimethyl Carbonate,0.217896207,LiTFSI,0.001996008,0.001996008,283.15,0.394
Fluoroethylene Carbonate,0.507404361,Ethylene Carbonate,0.203686976,Dimethyl Carbonate,0.199128338,LiTFSI,0.044890162,0.044890162,283.15,4.28
Fluoroethylene Carbonate,0.465396241,Ethylene Carbonate,0.186823685,Dimethyl Carbonate,0.182642459,LiTFSI,0.082568807,0.082568807,283.15,4.14
Fluoroethylene Carbonate,0.430063109,Ethylene Carbonate,0.172639931,Dimethyl Carbonate,0.168776145,LiTFSI,0.114260407,0.114260407,283.15,2.82
Fluoroethylene Carbonate,0.399547601,Ethylene Carbonate,0.160390112,Dimethyl Carbonate,0.156800485,LiTFSI,0.141630901,0.141630901,283.15,1.78
Fluoroethylene Carbonate,0.555227281,Ethylene Carbonate,0.222884496,Dimethyl Carbonate,0.217896207,LiTFSI,0.001996008,0.001996008,293.15,0.506
Fluoroethylene Carbonate,0.507404361,Ethylene Carbonate,0.203686976,Dimethyl Carbonate,0.199128338,LiTFSI,0.044890162,0.044890162,293.15,5.64
Fluoroethylene Carbonate,0.465396241,Ethylene Carbonate,0.186823685,Dimethyl Carbonate,0.182642459,LiTFSI,0.082568807,0.082568807,293.15,5.66
Fluoroethylene Carbonate,0.430063109,Ethylene Carbonate,0.172639931,Dimethyl Carbonate,0.168776145,LiTFSI,0.114260407,0.114260407,293.15,4.02
Fluoroethylene Carbonate,0.399547601,Ethylene Carbonate,0.160390112,Dimethyl Carbonate,0.156800485,LiTFSI,0.141630901,0.141630901,293.15,2.64
Diethyl Carbonate,0,Ethylene Carbonate,0.919385797,Dimethyl Carbonate,0,LiTFSI,0.040307102,0.040307102,243.15,0.128
Diethyl Carbonate,0,Ethylene Carbonate,0.85013876,Dimethyl Carbonate,0,LiTFSI,0.07493062,0.07493062,243.15,0.186
Diethyl Carbonate,0,Ethylene Carbonate,0.790510295,Dimethyl Carbonate,0,LiTFSI,0.104744852,0.104744852,243.15,0.106
Diethyl Carbonate,0,Ethylene Carbonate,0.739130435,Dimethyl Carbonate,0,LiTFSI,0.130434783,0.130434783,243.15,0.0471
Diethyl Carbonate,0,Ethylene Carbonate,0.919385797,Dimethyl Carbonate,0,LiTFSI,0.040307102,0.040307102,253.15,0.308
Diethyl Carbonate,0,Ethylene Carbonate,0.85013876,Dimethyl Carbonate,0,LiTFSI,0.07493062,0.07493062,253.15,0.464
Diethyl Carbonate,0,Ethylene Carbonate,0.790510295,Dimethyl Carbonate,0,LiTFSI,0.104744852,0.104744852,253.15,0.316
Diethyl Carbonate,0,Ethylene Carbonate,0.739130435,Dimethyl Carbonate,0,LiTFSI,0.130434783,0.130434783,253.15,0.175
Diethyl Carbonate,0,Ethylene Carbonate,0.919385797,Dimethyl Carbonate,0,LiTFSI,0.040307102,0.040307102,263.15,0.652
Diethyl Carbonate,0,Ethylene Carbonate,0.85013876,Dimethyl Carbonate,0,LiTFSI,0.07493062,0.07493062,263.15,0.955
Diethyl Carbonate,0,Ethylene Carbonate,0.790510295,Dimethyl Carbonate,0,LiTFSI,0.104744852,0.104744852,263.15,0.706
Diethyl Carbonate,0,Ethylene Carbonate,0.739130435,Dimethyl Carbonate,0,LiTFSI,0.130434783,0.130434783,263.15,0.439
Diethyl Carbonate,0,Ethylene Carbonate,0.919385797,Dimethyl Carbonate,0,LiTFSI,0.040307102,0.040307102,273.15,1.25
Diethyl Carbonate,0,Ethylene Carbonate,0.85013876,Dimethyl Carbonate,0,LiTFSI,0.07493062,0.07493062,273.15,1.73
Diethyl Carbonate,0,Ethylene Carbonate,0.790510295,Dimethyl Carbonate,0,LiTFSI,0.104744852,0.104744852,273.15,1.33
Diethyl Carbonate,0,Ethylene Carbonate,0.739130435,Dimethyl Carbonate,0,LiTFSI,0.130434783,0.130434783,273.15,0.879
Diethyl Carbonate,0,Ethylene Carbonate,0.919385797,Dimethyl Carbonate,0,LiTFSI,0.040307102,0.040307102,283.15,2.22
Diethyl Carbonate,0,Ethylene Carbonate,0.85013876,Dimethyl Carbonate,0,LiTFSI,0.07493062,0.07493062,283.15,2.85
Diethyl Carbonate,0,Ethylene Carbonate,0.790510295,Dimethyl Carbonate,0,LiTFSI,0.104744852,0.104744852,283.15,2.22
Diethyl Carbonate,0,Ethylene Carbonate,0.739130435,Dimethyl Carbonate,0,LiTFSI,0.130434783,0.130434783,283.15,1.53
Diethyl Carbonate,0,Ethylene Carbonate,0.996007984,Dimethyl Carbonate,0,LiTFSI,0.001996008,0.001996008,293.15,0.000381
Diethyl Carbonate,0,Ethylene Carbonate,0.919385797,Dimethyl Carbonate,0,LiTFSI,0.040307102,0.040307102,293.15,3.7
Diethyl Carbonate,0,Ethylene Carbonate,0.85013876,Dimethyl Carbonate,0,LiTFSI,0.07493062,0.07493062,293.15,4.39
Diethyl Carbonate,0,Ethylene Carbonate,0.790510295,Dimethyl Carbonate,0,LiTFSI,0.104744852,0.104744852,293.15,3.43
Diethyl Carbonate,0,Ethylene Carbonate,0.739130435,Dimethyl Carbonate,0,LiTFSI,0.130434783,0.130434783,293.15,2.42
Diethyl Carbonate,0.367867525,Ethyl Methyl Carbonate,0.626150422,Dimethyl Carbonate,0,LiPF6,0.002991027,0.002991027,243.15,0.0538
Diethyl Carbonate,0.33349538,Ethyl Methyl Carbonate,0.567645304,Dimethyl Carbonate,0,LiPF6,0.049429658,0.049429658,243.15,0.528
Diethyl Carbonate,0.303406111,Ethyl Methyl Carbonate,0.516430104,Dimethyl Carbonate,0,LiPF6,0.090081893,0.090081893,243.15,1.18
Diethyl Carbonate,0.27861516,Ethyl Methyl Carbonate,0.474233218,Dimethyl Carbonate,0,LiPF6,0.123575811,0.123575811,243.15,1.14
Diethyl Carbonate,0.257707214,Ethyl Methyl Carbonate,0.438645627,Dimethyl Carbonate,0,LiPF6,0.151823579,0.151823579,243.15,0.487
Diethyl Carbonate,0.367867525,Ethyl Methyl Carbonate,0.626150422,Dimethyl Carbonate,0,LiPF6,0.002991027,0.002991027,253.15,0.0644
Diethyl Carbonate,0.33349538,Ethyl Methyl Carbonate,0.567645304,Dimethyl Carbonate,0,LiPF6,0.049429658,0.049429658,253.15,0.675
Diethyl Carbonate,0.303406111,Ethyl Methyl Carbonate,0.516430104,Dimethyl Carbonate,0,LiPF6,0.090081893,0.090081893,253.15,1.54
Diethyl Carbonate,0.27861516,Ethyl Methyl Carbonate,0.474233218,Dimethyl Carbonate,0,LiPF6,0.123575811,0.123575811,253.15,1.62
Diethyl Carbonate,0.257707214,Ethyl Methyl Carbonate,0.438645627,Dimethyl Carbonate,0,LiPF6,0.151823579,0.151823579,253.15,0.797
Diethyl Carbonate,0.367867525,Ethyl Methyl Carbonate,0.626150422,Dimethyl Carbonate,0,LiPF6,0.002991027,0.002991027,263.15,0.0762
Diethyl Carbonate,0.33349538,Ethyl Methyl Carbonate,0.567645304,Dimethyl Carbonate,0,LiPF6,0.049429658,0.049429658,263.15,0.854
Diethyl Carbonate,0.303406111,Ethyl Methyl Carbonate,0.516430104,Dimethyl Carbonate,0,LiPF6,0.090081893,0.090081893,263.15,1.97
Diethyl Carbonate,0.27861516,Ethyl Methyl Carbonate,0.474233218,Dimethyl Carbonate,0,LiPF6,0.123575811,0.123575811,263.15,2.21
Diethyl Carbonate,0.257707214,Ethyl Methyl Carbonate,0.438645627,Dimethyl Carbonate,0,LiPF6,0.151823579,0.151823579,263.15,1.23
Diethyl Carbonate,0.367867525,Ethyl Methyl Carbonate,0.626150422,Dimethyl Carbonate,0,LiPF6,0.002991027,0.002991027,273.15,0.0892
Diethyl Carbonate,0.33349538,Ethyl Methyl Carbonate,0.567645304,Dimethyl Carbonate,0,LiPF6,0.049429658,0.049429658,273.15,1.06
Diethyl Carbonate,0.303406111,Ethyl Methyl Carbonate,0.516430104,Dimethyl Carbonate,0,LiPF6,0.090081893,0.090081893,273.15,2.46
Diethyl Carbonate,0.27861516,Ethyl Methyl Carbonate,0.474233218,Dimethyl Carbonate,0,LiPF6,0.123575811,0.123575811,273.15,2.92
Diethyl Carbonate,0.257707214,Ethyl Methyl Carbonate,0.438645627,Dimethyl Carbonate,0,LiPF6,0.151823579,0.151823579,273.15,1.82
Diethyl Carbonate,0.367867525,Ethyl Methyl Carbonate,0.626150422,Dimethyl Carbonate,0,LiPF6,0.002991027,0.002991027,283.15,0.104
Diethyl Carbonate,0.33349538,Ethyl Methyl Carbonate,0.567645304,Dimethyl Carbonate,0,LiPF6,0.049429658,0.049429658,283.15,1.31
Diethyl Carbonate,0.303406111,Ethyl Methyl Carbonate,0.516430104,Dimethyl Carbonate,0,LiPF6,0.090081893,0.090081893,283.15,3.03
Diethyl Carbonate,0.27861516,Ethyl Methyl Carbonate,0.474233218,Dimethyl Carbonate,0,LiPF6,0.123575811,0.123575811,283.15,3.76
Diethyl Carbonate,0.257707214,Ethyl Methyl Carbonate,0.438645627,Dimethyl Carbonate,0,LiPF6,0.151823579,0.151823579,283.15,2.58
Diethyl Carbonate,0.367867525,Ethyl Methyl Carbonate,0.626150422,Dimethyl Carbonate,0,LiPF6,0.002991027,0.002991027,293.15,0.119
Diethyl Carbonate,0.33349538,Ethyl Methyl Carbonate,0.567645304,Dimethyl Carbonate,0,LiPF6,0.049429658,0.049429658,293.15,1.6
Diethyl Carbonate,0.303406111,Ethyl Methyl Carbonate,0.516430104,Dimethyl Carbonate,0,LiPF6,0.090081893,0.090081893,293.15,3.67
Diethyl Carbonate,0.27861516,Ethyl Methyl Carbonate,0.474233218,Dimethyl Carbonate,0,LiPF6,0.123575811,0.123575811,293.15,4.71
Diethyl Carbonate,0.257707214,Ethyl Methyl Carbonate,0.438645627,Dimethyl Carbonate,0,LiPF6,0.151823579,0.151823579,293.15,3.53
Propylene Carbonate,0.772206139,Diethyl Carbonate,0,Ethylene Carbonate,0.223801846,LiTFSI,0.001996008,0.001996008,243.15,0.0994
Propylene Carbonate,0.705694364,Diethyl Carbonate,0,Ethylene Carbonate,0.204525311,LiTFSI,0.044890162,0.044890162,243.15,0.767
Propylene Carbonate,0.64726977,Diethyl Carbonate,0,Ethylene Carbonate,0.187592615,LiTFSI,0.082568807,0.082568807,243.15,0.474
Propylene Carbonate,0.598128702,Diethyl Carbonate,0,Ethylene Carbonate,0.173350483,LiTFSI,0.114260407,0.114260407,243.15,0.203
Propylene Carbonate,0.555687951,Diethyl Carbonate,0,Ethylene Carbonate,0.161050246,LiTFSI,0.141630901,0.141630901,243.15,0.0702
Propylene Carbonate,0.772206139,Diethyl Carbonate,0,Ethylene Carbonate,0.223801846,LiTFSI,0.001996008,0.001996008,253.15,0.152
Propylene Carbonate,0.705694364,Diethyl Carbonate,0,Ethylene Carbonate,0.204525311,LiTFSI,0.044890162,0.044890162,253.15,1.32
Propylene Carbonate,0.64726977,Diethyl Carbonate,0,Ethylene Carbonate,0.187592615,LiTFSI,0.082568807,0.082568807,253.15,0.961
Propylene Carbonate,0.598128702,Diethyl Carbonate,0,Ethylene Carbonate,0.173350483,LiTFSI,0.114260407,0.114260407,253.15,0.502
Propylene Carbonate,0.555687951,Diethyl Carbonate,0,Ethylene Carbonate,0.161050246,LiTFSI,0.141630901,0.141630901,253.15,0.23
Propylene Carbonate,0.772206139,Diethyl Carbonate,0,Ethylene Carbonate,0.223801846,LiTFSI,0.001996008,0.001996008,263.15,0.214
Propylene Carbonate,0.705694364,Diethyl Carbonate,0,Ethylene Carbonate,0.204525311,LiTFSI,0.044890162,0.044890162,263.15,2
Propylene Carbonate,0.64726977,Diethyl Carbonate,0,Ethylene Carbonate,0.187592615,LiTFSI,0.082568807,0.082568807,263.15,1.6
Propylene Carbonate,0.598128702,Diethyl Carbonate,0,Ethylene Carbonate,0.173350483,LiTFSI,0.114260407,0.114260407,263.15,0.937
Propylene Carbonate,0.555687951,Diethyl Carbonate,0,Ethylene Carbonate,0.161050246,LiTFSI,0.141630901,0.141630901,263.15,0.5
Propylene Carbonate,0.772206139,Diethyl Carbonate,0,Ethylene Carbonate,0.223801846,LiTFSI,0.001996008,0.001996008,273.15,0.285
Propylene Carbonate,0.705694364,Diethyl Carbonate,0,Ethylene Carbonate,0.204525311,LiTFSI,0.044890162,0.044890162,273.15,2.79
Propylene Carbonate,0.64726977,Diethyl Carbonate,0,Ethylene Carbonate,0.187592615,LiTFSI,0.082568807,0.082568807,273.15,2.38
Propylene Carbonate,0.598128702,Diethyl Carbonate,0,Ethylene Carbonate,0.173350483,LiTFSI,0.114260407,0.114260407,273.15,1.49
Propylene Carbonate,0.555687951,Diethyl Carbonate,0,Ethylene Carbonate,0.161050246,LiTFSI,0.141630901,0.141630901,273.15,0.871
Propylene Carbonate,0.772206139,Diethyl Carbonate,0,Ethylene Carbonate,0.223801846,LiTFSI,0.001996008,0.001996008,283.15,0.365
Propylene Carbonate,0.705694364,Diethyl Carbonate,0,Ethylene Carbonate,0.204525311,LiTFSI,0.044890162,0.044890162,283.15,3.67
Propylene Carbonate,0.64726977,Diethyl Carbonate,0,Ethylene Carbonate,0.187592615,LiTFSI,0.082568807,0.082568807,283.15,3.29
Propylene Carbonate,0.598128702,Diethyl Carbonate,0,Ethylene Carbonate,0.173350483,LiTFSI,0.114260407,0.114260407,283.15,2.16
Propylene Carbonate,0.555687951,Diethyl Carbonate,0,Ethylene Carbonate,0.161050246,LiTFSI,0.141630901,0.141630901,283.15,1.34
Propylene Carbonate,0.772206139,Diethyl Carbonate,0,Ethylene Carbonate,0.223801846,LiTFSI,0.001996008,0.001996008,293.15,0.453
Propylene Carbonate,0.705694364,Diethyl Carbonate,0,Ethylene Carbonate,0.204525311,LiTFSI,0.044890162,0.044890162,293.15,4.68
Propylene Carbonate,0.64726977,Diethyl Carbonate,0,Ethylene Carbonate,0.187592615,LiTFSI,0.082568807,0.082568807,293.15,4.34
Propylene Carbonate,0.598128702,Diethyl Carbonate,0,Ethylene Carbonate,0.173350483,LiTFSI,0.114260407,0.114260407,293.15,2.95
Propylene Carbonate,0.555687951,Diethyl Carbonate,0,Ethylene Carbonate,0.161050246,LiTFSI,0.141630901,0.141630901,293.15,1.9
Propylene Carbonate,0.406726423,Fluoroethylene Carbonate,0.587291523,Dimethyl Carbonate,0,LiPF6,0.002991027,0.002991027,243.15,0.0783
Propylene Carbonate,0.37020516,Fluoroethylene Carbonate,0.534556745,Dimethyl Carbonate,0,LiPF6,0.047619048,0.047619048,243.15,0.485
Propylene Carbonate,0.338175874,Fluoroethylene Carbonate,0.488308144,Dimethyl Carbonate,0,LiPF6,0.086757991,0.086757991,243.15,0.271
Propylene Carbonate,0.311837548,Fluoroethylene Carbonate,0.450276989,Dimethyl Carbonate,0,LiPF6,0.118942731,0.118942731,243.15,0.107
Propylene Carbonate,0.288479967,Fluoroethylene Carbonate,0.416549871,Dimethyl Carbonate,0,LiPF6,0.147485081,0.147485081,243.15,0.022
Propylene Carbonate,0.406726423,Fluoroethylene Carbonate,0.587291523,Dimethyl Carbonate,0,LiPF6,0.002991027,0.002991027,253.15,0.125
Propylene Carbonate,0.37020516,Fluoroethylene Carbonate,0.534556745,Dimethyl Carbonate,0,LiPF6,0.047619048,0.047619048,253.15,0.987
Propylene Carbonate,0.338175874,Fluoroethylene Carbonate,0.488308144,Dimethyl Carbonate,0,LiPF6,0.086757991,0.086757991,253.15,0.716
Propylene Carbonate,0.311837548,Fluoroethylene Carbonate,0.450276989,Dimethyl Carbonate,0,LiPF6,0.118942731,0.118942731,253.15,0.39
Propylene Carbonate,0.288479967,Fluoroethylene Carbonate,0.416549871,Dimethyl Carbonate,0,LiPF6,0.147485081,0.147485081,253.15,0.144
Propylene Carbonate,0.406726423,Fluoroethylene Carbonate,0.587291523,Dimethyl Carbonate,0,LiPF6,0.002991027,0.002991027,263.15,0.185
Propylene Carbonate,0.37020516,Fluoroethylene Carbonate,0.534556745,Dimethyl Carbonate,0,LiPF6,0.047619048,0.047619048,263.15,1.67
Propylene Carbonate,0.338175874,Fluoroethylene Carbonate,0.488308144,Dimethyl Carbonate,0,LiPF6,0.086757991,0.086757991,263.15,1.42
Propylene Carbonate,0.311837548,Fluoroethylene Carbonate,0.450276989,Dimethyl Carbonate,0,LiPF6,0.118942731,0.118942731,263.15,0.921
Propylene Carbonate,0.288479967,Fluoroethylene Carbonate,0.416549871,Dimethyl Carbonate,0,LiPF6,0.147485081,0.147485081,263.15,0.455
Propylene Carbonate,0.406726423,Fluoroethylene Carbonate,0.587291523,Dimethyl Carbonate,0,LiPF6,0.002991027,0.002991027,273.15,0.258
Propylene Carbonate,0.37020516,Fluoroethylene Carbonate,0.534556745,Dimethyl Carbonate,0,LiPF6,0.047619048,0.047619048,273.15,2.53
Propylene Carbonate,0.338175874,Fluoroethylene Carbonate,0.488308144,Dimethyl Carbonate,0,LiPF6,0.086757991,0.086757991,273.15,2.39
Propylene Carbonate,0.311837548,Fluoroethylene Carbonate,0.450276989,Dimethyl Carbonate,0,LiPF6,0.118942731,0.118942731,273.15,1.71
Propylene Carbonate,0.288479967,Fluoroethylene Carbonate,0.416549871,Dimethyl Carbonate,0,LiPF6,0.147485081,0.147485081,273.15,1
Propylene Carbonate,0.406726423,Fluoroethylene Carbonate,0.587291523,Dimethyl Carbonate,0,LiPF6,0.002991027,0.002991027,283.15,0.344
Propylene Carbonate,0.37020516,Fluoroethylene Carbonate,0.534556745,Dimethyl Carbonate,0,LiPF6,0.047619048,0.047619048,283.15,3.57
Propylene Carbonate,0.338175874,Fluoroethylene Carbonate,0.488308144,Dimethyl Carbonate,0,LiPF6,0.086757991,0.086757991,283.15,3.6
Propylene Carbonate,0.311837548,Fluoroethylene Carbonate,0.450276989,Dimethyl Carbonate,0,LiPF6,0.118942731,0.118942731,283.15,2.77
Propylene Carbonate,0.288479967,Fluoroethylene Carbonate,0.416549871,Dimethyl Carbonate,0,LiPF6,0.147485081,0.147485081,283.15,1.79
Propylene Carbonate,0.406726423,Fluoroethylene Carbonate,0.587291523,Dimethyl Carbonate,0,LiPF6,0.002991027,0.002991027,293.15,0.441
Propylene Carbonate,0.37020516,Fluoroethylene Carbonate,0.534556745,Dimethyl Carbonate,0,LiPF6,0.047619048,0.047619048,293.15,4.77
Propylene Carbonate,0.338175874,Fluoroethylene Carbonate,0.488308144,Dimethyl Carbonate,0,LiPF6,0.086757991,0.086757991,293.15,5.07
Propylene Carbonate,0.311837548,Fluoroethylene Carbonate,0.450276989,Dimethyl Carbonate,0,LiPF6,0.118942731,0.118942731,293.15,4.1
Propylene Carbonate,0.288479967,Fluoroethylene Carbonate,0.416549871,Dimethyl Carbonate,0,LiPF6,0.147485081,0.147485081,293.15,2.84
Fluoroethylene Carbonate,0,Ethylene Carbonate,0.403825914,Dimethyl Carbonate,0.59218207,LiPF6,0.001996008,0.001996008,243.15,0.249
Fluoroethylene Carbonate,0,Ethylene Carbonate,0.372013752,Dimethyl Carbonate,0.54553179,LiPF6,0.041227229,0.041227229,243.15,2.92
Fluoroethylene Carbonate,0,Ethylene Carbonate,0.343990767,Dimethyl Carbonate,0.504438069,LiPF6,0.075785582,0.075785582,243.15,3.04
Fluoroethylene Carbonate,0,Ethylene Carbonate,0.319858684,Dimethyl Carbonate,0.469050081,LiPF6,0.105545617,0.105545617,243.15,1.85
Fluoroethylene Carbonate,0,Ethylene Carbonate,0.29906372,Dimethyl Carbonate,0.438555741,LiPF6,0.131190269,0.131190269,243.15,0.762
Fluoroethylene Carbonate,0,Ethylene Carbonate,0.403825914,Dimethyl Carbonate,0.59218207,LiPF6,0.001996008,0.001996008,253.15,0.323
Fluoroethylene Carbonate,0,Ethylene Carbonate,0.372013752,Dimethyl Carbonate,0.54553179,LiPF6,0.041227229,0.041227229,253.15,3.91
Fluoroethylene Carbonate,0,Ethylene Carbonate,0.343990767,Dimethyl Carbonate,0.504438069,LiPF6,0.075785582,0.075785582,253.15,4.36
Fluoroethylene Carbonate,0,Ethylene Carbonate,0.319858684,Dimethyl Carbonate,0.469050081,LiPF6,0.105545617,0.105545617,253.15,3.04
Fluoroethylene Carbonate,0,Ethylene Carbonate,0.29906372,Dimethyl Carbonate,0.438555741,LiPF6,0.131190269,0.131190269,253.15,1.57
Fluoroethylene Carbonate,0,Ethylene Carbonate,0.403825914,Dimethyl Carbonate,0.59218207,LiPF6,0.001996008,0.001996008,263.15,0.405
Fluoroethylene Carbonate,0,Ethylene Carbonate,0.372013752,Dimethyl Carbonate,0.54553179,LiPF6,0.041227229,0.041227229,263.15,5.04
Fluoroethylene Carbonate,0,Ethylene Carbonate,0.343990767,Dimethyl Carbonate,0.504438069,LiPF6,0.075785582,0.075785582,263.15,5.9
Fluoroethylene Carbonate,0,Ethylene Carbonate,0.319858684,Dimethyl Carbonate,0.469050081,LiPF6,0.105545617,0.105545617,263.15,4.54
