Repository: BattModels/DiffMix-NatCommData

# DiffMix-NatCommData

This is the official data repository for "Differentiable Modeling and Optimization of Non-aqueous Li-based Battery Electrolyte Solutions Using Geometric Deep Learning" published in Nature Communications.

# Citation

Coming soon.

File: training_data/published_AEM_data.csv (part 21 of 82)
sub1_name,x1 (mole fraction),sub2_name,x2 (mole fraction),sub3_name,x3 (mole fraction),salt,x4 (mole fraction),x5 (mole fraction),temperature (K),ionic conductivity (mS/cm)
Fluoroethylene Carbonate,0,Ethylene Carbonate,0.29906372,Dimethyl Carbonate,0.438555741,LiPF6,0.131190269,0.131190269,263.15,2.73
Fluoroethylene Carbonate,0,Ethylene Carbonate,0.403825914,Dimethyl Carbonate,0.59218207,LiPF6,0.001996008,0.001996008,273.15,0.497
Fluoroethylene Carbonate,0,Ethylene Carbonate,0.372013752,Dimethyl Carbonate,0.54553179,LiPF6,0.041227229,0.041227229,273.15,6.31
Fluoroethylene Carbonate,0,Ethylene Carbonate,0.343990767,Dimethyl Carbonate,0.504438069,LiPF6,0.075785582,0.075785582,273.15,7.68
Fluoroethylene Carbonate,0,Ethylene Carbonate,0.319858684,Dimethyl Carbonate,0.469050081,LiPF6,0.105545617,0.105545617,273.15,6.33
Fluoroethylene Carbonate,0,Ethylene Carbonate,0.29906372,Dimethyl Carbonate,0.438555741,LiPF6,0.131190269,0.131190269,273.15,4.22
Fluoroethylene Carbonate,0,Ethylene Carbonate,0.403825914,Dimethyl Carbonate,0.59218207,LiPF6,0.001996008,0.001996008,283.15,0.595
Fluoroethylene Carbonate,0,Ethylene Carbonate,0.372013752,Dimethyl Carbonate,0.54553179,LiPF6,0.041227229,0.041227229,283.15,7.71
Fluoroethylene Carbonate,0,Ethylene Carbonate,0.343990767,Dimethyl Carbonate,0.504438069,LiPF6,0.075785582,0.075785582,283.15,9.67
Fluoroethylene Carbonate,0,Ethylene Carbonate,0.319858684,Dimethyl Carbonate,0.469050081,LiPF6,0.105545617,0.105545617,283.15,8.4
Fluoroethylene Carbonate,0,Ethylene Carbonate,0.29906372,Dimethyl Carbonate,0.438555741,LiPF6,0.131190269,0.131190269,283.15,6.04
Fluoroethylene Carbonate,0,Ethylene Carbonate,0.403825914,Dimethyl Carbonate,0.59218207,LiPF6,0.001996008,0.001996008,293.15,0.7
Fluoroethylene Carbonate,0,Ethylene Carbonate,0.372013752,Dimethyl Carbonate,0.54553179,LiPF6,0.041227229,0.041227229,293.15,9.22
Fluoroethylene Carbonate,0,Ethylene Carbonate,0.343990767,Dimethyl Carbonate,0.504438069,LiPF6,0.075785582,0.075785582,293.15,11.8
Fluoroethylene Carbonate,0,Ethylene Carbonate,0.319858684,Dimethyl Carbonate,0.469050081,LiPF6,0.105545617,0.105545617,293.15,10.7
Fluoroethylene Carbonate,0,Ethylene Carbonate,0.29906372,Dimethyl Carbonate,0.438555741,LiPF6,0.131190269,0.131190269,293.15,8.18
Propylene Carbonate,0,Diethyl Carbonate,0.530342559,Dimethyl Carbonate,0.463675387,LiPF6,0.002991027,0.002991027,243.15,0.0716
Propylene Carbonate,0,Diethyl Carbonate,0.48272141,Dimethyl Carbonate,0.422040495,LiPF6,0.047619048,0.047619048,243.15,1.03
Propylene Carbonate,0,Diethyl Carbonate,0.440957481,Dimethyl Carbonate,0.385526537,LiPF6,0.086757991,0.086757991,243.15,1.92
Propylene Carbonate,0,Diethyl Carbonate,0.405786567,Dimethyl Carbonate,0.354776813,LiPF6,0.11971831,0.11971831,243.15,1.76
Propylene Carbonate,0,Diethyl Carbonate,0.375382658,Dimethyl Carbonate,0.328194855,LiPF6,0.148211244,0.148211244,243.15,0.773
Propylene Carbonate,0,Diethyl Carbonate,0.530342559,Dimethyl Carbonate,0.463675387,LiPF6,0.002991027,0.002991027,253.15,0.0839
Propylene Carbonate,0,Diethyl Carbonate,0.48272141,Dimethyl Carbonate,0.422040495,LiPF6,0.047619048,0.047619048,253.15,1.26
Propylene Carbonate,0,Diethyl Carbonate,0.440957481,Dimethyl Carbonate,0.385526537,LiPF6,0.086757991,0.086757991,253.15,2.4
Propylene Carbonate,0,Diethyl Carbonate,0.405786567,Dimethyl Carbonate,0.354776813,LiPF6,0.11971831,0.11971831,253.15,2.39
Propylene Carbonate,0,Diethyl Carbonate,0.375382658,Dimethyl Carbonate,0.328194855,LiPF6,0.148211244,0.148211244,253.15,1.24
Propylene Carbonate,0,Diethyl Carbonate,0.530342559,Dimethyl Carbonate,0.463675387,LiPF6,0.002991027,0.002991027,263.15,0.0976
Propylene Carbonate,0,Diethyl Carbonate,0.48272141,Dimethyl Carbonate,0.422040495,LiPF6,0.047619048,0.047619048,263.15,1.53
Propylene Carbonate,0,Diethyl Carbonate,0.440957481,Dimethyl Carbonate,0.385526537,LiPF6,0.086757991,0.086757991,263.15,2.96
Propylene Carbonate,0,Diethyl Carbonate,0.405786567,Dimethyl Carbonate,0.354776813,LiPF6,0.11971831,0.11971831,263.15,3.14
Propylene Carbonate,0,Diethyl Carbonate,0.375382658,Dimethyl Carbonate,0.328194855,LiPF6,0.148211244,0.148211244,263.15,1.88
Propylene Carbonate,0,Diethyl Carbonate,0.530342559,Dimethyl Carbonate,0.463675387,LiPF6,0.002991027,0.002991027,273.15,0.113
Propylene Carbonate,0,Diethyl Carbonate,0.48272141,Dimethyl Carbonate,0.422040495,LiPF6,0.047619048,0.047619048,273.15,1.83
Propylene Carbonate,0,Diethyl Carbonate,0.440957481,Dimethyl Carbonate,0.385526537,LiPF6,0.086757991,0.086757991,273.15,3.61
Propylene Carbonate,0,Diethyl Carbonate,0.405786567,Dimethyl Carbonate,0.354776813,LiPF6,0.11971831,0.11971831,273.15,4.02
Propylene Carbonate,0,Diethyl Carbonate,0.375382658,Dimethyl Carbonate,0.328194855,LiPF6,0.148211244,0.148211244,273.15,2.7
Propylene Carbonate,0,Diethyl Carbonate,0.530342559,Dimethyl Carbonate,0.463675387,LiPF6,0.002991027,0.002991027,283.15,0.129
Propylene Carbonate,0,Diethyl Carbonate,0.48272141,Dimethyl Carbonate,0.422040495,LiPF6,0.047619048,0.047619048,283.15,2.18
Propylene Carbonate,0,Diethyl Carbonate,0.440957481,Dimethyl Carbonate,0.385526537,LiPF6,0.086757991,0.086757991,283.15,4.32
Propylene Carbonate,0,Diethyl Carbonate,0.405786567,Dimethyl Carbonate,0.354776813,LiPF6,0.11971831,0.11971831,283.15,5.03
Propylene Carbonate,0,Diethyl Carbonate,0.375382658,Dimethyl Carbonate,0.328194855,LiPF6,0.148211244,0.148211244,283.15,3.72
Propylene Carbonate,0,Diethyl Carbonate,0.530342559,Dimethyl Carbonate,0.463675387,LiPF6,0.002991027,0.002991027,293.15,0.148
Propylene Carbonate,0,Diethyl Carbonate,0.48272141,Dimethyl Carbonate,0.422040495,LiPF6,0.047619048,0.047619048,293.15,2.59
Propylene Carbonate,0,Diethyl Carbonate,0.440957481,Dimethyl Carbonate,0.385526537,LiPF6,0.086757991,0.086757991,293.15,5.13
Propylene Carbonate,0,Diethyl Carbonate,0.405786567,Dimethyl Carbonate,0.354776813,LiPF6,0.11971831,0.11971831,293.15,6.18
Propylene Carbonate,0,Diethyl Carbonate,0.375382658,Dimethyl Carbonate,0.328194855,LiPF6,0.148211244,0.148211244,293.15,4.96
Propylene Carbonate,0.201931929,Ethyl Methyl Carbonate,0.792086017,Dimethyl Carbonate,0,LiPF6,0.002991027,0.002991027,243.15,0.189
Propylene Carbonate,0.184168689,Ethyl Methyl Carbonate,0.722409004,Dimethyl Carbonate,0,LiPF6,0.046711153,0.046711153,243.15,2.48
Propylene Carbonate,0.16823705,Ethyl Methyl Carbonate,0.659916515,Dimethyl Carbonate,0,LiPF6,0.085923218,0.085923218,243.15,2.84
Propylene Carbonate,0.154821409,Ethyl Methyl Carbonate,0.607293129,Dimethyl Carbonate,0,LiPF6,0.118942731,0.118942731,243.15,1.88
Propylene Carbonate,0.143520353,Ethyl Methyl Carbonate,0.562964289,Dimethyl Carbonate,0,LiPF6,0.146757679,0.146757679,243.15,0.855
Propylene Carbonate,0.201931929,Ethyl Methyl Carbonate,0.792086017,Dimethyl Carbonate,0,LiPF6,0.002991027,0.002991027,253.15,0.23
Propylene Carbonate,0.184168689,Ethyl Methyl Carbonate,0.722409004,Dimethyl Carbonate,0,LiPF6,0.046711153,0.046711153,253.15,3.03
Propylene Carbonate,0.16823705,Ethyl Methyl Carbonate,0.659916515,Dimethyl Carbonate,0,LiPF6,0.085923218,0.085923218,253.15,3.62
Propylene Carbonate,0.154821409,Ethyl Methyl Carbonate,0.607293129,Dimethyl Carbonate,0,LiPF6,0.118942731,0.118942731,253.15,2.65
Propylene Carbonate,0.143520353,Ethyl Methyl Carbonate,0.562964289,Dimethyl Carbonate,0,LiPF6,0.146757679,0.146757679,253.15,1.38
Propylene Carbonate,0.201931929,Ethyl Methyl Carbonate,0.792086017,Dimethyl Carbonate,0,LiPF6,0.002991027,0.002991027,263.15,0.274
Propylene Carbonate,0.184168689,Ethyl Methyl Carbonate,0.722409004,Dimethyl Carbonate,0,LiPF6,0.046711153,0.046711153,263.15,3.61
Propylene Carbonate,0.16823705,Ethyl Methyl Carbonate,0.659916515,Dimethyl Carbonate,0,LiPF6,0.085923218,0.085923218,263.15,4.45
Propylene Carbonate,0.154821409,Ethyl Methyl Carbonate,0.607293129,Dimethyl Carbonate,0,LiPF6,0.118942731,0.118942731,263.15,3.52
Propylene Carbonate,0.143520353,Ethyl Methyl Carbonate,0.562964289,Dimethyl Carbonate,0,LiPF6,0.146757679,0.146757679,263.15,2.04
Propylene Carbonate,0.201931929,Ethyl Methyl Carbonate,0.792086017,Dimethyl Carbonate,0,LiPF6,0.002991027,0.002991027,273.15,0.319
Propylene Carbonate,0.184168689,Ethyl Methyl Carbonate,0.722409004,Dimethyl Carbonate,0,LiPF6,0.046711153,0.046711153,273.15,4.21
Propylene Carbonate,0.16823705,Ethyl Methyl Carbonate,0.659916515,Dimethyl Carbonate,0,LiPF6,0.085923218,0.085923218,273.15,5.34
Propylene Carbonate,0.154821409,Ethyl Methyl Carbonate,0.607293129,Dimethyl Carbonate,0,LiPF6,0.118942731,0.118942731,273.15,4.49
Propylene Carbonate,0.143520353,Ethyl Methyl Carbonate,0.562964289,Dimethyl Carbonate,0,LiPF6,0.146757679,0.146757679,273.15,2.84
Propylene Carbonate,0.201931929,Ethyl Methyl Carbonate,0.792086017,Dimethyl Carbonate,0,LiPF6,0.002991027,0.002991027,283.15,0.367
Propylene Carbonate,0.184168689,Ethyl Methyl Carbonate,0.722409004,Dimethyl Carbonate,0,LiPF6,0.046711153,0.046711153,283.15,4.83
Propylene Carbonate,0.16823705,Ethyl Methyl Carbonate,0.659916515,Dimethyl Carbonate,0,LiPF6,0.085923218,0.085923218,283.15,6.29
Propylene Carbonate,0.154821409,Ethyl Methyl Carbonate,0.607293129,Dimethyl Carbonate,0,LiPF6,0.118942731,0.118942731,283.15,5.57
Propylene Carbonate,0.143520353,Ethyl Methyl Carbonate,0.562964289,Dimethyl Carbonate,0,LiPF6,0.146757679,0.146757679,283.15,3.78
Propylene Carbonate,0.201931929,Ethyl Methyl Carbonate,0.792086017,Dimethyl Carbonate,0,LiPF6,0.002991027,0.002991027,293.15,0.418
Propylene Carbonate,0.184168689,Ethyl Methyl Carbonate,0.722409004,Dimethyl Carbonate,0,LiPF6,0.046711153,0.046711153,293.15,5.49
Propylene Carbonate,0.16823705,Ethyl Methyl Carbonate,0.659916515,Dimethyl Carbonate,0,LiPF6,0.085923218,0.085923218,293.15,7.3
Propylene Carbonate,0.154821409,Ethyl Methyl Carbonate,0.607293129,Dimethyl Carbonate,0,LiPF6,0.118942731,0.118942731,293.15,6.76
Propylene Carbonate,0.143520353,Ethyl Methyl Carbonate,0.562964289,Dimethyl Carbonate,0,LiPF6,0.146757679,0.146757679,293.15,4.85
Diethyl Carbonate,0.546627203,Fluoroethylene Carbonate,0.202963844,Ethylene Carbonate,0.244426899,LiPF6,0.002991027,0.002991027,243.15,0.131
Diethyl Carbonate,0.496547171,Fluoroethylene Carbonate,0.184369021,Ethylene Carbonate,0.222033379,LiPF6,0.048525214,0.048525214,243.15,1.15
Diethyl Carbonate,0.451753174,Fluoroethylene Carbonate,0.167736915,Ethylene Carbonate,0.202003535,LiPF6,0.089253188,0.089253188,243.15,0.72
Diethyl Carbonate,0.414849542,Fluoroethylene Carbonate,0.154034518,Ethylene Carbonate,0.185501904,LiPF6,0.122807018,0.122807018,243.15,0.181
Diethyl Carbonate,0.383728046,Fluoroethylene Carbonate,0.14247904,Ethylene Carbonate,0.171585783,LiPF6,0.151103565,0.151103565,243.15,0.0107
Diethyl Carbonate,0.546627203,Fluoroethylene Carbonate,0.202963844,Ethylene Carbonate,0.244426899,LiPF6,0.002991027,0.002991027,253.15,0.183
Diethyl Carbonate,0.496547171,Fluoroethylene Carbonate,0.184369021,Ethylene Carbonate,0.222033379,LiPF6,0.048525214,0.048525214,253.15,1.74
Diethyl Carbonate,0.451753174,Fluoroethylene Carbonate,0.167736915,Ethylene Carbonate,0.202003535,LiPF6,0.089253188,0.089253188,253.15,1.34
Diethyl Carbonate,0.414849542,Fluoroethylene Carbonate,0.154034518,Ethylene Carbonate,0.185501904,LiPF6,0.122807018,0.122807018,253.15,0.549
Diethyl Carbonate,0.383728046,Fluoroethylene Carbonate,0.14247904,Ethylene Carbonate,0.171585783,LiPF6,0.151103565,0.151103565,253.15,0.0985
Diethyl Carbonate,0.546627203,Fluoroethylene Carbonate,0.202963844,Ethylene Carbonate,0.244426899,LiPF6,0.002991027,0.002991027,263.15,0.244
Diethyl Carbonate,0.496547171,Fluoroethylene Carbonate,0.184369021,Ethylene Carbonate,0.222033379,LiPF6,0.048525214,0.048525214,263.15,2.46
Diethyl Carbonate,0.451753174,Fluoroethylene Carbonate,0.167736915,Ethylene Carbonate,0.202003535,LiPF6,0.089253188,0.089253188,263.15,2.17
Diethyl Carbonate,0.414849542,Fluoroethylene Carbonate,0.154034518,Ethylene Carbonate,0.185501904,LiPF6,0.122807018,0.122807018,263.15,1.16
Diethyl Carbonate,0.383728046,Fluoroethylene Carbonate,0.14247904,Ethylene Carbonate,0.171585783,LiPF6,0.151103565,0.151103565,263.15,0.361
Diethyl Carbonate,0.546627203,Fluoroethylene Carbonate,0.202963844,Ethylene Carbonate,0.244426899,LiPF6,0.002991027,0.002991027,273.15,0.315
Diethyl Carbonate,0.496547171,Fluoroethylene Carbonate,0.184369021,Ethylene Carbonate,0.222033379,LiPF6,0.048525214,0.048525214,273.15,3.3
Diethyl Carbonate,0.451753174,Fluoroethylene Carbonate,0.167736915,Ethylene Carbonate,0.202003535,LiPF6,0.089253188,0.089253188,273.15,3.18
Diethyl Carbonate,0.414849542,Fluoroethylene Carbonate,0.154034518,Ethylene Carbonate,0.185501904,LiPF6,0.122807018,0.122807018,273.15,2.02
Diethyl Carbonate,0.383728046,Fluoroethylene Carbonate,0.14247904,Ethylene Carbonate,0.171585783,LiPF6,0.151103565,0.151103565,273.15,0.855
Diethyl Carbonate,0.546627203,Fluoroethylene Carbonate,0.202963844,Ethylene Carbonate,0.244426899,LiPF6,0.002991027,0.002991027,283.15,0.393
Diethyl Carbonate,0.496547171,Fluoroethylene Carbonate,0.184369021,Ethylene Carbonate,0.222033379,LiPF6,0.048525214,0.048525214,283.15,4.27
Diethyl Carbonate,0.451753174,Fluoroethylene Carbonate,0.167736915,Ethylene Carbonate,0.202003535,LiPF6,0.089253188,0.089253188,283.15,4.38
Diethyl Carbonate,0.414849542,Fluoroethylene Carbonate,0.154034518,Ethylene Carbonate,0.185501904,LiPF6,0.122807018,0.122807018,283.15,3.11
Diethyl Carbonate,0.383728046,Fluoroethylene Carbonate,0.14247904,Ethylene Carbonate,0.171585783,LiPF6,0.151103565,0.151103565,283.15,1.6
Diethyl Carbonate,0.546627203,Fluoroethylene Carbonate,0.202963844,Ethylene Carbonate,0.244426899,LiPF6,0.002991027,0.002991027,293.15,0.48
Diethyl Carbonate,0.496547171,Fluoroethylene Carbonate,0.184369021,Ethylene Carbonate,0.222033379,LiPF6,0.048525214,0.048525214,293.15,5.34
Diethyl Carbonate,0.451753174,Fluoroethylene Carbonate,0.167736915,Ethylene Carbonate,0.202003535,LiPF6,0.089253188,0.089253188,293.15,5.75
Diethyl Carbonate,0.414849542,Fluoroethylene Carbonate,0.154034518,Ethylene Carbonate,0.185501904,LiPF6,0.122807018,0.122807018,293.15,4.41
Diethyl Carbonate,0.383728046,Fluoroethylene Carbonate,0.14247904,Ethylene Carbonate,0.171585783,LiPF6,0.151103565,0.151103565,293.15,2.59
Diethyl Carbonate,0.15646097,Fluoroethylene Carbonate,0,Ethylene Carbonate,0.839547014,LiTFSI,0.001996008,0.001996008,243.15,0.125
Diethyl Carbonate,0.143846928,Fluoroethylene Carbonate,0,Ethylene Carbonate,0.771861884,LiTFSI,0.042145594,0.042145594,243.15,1.08
Diethyl Carbonate,0.132475191,Fluoroethylene Carbonate,0,Ethylene Carbonate,0.710842781,LiTFSI,0.078341014,0.078341014,243.15,0.745
Diethyl Carbonate,0.122926313,Fluoroethylene Carbonate,0,Ethylene Carbonate,0.659604881,LiTFSI,0.108734403,0.108734403,243.15,0.328
Diethyl Carbonate,0.114455697,Fluoroethylene Carbonate,0,Ethylene Carbonate,0.614152773,LiTFSI,0.135695765,0.135695765,243.15,0.119
Diethyl Carbonate,0.15646097,Fluoroethylene Carbonate,0,Ethylene Carbonate,0.839547014,LiTFSI,0.001996008,0.001996008,253.15,0.183
Diethyl Carbonate,0.143846928,Fluoroethylene Carbonate,0,Ethylene Carbonate,0.771861884,LiTFSI,0.042145594,0.042145594,253.15,1.73
Diethyl Carbonate,0.132475191,Fluoroethylene Carbonate,0,Ethylene Carbonate,0.710842781,LiTFSI,0.078341014,0.078341014,253.15,1.37
Diethyl Carbonate,0.122926313,Fluoroethylene Carbonate,0,Ethylene Carbonate,0.659604881,LiTFSI,0.108734403,0.108734403,253.15,0.737
Diethyl Carbonate,0.114455697,Fluoroethylene Carbonate,0,Ethylene Carbonate,0.614152773,LiTFSI,0.135695765,0.135695765,253.15,0.338
Diethyl Carbonate,0.15646097,Fluoroethylene Carbonate,0,Ethylene Carbonate,0.839547014,LiTFSI,0.001996008,0.001996008,263.15,0.255
Diethyl Carbonate,0.143846928,Fluoroethylene Carbonate,0,Ethylene Carbonate,0.771861884,LiTFSI,0.042145594,0.042145594,263.15,2.56
Diethyl Carbonate,0.132475191,Fluoroethylene Carbonate,0,Ethylene Carbonate,0.710842781,LiTFSI,0.078341014,0.078341014,263.15,2.22
Diethyl Carbonate,0.122926313,Fluoroethylene Carbonate,0,Ethylene Carbonate,0.659604881,LiTFSI,0.108734403,0.108734403,263.15,1.34
Diethyl Carbonate,0.114455697,Fluoroethylene Carbonate,0,Ethylene Carbonate,0.614152773,LiTFSI,0.135695765,0.135695765,263.15,0.709
Diethyl Carbonate,0.15646097,Fluoroethylene Carbonate,0,Ethylene Carbonate,0.839547014,LiTFSI,0.001996008,0.001996008,273.15,0.341
Diethyl Carbonate,0.143846928,Fluoroethylene Carbonate,0,Ethylene Carbonate,0.771861884,LiTFSI,0.042145594,0.042145594,273.15,3.54
Diethyl Carbonate,0.132475191,Fluoroethylene Carbonate,0,Ethylene Carbonate,0.710842781,LiTFSI,0.078341014,0.078341014,273.15,3.27
Diethyl Carbonate,0.122926313,Fluoroethylene Carbonate,0,Ethylene Carbonate,0.659604881,LiTFSI,0.108734403,0.108734403,273.15,2.14
Diethyl Carbonate,0.114455697,Fluoroethylene Carbonate,0,Ethylene Carbonate,0.614152773,LiTFSI,0.135695765,0.135695765,273.15,1.25
Diethyl Carbonate,0.15646097,Fluoroethylene Carbonate,0,Ethylene Carbonate,0.839547014,LiTFSI,0.001996008,0.001996008,283.15,0.438
Diethyl Carbonate,0.143846928,Fluoroethylene Carbonate,0,Ethylene Carbonate,0.771861884,LiTFSI,0.042145594,0.042145594,283.15,4.69
Diethyl Carbonate,0.132475191,Fluoroethylene Carbonate,0,Ethylene Carbonate,0.710842781,LiTFSI,0.078341014,0.078341014,283.15,4.52
Diethyl Carbonate,0.122926313,Fluoroethylene Carbonate,0,Ethylene Carbonate,0.659604881,LiTFSI,0.108734403,0.108734403,283.15,3.13
Diethyl Carbonate,0.114455697,Fluoroethylene Carbonate,0,Ethylene Carbonate,0.614152773,LiTFSI,0.135695765,0.135695765,283.15,1.95
Diethyl Carbonate,0.15646097,Fluoroethylene Carbonate,0,Ethylene Carbonate,0.839547014,LiTFSI,0.001996008,0.001996008,293.15,0.546
Diethyl Carbonate,0.143846928,Fluoroethylene Carbonate,0,Ethylene Carbonate,0.771861884,LiTFSI,0.042145594,0.042145594,293.15,5.97
Diethyl Carbonate,0.132475191,Fluoroethylene Carbonate,0,Ethylene Carbonate,0.710842781,LiTFSI,0.078341014,0.078341014,293.15,5.94
Diethyl Carbonate,0.122926313,Fluoroethylene Carbonate,0,Ethylene Carbonate,0.659604881,LiTFSI,0.108734403,0.108734403,293.15,4.3
Diethyl Carbonate,0.114455697,Fluoroethylene Carbonate,0,Ethylene Carbonate,0.614152773,LiTFSI,0.135695765,0.135695765,293.15,2.79
Propylene Carbonate,0,Ethyl Methyl Carbonate,0.177134771,Dimethyl Carbonate,0.818873213,LiTFSI,0.001996008,0.001996008,243.15,0.0982
Propylene Carbonate,0,Ethyl Methyl Carbonate,0.162853986,Dimethyl Carbonate,0.752854826,LiTFSI,0.042145594,0.042145594,243.15,1.79
Propylene Carbonate,0,Ethyl Methyl Carbonate,0.149979657,Dimethyl Carbonate,0.693338315,LiTFSI,0.078341014,0.078341014,243.15,3.15
Propylene Carbonate,0,Ethyl Methyl Carbonate,0.139169049,Dimethyl Carbonate,0.643362145,LiTFSI,0.108734403,0.108734403,243.15,3.39
Propylene Carbonate,0,Ethyl Methyl Carbonate,0.129845114,Dimethyl Carbonate,0.600258692,LiTFSI,0.134948097,0.134948097,243.15,2.84
Propylene Carbonate,0,Ethyl Methyl Carbonate,0.177134771,Dimethyl Carbonate,0.818873213,LiTFSI,0.001996008,0.001996008,253.15,0.121
Propylene Carbonate,0,Ethyl Methyl Carbonate,0.162853986,Dimethyl Carbonate,0.752854826,LiTFSI,0.042145594,0.042145594,253.15,2.17
Propylene Carbonate,0,Ethyl Methyl Carbonate,0.149979657,Dimethyl Carbonate,0.693338315,LiTFSI,0.078341014,0.078341014,253.15,3.92
Propylene Carbonate,0,Ethyl Methyl Carbonate,0.139169049,Dimethyl Carbonate,0.643362145,LiTFSI,0.108734403,0.108734403,253.15,4.33
Propylene Carbonate,0,Ethyl Methyl Carbonate,0.129845114,Dimethyl Carbonate,0.600258692,LiTFSI,0.134948097,0.134948097,253.15,3.77
Propylene Carbonate,0,Ethyl Methyl Carbonate,0.177134771,Dimethyl Carbonate,0.818873213,LiTFSI,0.001996008,0.001996008,263.15,0.146
Propylene Carbonate,0,Ethyl Methyl Carbonate,0.162853986,Dimethyl Carbonate,0.752854826,LiTFSI,0.042145594,0.042145594,263.15,2.63
Propylene Carbonate,0,Ethyl Methyl Carbonate,0.149979657,Dimethyl Carbonate,0.693338315,LiTFSI,0.078341014,0.078341014,263.15,4.81
Propylene Carbonate,0,Ethyl Methyl Carbonate,0.139169049,Dimethyl Carbonate,0.643362145,LiTFSI,0.108734403,0.108734403,263.15,5.41
Propylene Carbonate,0,Ethyl Methyl Carbonate,0.129845114,Dimethyl Carbonate,0.600258692,LiTFSI,0.134948097,0.134948097,263.15,4.89
Propylene Carbonate,0,Ethyl Methyl Carbonate,0.177134771,Dimethyl Carbonate,0.818873213,LiTFSI,0.001996008,0.001996008,273.15,0.173
Propylene Carbonate,0,Ethyl Methyl Carbonate,0.162853986,Dimethyl Carbonate,0.752854826,LiTFSI,0.042145594,0.042145594,273.15,3.13
Propylene Carbonate,0,Ethyl Methyl Carbonate,0.149979657,Dimethyl Carbonate,0.693338315,LiTFSI,0.078341014,0.078341014,273.15,5.77
Propylene Carbonate,0,Ethyl Methyl Carbonate,0.139169049,Dimethyl Carbonate,0.643362145,LiTFSI,0.108734403,0.108734403,273.15,6.66
Propylene Carbonate,0,Ethyl Methyl Carbonate,0.129845114,Dimethyl Carbonate,0.600258692,LiTFSI,0.134948097,0.134948097,273.15,6.11
Propylene Carbonate,0,Ethyl Methyl Carbonate,0.177134771,Dimethyl Carbonate,0.818873213,LiTFSI,0.001996008,0.001996008,283.15,0.203
Propylene Carbonate,0,Ethyl Methyl Carbonate,0.162853986,Dimethyl Carbonate,0.752854826,LiTFSI,0.042145594,0.042145594,283.15,3.69
Propylene Carbonate,0,Ethyl Methyl Carbonate,0.149979657,Dimethyl Carbonate,0.693338315,LiTFSI,0.078341014,0.078341014,283.15,6.88
Propylene Carbonate,0,Ethyl Methyl Carbonate,0.139169049,Dimethyl Carbonate,0.643362145,LiTFSI,0.108734403,0.108734403,283.15,8.04
Propylene Carbonate,0,Ethyl Methyl Carbonate,0.129845114,Dimethyl Carbonate,0.600258692,LiTFSI,0.134948097,0.134948097,283.15,7.57
Propylene Carbonate,0,Ethyl Methyl Carbonate,0.177134771,Dimethyl Carbonate,0.818873213,LiTFSI,0.001996008,0.001996008,293.15,0.235
Propylene Carbonate,0,Ethyl Methyl Carbonate,0.162853986,Dimethyl Carbonate,0.752854826,LiTFSI,0.042145594,0.042145594,293.15,4.28
Propylene Carbonate,0,Ethyl Methyl Carbonate,0.149979657,Dimethyl Carbonate,0.693338315,LiTFSI,0.078341014,0.078341014,293.15,8.09
Propylene Carbonate,0,Ethyl Methyl Carbonate,0.139169049,Dimethyl Carbonate,0.643362145,LiTFSI,0.108734403,0.108734403,293.15,9.56
Propylene Carbonate,0,Ethyl Methyl Carbonate,0.129845114,Dimethyl Carbonate,0.600258692,LiTFSI,0.134948097,0.134948097,293.15,9.15
Propylene Carbonate,0,Fluoroethylene Carbonate,0.552460403,Ethylene Carbonate,0.443547581,LiTFSI,0.001996008,0.001996008,243.15,0.0772
Propylene Carbonate,0,Fluoroethylene Carbonate,0.504875801,Ethylene Carbonate,0.405343875,LiTFSI,0.044890162,0.044890162,243.15,0.586
Propylene Carbonate,0,Fluoroethylene Carbonate,0.464011595,Ethylene Carbonate,0.372535696,LiTFSI,0.081726354,0.081726354,243.15,0.354
Propylene Carbonate,0,Fluoroethylene Carbonate,0.428791059,Ethylene Carbonate,0.344258586,LiTFSI,0.113475177,0.113475177,243.15,0.161
Propylene Carbonate,0,Fluoroethylene Carbonate,0.398374593,Ethylene Carbonate,0.319838465,LiTFSI,0.140893471,0.140893471,243.15,0.0658
Propylene Carbonate,0,Fluoroethylene Carbonate,0.552460403,Ethylene Carbonate,0.443547581,LiTFSI,0.001996008,0.001996008,253.15,0.122
Propylene Carbonate,0,Fluoroethylene Carbonate,0.504875801,Ethylene Carbonate,0.405343875,LiTFSI,0.044890162,0.044890162,253.15,1.09
Propylene Carbonate,0,Fluoroethylene Carbonate,0.464011595,Ethylene Carbonate,0.372535696,LiTFSI,0.081726354,0.081726354,253.15,0.805
Propylene Carbonate,0,Fluoroethylene Carbonate,0.428791059,Ethylene Carbonate,0.344258586,LiTFSI,0.113475177,0.113475177,253.15,0.452
Propylene Carbonate,0,Fluoroethylene Carbonate,0.398374593,Ethylene Carbonate,0.319838465,LiTFSI,0.140893471,0.140893471,253.15,0.239
Propylene Carbonate,0,Fluoroethylene Carbonate,0.552460403,Ethylene Carbonate,0.443547581,LiTFSI,0.001996008,0.001996008,263.15,0.182
Propylene Carbonate,0,Fluoroethylene Carbonate,0.504875801,Ethylene Carbonate,0.405343875,LiTFSI,0.044890162,0.044890162,263.15,1.77
Propylene Carbonate,0,Fluoroethylene Carbonate,0.464011595,Ethylene Carbonate,0.372535696,LiTFSI,0.081726354,0.081726354,263.15,1.48
Propylene Carbonate,0,Fluoroethylene Carbonate,0.428791059,Ethylene Carbonate,0.344258586,LiTFSI,0.113475177,0.113475177,263.15,0.935
Propylene Carbonate,0,Fluoroethylene Carbonate,0.398374593,Ethylene Carbonate,0.319838465,LiTFSI,0.140893471,0.140893471,263.15,0.566
Propylene Carbonate,0,Fluoroethylene Carbonate,0.552460403,Ethylene Carbonate,0.443547581,LiTFSI,0.001996008,0.001996008,273.15,0.255
Propylene Carbonate,0,Fluoroethylene Carbonate,0.504875801,Ethylene Carbonate,0.405343875,LiTFSI,0.044890162,0.044890162,273.15,2.64
Propylene Carbonate,0,Fluoroethylene Carbonate,0.464011595,Ethylene Carbonate,0.372535696,LiTFSI,0.081726354,0.081726354,273.15,2.38
Propylene Carbonate,0,Fluoroethylene Carbonate,0.428791059,Ethylene Carbonate,0.344258586,LiTFSI,0.113475177,0.113475177,273.15,1.61
Propylene Carbonate,0,Fluoroethylene Carbonate,0.398374593,Ethylene Carbonate,0.319838465,LiTFSI,0.140893471,0.140893471,273.15,1.06
Propylene Carbonate,0,Fluoroethylene Carbonate,0.552460403,Ethylene Carbonate,0.443547581,LiTFSI,0.001996008,0.001996008,283.15,0.343
Propylene Carbonate,0,Fluoroethylene Carbonate,0.504875801,Ethylene Carbonate,0.405343875,LiTFSI,0.044890162,0.044890162,283.15,3.69
Propylene Carbonate,0,Fluoroethylene Carbonate,0.464011595,Ethylene Carbonate,0.372535696,LiTFSI,0.081726354,0.081726354,283.15,3.51
Propylene Carbonate,0,Fluoroethylene Carbonate,0.428791059,Ethylene Carbonate,0.344258586,LiTFSI,0.113475177,0.113475177,283.15,2.48
Propylene Carbonate,0,Fluoroethylene Carbonate,0.398374593,Ethylene Carbonate,0.319838465,LiTFSI,0.140893471,0.140893471,283.15,1.71
Propylene Carbonate,0,Fluoroethylene Carbonate,0.552460403,Ethylene Carbonate,0.443547581,LiTFSI,0.001996008,0.001996008,293.15,0.444
Propylene Carbonate,0,Fluoroethylene Carbonate,0.504875801,Ethylene Carbonate,0.405343875,LiTFSI,0.044890162,0.044890162,293.15,4.9
Propylene Carbonate,0,Fluoroethylene Carbonate,0.464011595,Ethylene Carbonate,0.372535696,LiTFSI,0.081726354,0.081726354,293.15,4.83
Propylene Carbonate,0,Fluoroethylene Carbonate,0.428791059,Ethylene Carbonate,0.344258586,LiTFSI,0.113475177,0.113475177,293.15,3.52
Propylene Carbonate,0,Fluoroethylene Carbonate,0.398374593,Ethylene Carbonate,0.319838465,LiTFSI,0.140893471,0.140893471,293.15,2.51
Fluoroethylene Carbonate,0.393194995,Ethyl Methyl Carbonate,0.600822951,Dimethyl Carbonate,0,LiTFSI,0.002991027,0.002991027,243.15,0.233
Fluoroethylene Carbonate,0.357888762,Ethyl Methyl Carbonate,0.546873143,Dimethyl Carbonate,0,LiTFSI,0.047619048,0.047619048,243.15,2.35
Fluoroethylene Carbonate,0.326925062,Ethyl Methyl Carbonate,0.499558956,Dimethyl Carbonate,0,LiTFSI,0.086757991,0.086757991,243.15,2.11
Fluoroethylene Carbonate,0.300849412,Ethyl Methyl Carbonate,0.459713969,Dimethyl Carbonate,0,LiTFSI,0.11971831,0.11971831,243.15,1.38
Fluoroethylene Carbonate,0.278882494,Ethyl Methyl Carbonate,0.426147345,Dimethyl Carbonate,0,LiTFSI,0.147485081,0.147485081,243.15,0.805
Fluoroethylene Carbonate,0.393194995,Ethyl Methyl Carbonate,0.600822951,Dimethyl Carbonate,0,LiTFSI,0.002991027,0.002991027,253.15,0.303
Fluoroethylene Carbonate,0.357888762,Ethyl Methyl Carbonate,0.546873143,Dimethyl Carbonate,0,LiTFSI,0.047619048,0.047619048,253.15,3.17
Fluoroethylene Carbonate,0.326925062,Ethyl Methyl Carbonate,0.499558956,Dimethyl Carbonate,0,LiTFSI,0.086757991,0.086757991,253.15,3
Fluoroethylene Carbonate,0.300849412,Ethyl Methyl Carbonate,0.459713969,Dimethyl Carbonate,0,LiTFSI,0.11971831,0.11971831,253.15,2.1
Fluoroethylene Carbonate,0.278882494,Ethyl Methyl Carbonate,0.426147345,Dimethyl Carbonate,0,LiTFSI,0.147485081,0.147485081,253.15,1.34
Fluoroethylene Carbonate,0.393194995,Ethyl Methyl Carbonate,0.600822951,Dimethyl Carbonate,0,LiTFSI,0.002991027,0.002991027,263.15,0.383
Fluoroethylene Carbonate,0.357888762,Ethyl Methyl Carbonate,0.546873143,Dimethyl Carbonate,0,LiTFSI,0.047619048,0.047619048,263.15,4.11
Fluoroethylene Carbonate,0.326925062,Ethyl Methyl Carbonate,0.499558956,Dimethyl Carbonate,0,LiTFSI,0.086757991,0.086757991,263.15,4.04
Fluoroethylene Carbonate,0.300849412,Ethyl Methyl Carbonate,0.459713969,Dimethyl Carbonate,0,LiTFSI,0.11971831,0.11971831,263.15,2.99
Fluoroethylene Carbonate,0.278882494,Ethyl Methyl Carbonate,0.426147345,Dimethyl Carbonate,0,LiTFSI,0.147485081,0.147485081,263.15,2.02
Fluoroethylene Carbonate,0.393194995,Ethyl Methyl Carbonate,0.600822951,Dimethyl Carbonate,0,LiTFSI,0.002991027,0.002991027,273.15,0.472
Fluoroethylene Carbonate,0.357888762,Ethyl Methyl Carbonate,0.546873143,Dimethyl Carbonate,0,LiTFSI,0.047619048,0.047619048,273.15,5.18
Fluoroethylene Carbonate,0.326925062,Ethyl Methyl Carbonate,0.499558956,Dimethyl Carbonate,0,LiTFSI,0.086757991,0.086757991,273.15,5.25
Fluoroethylene Carbonate,0.300849412,Ethyl Methyl Carbonate,0.459713969,Dimethyl Carbonate,0,LiTFSI,0.11971831,0.11971831,273.15,4.03
Fluoroethylene Carbonate,0.278882494,Ethyl Methyl Carbonate,0.426147345,Dimethyl Carbonate,0,LiTFSI,0.147485081,0.147485081,273.15,2.86
Fluoroethylene Carbonate,0.393194995,Ethyl Methyl Carbonate,0.600822951,Dimethyl Carbonate,0,LiTFSI,0.002991027,0.002991027,283.15,0.569
Fluoroethylene Carbonate,0.357888762,Ethyl Methyl Carbonate,0.546873143,Dimethyl Carbonate,0,LiTFSI,0.047619048,0.047619048,283.15,6.36
Fluoroethylene Carbonate,0.326925062,Ethyl Methyl Carbonate,0.499558956,Dimethyl Carbonate,0,LiTFSI,0.086757991,0.086757991,283.15,6.61
Fluoroethylene Carbonate,0.300849412,Ethyl Methyl Carbonate,0.459713969,Dimethyl Carbonate,0,LiTFSI,0.11971831,0.11971831,283.15,5.23
Fluoroethylene Carbonate,0.278882494,Ethyl Methyl Carbonate,0.426147345,Dimethyl Carbonate,0,LiTFSI,0.147485081,0.147485081,283.15,3.84
Fluoroethylene Carbonate,0.393194995,Ethyl Methyl Carbonate,0.600822951,Dimethyl Carbonate,0,LiTFSI,0.002991027,0.002991027,293.15,0.673
Fluoroethylene Carbonate,0.357888762,Ethyl Methyl Carbonate,0.546873143,Dimethyl Carbonate,0,LiTFSI,0.047619048,0.047619048,293.15,7.64
Fluoroethylene Carbonate,0.326925062,Ethyl Methyl Carbonate,0.499558956,Dimethyl Carbonate,0,LiTFSI,0.086757991,0.086757991,293.15,8.1
Fluoroethylene Carbonate,0.300849412,Ethyl Methyl Carbonate,0.459713969,Dimethyl Carbonate,0,LiTFSI,0.11971831,0.11971831,293.15,6.58
Fluoroethylene Carbonate,0.278882494,Ethyl Methyl Carbonate,0.426147345,Dimethyl Carbonate,0,LiTFSI,0.147485081,0.147485081,293.15,4.96
Propylene Carbonate,0.37962577,Ethyl Methyl Carbonate,0.186137146,Dimethyl Carbonate,0.430245068,LiTFSI,0.001996008,0.001996008,243.15,0.29
Propylene Carbonate,0.347623843,Ethyl Methyl Carbonate,0.170446042,Dimethyl Carbonate,0.393976004,LiTFSI,0.043977055,0.043977055,243.15,3.24
Propylene Carbonate,0.318847755,Ethyl Methyl Carbonate,0.156336624,Dimethyl Carbonate,0.361362913,LiTFSI,0.081726354,0.081726354,243.15,3.04
Propylene Carbonate,0.295245436,Ethyl Methyl Carbonate,0.144763995,Dimethyl Carbonate,0.334613461,LiTFSI,0.112688554,0.112688554,243.15,1.92
Propylene Carbonate,0.274308086,Ethyl Methyl Carbonate,0.134498046,Dimethyl Carbonate,0.310884324,LiTFSI,0.140154772,0.140154772,243.15,1.05
Propylene Carbonate,0.37962577,Ethyl Methyl Carbonate,0.186137146,Dimethyl Carbonate,0.430245068,LiTFSI,0.001996008,0.001996008,253.15,0.37
Propylene Carbonate,0.347623843,Ethyl Methyl Carbonate,0.170446042,Dimethyl Carbonate,0.393976004,LiTFSI,0.043977055,0.043977055,253.15,4.24
Propylene Carbonate,0.318847755,Ethyl Methyl Carbonate,0.156336624,Dimethyl Carbonate,0.361362913,LiTFSI,0.081726354,0.081726354,253.15,4.18
Propylene Carbonate,0.295245436,Ethyl Methyl Carbonate,0.144763995,Dimethyl Carbonate,0.334613461,LiTFSI,0.112688554,0.112688554,253.15,2.84
Propylene Carbonate,0.274308086,Ethyl Methyl Carbonate,0.134498046,Dimethyl Carbonate,0.310884324,LiTFSI,0.140154772,0.140154772,253.15,1.69
Propylene Carbonate,0.37962577,Ethyl Methyl Carbonate,0.186137146,Dimethyl Carbonate,0.430245068,LiTFSI,0.001996008,0.001996008,263.15,0.454
Propylene Carbonate,0.347623843,Ethyl Methyl Carbonate,0.170446042,Dimethyl Carbonate,0.393976004,LiTFSI,0.043977055,0.043977055,263.15,5.31
Propylene Carbonate,0.318847755,Ethyl Methyl Carbonate,0.156336624,Dimethyl Carbonate,0.361362913,LiTFSI,0.081726354,0.081726354,263.15,5.44
Propylene Carbonate,0.295245436,Ethyl Methyl Carbonate,0.144763995,Dimethyl Carbonate,0.334613461,LiTFSI,0.112688554,0.112688554,263.15,3.89
Propylene Carbonate,0.274308086,Ethyl Methyl Carbonate,0.134498046,Dimethyl Carbonate,0.310884324,LiTFSI,0.140154772,0.140154772,263.15,2.46
Propylene Carbonate,0.37962577,Ethyl Methyl Carbonate,0.186137146,Dimethyl Carbonate,0.430245068,LiTFSI,0.001996008,0.001996008,273.15,0.543
Propylene Carbonate,0.347623843,Ethyl Methyl Carbonate,0.170446042,Dimethyl Carbonate,0.393976004,LiTFSI,0.043977055,0.043977055,273.15,6.45
Propylene Carbonate,0.318847755,Ethyl Methyl Carbonate,0.156336624,Dimethyl Carbonate,0.361362913,LiTFSI,0.081726354,0.081726354,273.15,6.82
Propylene Carbonate,0.295245436,Ethyl Methyl Carbonate,0.144763995,Dimethyl Carbonate,0.334613461,LiTFSI,0.112688554,0.112688554,273.15,5.09
Propylene Carbonate,0.274308086,Ethyl Methyl Carbonate,0.134498046,Dimethyl Carbonate,0.310884324,LiTFSI,0.140154772,0.140154772,273.15,3.37
Propylene Carbonate,0.37962577,Ethyl Methyl Carbonate,0.186137146,Dimethyl Carbonate,0.430245068,LiTFSI,0.001996008,0.001996008,283.15,0.637
Propylene Carbonate,0.347623843,Ethyl Methyl Carbonate,0.170446042,Dimethyl Carbonate,0.393976004,LiTFSI,0.043977055,0.043977055,283.15,7.67
Propylene Carbonate,0.318847755,Ethyl Methyl Carbonate,0.156336624,Dimethyl Carbonate,0.361362913,LiTFSI,0.081726354,0.081726354,283.15,8.32
Propylene Carbonate,0.295245436,Ethyl Methyl Carbonate,0.144763995,Dimethyl Carbonate,0.334613461,LiTFSI,0.112688554,0.112688554,283.15,6.43
Propylene Carbonate,0.274308086,Ethyl Methyl Carbonate,0.134498046,Dimethyl Carbonate,0.310884324,LiTFSI,0.140154772,0.140154772,283.15,4.42
Propylene Carbonate,0.37962577,Ethyl Methyl Carbonate,0.186137146,Dimethyl Carbonate,0.430245068,LiTFSI,0.001996008,0.001996008,293.15,0.737
Propylene Carbonate,0.347623843,Ethyl Methyl Carbonate,0.170446042,Dimethyl Carbonate,0.393976004,LiTFSI,0.043977055,0.043977055,293.15,8.99
Propylene Carbonate,0.318847755,Ethyl Methyl Carbonate,0.156336624,Dimethyl Carbonate,0.361362913,LiTFSI,0.081726354,0.081726354,293.15,9.97
Propylene Carbonate,0.295245436,Ethyl Methyl Carbonate,0.144763995,Dimethyl Carbonate,0.334613461,LiTFSI,0.112688554,0.112688554,293.15,7.93
Propylene Carbonate,0.274308086,Ethyl Methyl Carbonate,0.134498046,Dimethyl Carbonate,0.310884324,LiTFSI,0.140154772,0.140154772,293.15,5.62
Propylene Carbonate,0.432879699,Diethyl Carbonate,0.561138247,Ethylene Carbonate,0,LiTFSI,0.002991027,0.002991027,243.15,0.228
Propylene Carbonate,0.391646817,Diethyl Carbonate,0.507688415,Ethylene Carbonate,0,LiTFSI,0.050332384,0.050332384,243.15,2.25
Propylene Carbonate,0.356305739,Diethyl Carbonate,0.461876079,Ethylene Carbonate,0,LiTFSI,0.090909091,0.090909091,243.15,1.93
Propylene Carbonate,0.326518344,Diethyl Carbonate,0.423262933,Ethylene Carbonate,0,LiTFSI,0.125109361,0.125109361,243.15,1.19
Propylene Carbonate,0.301376109,Diethyl Carbonate,0.390671269,Ethylene Carbonate,0,LiTFSI,0.153976311,0.153976311,243.15,0.617
Propylene Carbonate,0.432879699,Diethyl Carbonate,0.561138247,Ethylene Carbonate,0,LiTFSI,0.002991027,0.002991027,253.15,0.296
Propylene Carbonate,0.391646817,Diethyl Carbonate,0.507688415,Ethylene Carbonate,0,LiTFSI,0.050332384,0.050332384,253.15,3.02
Propylene Carbonate,0.356305739,Diethyl Carbonate,0.461876079,Ethylene Carbonate,0,LiTFSI,0.090909091,0.090909091,253.15,2.76
Propylene Carbonate,0.326518344,Diethyl Carbonate,0.423262933,Ethylene Carbonate,0,LiTFSI,0.125109361,0.125109361,253.15,1.84
Propylene Carbonate,0.301376109,Diethyl Carbonate,0.390671269,Ethylene Carbonate,0,LiTFSI,0.153976311,0.153976311,253.15,1.07
Propylene Carbonate,0.432879699,Diethyl Carbonate,0.561138247,Ethylene Carbonate,0,LiTFSI,0.002991027,0.002991027,263.15,0.368
Propylene Carbonate,0.391646817,Diethyl Carbonate,0.507688415,Ethylene Carbonate,0,LiTFSI,0.050332384,0.050332384,263.15,3.86
Propylene Carbonate,0.356305739,Diethyl Carbonate,0.461876079,Ethylene Carbonate,0,LiTFSI,0.090909091,0.090909091,263.15,3.69
Propylene Carbonate,0.326518344,Diethyl Carbonate,0.423262933,Ethylene Carbonate,0,LiTFSI,0.125109361,0.125109361,263.15,2.61
Propylene Carbonate,0.301376109,Diethyl Carbonate,0.390671269,Ethylene Carbonate,0,LiTFSI,0.153976311,0.153976311,263.15,1.63
Propylene Carbonate,0.432879699,Diethyl Carbonate,0.561138247,Ethylene Carbonate,0,LiTFSI,0.002991027,0.002991027,273.15,0.445
Propylene Carbonate,0.391646817,Diethyl Carbonate,0.507688415,Ethylene Carbonate,0,LiTFSI,0.050332384,0.050332384,273.15,4.77
Propylene Carbonate,0.356305739,Diethyl Carbonate,0.461876079,Ethylene Carbonate,0,LiTFSI,0.090909091,0.090909091,273.15,4.71
Propylene Carbonate,0.326518344,Diethyl Carbonate,0.423262933,Ethylene Carbonate,0,LiTFSI,0.125109361,0.125109361,273.15,3.48
Propylene Carbonate,0.301376109,Diethyl Carbonate,0.390671269,Ethylene Carbonate,0,LiTFSI,0.153976311,0.153976311,273.15,2.29
Propylene Carbonate,0.432879699,Diethyl Carbonate,0.561138247,Ethylene Carbonate,0,LiTFSI,0.002991027,0.002991027,283.15,0.527
Propylene Carbonate,0.391646817,Diethyl Carbonate,0.507688415,Ethylene Carbonate,0,LiTFSI,0.050332384,0.050332384,283.15,5.74
Propylene Carbonate,0.356305739,Diethyl Carbonate,0.461876079,Ethylene Carbonate,0,LiTFSI,0.090909091,0.090909091,283.15,5.83
Propylene Carbonate,0.326518344,Diethyl Carbonate,0.423262933,Ethylene Carbonate,0,LiTFSI,0.125109361,0.125109361,283.15,4.46
Propylene Carbonate,0.301376109,Diethyl Carbonate,0.390671269,Ethylene Carbonate,0,LiTFSI,0.153976311,0.153976311,283.15,3.06
Propylene Carbonate,0.432879699,Diethyl Carbonate,0.561138247,Ethylene Carbonate,0,LiTFSI,0.002991027,0.002991027,293.15,0.614
Propylene Carbonate,0.391646817,Diethyl Carbonate,0.507688415,Ethylene Carbonate,0,LiTFSI,0.050332384,0.050332384,293.15,6.8
Propylene Carbonate,0.356305739,Diethyl Carbonate,0.461876079,Ethylene Carbonate,0,LiTFSI,0.090909091,0.090909091,293.15,7.06
Propylene Carbonate,0.326518344,Diethyl Carbonate,0.423262933,Ethylene Carbonate,0,LiTFSI,0.125109361,0.125109361,293.15,5.55
Propylene Carbonate,0.301376109,Diethyl Carbonate,0.390671269,Ethylene Carbonate,0,LiTFSI,0.153976311,0.153976311,293.15,3.94
Propylene Carbonate,0,Ethyl Methyl Carbonate,0.767258753,Ethylene Carbonate,0.226759194,LiTFSI,0.002991027,0.002991027,243.15,0.251
Propylene Carbonate,0,Ethyl Methyl Carbonate,0.701169944,Ethylene Carbonate,0.207227002,LiTFSI,0.045801527,0.045801527,243.15,2.86
Propylene Carbonate,0,Ethyl Methyl Carbonate,0.643112215,Ethylene Carbonate,0.190068353,LiTFSI,0.083409716,0.083409716,243.15,2.85
Propylene Carbonate,0,Ethyl Methyl Carbonate,0.593068418,Ethylene Carbonate,0.175278178,LiTFSI,0.115826702,0.115826702,243.15,2.02
Propylene Carbonate,0,Ethyl Methyl Carbonate,0.550962159,Ethylene Carbonate,0.1628339,LiTFSI,0.143101971,0.143101971,243.15,1.25
Propylene Carbonate,0,Ethyl Methyl Carbonate,0.767258753,Ethylene Carbonate,0.226759194,LiTFSI,0.002991027,0.002991027,253.15,0.316
Propylene Carbonate,0,Ethyl Methyl Carbonate,0.701169944,Ethylene Carbonate,0.207227002,LiTFSI,0.045801527,0.045801527,253.15,3.68
Propylene Carbonate,0,Ethyl Methyl Carbonate,0.643112215,Ethylene Carbonate,0.190068353,LiTFSI,0.083409716,0.083409716,253.15,3.84
Propylene Carbonate,0,Ethyl Methyl Carbonate,0.593068418,Ethylene Carbonate,0.175278178,LiTFSI,0.115826702,0.115826702,253.15,2.87
Propylene Carbonate,0,Ethyl Methyl Carbonate,0.550962159,Ethylene Carbonate,0.1628339,LiTFSI,0.143101971,0.143101971,253.15,1.91
Propylene Carbonate,0,Ethyl Methyl Carbonate,0.767258753,Ethylene Carbonate,0.226759194,LiTFSI,0.002991027,0.002991027,263.15,0.388
Propylene Carbonate,0,Ethyl Methyl Carbonate,0.701169944,Ethylene Carbonate,0.207227002,LiTFSI,0.045801527,0.045801527,263.15,4.6
Propylene Carbonate,0,Ethyl Methyl Carbonate,0.643112215,Ethylene Carbonate,0.190068353,LiTFSI,0.083409716,0.083409716,263.15,4.95
Propylene Carbonate,0,Ethyl Methyl Carbonate,0.593068418,Ethylene Carbonate,0.175278178,LiTFSI,0.115826702,0.115826702,263.15,3.86
Propylene Carbonate,0,Ethyl Methyl Carbonate,0.550962159,Ethylene Carbonate,0.1628339,LiTFSI,0.143101971,0.143101971,263.15,2.7
Propylene Carbonate,0,Ethyl Methyl Carbonate,0.767258753,Ethylene Carbonate,0.226759194,LiTFSI,0.002991027,0.002991027,273.15,0.466
