Repository: BattModels/DiffMix-NatCommData

# DiffMix-NatCommData

This is the official data repository for "Differentiable Modeling and Optimization of Non-aqueous Li-based Battery Electrolyte Solutions Using Geometric Deep Learning" published in Nature Communications.

# Citation

Coming soon.

File: training_data/published_AEM_data.csv (part 22 of 82)
sub1_name,x1 (mole fraction),sub2_name,x2 (mole fraction),sub3_name,x3 (mole fraction),salt,x4 (mole fraction),x5 (mole fraction),temperature (K),ionic conductivity (mS/cm)
Propylene Carbonate,0,Ethyl Methyl Carbonate,0.701169944,Ethylene Carbonate,0.207227002,LiTFSI,0.045801527,0.045801527,273.15,5.59
Propylene Carbonate,0,Ethyl Methyl Carbonate,0.643112215,Ethylene Carbonate,0.190068353,LiTFSI,0.083409716,0.083409716,273.15,6.18
Propylene Carbonate,0,Ethyl Methyl Carbonate,0.593068418,Ethylene Carbonate,0.175278178,LiTFSI,0.115826702,0.115826702,273.15,4.98
Propylene Carbonate,0,Ethyl Methyl Carbonate,0.550962159,Ethylene Carbonate,0.1628339,LiTFSI,0.143101971,0.143101971,273.15,3.63
Propylene Carbonate,0,Ethyl Methyl Carbonate,0.767258753,Ethylene Carbonate,0.226759194,LiTFSI,0.002991027,0.002991027,283.15,0.548
Propylene Carbonate,0,Ethyl Methyl Carbonate,0.701169944,Ethylene Carbonate,0.207227002,LiTFSI,0.045801527,0.045801527,283.15,6.64
Propylene Carbonate,0,Ethyl Methyl Carbonate,0.643112215,Ethylene Carbonate,0.190068353,LiTFSI,0.083409716,0.083409716,283.15,7.52
Propylene Carbonate,0,Ethyl Methyl Carbonate,0.593068418,Ethylene Carbonate,0.175278178,LiTFSI,0.115826702,0.115826702,283.15,6.23
Propylene Carbonate,0,Ethyl Methyl Carbonate,0.550962159,Ethylene Carbonate,0.1628339,LiTFSI,0.143101971,0.143101971,283.15,4.69
Propylene Carbonate,0,Ethyl Methyl Carbonate,0.767258753,Ethylene Carbonate,0.226759194,LiTFSI,0.002991027,0.002991027,293.15,0.635
Propylene Carbonate,0,Ethyl Methyl Carbonate,0.701169944,Ethylene Carbonate,0.207227002,LiTFSI,0.045801527,0.045801527,293.15,7.76
Propylene Carbonate,0,Ethyl Methyl Carbonate,0.643112215,Ethylene Carbonate,0.190068353,LiTFSI,0.083409716,0.083409716,293.15,8.95
Propylene Carbonate,0,Ethyl Methyl Carbonate,0.593068418,Ethylene Carbonate,0.175278178,LiTFSI,0.115826702,0.115826702,293.15,7.59
Propylene Carbonate,0,Ethyl Methyl Carbonate,0.550962159,Ethylene Carbonate,0.1628339,LiTFSI,0.143101971,0.143101971,293.15,5.87
Propylene Carbonate,0.196953815,Diethyl Carbonate,0.340412725,Ethylene Carbonate,0.456651406,LiPF6,0.002991027,0.002991027,243.15,0.159
Propylene Carbonate,0.179988948,Diethyl Carbonate,0.311090842,Ethylene Carbonate,0.417317156,LiPF6,0.045801527,0.045801527,243.15,1.34
Propylene Carbonate,0.164753019,Diethyl Carbonate,0.284757238,Ethylene Carbonate,0.381991574,LiPF6,0.084249084,0.084249084,243.15,0.922
Propylene Carbonate,0.151929977,Diethyl Carbonate,0.262594037,Ethylene Carbonate,0.352260439,LiPF6,0.116607774,0.116607774,243.15,0.322
Propylene Carbonate,0.141140176,Diethyl Carbonate,0.24394507,Ethylene Carbonate,0.327243521,LiPF6,0.143835616,0.143835616,243.15,0.0424
Propylene Carbonate,0.196953815,Diethyl Carbonate,0.340412725,Ethylene Carbonate,0.456651406,LiPF6,0.002991027,0.002991027,253.15,0.221
Propylene Carbonate,0.179988948,Diethyl Carbonate,0.311090842,Ethylene Carbonate,0.417317156,LiPF6,0.045801527,0.045801527,253.15,2.03
Propylene Carbonate,0.164753019,Diethyl Carbonate,0.284757238,Ethylene Carbonate,0.381991574,LiPF6,0.084249084,0.084249084,253.15,1.66
Propylene Carbonate,0.151929977,Diethyl Carbonate,0.262594037,Ethylene Carbonate,0.352260439,LiPF6,0.116607774,0.116607774,253.15,0.814
Propylene Carbonate,0.141140176,Diethyl Carbonate,0.24394507,Ethylene Carbonate,0.327243521,LiPF6,0.143835616,0.143835616,253.15,0.217
Propylene Carbonate,0.196953815,Diethyl Carbonate,0.340412725,Ethylene Carbonate,0.456651406,LiPF6,0.002991027,0.002991027,263.15,0.295
Propylene Carbonate,0.179988948,Diethyl Carbonate,0.311090842,Ethylene Carbonate,0.417317156,LiPF6,0.045801527,0.045801527,263.15,2.87
Propylene Carbonate,0.164753019,Diethyl Carbonate,0.284757238,Ethylene Carbonate,0.381991574,LiPF6,0.084249084,0.084249084,263.15,2.62
Propylene Carbonate,0.151929977,Diethyl Carbonate,0.262594037,Ethylene Carbonate,0.352260439,LiPF6,0.116607774,0.116607774,263.15,1.57
Propylene Carbonate,0.141140176,Diethyl Carbonate,0.24394507,Ethylene Carbonate,0.327243521,LiPF6,0.143835616,0.143835616,263.15,0.61
Propylene Carbonate,0.196953815,Diethyl Carbonate,0.340412725,Ethylene Carbonate,0.456651406,LiPF6,0.002991027,0.002991027,273.15,0.377
Propylene Carbonate,0.179988948,Diethyl Carbonate,0.311090842,Ethylene Carbonate,0.417317156,LiPF6,0.045801527,0.045801527,273.15,3.84
Propylene Carbonate,0.164753019,Diethyl Carbonate,0.284757238,Ethylene Carbonate,0.381991574,LiPF6,0.084249084,0.084249084,273.15,3.77
Propylene Carbonate,0.151929977,Diethyl Carbonate,0.262594037,Ethylene Carbonate,0.352260439,LiPF6,0.116607774,0.116607774,273.15,2.57
Propylene Carbonate,0.141140176,Diethyl Carbonate,0.24394507,Ethylene Carbonate,0.327243521,LiPF6,0.143835616,0.143835616,273.15,1.26
Propylene Carbonate,0.196953815,Diethyl Carbonate,0.340412725,Ethylene Carbonate,0.456651406,LiPF6,0.002991027,0.002991027,283.15,0.469
Propylene Carbonate,0.179988948,Diethyl Carbonate,0.311090842,Ethylene Carbonate,0.417317156,LiPF6,0.045801527,0.045801527,283.15,4.94
Propylene Carbonate,0.164753019,Diethyl Carbonate,0.284757238,Ethylene Carbonate,0.381991574,LiPF6,0.084249084,0.084249084,283.15,5.12
Propylene Carbonate,0.151929977,Diethyl Carbonate,0.262594037,Ethylene Carbonate,0.352260439,LiPF6,0.116607774,0.116607774,283.15,3.8
Propylene Carbonate,0.141140176,Diethyl Carbonate,0.24394507,Ethylene Carbonate,0.327243521,LiPF6,0.143835616,0.143835616,283.15,2.16
Propylene Carbonate,0.196953815,Diethyl Carbonate,0.340412725,Ethylene Carbonate,0.456651406,LiPF6,0.002991027,0.002991027,293.15,0.569
Propylene Carbonate,0.179988948,Diethyl Carbonate,0.311090842,Ethylene Carbonate,0.417317156,LiPF6,0.045801527,0.045801527,293.15,6.15
Propylene Carbonate,0.164753019,Diethyl Carbonate,0.284757238,Ethylene Carbonate,0.381991574,LiPF6,0.084249084,0.084249084,293.15,6.65
Propylene Carbonate,0.151929977,Diethyl Carbonate,0.262594037,Ethylene Carbonate,0.352260439,LiPF6,0.116607774,0.116607774,293.15,5.26
Propylene Carbonate,0.141140176,Diethyl Carbonate,0.24394507,Ethylene Carbonate,0.327243521,LiPF6,0.143835616,0.143835616,293.15,3.33
Propylene Carbonate,0.190515979,Ethyl Methyl Carbonate,0.373653249,Dimethyl Carbonate,0.431838756,LiPF6,0.001996008,0.001996008,243.15,0.199
Propylene Carbonate,0.174106428,Ethyl Methyl Carbonate,0.341469691,Dimethyl Carbonate,0.394643556,LiPF6,0.044890162,0.044890162,243.15,2.88
Propylene Carbonate,0.160014406,Ethyl Methyl Carbonate,0.313831433,Dimethyl Carbonate,0.362701452,LiPF6,0.081726354,0.081726354,243.15,3.6
Propylene Carbonate,0.147868604,Ethyl Methyl Carbonate,0.290010237,Dimethyl Carbonate,0.335170805,LiPF6,0.113475177,0.113475177,243.15,2.55
Propylene Carbonate,0.137662081,Ethyl Methyl Carbonate,0.269992491,Dimethyl Carbonate,0.312035884,LiPF6,0.140154772,0.140154772,243.15,1.36
Propylene Carbonate,0.190515979,Ethyl Methyl Carbonate,0.373653249,Dimethyl Carbonate,0.431838756,LiPF6,0.001996008,0.001996008,253.15,0.243
Propylene Carbonate,0.174106428,Ethyl Methyl Carbonate,0.341469691,Dimethyl Carbonate,0.394643556,LiPF6,0.044890162,0.044890162,253.15,3.55
Propylene Carbonate,0.160014406,Ethyl Methyl Carbonate,0.313831433,Dimethyl Carbonate,0.362701452,LiPF6,0.081726354,0.081726354,253.15,4.62
Propylene Carbonate,0.147868604,Ethyl Methyl Carbonate,0.290010237,Dimethyl Carbonate,0.335170805,LiPF6,0.113475177,0.113475177,253.15,3.61
Propylene Carbonate,0.137662081,Ethyl Methyl Carbonate,0.269992491,Dimethyl Carbonate,0.312035884,LiPF6,0.140154772,0.140154772,253.15,2.17
Propylene Carbonate,0.190515979,Ethyl Methyl Carbonate,0.373653249,Dimethyl Carbonate,0.431838756,LiPF6,0.001996008,0.001996008,263.15,0.289
Propylene Carbonate,0.174106428,Ethyl Methyl Carbonate,0.341469691,Dimethyl Carbonate,0.394643556,LiPF6,0.044890162,0.044890162,263.15,4.26
Propylene Carbonate,0.160014406,Ethyl Methyl Carbonate,0.313831433,Dimethyl Carbonate,0.362701452,LiPF6,0.081726354,0.081726354,263.15,5.72
Propylene Carbonate,0.147868604,Ethyl Methyl Carbonate,0.290010237,Dimethyl Carbonate,0.335170805,LiPF6,0.113475177,0.113475177,263.15,4.81
Propylene Carbonate,0.137662081,Ethyl Methyl Carbonate,0.269992491,Dimethyl Carbonate,0.312035884,LiPF6,0.140154772,0.140154772,263.15,3.15
Propylene Carbonate,0.190515979,Ethyl Methyl Carbonate,0.373653249,Dimethyl Carbonate,0.431838756,LiPF6,0.001996008,0.001996008,273.15,0.338
Propylene Carbonate,0.174106428,Ethyl Methyl Carbonate,0.341469691,Dimethyl Carbonate,0.394643556,LiPF6,0.044890162,0.044890162,273.15,5.01
Propylene Carbonate,0.160014406,Ethyl Methyl Carbonate,0.313831433,Dimethyl Carbonate,0.362701452,LiPF6,0.081726354,0.081726354,273.15,6.89
Propylene Carbonate,0.147868604,Ethyl Methyl Carbonate,0.290010237,Dimethyl Carbonate,0.335170805,LiPF6,0.113475177,0.113475177,273.15,6.14
Propylene Carbonate,0.137662081,Ethyl Methyl Carbonate,0.269992491,Dimethyl Carbonate,0.312035884,LiPF6,0.140154772,0.140154772,273.15,4.32
Propylene Carbonate,0.190515979,Ethyl Methyl Carbonate,0.373653249,Dimethyl Carbonate,0.431838756,LiPF6,0.001996008,0.001996008,283.15,0.389
Propylene Carbonate,0.174106428,Ethyl Methyl Carbonate,0.341469691,Dimethyl Carbonate,0.394643556,LiPF6,0.044890162,0.044890162,283.15,5.8
Propylene Carbonate,0.160014406,Ethyl Methyl Carbonate,0.313831433,Dimethyl Carbonate,0.362701452,LiPF6,0.081726354,0.081726354,283.15,8.15
Propylene Carbonate,0.147868604,Ethyl Methyl Carbonate,0.290010237,Dimethyl Carbonate,0.335170805,LiPF6,0.113475177,0.113475177,283.15,7.6
Propylene Carbonate,0.137662081,Ethyl Methyl Carbonate,0.269992491,Dimethyl Carbonate,0.312035884,LiPF6,0.140154772,0.140154772,283.15,5.67
Propylene Carbonate,0.190515979,Ethyl Methyl Carbonate,0.373653249,Dimethyl Carbonate,0.431838756,LiPF6,0.001996008,0.001996008,293.15,0.445
Propylene Carbonate,0.174106428,Ethyl Methyl Carbonate,0.341469691,Dimethyl Carbonate,0.394643556,LiPF6,0.044890162,0.044890162,293.15,6.65
Propylene Carbonate,0.160014406,Ethyl Methyl Carbonate,0.313831433,Dimethyl Carbonate,0.362701452,LiPF6,0.081726354,0.081726354,293.15,9.49
Propylene Carbonate,0.147868604,Ethyl Methyl Carbonate,0.290010237,Dimethyl Carbonate,0.335170805,LiPF6,0.113475177,0.113475177,293.15,9.2
Propylene Carbonate,0.137662081,Ethyl Methyl Carbonate,0.269992491,Dimethyl Carbonate,0.312035884,LiPF6,0.140154772,0.140154772,293.15,7.21
Diethyl Carbonate,0.994017946,Ethylene Carbonate,0,Dimethyl Carbonate,0,LiTFSI,0.002991027,0.002991027,243.15,0.085
Diethyl Carbonate,0.893939394,Ethylene Carbonate,0,Dimethyl Carbonate,0,LiTFSI,0.053030303,0.053030303,243.15,1.22
Diethyl Carbonate,0.808318264,Ethylene Carbonate,0,Dimethyl Carbonate,0,LiTFSI,0.095840868,0.095840868,243.15,2.09
Diethyl Carbonate,0.737619461,Ethylene Carbonate,0,Dimethyl Carbonate,0,LiTFSI,0.131190269,0.131190269,243.15,2.11
Diethyl Carbonate,0.679261125,Ethylene Carbonate,0,Dimethyl Carbonate,0,LiTFSI,0.160369437,0.160369437,243.15,1.58
Diethyl Carbonate,0.994017946,Ethylene Carbonate,0,Dimethyl Carbonate,0,LiTFSI,0.002991027,0.002991027,253.15,0.104
Diethyl Carbonate,0.893939394,Ethylene Carbonate,0,Dimethyl Carbonate,0,LiTFSI,0.053030303,0.053030303,253.15,1.53
Diethyl Carbonate,0.808318264,Ethylene Carbonate,0,Dimethyl Carbonate,0,LiTFSI,0.095840868,0.095840868,253.15,2.63
Diethyl Carbonate,0.737619461,Ethylene Carbonate,0,Dimethyl Carbonate,0,LiTFSI,0.131190269,0.131190269,253.15,2.74
Diethyl Carbonate,0.679261125,Ethylene Carbonate,0,Dimethyl Carbonate,0,LiTFSI,0.160369437,0.160369437,253.15,2.09
Diethyl Carbonate,0.994017946,Ethylene Carbonate,0,Dimethyl Carbonate,0,LiTFSI,0.002991027,0.002991027,263.15,0.126
Diethyl Carbonate,0.893939394,Ethylene Carbonate,0,Dimethyl Carbonate,0,LiTFSI,0.053030303,0.053030303,263.15,1.89
Diethyl Carbonate,0.808318264,Ethylene Carbonate,0,Dimethyl Carbonate,0,LiTFSI,0.095840868,0.095840868,263.15,3.28
Diethyl Carbonate,0.737619461,Ethylene Carbonate,0,Dimethyl Carbonate,0,LiTFSI,0.131190269,0.131190269,263.15,3.53
Diethyl Carbonate,0.679261125,Ethylene Carbonate,0,Dimethyl Carbonate,0,LiTFSI,0.160369437,0.160369437,263.15,2.82
Diethyl Carbonate,0.994017946,Ethylene Carbonate,0,Dimethyl Carbonate,0,LiTFSI,0.002991027,0.002991027,273.15,0.15
Diethyl Carbonate,0.893939394,Ethylene Carbonate,0,Dimethyl Carbonate,0,LiTFSI,0.053030303,0.053030303,273.15,2.29
Diethyl Carbonate,0.808318264,Ethylene Carbonate,0,Dimethyl Carbonate,0,LiTFSI,0.095840868,0.095840868,273.15,4
Diethyl Carbonate,0.737619461,Ethylene Carbonate,0,Dimethyl Carbonate,0,LiTFSI,0.131190269,0.131190269,273.15,4.38
Diethyl Carbonate,0.679261125,Ethylene Carbonate,0,Dimethyl Carbonate,0,LiTFSI,0.160369437,0.160369437,273.15,3.62
Diethyl Carbonate,0.994017946,Ethylene Carbonate,0,Dimethyl Carbonate,0,LiTFSI,0.002991027,0.002991027,283.15,0.176
Diethyl Carbonate,0.893939394,Ethylene Carbonate,0,Dimethyl Carbonate,0,LiTFSI,0.053030303,0.053030303,283.15,2.76
Diethyl Carbonate,0.808318264,Ethylene Carbonate,0,Dimethyl Carbonate,0,LiTFSI,0.095840868,0.095840868,283.15,4.81
Diethyl Carbonate,0.737619461,Ethylene Carbonate,0,Dimethyl Carbonate,0,LiTFSI,0.131190269,0.131190269,283.15,5.36
Diethyl Carbonate,0.679261125,Ethylene Carbonate,0,Dimethyl Carbonate,0,LiTFSI,0.160369437,0.160369437,283.15,4.6
Diethyl Carbonate,0.994017946,Ethylene Carbonate,0,Dimethyl Carbonate,0,LiTFSI,0.002991027,0.002991027,293.15,0.205
Diethyl Carbonate,0.893939394,Ethylene Carbonate,0,Dimethyl Carbonate,0,LiTFSI,0.053030303,0.053030303,293.15,3.29
Diethyl Carbonate,0.808318264,Ethylene Carbonate,0,Dimethyl Carbonate,0,LiTFSI,0.095840868,0.095840868,293.15,5.72
Diethyl Carbonate,0.737619461,Ethylene Carbonate,0,Dimethyl Carbonate,0,LiTFSI,0.131190269,0.131190269,293.15,6.45
Diethyl Carbonate,0.679261125,Ethylene Carbonate,0,Dimethyl Carbonate,0,LiTFSI,0.160369437,0.160369437,293.15,5.72
Fluoroethylene Carbonate,0,Ethylene Carbonate,0,Dimethyl Carbonate,0.996007984,LiPF6,0.001996008,0.001996008,243.15,0.0726
Fluoroethylene Carbonate,0,Ethylene Carbonate,0,Dimethyl Carbonate,0.917545542,LiPF6,0.041227229,0.041227229,243.15,1.13
Fluoroethylene Carbonate,0,Ethylene Carbonate,0,Dimethyl Carbonate,0.846722068,LiPF6,0.076638966,0.076638966,243.15,2.44
Fluoroethylene Carbonate,0,Ethylene Carbonate,0,Dimethyl Carbonate,0.787310098,LiPF6,0.106344951,0.106344951,243.15,2.69
Fluoroethylene Carbonate,0,Ethylene Carbonate,0,Dimethyl Carbonate,0.734605377,LiPF6,0.132697311,0.132697311,243.15,2.2
Fluoroethylene Carbonate,0,Ethylene Carbonate,0,Dimethyl Carbonate,0.996007984,LiPF6,0.001996008,0.001996008,253.15,0.0873
Fluoroethylene Carbonate,0,Ethylene Carbonate,0,Dimethyl Carbonate,0.917545542,LiPF6,0.041227229,0.041227229,253.15,1.38
Fluoroethylene Carbonate,0,Ethylene Carbonate,0,Dimethyl Carbonate,0.846722068,LiPF6,0.076638966,0.076638966,253.15,3.04
Fluoroethylene Carbonate,0,Ethylene Carbonate,0,Dimethyl Carbonate,0.787310098,LiPF6,0.106344951,0.106344951,253.15,3.51
Fluoroethylene Carbonate,0,Ethylene Carbonate,0,Dimethyl Carbonate,0.734605377,LiPF6,0.132697311,0.132697311,253.15,3.11
Fluoroethylene Carbonate,0,Ethylene Carbonate,0,Dimethyl Carbonate,0.996007984,LiPF6,0.001996008,0.001996008,263.15,0.104
Fluoroethylene Carbonate,0,Ethylene Carbonate,0,Dimethyl Carbonate,0.917545542,LiPF6,0.041227229,0.041227229,263.15,1.68
Fluoroethylene Carbonate,0,Ethylene Carbonate,0,Dimethyl Carbonate,0.846722068,LiPF6,0.076638966,0.076638966,263.15,3.74
Fluoroethylene Carbonate,0,Ethylene Carbonate,0,Dimethyl Carbonate,0.787310098,LiPF6,0.106344951,0.106344951,263.15,4.48
Fluoroethylene Carbonate,0,Ethylene Carbonate,0,Dimethyl Carbonate,0.734605377,LiPF6,0.132697311,0.132697311,263.15,4.21
Fluoroethylene Carbonate,0,Ethylene Carbonate,0,Dimethyl Carbonate,0.996007984,LiPF6,0.001996008,0.001996008,273.15,0.121
Fluoroethylene Carbonate,0,Ethylene Carbonate,0,Dimethyl Carbonate,0.917545542,LiPF6,0.041227229,0.041227229,273.15,2.02
Fluoroethylene Carbonate,0,Ethylene Carbonate,0,Dimethyl Carbonate,0.846722068,LiPF6,0.076638966,0.076638966,273.15,4.53
Fluoroethylene Carbonate,0,Ethylene Carbonate,0,Dimethyl Carbonate,0.787310098,LiPF6,0.106344951,0.106344951,273.15,5.59
Fluoroethylene Carbonate,0,Ethylene Carbonate,0,Dimethyl Carbonate,0.734605377,LiPF6,0.132697311,0.132697311,273.15,5.5
Fluoroethylene Carbonate,0,Ethylene Carbonate,0,Dimethyl Carbonate,0.996007984,LiPF6,0.001996008,0.001996008,283.15,0.141
Fluoroethylene Carbonate,0,Ethylene Carbonate,0,Dimethyl Carbonate,0.917545542,LiPF6,0.041227229,0.041227229,283.15,2.41
Fluoroethylene Carbonate,0,Ethylene Carbonate,0,Dimethyl Carbonate,0.846722068,LiPF6,0.076638966,0.076638966,283.15,5.41
Fluoroethylene Carbonate,0,Ethylene Carbonate,0,Dimethyl Carbonate,0.787310098,LiPF6,0.106344951,0.106344951,283.15,6.84
Fluoroethylene Carbonate,0,Ethylene Carbonate,0,Dimethyl Carbonate,0.734605377,LiPF6,0.132697311,0.132697311,283.15,7.01
Fluoroethylene Carbonate,0,Ethylene Carbonate,0,Dimethyl Carbonate,0.996007984,LiPF6,0.001996008,0.001996008,293.15,0.162
Fluoroethylene Carbonate,0,Ethylene Carbonate,0,Dimethyl Carbonate,0.917545542,LiPF6,0.041227229,0.041227229,293.15,2.85
Fluoroethylene Carbonate,0,Ethylene Carbonate,0,Dimethyl Carbonate,0.846722068,LiPF6,0.076638966,0.076638966,293.15,6.38
Fluoroethylene Carbonate,0,Ethylene Carbonate,0,Dimethyl Carbonate,0.787310098,LiPF6,0.106344951,0.106344951,293.15,8.24
Fluoroethylene Carbonate,0,Ethylene Carbonate,0,Dimethyl Carbonate,0.734605377,LiPF6,0.132697311,0.132697311,293.15,8.74
Fluoroethylene Carbonate,0.904761905,Ethyl Methyl Carbonate,0,Ethylene Carbonate,0,LiPF6,0.047619048,0.047619048,243.15,0.0416
Fluoroethylene Carbonate,0.824817518,Ethyl Methyl Carbonate,0,Ethylene Carbonate,0,LiPF6,0.087591241,0.087591241,243.15,0.0487
Fluoroethylene Carbonate,0.759014952,Ethyl Methyl Carbonate,0,Ethylene Carbonate,0,LiPF6,0.120492524,0.120492524,243.15,0.0301
Fluoroethylene Carbonate,0.70212766,Ethyl Methyl Carbonate,0,Ethylene Carbonate,0,LiPF6,0.14893617,0.14893617,243.15,0.0112
Fluoroethylene Carbonate,0.904761905,Ethyl Methyl Carbonate,0,Ethylene Carbonate,0,LiPF6,0.047619048,0.047619048,253.15,0.158
Fluoroethylene Carbonate,0.824817518,Ethyl Methyl Carbonate,0,Ethylene Carbonate,0,LiPF6,0.087591241,0.087591241,253.15,0.211
Fluoroethylene Carbonate,0.759014952,Ethyl Methyl Carbonate,0,Ethylene Carbonate,0,LiPF6,0.120492524,0.120492524,253.15,0.16
Fluoroethylene Carbonate,0.70212766,Ethyl Methyl Carbonate,0,Ethylene Carbonate,0,LiPF6,0.14893617,0.14893617,253.15,0.0903
Fluoroethylene Carbonate,0.904761905,Ethyl Methyl Carbonate,0,Ethylene Carbonate,0,LiPF6,0.047619048,0.047619048,263.15,0.452
Fluoroethylene Carbonate,0.824817518,Ethyl Methyl Carbonate,0,Ethylene Carbonate,0,LiPF6,0.087591241,0.087591241,263.15,0.613
Fluoroethylene Carbonate,0.759014952,Ethyl Methyl Carbonate,0,Ethylene Carbonate,0,LiPF6,0.120492524,0.120492524,263.15,0.508
Fluoroethylene Carbonate,0.70212766,Ethyl Methyl Carbonate,0,Ethylene Carbonate,0,LiPF6,0.14893617,0.14893617,263.15,0.348
Fluoroethylene Carbonate,0.904761905,Ethyl Methyl Carbonate,0,Ethylene Carbonate,0,LiPF6,0.047619048,0.047619048,273.15,1.09
Fluoroethylene Carbonate,0.824817518,Ethyl Methyl Carbonate,0,Ethylene Carbonate,0,LiPF6,0.087591241,0.087591241,273.15,1.41
Fluoroethylene Carbonate,0.759014952,Ethyl Methyl Carbonate,0,Ethylene Carbonate,0,LiPF6,0.120492524,0.120492524,273.15,1.21
Fluoroethylene Carbonate,0.70212766,Ethyl Methyl Carbonate,0,Ethylene Carbonate,0,LiPF6,0.14893617,0.14893617,273.15,0.908
Fluoroethylene Carbonate,0.994017946,Ethyl Methyl Carbonate,0,Ethylene Carbonate,0,LiPF6,0.002991027,0.002991027,283.15,0.000637
Fluoroethylene Carbonate,0.904761905,Ethyl Methyl Carbonate,0,Ethylene Carbonate,0,LiPF6,0.047619048,0.047619048,283.15,2.31
Fluoroethylene Carbonate,0.824817518,Ethyl Methyl Carbonate,0,Ethylene Carbonate,0,LiPF6,0.087591241,0.087591241,283.15,2.78
Fluoroethylene Carbonate,0.759014952,Ethyl Methyl Carbonate,0,Ethylene Carbonate,0,LiPF6,0.120492524,0.120492524,283.15,2.42
Fluoroethylene Carbonate,0.70212766,Ethyl Methyl Carbonate,0,Ethylene Carbonate,0,LiPF6,0.14893617,0.14893617,283.15,1.89
Fluoroethylene Carbonate,0.994017946,Ethyl Methyl Carbonate,0,Ethylene Carbonate,0,LiPF6,0.002991027,0.002991027,293.15,0.4
Fluoroethylene Carbonate,0.904761905,Ethyl Methyl Carbonate,0,Ethylene Carbonate,0,LiPF6,0.047619048,0.047619048,293.15,4.46
Fluoroethylene Carbonate,0.824817518,Ethyl Methyl Carbonate,0,Ethylene Carbonate,0,LiPF6,0.087591241,0.087591241,293.15,4.92
Fluoroethylene Carbonate,0.759014952,Ethyl Methyl Carbonate,0,Ethylene Carbonate,0,LiPF6,0.120492524,0.120492524,293.15,4.26
Fluoroethylene Carbonate,0.70212766,Ethyl Methyl Carbonate,0,Ethylene Carbonate,0,LiPF6,0.14893617,0.14893617,293.15,3.39
Propylene Carbonate,0.4022813,Ethyl Methyl Carbonate,0.591736646,Ethylene Carbonate,0,LiTFSI,0.002991027,0.002991027,243.15,0.267
Propylene Carbonate,0.366894033,Ethyl Methyl Carbonate,0.53968366,Ethylene Carbonate,0,LiTFSI,0.046711153,0.046711153,243.15,2.76
Propylene Carbonate,0.335155612,Ethyl Methyl Carbonate,0.492997953,Ethylene Carbonate,0,LiTFSI,0.085923218,0.085923218,243.15,2.52
Propylene Carbonate,0.309058333,Ethyl Methyl Carbonate,0.454610098,Ethylene Carbonate,0,LiTFSI,0.118165785,0.118165785,243.15,1.62
Propylene Carbonate,0.286505693,Ethyl Methyl Carbonate,0.421436237,Ethylene Carbonate,0,LiTFSI,0.146029035,0.146029035,243.15,0.915
Propylene Carbonate,0.4022813,Ethyl Methyl Carbonate,0.591736646,Ethylene Carbonate,0,LiTFSI,0.002991027,0.002991027,253.15,0.341
Propylene Carbonate,0.366894033,Ethyl Methyl Carbonate,0.53968366,Ethylene Carbonate,0,LiTFSI,0.046711153,0.046711153,253.15,3.62
Propylene Carbonate,0.335155612,Ethyl Methyl Carbonate,0.492997953,Ethylene Carbonate,0,LiTFSI,0.085923218,0.085923218,253.15,3.46
Propylene Carbonate,0.309058333,Ethyl Methyl Carbonate,0.454610098,Ethylene Carbonate,0,LiTFSI,0.118165785,0.118165785,253.15,2.39
Propylene Carbonate,0.286505693,Ethyl Methyl Carbonate,0.421436237,Ethylene Carbonate,0,LiTFSI,0.146029035,0.146029035,253.15,1.46
Propylene Carbonate,0.4022813,Ethyl Methyl Carbonate,0.591736646,Ethylene Carbonate,0,LiTFSI,0.002991027,0.002991027,263.15,0.418
Propylene Carbonate,0.366894033,Ethyl Methyl Carbonate,0.53968366,Ethylene Carbonate,0,LiTFSI,0.046711153,0.046711153,263.15,4.54
Propylene Carbonate,0.335155612,Ethyl Methyl Carbonate,0.492997953,Ethylene Carbonate,0,LiTFSI,0.085923218,0.085923218,263.15,4.5
Propylene Carbonate,0.309058333,Ethyl Methyl Carbonate,0.454610098,Ethylene Carbonate,0,LiTFSI,0.118165785,0.118165785,263.15,3.26
Propylene Carbonate,0.286505693,Ethyl Methyl Carbonate,0.421436237,Ethylene Carbonate,0,LiTFSI,0.146029035,0.146029035,263.15,2.12
Propylene Carbonate,0.4022813,Ethyl Methyl Carbonate,0.591736646,Ethylene Carbonate,0,LiTFSI,0.002991027,0.002991027,273.15,0.499
Propylene Carbonate,0.366894033,Ethyl Methyl Carbonate,0.53968366,Ethylene Carbonate,0,LiTFSI,0.046711153,0.046711153,273.15,5.52
Propylene Carbonate,0.335155612,Ethyl Methyl Carbonate,0.492997953,Ethylene Carbonate,0,LiTFSI,0.085923218,0.085923218,273.15,5.63
Propylene Carbonate,0.309058333,Ethyl Methyl Carbonate,0.454610098,Ethylene Carbonate,0,LiTFSI,0.118165785,0.118165785,273.15,4.24
Propylene Carbonate,0.286505693,Ethyl Methyl Carbonate,0.421436237,Ethylene Carbonate,0,LiTFSI,0.146029035,0.146029035,273.15,2.88
Propylene Carbonate,0.4022813,Ethyl Methyl Carbonate,0.591736646,Ethylene Carbonate,0,LiTFSI,0.002991027,0.002991027,283.15,0.584
Propylene Carbonate,0.366894033,Ethyl Methyl Carbonate,0.53968366,Ethylene Carbonate,0,LiTFSI,0.046711153,0.046711153,283.15,6.57
Propylene Carbonate,0.335155612,Ethyl Methyl Carbonate,0.492997953,Ethylene Carbonate,0,LiTFSI,0.085923218,0.085923218,283.15,6.85
Propylene Carbonate,0.309058333,Ethyl Methyl Carbonate,0.454610098,Ethylene Carbonate,0,LiTFSI,0.118165785,0.118165785,283.15,5.33
Propylene Carbonate,0.286505693,Ethyl Methyl Carbonate,0.421436237,Ethylene Carbonate,0,LiTFSI,0.146029035,0.146029035,283.15,3.75
Propylene Carbonate,0.4022813,Ethyl Methyl Carbonate,0.591736646,Ethylene Carbonate,0,LiTFSI,0.002991027,0.002991027,293.15,0.674
Propylene Carbonate,0.366894033,Ethyl Methyl Carbonate,0.53968366,Ethylene Carbonate,0,LiTFSI,0.046711153,0.046711153,293.15,7.69
Propylene Carbonate,0.335155612,Ethyl Methyl Carbonate,0.492997953,Ethylene Carbonate,0,LiTFSI,0.085923218,0.085923218,293.15,8.19
Propylene Carbonate,0.309058333,Ethyl Methyl Carbonate,0.454610098,Ethylene Carbonate,0,LiTFSI,0.118165785,0.118165785,293.15,6.53
Propylene Carbonate,0.286505693,Ethyl Methyl Carbonate,0.421436237,Ethylene Carbonate,0,LiTFSI,0.146029035,0.146029035,293.15,4.73
Propylene Carbonate,0.180000576,Diethyl Carbonate,0,Dimethyl Carbonate,0.816007408,LiPF6,0.001996008,0.001996008,243.15,0.212
Propylene Carbonate,0.165488748,Diethyl Carbonate,0,Dimethyl Carbonate,0.750220065,LiPF6,0.042145594,0.042145594,243.15,3.18
Propylene Carbonate,0.152713442,Diethyl Carbonate,0,Dimethyl Carbonate,0.692305008,LiPF6,0.077490775,0.077490775,243.15,4.23
Propylene Carbonate,0.141420619,Diethyl Carbonate,0,Dimethyl Carbonate,0.641110575,LiPF6,0.108734403,0.108734403,243.15,3.33
Propylene Carbonate,0.131945836,Diethyl Carbonate,0,Dimethyl Carbonate,0.598157971,LiPF6,0.134948097,0.134948097,243.15,1.91
Propylene Carbonate,0.180000576,Diethyl Carbonate,0,Dimethyl Carbonate,0.816007408,LiPF6,0.001996008,0.001996008,253.15,0.26
Propylene Carbonate,0.165488748,Diethyl Carbonate,0,Dimethyl Carbonate,0.750220065,LiPF6,0.042145594,0.042145594,253.15,3.93
Propylene Carbonate,0.152713442,Diethyl Carbonate,0,Dimethyl Carbonate,0.692305008,LiPF6,0.077490775,0.077490775,253.15,5.42
Propylene Carbonate,0.141420619,Diethyl Carbonate,0,Dimethyl Carbonate,0.641110575,LiPF6,0.108734403,0.108734403,253.15,4.63
Propylene Carbonate,0.131945836,Diethyl Carbonate,0,Dimethyl Carbonate,0.598157971,LiPF6,0.134948097,0.134948097,253.15,2.97
Propylene Carbonate,0.180000576,Diethyl Carbonate,0,Dimethyl Carbonate,0.816007408,LiPF6,0.001996008,0.001996008,263.15,0.31
Propylene Carbonate,0.165488748,Diethyl Carbonate,0,Dimethyl Carbonate,0.750220065,LiPF6,0.042145594,0.042145594,263.15,4.74
Propylene Carbonate,0.152713442,Diethyl Carbonate,0,Dimethyl Carbonate,0.692305008,LiPF6,0.077490775,0.077490775,263.15,6.71
Propylene Carbonate,0.141420619,Diethyl Carbonate,0,Dimethyl Carbonate,0.641110575,LiPF6,0.108734403,0.108734403,263.15,6.08
Propylene Carbonate,0.131945836,Diethyl Carbonate,0,Dimethyl Carbonate,0.598157971,LiPF6,0.134948097,0.134948097,263.15,4.26
Propylene Carbonate,0.180000576,Diethyl Carbonate,0,Dimethyl Carbonate,0.816007408,LiPF6,0.001996008,0.001996008,273.15,0.363
Propylene Carbonate,0.165488748,Diethyl Carbonate,0,Dimethyl Carbonate,0.750220065,LiPF6,0.042145594,0.042145594,273.15,5.59
Propylene Carbonate,0.152713442,Diethyl Carbonate,0,Dimethyl Carbonate,0.692305008,LiPF6,0.077490775,0.077490775,273.15,8.09
Propylene Carbonate,0.141420619,Diethyl Carbonate,0,Dimethyl Carbonate,0.641110575,LiPF6,0.108734403,0.108734403,273.15,7.69
Propylene Carbonate,0.131945836,Diethyl Carbonate,0,Dimethyl Carbonate,0.598157971,LiPF6,0.134948097,0.134948097,273.15,5.75
Propylene Carbonate,0.180000576,Diethyl Carbonate,0,Dimethyl Carbonate,0.816007408,LiPF6,0.001996008,0.001996008,283.15,0.42
Propylene Carbonate,0.165488748,Diethyl Carbonate,0,Dimethyl Carbonate,0.750220065,LiPF6,0.042145594,0.042145594,283.15,6.5
Propylene Carbonate,0.152713442,Diethyl Carbonate,0,Dimethyl Carbonate,0.692305008,LiPF6,0.077490775,0.077490775,283.15,9.57
Propylene Carbonate,0.141420619,Diethyl Carbonate,0,Dimethyl Carbonate,0.641110575,LiPF6,0.108734403,0.108734403,283.15,9.46
Propylene Carbonate,0.131945836,Diethyl Carbonate,0,Dimethyl Carbonate,0.598157971,LiPF6,0.134948097,0.134948097,283.15,7.47
Propylene Carbonate,0.180000576,Diethyl Carbonate,0,Dimethyl Carbonate,0.816007408,LiPF6,0.001996008,0.001996008,293.15,0.48
Propylene Carbonate,0.165488748,Diethyl Carbonate,0,Dimethyl Carbonate,0.750220065,LiPF6,0.042145594,0.042145594,293.15,7.48
Propylene Carbonate,0.152713442,Diethyl Carbonate,0,Dimethyl Carbonate,0.692305008,LiPF6,0.077490775,0.077490775,293.15,11.2
Propylene Carbonate,0.141420619,Diethyl Carbonate,0,Dimethyl Carbonate,0.641110575,LiPF6,0.108734403,0.108734403,293.15,11.4
Propylene Carbonate,0.131945836,Diethyl Carbonate,0,Dimethyl Carbonate,0.598157971,LiPF6,0.134948097,0.134948097,293.15,9.41
Diethyl Carbonate,0.346541588,Fluoroethylene Carbonate,0.193007444,Dimethyl Carbonate,0.454468914,LiPF6,0.002991027,0.002991027,243.15,0.157
Diethyl Carbonate,0.316057547,Fluoroethylene Carbonate,0.17602926,Dimethyl Carbonate,0.414490887,LiPF6,0.046711153,0.046711153,243.15,2.14
Diethyl Carbonate,0.289299885,Fluoroethylene Carbonate,0.161126495,Dimethyl Carbonate,0.379399787,LiPF6,0.085086917,0.085086917,243.15,2.4
Diethyl Carbonate,0.266235506,Fluoroethylene Carbonate,0.148280715,Dimethyl Carbonate,0.34915221,LiPF6,0.118165785,0.118165785,243.15,1.42
Diethyl Carbonate,0.246807738,Fluoroethylene Carbonate,0.137460358,Dimethyl Carbonate,0.323673835,LiPF6,0.146029035,0.146029035,243.15,0.604
Diethyl Carbonate,0.346541588,Fluoroethylene Carbonate,0.193007444,Dimethyl Carbonate,0.454468914,LiPF6,0.002991027,0.002991027,253.15,0.198
Diethyl Carbonate,0.316057547,Fluoroethylene Carbonate,0.17602926,Dimethyl Carbonate,0.414490887,LiPF6,0.046711153,0.046711153,253.15,2.75
Diethyl Carbonate,0.289299885,Fluoroethylene Carbonate,0.161126495,Dimethyl Carbonate,0.379399787,LiPF6,0.085086917,0.085086917,253.15,3.29
Diethyl Carbonate,0.266235506,Fluoroethylene Carbonate,0.148280715,Dimethyl Carbonate,0.34915221,LiPF6,0.118165785,0.118165785,253.15,2.25
Diethyl Carbonate,0.246807738,Fluoroethylene Carbonate,0.137460358,Dimethyl Carbonate,0.323673835,LiPF6,0.146029035,0.146029035,253.15,1.17
Diethyl Carbonate,0.346541588,Fluoroethylene Carbonate,0.193007444,Dimethyl Carbonate,0.454468914,LiPF6,0.002991027,0.002991027,263.15,0.244
Diethyl Carbonate,0.316057547,Fluoroethylene Carbonate,0.17602926,Dimethyl Carbonate,0.414490887,LiPF6,0.046711153,0.046711153,263.15,3.43
Diethyl Carbonate,0.289299885,Fluoroethylene Carbonate,0.161126495,Dimethyl Carbonate,0.379399787,LiPF6,0.085086917,0.085086917,263.15,4.3
Diethyl Carbonate,0.266235506,Fluoroethylene Carbonate,0.148280715,Dimethyl Carbonate,0.34915221,LiPF6,0.118165785,0.118165785,263.15,3.27
Diethyl Carbonate,0.246807738,Fluoroethylene Carbonate,0.137460358,Dimethyl Carbonate,0.323673835,LiPF6,0.146029035,0.146029035,263.15,1.94
Diethyl Carbonate,0.346541588,Fluoroethylene Carbonate,0.193007444,Dimethyl Carbonate,0.454468914,LiPF6,0.002991027,0.002991027,273.15,0.295
Diethyl Carbonate,0.316057547,Fluoroethylene Carbonate,0.17602926,Dimethyl Carbonate,0.414490887,LiPF6,0.046711153,0.046711153,273.15,4.19
Diethyl Carbonate,0.289299885,Fluoroethylene Carbonate,0.161126495,Dimethyl Carbonate,0.379399787,LiPF6,0.085086917,0.085086917,273.15,5.43
Diethyl Carbonate,0.266235506,Fluoroethylene Carbonate,0.148280715,Dimethyl Carbonate,0.34915221,LiPF6,0.118165785,0.118165785,273.15,4.48
Diethyl Carbonate,0.246807738,Fluoroethylene Carbonate,0.137460358,Dimethyl Carbonate,0.323673835,LiPF6,0.146029035,0.146029035,273.15,2.92
Diethyl Carbonate,0.346541588,Fluoroethylene Carbonate,0.193007444,Dimethyl Carbonate,0.454468914,LiPF6,0.002991027,0.002991027,283.15,0.35
Diethyl Carbonate,0.316057547,Fluoroethylene Carbonate,0.17602926,Dimethyl Carbonate,0.414490887,LiPF6,0.046711153,0.046711153,283.15,5
Diethyl Carbonate,0.289299885,Fluoroethylene Carbonate,0.161126495,Dimethyl Carbonate,0.379399787,LiPF6,0.085086917,0.085086917,283.15,6.67
Diethyl Carbonate,0.266235506,Fluoroethylene Carbonate,0.148280715,Dimethyl Carbonate,0.34915221,LiPF6,0.118165785,0.118165785,283.15,5.85
Diethyl Carbonate,0.246807738,Fluoroethylene Carbonate,0.137460358,Dimethyl Carbonate,0.323673835,LiPF6,0.146029035,0.146029035,283.15,4.13
Diethyl Carbonate,0.346541588,Fluoroethylene Carbonate,0.193007444,Dimethyl Carbonate,0.454468914,LiPF6,0.002991027,0.002991027,293.15,0.408
Diethyl Carbonate,0.316057547,Fluoroethylene Carbonate,0.17602926,Dimethyl Carbonate,0.414490887,LiPF6,0.046711153,0.046711153,293.15,5.87
Diethyl Carbonate,0.289299885,Fluoroethylene Carbonate,0.161126495,Dimethyl Carbonate,0.379399787,LiPF6,0.085086917,0.085086917,293.15,8.02
Diethyl Carbonate,0.266235506,Fluoroethylene Carbonate,0.148280715,Dimethyl Carbonate,0.34915221,LiPF6,0.118165785,0.118165785,293.15,7.39
Diethyl Carbonate,0.246807738,Fluoroethylene Carbonate,0.137460358,Dimethyl Carbonate,0.323673835,LiPF6,0.146029035,0.146029035,293.15,5.54
Propylene Carbonate,0.406726423,Diethyl Carbonate,0,Fluoroethylene Carbonate,0.587291523,LiTFSI,0.002991027,0.002991027,243.15,0.0739
Propylene Carbonate,0.37020516,Diethyl Carbonate,0,Fluoroethylene Carbonate,0.534556745,LiTFSI,0.047619048,0.047619048,243.15,0.523
Propylene Carbonate,0.338175874,Diethyl Carbonate,0,Fluoroethylene Carbonate,0.488308144,LiTFSI,0.086757991,0.086757991,243.15,0.315
Propylene Carbonate,0.311837548,Diethyl Carbonate,0,Fluoroethylene Carbonate,0.450276989,LiTFSI,0.118942731,0.118942731,243.15,0.146
Propylene Carbonate,0.288479967,Diethyl Carbonate,0,Fluoroethylene Carbonate,0.416549871,LiTFSI,0.147485081,0.147485081,243.15,0.0563
Propylene Carbonate,0.406726423,Diethyl Carbonate,0,Fluoroethylene Carbonate,0.587291523,LiTFSI,0.002991027,0.002991027,253.15,0.118
Propylene Carbonate,0.37020516,Diethyl Carbonate,0,Fluoroethylene Carbonate,0.534556745,LiTFSI,0.047619048,0.047619048,253.15,0.991
Propylene Carbonate,0.338175874,Diethyl Carbonate,0,Fluoroethylene Carbonate,0.488308144,LiTFSI,0.086757991,0.086757991,253.15,0.708
Propylene Carbonate,0.311837548,Diethyl Carbonate,0,Fluoroethylene Carbonate,0.450276989,LiTFSI,0.118942731,0.118942731,253.15,0.405
Propylene Carbonate,0.288479967,Diethyl Carbonate,0,Fluoroethylene Carbonate,0.416549871,LiTFSI,0.147485081,0.147485081,253.15,0.203
Propylene Carbonate,0.406726423,Diethyl Carbonate,0,Fluoroethylene Carbonate,0.587291523,LiTFSI,0.002991027,0.002991027,263.15,0.173
Propylene Carbonate,0.37020516,Diethyl Carbonate,0,Fluoroethylene Carbonate,0.534556745,LiTFSI,0.047619048,0.047619048,263.15,1.61
Propylene Carbonate,0.338175874,Diethyl Carbonate,0,Fluoroethylene Carbonate,0.488308144,LiTFSI,0.086757991,0.086757991,263.15,1.29
Propylene Carbonate,0.311837548,Diethyl Carbonate,0,Fluoroethylene Carbonate,0.450276989,LiTFSI,0.118942731,0.118942731,263.15,0.818
Propylene Carbonate,0.288479967,Diethyl Carbonate,0,Fluoroethylene Carbonate,0.416549871,LiTFSI,0.147485081,0.147485081,263.15,0.475
Propylene Carbonate,0.406726423,Diethyl Carbonate,0,Fluoroethylene Carbonate,0.587291523,LiTFSI,0.002991027,0.002991027,273.15,0.241
Propylene Carbonate,0.37020516,Diethyl Carbonate,0,Fluoroethylene Carbonate,0.534556745,LiTFSI,0.047619048,0.047619048,273.15,2.38
Propylene Carbonate,0.338175874,Diethyl Carbonate,0,Fluoroethylene Carbonate,0.488308144,LiTFSI,0.086757991,0.086757991,273.15,2.05
Propylene Carbonate,0.311837548,Diethyl Carbonate,0,Fluoroethylene Carbonate,0.450276989,LiTFSI,0.118942731,0.118942731,273.15,1.38
Propylene Carbonate,0.288479967,Diethyl Carbonate,0,Fluoroethylene Carbonate,0.416549871,LiTFSI,0.147485081,0.147485081,273.15,0.875
Propylene Carbonate,0.406726423,Diethyl Carbonate,0,Fluoroethylene Carbonate,0.587291523,LiTFSI,0.002991027,0.002991027,283.15,0.32
Propylene Carbonate,0.37020516,Diethyl Carbonate,0,Fluoroethylene Carbonate,0.534556745,LiTFSI,0.047619048,0.047619048,283.15,3.3
Propylene Carbonate,0.338175874,Diethyl Carbonate,0,Fluoroethylene Carbonate,0.488308144,LiTFSI,0.086757991,0.086757991,283.15,2.99
Propylene Carbonate,0.311837548,Diethyl Carbonate,0,Fluoroethylene Carbonate,0.450276989,LiTFSI,0.118942731,0.118942731,283.15,2.1
Propylene Carbonate,0.288479967,Diethyl Carbonate,0,Fluoroethylene Carbonate,0.416549871,LiTFSI,0.147485081,0.147485081,283.15,1.4
Propylene Carbonate,0.406726423,Diethyl Carbonate,0,Fluoroethylene Carbonate,0.587291523,LiTFSI,0.002991027,0.002991027,293.15,0.41
Propylene Carbonate,0.37020516,Diethyl Carbonate,0,Fluoroethylene Carbonate,0.534556745,LiTFSI,0.047619048,0.047619048,293.15,4.35
Propylene Carbonate,0.338175874,Diethyl Carbonate,0,Fluoroethylene Carbonate,0.488308144,LiTFSI,0.086757991,0.086757991,293.15,4.1
Propylene Carbonate,0.311837548,Diethyl Carbonate,0,Fluoroethylene Carbonate,0.450276989,LiTFSI,0.118942731,0.118942731,293.15,2.96
Propylene Carbonate,0.288479967,Diethyl Carbonate,0,Fluoroethylene Carbonate,0.416549871,LiTFSI,0.147485081,0.147485081,293.15,2.04
Propylene Carbonate,0.77610911,Fluoroethylene Carbonate,0,Dimethyl Carbonate,0.219898874,LiPF6,0.001996008,0.001996008,243.15,0.155
Propylene Carbonate,0.709261164,Fluoroethylene Carbonate,0,Dimethyl Carbonate,0.200958511,LiPF6,0.044890162,0.044890162,243.15,1.36
Propylene Carbonate,0.650541274,Fluoroethylene Carbonate,0,Dimethyl Carbonate,0.184321111,LiPF6,0.082568807,0.082568807,243.15,0.984
Propylene Carbonate,0.599930264,Fluoroethylene Carbonate,0,Dimethyl Carbonate,0.16998124,LiPF6,0.115044248,0.115044248,243.15,0.368
Propylene Carbonate,0.557349302,Fluoroethylene Carbonate,0,Dimethyl Carbonate,0.157916564,LiPF6,0.142367067,0.142367067,243.15,0.0442
Propylene Carbonate,0.77610911,Fluoroethylene Carbonate,0,Dimethyl Carbonate,0.219898874,LiPF6,0.001996008,0.001996008,253.15,0.224
Propylene Carbonate,0.709261164,Fluoroethylene Carbonate,0,Dimethyl Carbonate,0.200958511,LiPF6,0.044890162,0.044890162,253.15,2.16
Propylene Carbonate,0.650541274,Fluoroethylene Carbonate,0,Dimethyl Carbonate,0.184321111,LiPF6,0.082568807,0.082568807,253.15,1.84
Propylene Carbonate,0.599930264,Fluoroethylene Carbonate,0,Dimethyl Carbonate,0.16998124,LiPF6,0.115044248,0.115044248,253.15,0.942
Propylene Carbonate,0.557349302,Fluoroethylene Carbonate,0,Dimethyl Carbonate,0.157916564,LiPF6,0.142367067,0.142367067,253.15,0.24
Propylene Carbonate,0.77610911,Fluoroethylene Carbonate,0,Dimethyl Carbonate,0.219898874,LiPF6,0.001996008,0.001996008,263.15,0.302
Propylene Carbonate,0.709261164,Fluoroethylene Carbonate,0,Dimethyl Carbonate,0.200958511,LiPF6,0.044890162,0.044890162,263.15,3.07
Propylene Carbonate,0.650541274,Fluoroethylene Carbonate,0,Dimethyl Carbonate,0.184321111,LiPF6,0.082568807,0.082568807,263.15,2.89
Propylene Carbonate,0.599930264,Fluoroethylene Carbonate,0,Dimethyl Carbonate,0.16998124,LiPF6,0.115044248,0.115044248,263.15,1.76
Propylene Carbonate,0.557349302,Fluoroethylene Carbonate,0,Dimethyl Carbonate,0.157916564,LiPF6,0.142367067,0.142367067,263.15,0.662
Propylene Carbonate,0.77610911,Fluoroethylene Carbonate,0,Dimethyl Carbonate,0.219898874,LiPF6,0.001996008,0.001996008,273.15,0.387
Propylene Carbonate,0.709261164,Fluoroethylene Carbonate,0,Dimethyl Carbonate,0.200958511,LiPF6,0.044890162,0.044890162,273.15,4.1
Propylene Carbonate,0.650541274,Fluoroethylene Carbonate,0,Dimethyl Carbonate,0.184321111,LiPF6,0.082568807,0.082568807,273.15,4.12
Propylene Carbonate,0.599930264,Fluoroethylene Carbonate,0,Dimethyl Carbonate,0.16998124,LiPF6,0.115044248,0.115044248,273.15,2.79
Propylene Carbonate,0.557349302,Fluoroethylene Carbonate,0,Dimethyl Carbonate,0.157916564,LiPF6,0.142367067,0.142367067,273.15,1.32
Propylene Carbonate,0.77610911,Fluoroethylene Carbonate,0,Dimethyl Carbonate,0.219898874,LiPF6,0.001996008,0.001996008,283.15,0.479
Propylene Carbonate,0.709261164,Fluoroethylene Carbonate,0,Dimethyl Carbonate,0.200958511,LiPF6,0.044890162,0.044890162,283.15,5.24
Propylene Carbonate,0.650541274,Fluoroethylene Carbonate,0,Dimethyl Carbonate,0.184321111,LiPF6,0.082568807,0.082568807,283.15,5.51
Propylene Carbonate,0.599930264,Fluoroethylene Carbonate,0,Dimethyl Carbonate,0.16998124,LiPF6,0.115044248,0.115044248,283.15,4.03
Propylene Carbonate,0.557349302,Fluoroethylene Carbonate,0,Dimethyl Carbonate,0.157916564,LiPF6,0.142367067,0.142367067,283.15,2.22
Propylene Carbonate,0.77610911,Fluoroethylene Carbonate,0,Dimethyl Carbonate,0.219898874,LiPF6,0.001996008,0.001996008,293.15,0.58
Propylene Carbonate,0.709261164,Fluoroethylene Carbonate,0,Dimethyl Carbonate,0.200958511,LiPF6,0.044890162,0.044890162,293.15,6.5
Propylene Carbonate,0.650541274,Fluoroethylene Carbonate,0,Dimethyl Carbonate,0.184321111,LiPF6,0.082568807,0.082568807,293.15,7.1
