Repository: BattModels/DiffMix-NatCommData

# DiffMix-NatCommData

This is the official data repository for "Differentiable Modeling and Optimization of Non-aqueous Li-based Battery Electrolyte Solutions Using Geometric Deep Learning" published in Nature Communications.

# Citation

Coming soon.

File: training_data/published_AEM_data.csv (part 23 of 82)
sub1_name,x1 (mole fraction),sub2_name,x2 (mole fraction),sub3_name,x3 (mole fraction),salt,x4 (mole fraction),x5 (mole fraction),temperature (K),ionic conductivity (mS/cm)
Propylene Carbonate,0.599930264,Fluoroethylene Carbonate,0,Dimethyl Carbonate,0.16998124,LiPF6,0.115044248,0.115044248,293.15,5.49
Propylene Carbonate,0.557349302,Fluoroethylene Carbonate,0,Dimethyl Carbonate,0.157916564,LiPF6,0.142367067,0.142367067,293.15,3.36
Diethyl Carbonate,0.549652127,Fluoroethylene Carbonate,0.204087005,Dimethyl Carbonate,0.240278814,LiPF6,0.002991027,0.002991027,243.15,0.161
Diethyl Carbonate,0.49829472,Fluoroethylene Carbonate,0.18501789,Dimethyl Carbonate,0.217828074,LiPF6,0.049429658,0.049429658,243.15,2.1
Diethyl Carbonate,0.454253085,Fluoroethylene Carbonate,0.168665137,Dimethyl Carbonate,0.198575403,LiPF6,0.089253188,0.089253188,243.15,2.17
Diethyl Carbonate,0.417145236,Fluoroethylene Carbonate,0.154886914,Dimethyl Carbonate,0.182353815,LiPF6,0.122807018,0.122807018,243.15,1.16
Diethyl Carbonate,0.385055242,Fluoroethylene Carbonate,0.142971831,Dimethyl Carbonate,0.168325769,LiPF6,0.151823579,0.151823579,243.15,0.345
Diethyl Carbonate,0.549652127,Fluoroethylene Carbonate,0.204087005,Dimethyl Carbonate,0.240278814,LiPF6,0.002991027,0.002991027,253.15,0.198
Diethyl Carbonate,0.49829472,Fluoroethylene Carbonate,0.18501789,Dimethyl Carbonate,0.217828074,LiPF6,0.049429658,0.049429658,253.15,2.63
Diethyl Carbonate,0.454253085,Fluoroethylene Carbonate,0.168665137,Dimethyl Carbonate,0.198575403,LiPF6,0.089253188,0.089253188,253.15,2.92
Diethyl Carbonate,0.417145236,Fluoroethylene Carbonate,0.154886914,Dimethyl Carbonate,0.182353815,LiPF6,0.122807018,0.122807018,253.15,1.81
Diethyl Carbonate,0.385055242,Fluoroethylene Carbonate,0.142971831,Dimethyl Carbonate,0.168325769,LiPF6,0.151823579,0.151823579,253.15,0.718
Diethyl Carbonate,0.549652127,Fluoroethylene Carbonate,0.204087005,Dimethyl Carbonate,0.240278814,LiPF6,0.002991027,0.002991027,263.15,0.239
Diethyl Carbonate,0.49829472,Fluoroethylene Carbonate,0.18501789,Dimethyl Carbonate,0.217828074,LiPF6,0.049429658,0.049429658,263.15,3.22
Diethyl Carbonate,0.454253085,Fluoroethylene Carbonate,0.168665137,Dimethyl Carbonate,0.198575403,LiPF6,0.089253188,0.089253188,263.15,3.77
Diethyl Carbonate,0.417145236,Fluoroethylene Carbonate,0.154886914,Dimethyl Carbonate,0.182353815,LiPF6,0.122807018,0.122807018,263.15,2.63
Diethyl Carbonate,0.385055242,Fluoroethylene Carbonate,0.142971831,Dimethyl Carbonate,0.168325769,LiPF6,0.151823579,0.151823579,263.15,1.26
Diethyl Carbonate,0.549652127,Fluoroethylene Carbonate,0.204087005,Dimethyl Carbonate,0.240278814,LiPF6,0.002991027,0.002991027,273.15,0.284
Diethyl Carbonate,0.49829472,Fluoroethylene Carbonate,0.18501789,Dimethyl Carbonate,0.217828074,LiPF6,0.049429658,0.049429658,273.15,3.87
Diethyl Carbonate,0.454253085,Fluoroethylene Carbonate,0.168665137,Dimethyl Carbonate,0.198575403,LiPF6,0.089253188,0.089253188,273.15,4.72
Diethyl Carbonate,0.417145236,Fluoroethylene Carbonate,0.154886914,Dimethyl Carbonate,0.182353815,LiPF6,0.122807018,0.122807018,273.15,3.59
Diethyl Carbonate,0.385055242,Fluoroethylene Carbonate,0.142971831,Dimethyl Carbonate,0.168325769,LiPF6,0.151823579,0.151823579,273.15,1.99
Diethyl Carbonate,0.549652127,Fluoroethylene Carbonate,0.204087005,Dimethyl Carbonate,0.240278814,LiPF6,0.002991027,0.002991027,283.15,0.333
Diethyl Carbonate,0.49829472,Fluoroethylene Carbonate,0.18501789,Dimethyl Carbonate,0.217828074,LiPF6,0.049429658,0.049429658,283.15,4.56
Diethyl Carbonate,0.454253085,Fluoroethylene Carbonate,0.168665137,Dimethyl Carbonate,0.198575403,LiPF6,0.089253188,0.089253188,283.15,5.77
Diethyl Carbonate,0.417145236,Fluoroethylene Carbonate,0.154886914,Dimethyl Carbonate,0.182353815,LiPF6,0.122807018,0.122807018,283.15,4.72
Diethyl Carbonate,0.385055242,Fluoroethylene Carbonate,0.142971831,Dimethyl Carbonate,0.168325769,LiPF6,0.151823579,0.151823579,283.15,2.9
Diethyl Carbonate,0.549652127,Fluoroethylene Carbonate,0.204087005,Dimethyl Carbonate,0.240278814,LiPF6,0.002991027,0.002991027,293.15,0.386
Diethyl Carbonate,0.49829472,Fluoroethylene Carbonate,0.18501789,Dimethyl Carbonate,0.217828074,LiPF6,0.049429658,0.049429658,293.15,5.31
Diethyl Carbonate,0.454253085,Fluoroethylene Carbonate,0.168665137,Dimethyl Carbonate,0.198575403,LiPF6,0.089253188,0.089253188,293.15,6.9
Diethyl Carbonate,0.417145236,Fluoroethylene Carbonate,0.154886914,Dimethyl Carbonate,0.182353815,LiPF6,0.122807018,0.122807018,293.15,5.99
Diethyl Carbonate,0.385055242,Fluoroethylene Carbonate,0.142971831,Dimethyl Carbonate,0.168325769,LiPF6,0.151823579,0.151823579,293.15,4
Ethyl Methyl Carbonate,0.173862408,Ethylene Carbonate,0.822145576,Dimethyl Carbonate,0,LiPF6,0.001996008,0.001996008,243.15,0.136
Ethyl Methyl Carbonate,0.160166062,Ethylene Carbonate,0.757379479,Dimethyl Carbonate,0,LiPF6,0.041227229,0.041227229,243.15,1.09
Ethyl Methyl Carbonate,0.14780317,Ethylene Carbonate,0.698918898,Dimethyl Carbonate,0,LiPF6,0.076638966,0.076638966,243.15,0.757
Ethyl Methyl Carbonate,0.137153697,Ethylene Carbonate,0.648560589,Dimethyl Carbonate,0,LiPF6,0.107142857,0.107142857,243.15,0.34
Ethyl Methyl Carbonate,0.12796978,Ethylene Carbonate,0.605132473,Dimethyl Carbonate,0,LiPF6,0.133448873,0.133448873,243.15,0.103
Ethyl Methyl Carbonate,0.173862408,Ethylene Carbonate,0.822145576,Dimethyl Carbonate,0,LiPF6,0.001996008,0.001996008,253.15,0.199
Ethyl Methyl Carbonate,0.160166062,Ethylene Carbonate,0.757379479,Dimethyl Carbonate,0,LiPF6,0.041227229,0.041227229,253.15,1.78
Ethyl Methyl Carbonate,0.14780317,Ethylene Carbonate,0.698918898,Dimethyl Carbonate,0,LiPF6,0.076638966,0.076638966,253.15,1.48
Ethyl Methyl Carbonate,0.137153697,Ethylene Carbonate,0.648560589,Dimethyl Carbonate,0,LiPF6,0.107142857,0.107142857,253.15,0.857
Ethyl Methyl Carbonate,0.12796978,Ethylene Carbonate,0.605132473,Dimethyl Carbonate,0,LiPF6,0.133448873,0.133448873,253.15,0.388
Ethyl Methyl Carbonate,0.173862408,Ethylene Carbonate,0.822145576,Dimethyl Carbonate,0,LiPF6,0.001996008,0.001996008,263.15,0.276
Ethyl Methyl Carbonate,0.160166062,Ethylene Carbonate,0.757379479,Dimethyl Carbonate,0,LiPF6,0.041227229,0.041227229,263.15,2.65
Ethyl Methyl Carbonate,0.14780317,Ethylene Carbonate,0.698918898,Dimethyl Carbonate,0,LiPF6,0.076638966,0.076638966,263.15,2.47
Ethyl Methyl Carbonate,0.137153697,Ethylene Carbonate,0.648560589,Dimethyl Carbonate,0,LiPF6,0.107142857,0.107142857,263.15,1.66
Ethyl Methyl Carbonate,0.12796978,Ethylene Carbonate,0.605132473,Dimethyl Carbonate,0,LiPF6,0.133448873,0.133448873,263.15,0.95
Ethyl Methyl Carbonate,0.173862408,Ethylene Carbonate,0.822145576,Dimethyl Carbonate,0,LiPF6,0.001996008,0.001996008,273.15,0.367
Ethyl Methyl Carbonate,0.160166062,Ethylene Carbonate,0.757379479,Dimethyl Carbonate,0,LiPF6,0.041227229,0.041227229,273.15,3.7
Ethyl Methyl Carbonate,0.14780317,Ethylene Carbonate,0.698918898,Dimethyl Carbonate,0,LiPF6,0.076638966,0.076638966,273.15,3.71
Ethyl Methyl Carbonate,0.137153697,Ethylene Carbonate,0.648560589,Dimethyl Carbonate,0,LiPF6,0.107142857,0.107142857,273.15,2.76
Ethyl Methyl Carbonate,0.12796978,Ethylene Carbonate,0.605132473,Dimethyl Carbonate,0,LiPF6,0.133448873,0.133448873,273.15,1.82
Ethyl Methyl Carbonate,0.173862408,Ethylene Carbonate,0.822145576,Dimethyl Carbonate,0,LiPF6,0.001996008,0.001996008,283.15,0.471
Ethyl Methyl Carbonate,0.160166062,Ethylene Carbonate,0.757379479,Dimethyl Carbonate,0,LiPF6,0.041227229,0.041227229,283.15,4.91
Ethyl Methyl Carbonate,0.14780317,Ethylene Carbonate,0.698918898,Dimethyl Carbonate,0,LiPF6,0.076638966,0.076638966,283.15,5.19
Ethyl Methyl Carbonate,0.137153697,Ethylene Carbonate,0.648560589,Dimethyl Carbonate,0,LiPF6,0.107142857,0.107142857,283.15,4.15
Ethyl Methyl Carbonate,0.12796978,Ethylene Carbonate,0.605132473,Dimethyl Carbonate,0,LiPF6,0.133448873,0.133448873,283.15,2.99
Ethyl Methyl Carbonate,0.173862408,Ethylene Carbonate,0.822145576,Dimethyl Carbonate,0,LiPF6,0.001996008,0.001996008,293.15,0.585
Ethyl Methyl Carbonate,0.160166062,Ethylene Carbonate,0.757379479,Dimethyl Carbonate,0,LiPF6,0.041227229,0.041227229,293.15,6.28
Ethyl Methyl Carbonate,0.14780317,Ethylene Carbonate,0.698918898,Dimethyl Carbonate,0,LiPF6,0.076638966,0.076638966,293.15,6.89
Ethyl Methyl Carbonate,0.137153697,Ethylene Carbonate,0.648560589,Dimethyl Carbonate,0,LiPF6,0.107142857,0.107142857,293.15,5.78
Ethyl Methyl Carbonate,0.12796978,Ethylene Carbonate,0.605132473,Dimethyl Carbonate,0,LiPF6,0.133448873,0.133448873,293.15,4.44
Propylene Carbonate,0.605460823,Fluoroethylene Carbonate,0.388557123,Dimethyl Carbonate,0,LiTFSI,0.002991027,0.002991027,243.15,0.0828
Propylene Carbonate,0.55220057,Fluoroethylene Carbonate,0.354377123,Dimethyl Carbonate,0,LiTFSI,0.046711153,0.046711153,243.15,0.602
Propylene Carbonate,0.504432079,Fluoroethylene Carbonate,0.323721486,Dimethyl Carbonate,0,LiTFSI,0.085923218,0.085923218,243.15,0.367
Propylene Carbonate,0.464207409,Fluoroethylene Carbonate,0.297907128,Dimethyl Carbonate,0,LiTFSI,0.118942731,0.118942731,243.15,0.167
Propylene Carbonate,0.430322988,Fluoroethylene Carbonate,0.276161654,Dimethyl Carbonate,0,LiTFSI,0.146757679,0.146757679,243.15,0.0643
Propylene Carbonate,0.605460823,Fluoroethylene Carbonate,0.388557123,Dimethyl Carbonate,0,LiTFSI,0.002991027,0.002991027,253.15,0.13
Propylene Carbonate,0.55220057,Fluoroethylene Carbonate,0.354377123,Dimethyl Carbonate,0,LiTFSI,0.046711153,0.046711153,253.15,1.1
Propylene Carbonate,0.504432079,Fluoroethylene Carbonate,0.323721486,Dimethyl Carbonate,0,LiTFSI,0.085923218,0.085923218,253.15,0.788
Propylene Carbonate,0.464207409,Fluoroethylene Carbonate,0.297907128,Dimethyl Carbonate,0,LiTFSI,0.118942731,0.118942731,253.15,0.44
Propylene Carbonate,0.430322988,Fluoroethylene Carbonate,0.276161654,Dimethyl Carbonate,0,LiTFSI,0.146757679,0.146757679,253.15,0.218
Propylene Carbonate,0.605460823,Fluoroethylene Carbonate,0.388557123,Dimethyl Carbonate,0,LiTFSI,0.002991027,0.002991027,263.15,0.187
Propylene Carbonate,0.55220057,Fluoroethylene Carbonate,0.354377123,Dimethyl Carbonate,0,LiTFSI,0.046711153,0.046711153,263.15,1.73
Propylene Carbonate,0.504432079,Fluoroethylene Carbonate,0.323721486,Dimethyl Carbonate,0,LiTFSI,0.085923218,0.085923218,263.15,1.38
Propylene Carbonate,0.464207409,Fluoroethylene Carbonate,0.297907128,Dimethyl Carbonate,0,LiTFSI,0.118942731,0.118942731,263.15,0.855
Propylene Carbonate,0.430322988,Fluoroethylene Carbonate,0.276161654,Dimethyl Carbonate,0,LiTFSI,0.146757679,0.146757679,263.15,0.487
Propylene Carbonate,0.605460823,Fluoroethylene Carbonate,0.388557123,Dimethyl Carbonate,0,LiTFSI,0.002991027,0.002991027,273.15,0.255
Propylene Carbonate,0.55220057,Fluoroethylene Carbonate,0.354377123,Dimethyl Carbonate,0,LiTFSI,0.046711153,0.046711153,273.15,2.5
Propylene Carbonate,0.504432079,Fluoroethylene Carbonate,0.323721486,Dimethyl Carbonate,0,LiTFSI,0.085923218,0.085923218,273.15,2.13
Propylene Carbonate,0.464207409,Fluoroethylene Carbonate,0.297907128,Dimethyl Carbonate,0,LiTFSI,0.118942731,0.118942731,273.15,1.41
Propylene Carbonate,0.430322988,Fluoroethylene Carbonate,0.276161654,Dimethyl Carbonate,0,LiTFSI,0.146757679,0.146757679,273.15,0.869
Propylene Carbonate,0.605460823,Fluoroethylene Carbonate,0.388557123,Dimethyl Carbonate,0,LiTFSI,0.002991027,0.002991027,283.15,0.333
Propylene Carbonate,0.55220057,Fluoroethylene Carbonate,0.354377123,Dimethyl Carbonate,0,LiTFSI,0.046711153,0.046711153,283.15,3.39
Propylene Carbonate,0.504432079,Fluoroethylene Carbonate,0.323721486,Dimethyl Carbonate,0,LiTFSI,0.085923218,0.085923218,283.15,3.03
Propylene Carbonate,0.464207409,Fluoroethylene Carbonate,0.297907128,Dimethyl Carbonate,0,LiTFSI,0.118942731,0.118942731,283.15,2.09
Propylene Carbonate,0.430322988,Fluoroethylene Carbonate,0.276161654,Dimethyl Carbonate,0,LiTFSI,0.146757679,0.146757679,283.15,1.36
Propylene Carbonate,0.605460823,Fluoroethylene Carbonate,0.388557123,Dimethyl Carbonate,0,LiTFSI,0.002991027,0.002991027,293.15,0.422
Propylene Carbonate,0.55220057,Fluoroethylene Carbonate,0.354377123,Dimethyl Carbonate,0,LiTFSI,0.046711153,0.046711153,293.15,4.4
Propylene Carbonate,0.504432079,Fluoroethylene Carbonate,0.323721486,Dimethyl Carbonate,0,LiTFSI,0.085923218,0.085923218,293.15,4.1
Propylene Carbonate,0.464207409,Fluoroethylene Carbonate,0.297907128,Dimethyl Carbonate,0,LiTFSI,0.118942731,0.118942731,293.15,2.9
Propylene Carbonate,0.430322988,Fluoroethylene Carbonate,0.276161654,Dimethyl Carbonate,0,LiTFSI,0.146757679,0.146757679,293.15,1.96
Diethyl Carbonate,0.356964824,Fluoroethylene Carbonate,0.397625397,Ethylene Carbonate,0.239427725,LiPF6,0.002991027,0.002991027,243.15,0.104
Diethyl Carbonate,0.324911814,Fluoroethylene Carbonate,0.361921345,Ethylene Carbonate,0.217928746,LiPF6,0.047619048,0.047619048,243.15,0.749
Diethyl Carbonate,0.296202741,Fluoroethylene Carbonate,0.329942125,Ethylene Carbonate,0.198672652,LiPF6,0.087591241,0.087591241,243.15,0.427
Diethyl Carbonate,0.27257218,Fluoroethylene Carbonate,0.303619892,Ethylene Carbonate,0.182822879,LiPF6,0.120492524,0.120492524,243.15,0.108
Diethyl Carbonate,0.252143211,Fluoroethylene Carbonate,0.280863933,Ethylene Carbonate,0.169120516,LiPF6,0.14893617,0.14893617,243.15,0.009
Diethyl Carbonate,0.356964824,Fluoroethylene Carbonate,0.397625397,Ethylene Carbonate,0.239427725,LiPF6,0.002991027,0.002991027,253.15,0.155
Diethyl Carbonate,0.324911814,Fluoroethylene Carbonate,0.361921345,Ethylene Carbonate,0.217928746,LiPF6,0.047619048,0.047619048,253.15,1.29
Diethyl Carbonate,0.296202741,Fluoroethylene Carbonate,0.329942125,Ethylene Carbonate,0.198672652,LiPF6,0.087591241,0.087591241,253.15,0.95
Diethyl Carbonate,0.27257218,Fluoroethylene Carbonate,0.303619892,Ethylene Carbonate,0.182822879,LiPF6,0.120492524,0.120492524,253.15,0.407
Diethyl Carbonate,0.252143211,Fluoroethylene Carbonate,0.280863933,Ethylene Carbonate,0.169120516,LiPF6,0.14893617,0.14893617,253.15,0.0925
Diethyl Carbonate,0.356964824,Fluoroethylene Carbonate,0.397625397,Ethylene Carbonate,0.239427725,LiPF6,0.002991027,0.002991027,263.15,0.219
Diethyl Carbonate,0.324911814,Fluoroethylene Carbonate,0.361921345,Ethylene Carbonate,0.217928746,LiPF6,0.047619048,0.047619048,263.15,2
Diethyl Carbonate,0.296202741,Fluoroethylene Carbonate,0.329942125,Ethylene Carbonate,0.198672652,LiPF6,0.087591241,0.087591241,263.15,1.72
Diethyl Carbonate,0.27257218,Fluoroethylene Carbonate,0.303619892,Ethylene Carbonate,0.182822879,LiPF6,0.120492524,0.120492524,263.15,0.968
Diethyl Carbonate,0.252143211,Fluoroethylene Carbonate,0.280863933,Ethylene Carbonate,0.169120516,LiPF6,0.14893617,0.14893617,263.15,0.362
Diethyl Carbonate,0.356964824,Fluoroethylene Carbonate,0.397625397,Ethylene Carbonate,0.239427725,LiPF6,0.002991027,0.002991027,273.15,0.296
Diethyl Carbonate,0.324911814,Fluoroethylene Carbonate,0.361921345,Ethylene Carbonate,0.217928746,LiPF6,0.047619048,0.047619048,273.15,2.88
Diethyl Carbonate,0.296202741,Fluoroethylene Carbonate,0.329942125,Ethylene Carbonate,0.198672652,LiPF6,0.087591241,0.087591241,273.15,2.73
Diethyl Carbonate,0.27257218,Fluoroethylene Carbonate,0.303619892,Ethylene Carbonate,0.182822879,LiPF6,0.120492524,0.120492524,273.15,1.81
Diethyl Carbonate,0.252143211,Fluoroethylene Carbonate,0.280863933,Ethylene Carbonate,0.169120516,LiPF6,0.14893617,0.14893617,273.15,0.892
Diethyl Carbonate,0.356964824,Fluoroethylene Carbonate,0.397625397,Ethylene Carbonate,0.239427725,LiPF6,0.002991027,0.002991027,283.15,0.385
Diethyl Carbonate,0.324911814,Fluoroethylene Carbonate,0.361921345,Ethylene Carbonate,0.217928746,LiPF6,0.047619048,0.047619048,283.15,3.92
Diethyl Carbonate,0.296202741,Fluoroethylene Carbonate,0.329942125,Ethylene Carbonate,0.198672652,LiPF6,0.087591241,0.087591241,283.15,3.97
Diethyl Carbonate,0.27257218,Fluoroethylene Carbonate,0.303619892,Ethylene Carbonate,0.182822879,LiPF6,0.120492524,0.120492524,283.15,2.92
Diethyl Carbonate,0.252143211,Fluoroethylene Carbonate,0.280863933,Ethylene Carbonate,0.169120516,LiPF6,0.14893617,0.14893617,283.15,1.71
Diethyl Carbonate,0.356964824,Fluoroethylene Carbonate,0.397625397,Ethylene Carbonate,0.239427725,LiPF6,0.002991027,0.002991027,293.15,0.485
Diethyl Carbonate,0.324911814,Fluoroethylene Carbonate,0.361921345,Ethylene Carbonate,0.217928746,LiPF6,0.047619048,0.047619048,293.15,5.11
Diethyl Carbonate,0.296202741,Fluoroethylene Carbonate,0.329942125,Ethylene Carbonate,0.198672652,LiPF6,0.087591241,0.087591241,293.15,5.44
Diethyl Carbonate,0.27257218,Fluoroethylene Carbonate,0.303619892,Ethylene Carbonate,0.182822879,LiPF6,0.120492524,0.120492524,293.15,4.29
Diethyl Carbonate,0.252143211,Fluoroethylene Carbonate,0.280863933,Ethylene Carbonate,0.169120516,LiPF6,0.14893617,0.14893617,293.15,2.79
Propylene Carbonate,0.586350205,Fluoroethylene Carbonate,0.1881464,Dimethyl Carbonate,0.221511379,LiTFSI,0.001996008,0.001996008,243.15,0.145
Propylene Carbonate,0.53477356,Fluoroethylene Carbonate,0.171596632,Dimethyl Carbonate,0.202026755,LiTFSI,0.045801527,0.045801527,243.15,1.29
Propylene Carbonate,0.490493655,Fluoroethylene Carbonate,0.157388221,Dimethyl Carbonate,0.185298692,LiTFSI,0.083409716,0.083409716,243.15,0.932
Propylene Carbonate,0.452325876,Fluoroethylene Carbonate,0.145141051,Dimethyl Carbonate,0.170879669,LiTFSI,0.115826702,0.115826702,243.15,0.442
Propylene Carbonate,0.420211958,Fluoroethylene Carbonate,0.134836428,Dimethyl Carbonate,0.158747673,LiTFSI,0.143101971,0.143101971,243.15,0.173
Propylene Carbonate,0.586350205,Fluoroethylene Carbonate,0.1881464,Dimethyl Carbonate,0.221511379,LiTFSI,0.001996008,0.001996008,253.15,0.21
Propylene Carbonate,0.53477356,Fluoroethylene Carbonate,0.171596632,Dimethyl Carbonate,0.202026755,LiTFSI,0.045801527,0.045801527,253.15,2.01
Propylene Carbonate,0.490493655,Fluoroethylene Carbonate,0.157388221,Dimethyl Carbonate,0.185298692,LiTFSI,0.083409716,0.083409716,253.15,1.63
Propylene Carbonate,0.452325876,Fluoroethylene Carbonate,0.145141051,Dimethyl Carbonate,0.170879669,LiTFSI,0.115826702,0.115826702,253.15,0.907
Propylene Carbonate,0.420211958,Fluoroethylene Carbonate,0.134836428,Dimethyl Carbonate,0.158747673,LiTFSI,0.143101971,0.143101971,253.15,0.438
Propylene Carbonate,0.586350205,Fluoroethylene Carbonate,0.1881464,Dimethyl Carbonate,0.221511379,LiTFSI,0.001996008,0.001996008,263.15,0.285
Propylene Carbonate,0.53477356,Fluoroethylene Carbonate,0.171596632,Dimethyl Carbonate,0.202026755,LiTFSI,0.045801527,0.045801527,263.15,2.85
Propylene Carbonate,0.490493655,Fluoroethylene Carbonate,0.157388221,Dimethyl Carbonate,0.185298692,LiTFSI,0.083409716,0.083409716,263.15,2.49
Propylene Carbonate,0.452325876,Fluoroethylene Carbonate,0.145141051,Dimethyl Carbonate,0.170879669,LiTFSI,0.115826702,0.115826702,263.15,1.53
Propylene Carbonate,0.420211958,Fluoroethylene Carbonate,0.134836428,Dimethyl Carbonate,0.158747673,LiTFSI,0.143101971,0.143101971,263.15,0.837
Propylene Carbonate,0.586350205,Fluoroethylene Carbonate,0.1881464,Dimethyl Carbonate,0.221511379,LiTFSI,0.001996008,0.001996008,273.15,0.369
Propylene Carbonate,0.53477356,Fluoroethylene Carbonate,0.171596632,Dimethyl Carbonate,0.202026755,LiTFSI,0.045801527,0.045801527,273.15,3.82
Propylene Carbonate,0.490493655,Fluoroethylene Carbonate,0.157388221,Dimethyl Carbonate,0.185298692,LiTFSI,0.083409716,0.083409716,273.15,3.5
Propylene Carbonate,0.452325876,Fluoroethylene Carbonate,0.145141051,Dimethyl Carbonate,0.170879669,LiTFSI,0.115826702,0.115826702,273.15,2.29
Propylene Carbonate,0.420211958,Fluoroethylene Carbonate,0.134836428,Dimethyl Carbonate,0.158747673,LiTFSI,0.143101971,0.143101971,273.15,1.36
Propylene Carbonate,0.586350205,Fluoroethylene Carbonate,0.1881464,Dimethyl Carbonate,0.221511379,LiTFSI,0.001996008,0.001996008,283.15,0.461
Propylene Carbonate,0.53477356,Fluoroethylene Carbonate,0.171596632,Dimethyl Carbonate,0.202026755,LiTFSI,0.045801527,0.045801527,283.15,4.9
Propylene Carbonate,0.490493655,Fluoroethylene Carbonate,0.157388221,Dimethyl Carbonate,0.185298692,LiTFSI,0.083409716,0.083409716,283.15,4.66
Propylene Carbonate,0.452325876,Fluoroethylene Carbonate,0.145141051,Dimethyl Carbonate,0.170879669,LiTFSI,0.115826702,0.115826702,283.15,3.2
Propylene Carbonate,0.420211958,Fluoroethylene Carbonate,0.134836428,Dimethyl Carbonate,0.158747673,LiTFSI,0.143101971,0.143101971,283.15,2
Propylene Carbonate,0.586350205,Fluoroethylene Carbonate,0.1881464,Dimethyl Carbonate,0.221511379,LiTFSI,0.001996008,0.001996008,293.15,0.563
Propylene Carbonate,0.53477356,Fluoroethylene Carbonate,0.171596632,Dimethyl Carbonate,0.202026755,LiTFSI,0.045801527,0.045801527,293.15,6.1
Propylene Carbonate,0.490493655,Fluoroethylene Carbonate,0.157388221,Dimethyl Carbonate,0.185298692,LiTFSI,0.083409716,0.083409716,293.15,5.98
Propylene Carbonate,0.452325876,Fluoroethylene Carbonate,0.145141051,Dimethyl Carbonate,0.170879669,LiTFSI,0.115826702,0.115826702,293.15,4.26
Propylene Carbonate,0.420211958,Fluoroethylene Carbonate,0.134836428,Dimethyl Carbonate,0.158747673,LiTFSI,0.143101971,0.143101971,293.15,2.77
Diethyl Carbonate,0.159469339,Ethyl Methyl Carbonate,0,Dimethyl Carbonate,0.836538645,LiTFSI,0.001996008,0.001996008,243.15,0.0992
Diethyl Carbonate,0.146319247,Ethyl Methyl Carbonate,0,Dimethyl Carbonate,0.767556351,LiTFSI,0.043062201,0.043062201,243.15,1.75
Diethyl Carbonate,0.134750612,Ethyl Methyl Carbonate,0,Dimethyl Carbonate,0.706870014,LiTFSI,0.079189687,0.079189687,243.15,3.1
Diethyl Carbonate,0.124782066,Ethyl Methyl Carbonate,0,Dimethyl Carbonate,0.654577365,LiTFSI,0.110320285,0.110320285,243.15,3.28
Diethyl Carbonate,0.116178813,Ethyl Methyl Carbonate,0,Dimethyl Carbonate,0.609446726,LiTFSI,0.13718723,0.13718723,243.15,2.75
Diethyl Carbonate,0.159469339,Ethyl Methyl Carbonate,0,Dimethyl Carbonate,0.836538645,LiTFSI,0.001996008,0.001996008,253.15,0.123
Diethyl Carbonate,0.146319247,Ethyl Methyl Carbonate,0,Dimethyl Carbonate,0.767556351,LiTFSI,0.043062201,0.043062201,253.15,2.16
Diethyl Carbonate,0.134750612,Ethyl Methyl Carbonate,0,Dimethyl Carbonate,0.706870014,LiTFSI,0.079189687,0.079189687,253.15,3.86
Diethyl Carbonate,0.124782066,Ethyl Methyl Carbonate,0,Dimethyl Carbonate,0.654577365,LiTFSI,0.110320285,0.110320285,253.15,4.24
Diethyl Carbonate,0.116178813,Ethyl Methyl Carbonate,0,Dimethyl Carbonate,0.609446726,LiTFSI,0.13718723,0.13718723,253.15,3.67
Diethyl Carbonate,0.159469339,Ethyl Methyl Carbonate,0,Dimethyl Carbonate,0.836538645,LiTFSI,0.001996008,0.001996008,263.15,0.149
Diethyl Carbonate,0.146319247,Ethyl Methyl Carbonate,0,Dimethyl Carbonate,0.767556351,LiTFSI,0.043062201,0.043062201,263.15,2.6
Diethyl Carbonate,0.134750612,Ethyl Methyl Carbonate,0,Dimethyl Carbonate,0.706870014,LiTFSI,0.079189687,0.079189687,263.15,4.74
Diethyl Carbonate,0.124782066,Ethyl Methyl Carbonate,0,Dimethyl Carbonate,0.654577365,LiTFSI,0.110320285,0.110320285,263.15,5.35
Diethyl Carbonate,0.116178813,Ethyl Methyl Carbonate,0,Dimethyl Carbonate,0.609446726,LiTFSI,0.13718723,0.13718723,263.15,4.74
Diethyl Carbonate,0.159469339,Ethyl Methyl Carbonate,0,Dimethyl Carbonate,0.836538645,LiTFSI,0.001996008,0.001996008,273.15,0.177
Diethyl Carbonate,0.146319247,Ethyl Methyl Carbonate,0,Dimethyl Carbonate,0.767556351,LiTFSI,0.043062201,0.043062201,273.15,3.12
Diethyl Carbonate,0.134750612,Ethyl Methyl Carbonate,0,Dimethyl Carbonate,0.706870014,LiTFSI,0.079189687,0.079189687,273.15,5.76
Diethyl Carbonate,0.124782066,Ethyl Methyl Carbonate,0,Dimethyl Carbonate,0.654577365,LiTFSI,0.110320285,0.110320285,273.15,6.56
Diethyl Carbonate,0.116178813,Ethyl Methyl Carbonate,0,Dimethyl Carbonate,0.609446726,LiTFSI,0.13718723,0.13718723,273.15,6.03
Diethyl Carbonate,0.159469339,Ethyl Methyl Carbonate,0,Dimethyl Carbonate,0.836538645,LiTFSI,0.001996008,0.001996008,283.15,0.208
Diethyl Carbonate,0.146319247,Ethyl Methyl Carbonate,0,Dimethyl Carbonate,0.767556351,LiTFSI,0.043062201,0.043062201,283.15,3.72
Diethyl Carbonate,0.134750612,Ethyl Methyl Carbonate,0,Dimethyl Carbonate,0.706870014,LiTFSI,0.079189687,0.079189687,283.15,6.9
Diethyl Carbonate,0.124782066,Ethyl Methyl Carbonate,0,Dimethyl Carbonate,0.654577365,LiTFSI,0.110320285,0.110320285,283.15,7.95
Diethyl Carbonate,0.116178813,Ethyl Methyl Carbonate,0,Dimethyl Carbonate,0.609446726,LiTFSI,0.13718723,0.13718723,283.15,7.48
Diethyl Carbonate,0.159469339,Ethyl Methyl Carbonate,0,Dimethyl Carbonate,0.836538645,LiTFSI,0.001996008,0.001996008,293.15,0.241
Diethyl Carbonate,0.146319247,Ethyl Methyl Carbonate,0,Dimethyl Carbonate,0.767556351,LiTFSI,0.043062201,0.043062201,293.15,4.38
Diethyl Carbonate,0.134750612,Ethyl Methyl Carbonate,0,Dimethyl Carbonate,0.706870014,LiTFSI,0.079189687,0.079189687,293.15,8.14
Diethyl Carbonate,0.124782066,Ethyl Methyl Carbonate,0,Dimethyl Carbonate,0.654577365,LiTFSI,0.110320285,0.110320285,293.15,9.51
Diethyl Carbonate,0.116178813,Ethyl Methyl Carbonate,0,Dimethyl Carbonate,0.609446726,LiTFSI,0.13718723,0.13718723,293.15,9.34
Propylene Carbonate,0.617808461,Diethyl Carbonate,0.177968848,Fluoroethylene Carbonate,0.198240637,LiPF6,0.002991027,0.002991027,243.15,0.125
Propylene Carbonate,0.562333469,Diethyl Carbonate,0.161988458,Fluoroethylene Carbonate,0.180439978,LiPF6,0.047619048,0.047619048,243.15,0.943
Propylene Carbonate,0.512645917,Diethyl Carbonate,0.147675225,Fluoroethylene Carbonate,0.164496376,LiPF6,0.087591241,0.087591241,243.15,0.598
Propylene Carbonate,0.47174788,Diethyl Carbonate,0.135893942,Fluoroethylene Carbonate,0.151373129,LiPF6,0.120492524,0.120492524,243.15,0.19
Propylene Carbonate,0.436390923,Diethyl Carbonate,0.125708848,Fluoroethylene Carbonate,0.140027889,LiPF6,0.14893617,0.14893617,243.15,0.0205
Propylene Carbonate,0.617808461,Diethyl Carbonate,0.177968848,Fluoroethylene Carbonate,0.198240637,LiPF6,0.002991027,0.002991027,253.15,0.184
Propylene Carbonate,0.562333469,Diethyl Carbonate,0.161988458,Fluoroethylene Carbonate,0.180439978,LiPF6,0.047619048,0.047619048,253.15,1.58
Propylene Carbonate,0.512645917,Diethyl Carbonate,0.147675225,Fluoroethylene Carbonate,0.164496376,LiPF6,0.087591241,0.087591241,253.15,1.21
Propylene Carbonate,0.47174788,Diethyl Carbonate,0.135893942,Fluoroethylene Carbonate,0.151373129,LiPF6,0.120492524,0.120492524,253.15,0.565
Propylene Carbonate,0.436390923,Diethyl Carbonate,0.125708848,Fluoroethylene Carbonate,0.140027889,LiPF6,0.14893617,0.14893617,253.15,0.136
Propylene Carbonate,0.617808461,Diethyl Carbonate,0.177968848,Fluoroethylene Carbonate,0.198240637,LiPF6,0.002991027,0.002991027,263.15,0.253
Propylene Carbonate,0.562333469,Diethyl Carbonate,0.161988458,Fluoroethylene Carbonate,0.180439978,LiPF6,0.047619048,0.047619048,263.15,2.36
Propylene Carbonate,0.512645917,Diethyl Carbonate,0.147675225,Fluoroethylene Carbonate,0.164496376,LiPF6,0.087591241,0.087591241,263.15,2.03
Propylene Carbonate,0.47174788,Diethyl Carbonate,0.135893942,Fluoroethylene Carbonate,0.151373129,LiPF6,0.120492524,0.120492524,263.15,1.16
Propylene Carbonate,0.436390923,Diethyl Carbonate,0.125708848,Fluoroethylene Carbonate,0.140027889,LiPF6,0.14893617,0.14893617,263.15,0.424
Propylene Carbonate,0.617808461,Diethyl Carbonate,0.177968848,Fluoroethylene Carbonate,0.198240637,LiPF6,0.002991027,0.002991027,273.15,0.331
Propylene Carbonate,0.562333469,Diethyl Carbonate,0.161988458,Fluoroethylene Carbonate,0.180439978,LiPF6,0.047619048,0.047619048,273.15,3.26
Propylene Carbonate,0.512645917,Diethyl Carbonate,0.147675225,Fluoroethylene Carbonate,0.164496376,LiPF6,0.087591241,0.087591241,273.15,3.04
Propylene Carbonate,0.47174788,Diethyl Carbonate,0.135893942,Fluoroethylene Carbonate,0.151373129,LiPF6,0.120492524,0.120492524,273.15,1.98
Propylene Carbonate,0.436390923,Diethyl Carbonate,0.125708848,Fluoroethylene Carbonate,0.140027889,LiPF6,0.14893617,0.14893617,273.15,0.918
Propylene Carbonate,0.617808461,Diethyl Carbonate,0.177968848,Fluoroethylene Carbonate,0.198240637,LiPF6,0.002991027,0.002991027,283.15,0.417
Propylene Carbonate,0.562333469,Diethyl Carbonate,0.161988458,Fluoroethylene Carbonate,0.180439978,LiPF6,0.047619048,0.047619048,283.15,4.28
Propylene Carbonate,0.512645917,Diethyl Carbonate,0.147675225,Fluoroethylene Carbonate,0.164496376,LiPF6,0.087591241,0.087591241,283.15,4.23
Propylene Carbonate,0.47174788,Diethyl Carbonate,0.135893942,Fluoroethylene Carbonate,0.151373129,LiPF6,0.120492524,0.120492524,283.15,3
Propylene Carbonate,0.436390923,Diethyl Carbonate,0.125708848,Fluoroethylene Carbonate,0.140027889,LiPF6,0.14893617,0.14893617,283.15,1.62
Propylene Carbonate,0.617808461,Diethyl Carbonate,0.177968848,Fluoroethylene Carbonate,0.198240637,LiPF6,0.002991027,0.002991027,293.15,0.513
Propylene Carbonate,0.562333469,Diethyl Carbonate,0.161988458,Fluoroethylene Carbonate,0.180439978,LiPF6,0.047619048,0.047619048,293.15,5.43
Propylene Carbonate,0.512645917,Diethyl Carbonate,0.147675225,Fluoroethylene Carbonate,0.164496376,LiPF6,0.087591241,0.087591241,293.15,5.61
Propylene Carbonate,0.47174788,Diethyl Carbonate,0.135893942,Fluoroethylene Carbonate,0.151373129,LiPF6,0.120492524,0.120492524,293.15,4.24
Propylene Carbonate,0.436390923,Diethyl Carbonate,0.125708848,Fluoroethylene Carbonate,0.140027889,LiPF6,0.14893617,0.14893617,293.15,2.53
Propylene Carbonate,0.593623138,Diethyl Carbonate,0.171001909,Ethylene Carbonate,0.229392899,LiPF6,0.002991027,0.002991027,243.15,0.14
Propylene Carbonate,0.542490654,Diethyl Carbonate,0.156272442,Ethylene Carbonate,0.20963385,LiPF6,0.045801527,0.045801527,243.15,1.12
Propylene Carbonate,0.49656923,Diethyl Carbonate,0.143044098,Ethylene Carbonate,0.191888503,LiPF6,0.084249084,0.084249084,243.15,0.731
Propylene Carbonate,0.457920296,Diethyl Carbonate,0.131910702,Ethylene Carbonate,0.176953454,LiPF6,0.116607774,0.116607774,243.15,0.252
Propylene Carbonate,0.424524841,Diethyl Carbonate,0.122290648,Ethylene Carbonate,0.164048498,LiPF6,0.144568007,0.144568007,243.15,0.0283
Propylene Carbonate,0.593623138,Diethyl Carbonate,0.171001909,Ethylene Carbonate,0.229392899,LiPF6,0.002991027,0.002991027,253.15,0.204
Propylene Carbonate,0.542490654,Diethyl Carbonate,0.156272442,Ethylene Carbonate,0.20963385,LiPF6,0.045801527,0.045801527,253.15,1.81
Propylene Carbonate,0.49656923,Diethyl Carbonate,0.143044098,Ethylene Carbonate,0.191888503,LiPF6,0.084249084,0.084249084,253.15,1.42
Propylene Carbonate,0.457920296,Diethyl Carbonate,0.131910702,Ethylene Carbonate,0.176953454,LiPF6,0.116607774,0.116607774,253.15,0.687
Propylene Carbonate,0.424524841,Diethyl Carbonate,0.122290648,Ethylene Carbonate,0.164048498,LiPF6,0.144568007,0.144568007,253.15,0.165
Propylene Carbonate,0.593623138,Diethyl Carbonate,0.171001909,Ethylene Carbonate,0.229392899,LiPF6,0.002991027,0.002991027,263.15,0.276
Propylene Carbonate,0.542490654,Diethyl Carbonate,0.156272442,Ethylene Carbonate,0.20963385,LiPF6,0.045801527,0.045801527,263.15,2.63
Propylene Carbonate,0.49656923,Diethyl Carbonate,0.143044098,Ethylene Carbonate,0.191888503,LiPF6,0.084249084,0.084249084,263.15,2.32
Propylene Carbonate,0.457920296,Diethyl Carbonate,0.131910702,Ethylene Carbonate,0.176953454,LiPF6,0.116607774,0.116607774,263.15,1.35
Propylene Carbonate,0.424524841,Diethyl Carbonate,0.122290648,Ethylene Carbonate,0.164048498,LiPF6,0.144568007,0.144568007,263.15,0.496
Propylene Carbonate,0.593623138,Diethyl Carbonate,0.171001909,Ethylene Carbonate,0.229392899,LiPF6,0.002991027,0.002991027,273.15,0.357
Propylene Carbonate,0.542490654,Diethyl Carbonate,0.156272442,Ethylene Carbonate,0.20963385,LiPF6,0.045801527,0.045801527,273.15,3.57
Propylene Carbonate,0.49656923,Diethyl Carbonate,0.143044098,Ethylene Carbonate,0.191888503,LiPF6,0.084249084,0.084249084,273.15,3.4
Propylene Carbonate,0.457920296,Diethyl Carbonate,0.131910702,Ethylene Carbonate,0.176953454,LiPF6,0.116607774,0.116607774,273.15,2.24
Propylene Carbonate,0.424524841,Diethyl Carbonate,0.122290648,Ethylene Carbonate,0.164048498,LiPF6,0.144568007,0.144568007,273.15,1.05
Propylene Carbonate,0.593623138,Diethyl Carbonate,0.171001909,Ethylene Carbonate,0.229392899,LiPF6,0.002991027,0.002991027,283.15,0.446
Propylene Carbonate,0.542490654,Diethyl Carbonate,0.156272442,Ethylene Carbonate,0.20963385,LiPF6,0.045801527,0.045801527,283.15,4.63
Propylene Carbonate,0.49656923,Diethyl Carbonate,0.143044098,Ethylene Carbonate,0.191888503,LiPF6,0.084249084,0.084249084,283.15,4.66
Propylene Carbonate,0.457920296,Diethyl Carbonate,0.131910702,Ethylene Carbonate,0.176953454,LiPF6,0.116607774,0.116607774,283.15,3.33
Propylene Carbonate,0.424524841,Diethyl Carbonate,0.122290648,Ethylene Carbonate,0.164048498,LiPF6,0.144568007,0.144568007,283.15,1.82
Propylene Carbonate,0.593623138,Diethyl Carbonate,0.171001909,Ethylene Carbonate,0.229392899,LiPF6,0.002991027,0.002991027,293.15,0.544
Propylene Carbonate,0.542490654,Diethyl Carbonate,0.156272442,Ethylene Carbonate,0.20963385,LiPF6,0.045801527,0.045801527,293.15,5.81
Propylene Carbonate,0.49656923,Diethyl Carbonate,0.143044098,Ethylene Carbonate,0.191888503,LiPF6,0.084249084,0.084249084,293.15,6.09
Propylene Carbonate,0.457920296,Diethyl Carbonate,0.131910702,Ethylene Carbonate,0.176953454,LiPF6,0.116607774,0.116607774,293.15,4.63
Propylene Carbonate,0.424524841,Diethyl Carbonate,0.122290648,Ethylene Carbonate,0.164048498,LiPF6,0.144568007,0.144568007,293.15,2.82
Ethyl Methyl Carbonate,0,Ethylene Carbonate,0.919385797,Dimethyl Carbonate,0,LiPF6,0.040307102,0.040307102,243.15,0.054
Ethyl Methyl Carbonate,0,Ethylene Carbonate,0.85013876,Dimethyl Carbonate,0,LiPF6,0.07493062,0.07493062,243.15,0.116
Ethyl Methyl Carbonate,0,Ethylene Carbonate,0.790510295,Dimethyl Carbonate,0,LiPF6,0.104744852,0.104744852,243.15,0.0755
Ethyl Methyl Carbonate,0,Ethylene Carbonate,0.739130435,Dimethyl Carbonate,0,LiPF6,0.130434783,0.130434783,243.15,0.0314
Ethyl Methyl Carbonate,0,Ethylene Carbonate,0.919385797,Dimethyl Carbonate,0,LiPF6,0.040307102,0.040307102,253.15,0.158
Ethyl Methyl Carbonate,0,Ethylene Carbonate,0.85013876,Dimethyl Carbonate,0,LiPF6,0.07493062,0.07493062,253.15,0.344
Ethyl Methyl Carbonate,0,Ethylene Carbonate,0.790510295,Dimethyl Carbonate,0,LiPF6,0.104744852,0.104744852,253.15,0.279
Ethyl Methyl Carbonate,0,Ethylene Carbonate,0.739130435,Dimethyl Carbonate,0,LiPF6,0.130434783,0.130434783,253.15,0.162
Ethyl Methyl Carbonate,0,Ethylene Carbonate,0.919385797,Dimethyl Carbonate,0,LiPF6,0.040307102,0.040307102,263.15,0.392
Ethyl Methyl Carbonate,0,Ethylene Carbonate,0.85013876,Dimethyl Carbonate,0,LiPF6,0.07493062,0.07493062,263.15,0.803
Ethyl Methyl Carbonate,0,Ethylene Carbonate,0.790510295,Dimethyl Carbonate,0,LiPF6,0.104744852,0.104744852,263.15,0.716
Ethyl Methyl Carbonate,0,Ethylene Carbonate,0.739130435,Dimethyl Carbonate,0,LiPF6,0.130434783,0.130434783,263.15,0.498
Ethyl Methyl Carbonate,0,Ethylene Carbonate,0.919385797,Dimethyl Carbonate,0,LiPF6,0.040307102,0.040307102,273.15,0.866
Ethyl Methyl Carbonate,0,Ethylene Carbonate,0.85013876,Dimethyl Carbonate,0,LiPF6,0.07493062,0.07493062,273.15,1.6
Ethyl Methyl Carbonate,0,Ethylene Carbonate,0.790510295,Dimethyl Carbonate,0,LiPF6,0.104744852,0.104744852,273.15,1.49
Ethyl Methyl Carbonate,0,Ethylene Carbonate,0.739130435,Dimethyl Carbonate,0,LiPF6,0.130434783,0.130434783,273.15,1.13
Ethyl Methyl Carbonate,0,Ethylene Carbonate,0.919385797,Dimethyl Carbonate,0,LiPF6,0.040307102,0.040307102,283.15,1.75
Ethyl Methyl Carbonate,0,Ethylene Carbonate,0.85013876,Dimethyl Carbonate,0,LiPF6,0.07493062,0.07493062,283.15,2.86
Ethyl Methyl Carbonate,0,Ethylene Carbonate,0.790510295,Dimethyl Carbonate,0,LiPF6,0.104744852,0.104744852,283.15,2.68
Ethyl Methyl Carbonate,0,Ethylene Carbonate,0.739130435,Dimethyl Carbonate,0,LiPF6,0.130434783,0.130434783,283.15,2.14
Ethyl Methyl Carbonate,0,Ethylene Carbonate,0.919385797,Dimethyl Carbonate,0,LiPF6,0.040307102,0.040307102,293.15,3.27
Ethyl Methyl Carbonate,0,Ethylene Carbonate,0.85013876,Dimethyl Carbonate,0,LiPF6,0.07493062,0.07493062,293.15,4.71
Ethyl Methyl Carbonate,0,Ethylene Carbonate,0.790510295,Dimethyl Carbonate,0,LiPF6,0.104744852,0.104744852,293.15,4.38
Ethyl Methyl Carbonate,0,Ethylene Carbonate,0.739130435,Dimethyl Carbonate,0,LiPF6,0.130434783,0.130434783,293.15,3.6
Propylene Carbonate,0.176686694,Diethyl Carbonate,0,Ethylene Carbonate,0.81932129,LiTFSI,0.001996008,0.001996008,243.15,0.102
Propylene Carbonate,0.16276786,Diethyl Carbonate,0,Ethylene Carbonate,0.754777682,LiTFSI,0.041227229,0.041227229,243.15,0.839
Propylene Carbonate,0.15020414,Diethyl Carbonate,0,Ethylene Carbonate,0.696517928,LiTFSI,0.076638966,0.076638966,243.15,0.543
Propylene Carbonate,0.139381673,Diethyl Carbonate,0,Ethylene Carbonate,0.646332613,LiTFSI,0.107142857,0.107142857,243.15,0.233
Propylene Carbonate,0.130315216,Diethyl Carbonate,0,Ethylene Carbonate,0.604290162,LiTFSI,0.132697311,0.132697311,243.15,0.0878
Propylene Carbonate,0.176686694,Diethyl Carbonate,0,Ethylene Carbonate,0.81932129,LiTFSI,0.001996008,0.001996008,253.15,0.155
Propylene Carbonate,0.16276786,Diethyl Carbonate,0,Ethylene Carbonate,0.754777682,LiTFSI,0.041227229,0.041227229,253.15,1.43
Propylene Carbonate,0.15020414,Diethyl Carbonate,0,Ethylene Carbonate,0.696517928,LiTFSI,0.076638966,0.076638966,253.15,1.09
Propylene Carbonate,0.139381673,Diethyl Carbonate,0,Ethylene Carbonate,0.646332613,LiTFSI,0.107142857,0.107142857,253.15,0.582
Propylene Carbonate,0.130315216,Diethyl Carbonate,0,Ethylene Carbonate,0.604290162,LiTFSI,0.132697311,0.132697311,253.15,0.279
Propylene Carbonate,0.176686694,Diethyl Carbonate,0,Ethylene Carbonate,0.81932129,LiTFSI,0.001996008,0.001996008,263.15,0.221
Propylene Carbonate,0.16276786,Diethyl Carbonate,0,Ethylene Carbonate,0.754777682,LiTFSI,0.041227229,0.041227229,263.15,2.18
Propylene Carbonate,0.15020414,Diethyl Carbonate,0,Ethylene Carbonate,0.696517928,LiTFSI,0.076638966,0.076638966,263.15,1.84
Propylene Carbonate,0.139381673,Diethyl Carbonate,0,Ethylene Carbonate,0.646332613,LiTFSI,0.107142857,0.107142857,263.15,1.12
Propylene Carbonate,0.130315216,Diethyl Carbonate,0,Ethylene Carbonate,0.604290162,LiTFSI,0.132697311,0.132697311,263.15,0.612
Propylene Carbonate,0.176686694,Diethyl Carbonate,0,Ethylene Carbonate,0.81932129,LiTFSI,0.001996008,0.001996008,273.15,0.3
Propylene Carbonate,0.16276786,Diethyl Carbonate,0,Ethylene Carbonate,0.754777682,LiTFSI,0.041227229,0.041227229,273.15,3.08
Propylene Carbonate,0.15020414,Diethyl Carbonate,0,Ethylene Carbonate,0.696517928,LiTFSI,0.076638966,0.076638966,273.15,2.79
Propylene Carbonate,0.139381673,Diethyl Carbonate,0,Ethylene Carbonate,0.646332613,LiTFSI,0.107142857,0.107142857,273.15,1.83
Propylene Carbonate,0.130315216,Diethyl Carbonate,0,Ethylene Carbonate,0.604290162,LiTFSI,0.132697311,0.132697311,273.15,1.09
Propylene Carbonate,0.176686694,Diethyl Carbonate,0,Ethylene Carbonate,0.81932129,LiTFSI,0.001996008,0.001996008,283.15,0.391
Propylene Carbonate,0.16276786,Diethyl Carbonate,0,Ethylene Carbonate,0.754777682,LiTFSI,0.041227229,0.041227229,283.15,4.14
Propylene Carbonate,0.15020414,Diethyl Carbonate,0,Ethylene Carbonate,0.696517928,LiTFSI,0.076638966,0.076638966,283.15,3.92
Propylene Carbonate,0.139381673,Diethyl Carbonate,0,Ethylene Carbonate,0.646332613,LiTFSI,0.107142857,0.107142857,283.15,2.71
Propylene Carbonate,0.130315216,Diethyl Carbonate,0,Ethylene Carbonate,0.604290162,LiTFSI,0.132697311,0.132697311,283.15,1.7
Propylene Carbonate,0.176686694,Diethyl Carbonate,0,Ethylene Carbonate,0.81932129,LiTFSI,0.001996008,0.001996008,293.15,0.493
Propylene Carbonate,0.16276786,Diethyl Carbonate,0,Ethylene Carbonate,0.754777682,LiTFSI,0.041227229,0.041227229,293.15,5.33
Propylene Carbonate,0.15020414,Diethyl Carbonate,0,Ethylene Carbonate,0.696517928,LiTFSI,0.076638966,0.076638966,293.15,5.22
Propylene Carbonate,0.139381673,Diethyl Carbonate,0,Ethylene Carbonate,0.646332613,LiTFSI,0.107142857,0.107142857,293.15,3.74
Propylene Carbonate,0.130315216,Diethyl Carbonate,0,Ethylene Carbonate,0.604290162,LiTFSI,0.132697311,0.132697311,293.15,2.44
Diethyl Carbonate,0.774347403,Fluoroethylene Carbonate,0,Ethyl Methyl Carbonate,0.219670543,LiTFSI,0.002991027,0.002991027,243.15,0.0716
Diethyl Carbonate,0.699185071,Fluoroethylene Carbonate,0,Ethyl Methyl Carbonate,0.198348136,LiTFSI,0.051233397,0.051233397,243.15,1.09
Diethyl Carbonate,0.633517406,Fluoroethylene Carbonate,0,Ethyl Methyl Carbonate,0.179719221,LiTFSI,0.093381686,0.093381686,243.15,1.84
