Repository: BattModels/DiffMix-NatCommData

# DiffMix-NatCommData

This is the official data repository for "Differentiable Modeling and Optimization of Non-aqueous Li-based Battery Electrolyte Solutions Using Geometric Deep Learning" published in Nature Communications.

# Citation

Coming soon.

File: training_data/published_AEM_data.csv (part 24 of 82)
sub1_name,x1 (mole fraction),sub2_name,x2 (mole fraction),sub3_name,x3 (mole fraction),salt,x4 (mole fraction),x5 (mole fraction),temperature (K),ionic conductivity (mS/cm)
Diethyl Carbonate,0.579331622,Fluoroethylene Carbonate,0,Ethyl Methyl Carbonate,0.164347541,LiTFSI,0.128160418,0.128160418,243.15,1.82
Diethyl Carbonate,0.533557769,Fluoroethylene Carbonate,0,Ethyl Methyl Carbonate,0.151362198,LiTFSI,0.157540017,0.157540017,243.15,1.33
Diethyl Carbonate,0.774347403,Fluoroethylene Carbonate,0,Ethyl Methyl Carbonate,0.219670543,LiTFSI,0.002991027,0.002991027,253.15,0.0899
Diethyl Carbonate,0.699185071,Fluoroethylene Carbonate,0,Ethyl Methyl Carbonate,0.198348136,LiTFSI,0.051233397,0.051233397,253.15,1.37
Diethyl Carbonate,0.633517406,Fluoroethylene Carbonate,0,Ethyl Methyl Carbonate,0.179719221,LiTFSI,0.093381686,0.093381686,253.15,2.36
Diethyl Carbonate,0.579331622,Fluoroethylene Carbonate,0,Ethyl Methyl Carbonate,0.164347541,LiTFSI,0.128160418,0.128160418,253.15,2.41
Diethyl Carbonate,0.533557769,Fluoroethylene Carbonate,0,Ethyl Methyl Carbonate,0.151362198,LiTFSI,0.157540017,0.157540017,253.15,1.81
Diethyl Carbonate,0.774347403,Fluoroethylene Carbonate,0,Ethyl Methyl Carbonate,0.219670543,LiTFSI,0.002991027,0.002991027,263.15,0.11
Diethyl Carbonate,0.699185071,Fluoroethylene Carbonate,0,Ethyl Methyl Carbonate,0.198348136,LiTFSI,0.051233397,0.051233397,263.15,1.71
Diethyl Carbonate,0.633517406,Fluoroethylene Carbonate,0,Ethyl Methyl Carbonate,0.179719221,LiTFSI,0.093381686,0.093381686,263.15,2.97
Diethyl Carbonate,0.579331622,Fluoroethylene Carbonate,0,Ethyl Methyl Carbonate,0.164347541,LiTFSI,0.128160418,0.128160418,263.15,3.11
Diethyl Carbonate,0.533557769,Fluoroethylene Carbonate,0,Ethyl Methyl Carbonate,0.151362198,LiTFSI,0.157540017,0.157540017,263.15,2.39
Diethyl Carbonate,0.774347403,Fluoroethylene Carbonate,0,Ethyl Methyl Carbonate,0.219670543,LiTFSI,0.002991027,0.002991027,273.15,0.133
Diethyl Carbonate,0.699185071,Fluoroethylene Carbonate,0,Ethyl Methyl Carbonate,0.198348136,LiTFSI,0.051233397,0.051233397,273.15,2.1
Diethyl Carbonate,0.633517406,Fluoroethylene Carbonate,0,Ethyl Methyl Carbonate,0.179719221,LiTFSI,0.093381686,0.093381686,273.15,3.66
Diethyl Carbonate,0.579331622,Fluoroethylene Carbonate,0,Ethyl Methyl Carbonate,0.164347541,LiTFSI,0.128160418,0.128160418,273.15,3.91
Diethyl Carbonate,0.533557769,Fluoroethylene Carbonate,0,Ethyl Methyl Carbonate,0.151362198,LiTFSI,0.157540017,0.157540017,273.15,3.09
Diethyl Carbonate,0.774347403,Fluoroethylene Carbonate,0,Ethyl Methyl Carbonate,0.219670543,LiTFSI,0.002991027,0.002991027,283.15,0.158
Diethyl Carbonate,0.699185071,Fluoroethylene Carbonate,0,Ethyl Methyl Carbonate,0.198348136,LiTFSI,0.051233397,0.051233397,283.15,2.54
Diethyl Carbonate,0.633517406,Fluoroethylene Carbonate,0,Ethyl Methyl Carbonate,0.179719221,LiTFSI,0.093381686,0.093381686,283.15,4.46
Diethyl Carbonate,0.579331622,Fluoroethylene Carbonate,0,Ethyl Methyl Carbonate,0.164347541,LiTFSI,0.128160418,0.128160418,283.15,4.94
Diethyl Carbonate,0.533557769,Fluoroethylene Carbonate,0,Ethyl Methyl Carbonate,0.151362198,LiTFSI,0.157540017,0.157540017,283.15,4.16
Diethyl Carbonate,0.774347403,Fluoroethylene Carbonate,0,Ethyl Methyl Carbonate,0.219670543,LiTFSI,0.002991027,0.002991027,293.15,0.186
Diethyl Carbonate,0.699185071,Fluoroethylene Carbonate,0,Ethyl Methyl Carbonate,0.198348136,LiTFSI,0.051233397,0.051233397,293.15,3.02
Diethyl Carbonate,0.633517406,Fluoroethylene Carbonate,0,Ethyl Methyl Carbonate,0.179719221,LiTFSI,0.093381686,0.093381686,293.15,5.35
Diethyl Carbonate,0.579331622,Fluoroethylene Carbonate,0,Ethyl Methyl Carbonate,0.164347541,LiTFSI,0.128160418,0.128160418,293.15,6.01
Diethyl Carbonate,0.533557769,Fluoroethylene Carbonate,0,Ethyl Methyl Carbonate,0.151362198,LiTFSI,0.157540017,0.157540017,293.15,5.25
Diethyl Carbonate,0,Ethyl Methyl Carbonate,0.359145994,Ethylene Carbonate,0.63686199,LiPF6,0.001996008,0.001996008,243.15,0.198
Diethyl Carbonate,0,Ethyl Methyl Carbonate,0.32953025,Ethylene Carbonate,0.584345348,LiPF6,0.043062201,0.043062201,243.15,1.8
Diethyl Carbonate,0,Ethyl Methyl Carbonate,0.303476158,Ethylene Carbonate,0.538144468,LiPF6,0.079189687,0.079189687,243.15,1.45
Diethyl Carbonate,0,Ethyl Methyl Carbonate,0.281597013,Ethylene Carbonate,0.499346887,LiPF6,0.10952805,0.10952805,243.15,0.711
Diethyl Carbonate,0,Ethyl Methyl Carbonate,0.262187353,Ethylene Carbonate,0.464928364,LiPF6,0.136442142,0.136442142,243.15,0.221
Diethyl Carbonate,0,Ethyl Methyl Carbonate,0.359145994,Ethylene Carbonate,0.63686199,LiPF6,0.001996008,0.001996008,253.15,0.268
Diethyl Carbonate,0,Ethyl Methyl Carbonate,0.32953025,Ethylene Carbonate,0.584345348,LiPF6,0.043062201,0.043062201,253.15,2.6
Diethyl Carbonate,0,Ethyl Methyl Carbonate,0.303476158,Ethylene Carbonate,0.538144468,LiPF6,0.079189687,0.079189687,253.15,2.35
Diethyl Carbonate,0,Ethyl Methyl Carbonate,0.281597013,Ethylene Carbonate,0.499346887,LiPF6,0.10952805,0.10952805,253.15,1.41
Diethyl Carbonate,0,Ethyl Methyl Carbonate,0.262187353,Ethylene Carbonate,0.464928364,LiPF6,0.136442142,0.136442142,253.15,0.618
Diethyl Carbonate,0,Ethyl Methyl Carbonate,0.359145994,Ethylene Carbonate,0.63686199,LiPF6,0.001996008,0.001996008,263.15,0.35
Diethyl Carbonate,0,Ethyl Methyl Carbonate,0.32953025,Ethylene Carbonate,0.584345348,LiPF6,0.043062201,0.043062201,263.15,3.55
Diethyl Carbonate,0,Ethyl Methyl Carbonate,0.303476158,Ethylene Carbonate,0.538144468,LiPF6,0.079189687,0.079189687,263.15,3.48
Diethyl Carbonate,0,Ethyl Methyl Carbonate,0.281597013,Ethylene Carbonate,0.499346887,LiPF6,0.10952805,0.10952805,263.15,2.38
Diethyl Carbonate,0,Ethyl Methyl Carbonate,0.262187353,Ethylene Carbonate,0.464928364,LiPF6,0.136442142,0.136442142,263.15,1.28
Diethyl Carbonate,0,Ethyl Methyl Carbonate,0.359145994,Ethylene Carbonate,0.63686199,LiPF6,0.001996008,0.001996008,273.15,0.443
Diethyl Carbonate,0,Ethyl Methyl Carbonate,0.32953025,Ethylene Carbonate,0.584345348,LiPF6,0.043062201,0.043062201,273.15,4.65
Diethyl Carbonate,0,Ethyl Methyl Carbonate,0.303476158,Ethylene Carbonate,0.538144468,LiPF6,0.079189687,0.079189687,273.15,4.83
Diethyl Carbonate,0,Ethyl Methyl Carbonate,0.281597013,Ethylene Carbonate,0.499346887,LiPF6,0.10952805,0.10952805,273.15,3.61
Diethyl Carbonate,0,Ethyl Methyl Carbonate,0.262187353,Ethylene Carbonate,0.464928364,LiPF6,0.136442142,0.136442142,273.15,2.23
Diethyl Carbonate,0,Ethyl Methyl Carbonate,0.359145994,Ethylene Carbonate,0.63686199,LiPF6,0.001996008,0.001996008,283.15,0.544
Diethyl Carbonate,0,Ethyl Methyl Carbonate,0.32953025,Ethylene Carbonate,0.584345348,LiPF6,0.043062201,0.043062201,283.15,5.89
Diethyl Carbonate,0,Ethyl Methyl Carbonate,0.303476158,Ethylene Carbonate,0.538144468,LiPF6,0.079189687,0.079189687,283.15,6.38
Diethyl Carbonate,0,Ethyl Methyl Carbonate,0.281597013,Ethylene Carbonate,0.499346887,LiPF6,0.10952805,0.10952805,283.15,5.1
Diethyl Carbonate,0,Ethyl Methyl Carbonate,0.262187353,Ethylene Carbonate,0.464928364,LiPF6,0.136442142,0.136442142,283.15,3.46
Diethyl Carbonate,0,Ethyl Methyl Carbonate,0.359145994,Ethylene Carbonate,0.63686199,LiPF6,0.001996008,0.001996008,293.15,0.654
Diethyl Carbonate,0,Ethyl Methyl Carbonate,0.32953025,Ethylene Carbonate,0.584345348,LiPF6,0.043062201,0.043062201,293.15,7.24
Diethyl Carbonate,0,Ethyl Methyl Carbonate,0.303476158,Ethylene Carbonate,0.538144468,LiPF6,0.079189687,0.079189687,293.15,8.12
Diethyl Carbonate,0,Ethyl Methyl Carbonate,0.281597013,Ethylene Carbonate,0.499346887,LiPF6,0.10952805,0.10952805,293.15,6.81
Diethyl Carbonate,0,Ethyl Methyl Carbonate,0.262187353,Ethylene Carbonate,0.464928364,LiPF6,0.136442142,0.136442142,293.15,4.95
Propylene Carbonate,0.20341988,Fluoroethylene Carbonate,0.391636784,Ethyl Methyl Carbonate,0.398961282,LiPF6,0.002991027,0.002991027,243.15,0.15
Propylene Carbonate,0.18515416,Fluoroethylene Carbonate,0.356470468,Ethyl Methyl Carbonate,0.363137276,LiPF6,0.047619048,0.047619048,243.15,1.33
Propylene Carbonate,0.169135055,Fluoroethylene Carbonate,0.325629476,Ethyl Methyl Carbonate,0.331719487,LiPF6,0.086757991,0.086757991,243.15,1.06
Propylene Carbonate,0.155962222,Fluoroethylene Carbonate,0.300268308,Ethyl Methyl Carbonate,0.305884007,LiPF6,0.118942731,0.118942731,243.15,0.478
Propylene Carbonate,0.144280177,Fluoroethylene Carbonate,0.277777297,Ethyl Methyl Carbonate,0.282972364,LiPF6,0.147485081,0.147485081,243.15,0.11
Propylene Carbonate,0.20341988,Fluoroethylene Carbonate,0.391636784,Ethyl Methyl Carbonate,0.398961282,LiPF6,0.002991027,0.002991027,253.15,0.212
Propylene Carbonate,0.18515416,Fluoroethylene Carbonate,0.356470468,Ethyl Methyl Carbonate,0.363137276,LiPF6,0.047619048,0.047619048,253.15,2.05
Propylene Carbonate,0.169135055,Fluoroethylene Carbonate,0.325629476,Ethyl Methyl Carbonate,0.331719487,LiPF6,0.086757991,0.086757991,253.15,1.86
Propylene Carbonate,0.155962222,Fluoroethylene Carbonate,0.300268308,Ethyl Methyl Carbonate,0.305884007,LiPF6,0.118942731,0.118942731,253.15,1.07
Propylene Carbonate,0.144280177,Fluoroethylene Carbonate,0.277777297,Ethyl Methyl Carbonate,0.282972364,LiPF6,0.147485081,0.147485081,253.15,0.404
Propylene Carbonate,0.20341988,Fluoroethylene Carbonate,0.391636784,Ethyl Methyl Carbonate,0.398961282,LiPF6,0.002991027,0.002991027,263.15,0.285
Propylene Carbonate,0.18515416,Fluoroethylene Carbonate,0.356470468,Ethyl Methyl Carbonate,0.363137276,LiPF6,0.047619048,0.047619048,263.15,2.92
Propylene Carbonate,0.169135055,Fluoroethylene Carbonate,0.325629476,Ethyl Methyl Carbonate,0.331719487,LiPF6,0.086757991,0.086757991,263.15,2.87
Propylene Carbonate,0.155962222,Fluoroethylene Carbonate,0.300268308,Ethyl Methyl Carbonate,0.305884007,LiPF6,0.118942731,0.118942731,263.15,1.91
Propylene Carbonate,0.144280177,Fluoroethylene Carbonate,0.277777297,Ethyl Methyl Carbonate,0.282972364,LiPF6,0.147485081,0.147485081,263.15,0.949
Propylene Carbonate,0.20341988,Fluoroethylene Carbonate,0.391636784,Ethyl Methyl Carbonate,0.398961282,LiPF6,0.002991027,0.002991027,273.15,0.369
Propylene Carbonate,0.18515416,Fluoroethylene Carbonate,0.356470468,Ethyl Methyl Carbonate,0.363137276,LiPF6,0.047619048,0.047619048,273.15,3.93
Propylene Carbonate,0.169135055,Fluoroethylene Carbonate,0.325629476,Ethyl Methyl Carbonate,0.331719487,LiPF6,0.086757991,0.086757991,273.15,4.09
Propylene Carbonate,0.155962222,Fluoroethylene Carbonate,0.300268308,Ethyl Methyl Carbonate,0.305884007,LiPF6,0.118942731,0.118942731,273.15,3
Propylene Carbonate,0.144280177,Fluoroethylene Carbonate,0.277777297,Ethyl Methyl Carbonate,0.282972364,LiPF6,0.147485081,0.147485081,273.15,1.75
Propylene Carbonate,0.20341988,Fluoroethylene Carbonate,0.391636784,Ethyl Methyl Carbonate,0.398961282,LiPF6,0.002991027,0.002991027,283.15,0.462
Propylene Carbonate,0.18515416,Fluoroethylene Carbonate,0.356470468,Ethyl Methyl Carbonate,0.363137276,LiPF6,0.047619048,0.047619048,283.15,5.08
Propylene Carbonate,0.169135055,Fluoroethylene Carbonate,0.325629476,Ethyl Methyl Carbonate,0.331719487,LiPF6,0.086757991,0.086757991,283.15,5.53
Propylene Carbonate,0.155962222,Fluoroethylene Carbonate,0.300268308,Ethyl Methyl Carbonate,0.305884007,LiPF6,0.118942731,0.118942731,283.15,4.35
Propylene Carbonate,0.144280177,Fluoroethylene Carbonate,0.277777297,Ethyl Methyl Carbonate,0.282972364,LiPF6,0.147485081,0.147485081,283.15,2.81
Propylene Carbonate,0.20341988,Fluoroethylene Carbonate,0.391636784,Ethyl Methyl Carbonate,0.398961282,LiPF6,0.002991027,0.002991027,293.15,0.565
Propylene Carbonate,0.18515416,Fluoroethylene Carbonate,0.356470468,Ethyl Methyl Carbonate,0.363137276,LiPF6,0.047619048,0.047619048,293.15,6.36
Propylene Carbonate,0.169135055,Fluoroethylene Carbonate,0.325629476,Ethyl Methyl Carbonate,0.331719487,LiPF6,0.086757991,0.086757991,293.15,7.15
Propylene Carbonate,0.155962222,Fluoroethylene Carbonate,0.300268308,Ethyl Methyl Carbonate,0.305884007,LiPF6,0.118942731,0.118942731,293.15,5.91
Propylene Carbonate,0.144280177,Fluoroethylene Carbonate,0.277777297,Ethyl Methyl Carbonate,0.282972364,LiPF6,0.147485081,0.147485081,293.15,4.1
Propylene Carbonate,0,Diethyl Carbonate,0.994017946,Ethylene Carbonate,0,LiTFSI,0.002991027,0.002991027,243.15,0.085
Propylene Carbonate,0,Diethyl Carbonate,0.893939394,Ethylene Carbonate,0,LiTFSI,0.053030303,0.053030303,243.15,1.22
Propylene Carbonate,0,Diethyl Carbonate,0.808318264,Ethylene Carbonate,0,LiTFSI,0.095840868,0.095840868,243.15,2.09
Propylene Carbonate,0,Diethyl Carbonate,0.737619461,Ethylene Carbonate,0,LiTFSI,0.131190269,0.131190269,243.15,2.11
Propylene Carbonate,0,Diethyl Carbonate,0.679261125,Ethylene Carbonate,0,LiTFSI,0.160369437,0.160369437,243.15,1.58
Propylene Carbonate,0,Diethyl Carbonate,0.994017946,Ethylene Carbonate,0,LiTFSI,0.002991027,0.002991027,253.15,0.104
Propylene Carbonate,0,Diethyl Carbonate,0.893939394,Ethylene Carbonate,0,LiTFSI,0.053030303,0.053030303,253.15,1.53
Propylene Carbonate,0,Diethyl Carbonate,0.808318264,Ethylene Carbonate,0,LiTFSI,0.095840868,0.095840868,253.15,2.63
Propylene Carbonate,0,Diethyl Carbonate,0.737619461,Ethylene Carbonate,0,LiTFSI,0.131190269,0.131190269,253.15,2.74
Propylene Carbonate,0,Diethyl Carbonate,0.679261125,Ethylene Carbonate,0,LiTFSI,0.160369437,0.160369437,253.15,2.09
Propylene Carbonate,0,Diethyl Carbonate,0.994017946,Ethylene Carbonate,0,LiTFSI,0.002991027,0.002991027,263.15,0.126
Propylene Carbonate,0,Diethyl Carbonate,0.893939394,Ethylene Carbonate,0,LiTFSI,0.053030303,0.053030303,263.15,1.89
Propylene Carbonate,0,Diethyl Carbonate,0.808318264,Ethylene Carbonate,0,LiTFSI,0.095840868,0.095840868,263.15,3.28
Propylene Carbonate,0,Diethyl Carbonate,0.737619461,Ethylene Carbonate,0,LiTFSI,0.131190269,0.131190269,263.15,3.53
Propylene Carbonate,0,Diethyl Carbonate,0.679261125,Ethylene Carbonate,0,LiTFSI,0.160369437,0.160369437,263.15,2.82
Propylene Carbonate,0,Diethyl Carbonate,0.994017946,Ethylene Carbonate,0,LiTFSI,0.002991027,0.002991027,273.15,0.15
Propylene Carbonate,0,Diethyl Carbonate,0.893939394,Ethylene Carbonate,0,LiTFSI,0.053030303,0.053030303,273.15,2.29
Propylene Carbonate,0,Diethyl Carbonate,0.808318264,Ethylene Carbonate,0,LiTFSI,0.095840868,0.095840868,273.15,4
Propylene Carbonate,0,Diethyl Carbonate,0.737619461,Ethylene Carbonate,0,LiTFSI,0.131190269,0.131190269,273.15,4.38
Propylene Carbonate,0,Diethyl Carbonate,0.679261125,Ethylene Carbonate,0,LiTFSI,0.160369437,0.160369437,273.15,3.62
Propylene Carbonate,0,Diethyl Carbonate,0.994017946,Ethylene Carbonate,0,LiTFSI,0.002991027,0.002991027,283.15,0.176
Propylene Carbonate,0,Diethyl Carbonate,0.893939394,Ethylene Carbonate,0,LiTFSI,0.053030303,0.053030303,283.15,2.76
Propylene Carbonate,0,Diethyl Carbonate,0.808318264,Ethylene Carbonate,0,LiTFSI,0.095840868,0.095840868,283.15,4.81
Propylene Carbonate,0,Diethyl Carbonate,0.737619461,Ethylene Carbonate,0,LiTFSI,0.131190269,0.131190269,283.15,5.36
Propylene Carbonate,0,Diethyl Carbonate,0.679261125,Ethylene Carbonate,0,LiTFSI,0.160369437,0.160369437,283.15,4.6
Propylene Carbonate,0,Diethyl Carbonate,0.994017946,Ethylene Carbonate,0,LiTFSI,0.002991027,0.002991027,293.15,0.205
Propylene Carbonate,0,Diethyl Carbonate,0.893939394,Ethylene Carbonate,0,LiTFSI,0.053030303,0.053030303,293.15,3.29
Propylene Carbonate,0,Diethyl Carbonate,0.808318264,Ethylene Carbonate,0,LiTFSI,0.095840868,0.095840868,293.15,5.72
Propylene Carbonate,0,Diethyl Carbonate,0.737619461,Ethylene Carbonate,0,LiTFSI,0.131190269,0.131190269,293.15,6.45
Propylene Carbonate,0,Diethyl Carbonate,0.679261125,Ethylene Carbonate,0,LiTFSI,0.160369437,0.160369437,293.15,5.72
Fluoroethylene Carbonate,0.379273664,Ethyl Methyl Carbonate,0.386366943,Ethylene Carbonate,0.22837734,LiPF6,0.002991027,0.002991027,243.15,0.123
Fluoroethylene Carbonate,0.346604444,Ethyl Methyl Carbonate,0.353086735,Ethylene Carbonate,0.208705767,LiPF6,0.045801527,0.045801527,243.15,1
Fluoroethylene Carbonate,0.31726464,Ethyl Methyl Carbonate,0.32319821,Ethylene Carbonate,0.191038982,LiPF6,0.084249084,0.084249084,243.15,0.703
Fluoroethylene Carbonate,0.292571326,Ethyl Methyl Carbonate,0.298043074,Ethylene Carbonate,0.176170052,LiPF6,0.116607774,0.116607774,243.15,0.265
Fluoroethylene Carbonate,0.271793424,Ethyl Methyl Carbonate,0.276876579,Ethylene Carbonate,0.163658764,LiPF6,0.143835616,0.143835616,243.15,0.0484
Fluoroethylene Carbonate,0.379273664,Ethyl Methyl Carbonate,0.386366943,Ethylene Carbonate,0.22837734,LiPF6,0.002991027,0.002991027,253.15,0.181
Fluoroethylene Carbonate,0.346604444,Ethyl Methyl Carbonate,0.353086735,Ethylene Carbonate,0.208705767,LiPF6,0.045801527,0.045801527,253.15,1.65
Fluoroethylene Carbonate,0.31726464,Ethyl Methyl Carbonate,0.32319821,Ethylene Carbonate,0.191038982,LiPF6,0.084249084,0.084249084,253.15,1.39
Fluoroethylene Carbonate,0.292571326,Ethyl Methyl Carbonate,0.298043074,Ethylene Carbonate,0.176170052,LiPF6,0.116607774,0.116607774,253.15,0.735
Fluoroethylene Carbonate,0.271793424,Ethyl Methyl Carbonate,0.276876579,Ethylene Carbonate,0.163658764,LiPF6,0.143835616,0.143835616,253.15,0.25
Fluoroethylene Carbonate,0.379273664,Ethyl Methyl Carbonate,0.386366943,Ethylene Carbonate,0.22837734,LiPF6,0.002991027,0.002991027,263.15,0.252
Fluoroethylene Carbonate,0.346604444,Ethyl Methyl Carbonate,0.353086735,Ethylene Carbonate,0.208705767,LiPF6,0.045801527,0.045801527,263.15,2.47
Fluoroethylene Carbonate,0.31726464,Ethyl Methyl Carbonate,0.32319821,Ethylene Carbonate,0.191038982,LiPF6,0.084249084,0.084249084,263.15,2.32
Fluoroethylene Carbonate,0.292571326,Ethyl Methyl Carbonate,0.298043074,Ethylene Carbonate,0.176170052,LiPF6,0.116607774,0.116607774,263.15,1.49
Fluoroethylene Carbonate,0.271793424,Ethyl Methyl Carbonate,0.276876579,Ethylene Carbonate,0.163658764,LiPF6,0.143835616,0.143835616,263.15,0.708
Fluoroethylene Carbonate,0.379273664,Ethyl Methyl Carbonate,0.386366943,Ethylene Carbonate,0.22837734,LiPF6,0.002991027,0.002991027,273.15,0.336
Fluoroethylene Carbonate,0.346604444,Ethyl Methyl Carbonate,0.353086735,Ethylene Carbonate,0.208705767,LiPF6,0.045801527,0.045801527,273.15,3.47
Fluoroethylene Carbonate,0.31726464,Ethyl Methyl Carbonate,0.32319821,Ethylene Carbonate,0.191038982,LiPF6,0.084249084,0.084249084,273.15,3.51
Fluoroethylene Carbonate,0.292571326,Ethyl Methyl Carbonate,0.298043074,Ethylene Carbonate,0.176170052,LiPF6,0.116607774,0.116607774,273.15,2.55
Fluoroethylene Carbonate,0.271793424,Ethyl Methyl Carbonate,0.276876579,Ethylene Carbonate,0.163658764,LiPF6,0.143835616,0.143835616,273.15,1.46
Fluoroethylene Carbonate,0.379273664,Ethyl Methyl Carbonate,0.386366943,Ethylene Carbonate,0.22837734,LiPF6,0.002991027,0.002991027,283.15,0.433
Fluoroethylene Carbonate,0.346604444,Ethyl Methyl Carbonate,0.353086735,Ethylene Carbonate,0.208705767,LiPF6,0.045801527,0.045801527,283.15,4.64
Fluoroethylene Carbonate,0.31726464,Ethyl Methyl Carbonate,0.32319821,Ethylene Carbonate,0.191038982,LiPF6,0.084249084,0.084249084,283.15,4.95
Fluoroethylene Carbonate,0.292571326,Ethyl Methyl Carbonate,0.298043074,Ethylene Carbonate,0.176170052,LiPF6,0.116607774,0.116607774,283.15,3.88
Fluoroethylene Carbonate,0.271793424,Ethyl Methyl Carbonate,0.276876579,Ethylene Carbonate,0.163658764,LiPF6,0.143835616,0.143835616,283.15,2.5
Fluoroethylene Carbonate,0.379273664,Ethyl Methyl Carbonate,0.386366943,Ethylene Carbonate,0.22837734,LiPF6,0.002991027,0.002991027,293.15,0.54
Fluoroethylene Carbonate,0.346604444,Ethyl Methyl Carbonate,0.353086735,Ethylene Carbonate,0.208705767,LiPF6,0.045801527,0.045801527,293.15,5.95
Fluoroethylene Carbonate,0.31726464,Ethyl Methyl Carbonate,0.32319821,Ethylene Carbonate,0.191038982,LiPF6,0.084249084,0.084249084,293.15,6.61
Fluoroethylene Carbonate,0.292571326,Ethyl Methyl Carbonate,0.298043074,Ethylene Carbonate,0.176170052,LiPF6,0.116607774,0.116607774,293.15,5.47
Fluoroethylene Carbonate,0.271793424,Ethyl Methyl Carbonate,0.276876579,Ethylene Carbonate,0.163658764,LiPF6,0.143835616,0.143835616,293.15,3.82
Propylene Carbonate,0.38824104,Diethyl Carbonate,0.167757845,Dimethyl Carbonate,0.440009098,LiTFSI,0.001996008,0.001996008,243.15,0.278
Propylene Carbonate,0.354801005,Diethyl Carbonate,0.153308501,Dimethyl Carbonate,0.402110169,LiTFSI,0.044890162,0.044890162,243.15,3.08
Propylene Carbonate,0.325426951,Diethyl Carbonate,0.140616056,Dimethyl Carbonate,0.368819378,LiTFSI,0.082568807,0.082568807,243.15,2.87
Propylene Carbonate,0.300109284,Diethyl Carbonate,0.129676365,Dimethyl Carbonate,0.340125855,LiTFSI,0.115044248,0.115044248,243.15,1.83
Propylene Carbonate,0.278808572,Diethyl Carbonate,0.120472388,Dimethyl Carbonate,0.315984906,LiTFSI,0.142367067,0.142367067,243.15,1.02
Propylene Carbonate,0.38824104,Diethyl Carbonate,0.167757845,Dimethyl Carbonate,0.440009098,LiTFSI,0.001996008,0.001996008,253.15,0.356
Propylene Carbonate,0.354801005,Diethyl Carbonate,0.153308501,Dimethyl Carbonate,0.402110169,LiTFSI,0.044890162,0.044890162,253.15,4.05
Propylene Carbonate,0.325426951,Diethyl Carbonate,0.140616056,Dimethyl Carbonate,0.368819378,LiTFSI,0.082568807,0.082568807,253.15,3.98
Propylene Carbonate,0.300109284,Diethyl Carbonate,0.129676365,Dimethyl Carbonate,0.340125855,LiTFSI,0.115044248,0.115044248,253.15,2.72
Propylene Carbonate,0.278808572,Diethyl Carbonate,0.120472388,Dimethyl Carbonate,0.315984906,LiTFSI,0.142367067,0.142367067,253.15,1.65
Propylene Carbonate,0.38824104,Diethyl Carbonate,0.167757845,Dimethyl Carbonate,0.440009098,LiTFSI,0.001996008,0.001996008,263.15,0.439
Propylene Carbonate,0.354801005,Diethyl Carbonate,0.153308501,Dimethyl Carbonate,0.402110169,LiTFSI,0.044890162,0.044890162,263.15,5.11
Propylene Carbonate,0.325426951,Diethyl Carbonate,0.140616056,Dimethyl Carbonate,0.368819378,LiTFSI,0.082568807,0.082568807,263.15,5.21
Propylene Carbonate,0.300109284,Diethyl Carbonate,0.129676365,Dimethyl Carbonate,0.340125855,LiTFSI,0.115044248,0.115044248,263.15,3.75
Propylene Carbonate,0.278808572,Diethyl Carbonate,0.120472388,Dimethyl Carbonate,0.315984906,LiTFSI,0.142367067,0.142367067,263.15,2.42
Propylene Carbonate,0.38824104,Diethyl Carbonate,0.167757845,Dimethyl Carbonate,0.440009098,LiTFSI,0.001996008,0.001996008,273.15,0.527
Propylene Carbonate,0.354801005,Diethyl Carbonate,0.153308501,Dimethyl Carbonate,0.402110169,LiTFSI,0.044890162,0.044890162,273.15,6.23
Propylene Carbonate,0.325426951,Diethyl Carbonate,0.140616056,Dimethyl Carbonate,0.368819378,LiTFSI,0.082568807,0.082568807,273.15,6.56
Propylene Carbonate,0.300109284,Diethyl Carbonate,0.129676365,Dimethyl Carbonate,0.340125855,LiTFSI,0.115044248,0.115044248,273.15,4.92
Propylene Carbonate,0.278808572,Diethyl Carbonate,0.120472388,Dimethyl Carbonate,0.315984906,LiTFSI,0.142367067,0.142367067,273.15,3.32
Propylene Carbonate,0.38824104,Diethyl Carbonate,0.167757845,Dimethyl Carbonate,0.440009098,LiTFSI,0.001996008,0.001996008,283.15,0.62
Propylene Carbonate,0.354801005,Diethyl Carbonate,0.153308501,Dimethyl Carbonate,0.402110169,LiTFSI,0.044890162,0.044890162,283.15,7.44
Propylene Carbonate,0.325426951,Diethyl Carbonate,0.140616056,Dimethyl Carbonate,0.368819378,LiTFSI,0.082568807,0.082568807,283.15,8.05
Propylene Carbonate,0.300109284,Diethyl Carbonate,0.129676365,Dimethyl Carbonate,0.340125855,LiTFSI,0.115044248,0.115044248,283.15,6.24
Propylene Carbonate,0.278808572,Diethyl Carbonate,0.120472388,Dimethyl Carbonate,0.315984906,LiTFSI,0.142367067,0.142367067,283.15,4.36
Propylene Carbonate,0.38824104,Diethyl Carbonate,0.167757845,Dimethyl Carbonate,0.440009098,LiTFSI,0.001996008,0.001996008,293.15,0.72
Propylene Carbonate,0.354801005,Diethyl Carbonate,0.153308501,Dimethyl Carbonate,0.402110169,LiTFSI,0.044890162,0.044890162,293.15,8.75
Propylene Carbonate,0.325426951,Diethyl Carbonate,0.140616056,Dimethyl Carbonate,0.368819378,LiTFSI,0.082568807,0.082568807,293.15,9.67
Propylene Carbonate,0.300109284,Diethyl Carbonate,0.129676365,Dimethyl Carbonate,0.340125855,LiTFSI,0.115044248,0.115044248,293.15,7.72
Propylene Carbonate,0.278808572,Diethyl Carbonate,0.120472388,Dimethyl Carbonate,0.315984906,LiTFSI,0.142367067,0.142367067,293.15,5.54
Diethyl Carbonate,0.774347403,Ethyl Methyl Carbonate,0.219670543,Ethylene Carbonate,-7.21E-17,LiPF6,0.002991027,0.002991027,243.15,0.0464
Diethyl Carbonate,0.699185071,Ethyl Methyl Carbonate,0.198348136,Ethylene Carbonate,-6.51E-17,LiPF6,0.051233397,0.051233397,243.15,0.517
Diethyl Carbonate,0.633517406,Ethyl Methyl Carbonate,0.179719221,Ethylene Carbonate,-5.90E-17,LiPF6,0.093381686,0.093381686,243.15,0.874
Diethyl Carbonate,0.579331622,Ethyl Methyl Carbonate,0.164347541,Ethylene Carbonate,-5.39E-17,LiPF6,0.128160418,0.128160418,243.15,0.527
Diethyl Carbonate,0.533557769,Ethyl Methyl Carbonate,0.151362198,Ethylene Carbonate,-4.97E-17,LiPF6,0.157540017,0.157540017,243.15,0.117
Diethyl Carbonate,0.774347403,Ethyl Methyl Carbonate,0.219670543,Ethylene Carbonate,-7.21E-17,LiPF6,0.002991027,0.002991027,253.15,0.058
Diethyl Carbonate,0.699185071,Ethyl Methyl Carbonate,0.198348136,Ethylene Carbonate,-6.51E-17,LiPF6,0.051233397,0.051233397,253.15,0.677
Diethyl Carbonate,0.633517406,Ethyl Methyl Carbonate,0.179719221,Ethylene Carbonate,-5.90E-17,LiPF6,0.093381686,0.093381686,253.15,1.23
Diethyl Carbonate,0.579331622,Ethyl Methyl Carbonate,0.164347541,Ethylene Carbonate,-5.39E-17,LiPF6,0.128160418,0.128160418,253.15,0.884
Diethyl Carbonate,0.533557769,Ethyl Methyl Carbonate,0.151362198,Ethylene Carbonate,-4.97E-17,LiPF6,0.157540017,0.157540017,253.15,0.267
Diethyl Carbonate,0.774347403,Ethyl Methyl Carbonate,0.219670543,Ethylene Carbonate,-7.21E-17,LiPF6,0.002991027,0.002991027,263.15,0.0711
Diethyl Carbonate,0.699185071,Ethyl Methyl Carbonate,0.198348136,Ethylene Carbonate,-6.51E-17,LiPF6,0.051233397,0.051233397,263.15,0.873
Diethyl Carbonate,0.633517406,Ethyl Methyl Carbonate,0.179719221,Ethylene Carbonate,-5.90E-17,LiPF6,0.093381686,0.093381686,263.15,1.65
Diethyl Carbonate,0.579331622,Ethyl Methyl Carbonate,0.164347541,Ethylene Carbonate,-5.39E-17,LiPF6,0.128160418,0.128160418,263.15,1.36
Diethyl Carbonate,0.533557769,Ethyl Methyl Carbonate,0.151362198,Ethylene Carbonate,-4.97E-17,LiPF6,0.157540017,0.157540017,263.15,0.515
Diethyl Carbonate,0.774347403,Ethyl Methyl Carbonate,0.219670543,Ethylene Carbonate,-7.21E-17,LiPF6,0.002991027,0.002991027,273.15,0.0857
Diethyl Carbonate,0.699185071,Ethyl Methyl Carbonate,0.198348136,Ethylene Carbonate,-6.51E-17,LiPF6,0.051233397,0.051233397,273.15,1.11
Diethyl Carbonate,0.633517406,Ethyl Methyl Carbonate,0.179719221,Ethylene Carbonate,-5.90E-17,LiPF6,0.093381686,0.093381686,273.15,2.16
Diethyl Carbonate,0.579331622,Ethyl Methyl Carbonate,0.164347541,Ethylene Carbonate,-5.39E-17,LiPF6,0.128160418,0.128160418,273.15,1.98
Diethyl Carbonate,0.533557769,Ethyl Methyl Carbonate,0.151362198,Ethylene Carbonate,-4.97E-17,LiPF6,0.157540017,0.157540017,273.15,0.896
Diethyl Carbonate,0.774347403,Ethyl Methyl Carbonate,0.219670543,Ethylene Carbonate,-7.21E-17,LiPF6,0.002991027,0.002991027,283.15,0.102
Diethyl Carbonate,0.699185071,Ethyl Methyl Carbonate,0.198348136,Ethylene Carbonate,-6.51E-17,LiPF6,0.051233397,0.051233397,283.15,1.39
Diethyl Carbonate,0.633517406,Ethyl Methyl Carbonate,0.179719221,Ethylene Carbonate,-5.90E-17,LiPF6,0.093381686,0.093381686,283.15,2.73
Diethyl Carbonate,0.579331622,Ethyl Methyl Carbonate,0.164347541,Ethylene Carbonate,-5.39E-17,LiPF6,0.128160418,0.128160418,283.15,2.72
Diethyl Carbonate,0.533557769,Ethyl Methyl Carbonate,0.151362198,Ethylene Carbonate,-4.97E-17,LiPF6,0.157540017,0.157540017,283.15,1.43
Diethyl Carbonate,0.774347403,Ethyl Methyl Carbonate,0.219670543,Ethylene Carbonate,-7.21E-17,LiPF6,0.002991027,0.002991027,293.15,0.12
Diethyl Carbonate,0.699185071,Ethyl Methyl Carbonate,0.198348136,Ethylene Carbonate,-6.51E-17,LiPF6,0.051233397,0.051233397,293.15,1.71
Diethyl Carbonate,0.633517406,Ethyl Methyl Carbonate,0.179719221,Ethylene Carbonate,-5.90E-17,LiPF6,0.093381686,0.093381686,293.15,3.39
Diethyl Carbonate,0.579331622,Ethyl Methyl Carbonate,0.164347541,Ethylene Carbonate,-5.39E-17,LiPF6,0.128160418,0.128160418,293.15,3.61
Diethyl Carbonate,0.533557769,Ethyl Methyl Carbonate,0.151362198,Ethylene Carbonate,-4.97E-17,LiPF6,0.157540017,0.157540017,293.15,2.15
Diethyl Carbonate,0,Fluoroethylene Carbonate,0.171219191,Ethylene Carbonate,0.824788793,LiPF6,0.001996008,0.001996008,243.15,0.0943
Diethyl Carbonate,0,Fluoroethylene Carbonate,0.157415327,Ethylene Carbonate,0.758293486,LiPF6,0.042145594,0.042145594,243.15,0.679
Diethyl Carbonate,0,Fluoroethylene Carbonate,0.145263269,Ethylene Carbonate,0.699755181,LiPF6,0.077490775,0.077490775,243.15,0.418
Diethyl Carbonate,0,Fluoroethylene Carbonate,0.13506856,Ethylene Carbonate,0.650645725,LiPF6,0.107142857,0.107142857,243.15,0.186
Diethyl Carbonate,0,Fluoroethylene Carbonate,0.126024266,Ethylene Carbonate,0.607077987,LiPF6,0.133448873,0.133448873,243.15,0.0626
Diethyl Carbonate,0,Fluoroethylene Carbonate,0.171219191,Ethylene Carbonate,0.824788793,LiPF6,0.001996008,0.001996008,253.15,0.147
Diethyl Carbonate,0,Fluoroethylene Carbonate,0.157415327,Ethylene Carbonate,0.758293486,LiPF6,0.042145594,0.042145594,253.15,1.26
Diethyl Carbonate,0,Fluoroethylene Carbonate,0.145263269,Ethylene Carbonate,0.699755181,LiPF6,0.077490775,0.077490775,253.15,0.998
Diethyl Carbonate,0,Fluoroethylene Carbonate,0.13506856,Ethylene Carbonate,0.650645725,LiPF6,0.107142857,0.107142857,253.15,0.59
Diethyl Carbonate,0,Fluoroethylene Carbonate,0.126024266,Ethylene Carbonate,0.607077987,LiPF6,0.133448873,0.133448873,253.15,0.291
Diethyl Carbonate,0,Fluoroethylene Carbonate,0.171219191,Ethylene Carbonate,0.824788793,LiPF6,0.001996008,0.001996008,263.15,0.215
Diethyl Carbonate,0,Fluoroethylene Carbonate,0.157415327,Ethylene Carbonate,0.758293486,LiPF6,0.042145594,0.042145594,263.15,2.05
Diethyl Carbonate,0,Fluoroethylene Carbonate,0.145263269,Ethylene Carbonate,0.699755181,LiPF6,0.077490775,0.077490775,263.15,1.88
Diethyl Carbonate,0,Fluoroethylene Carbonate,0.13506856,Ethylene Carbonate,0.650645725,LiPF6,0.107142857,0.107142857,263.15,1.31
Diethyl Carbonate,0,Fluoroethylene Carbonate,0.126024266,Ethylene Carbonate,0.607077987,LiPF6,0.133448873,0.133448873,263.15,0.799
Diethyl Carbonate,0,Fluoroethylene Carbonate,0.171219191,Ethylene Carbonate,0.824788793,LiPF6,0.001996008,0.001996008,273.15,0.299
Diethyl Carbonate,0,Fluoroethylene Carbonate,0.157415327,Ethylene Carbonate,0.758293486,LiPF6,0.042145594,0.042145594,273.15,3.04
Diethyl Carbonate,0,Fluoroethylene Carbonate,0.145263269,Ethylene Carbonate,0.699755181,LiPF6,0.077490775,0.077490775,273.15,3.05
Diethyl Carbonate,0,Fluoroethylene Carbonate,0.13506856,Ethylene Carbonate,0.650645725,LiPF6,0.107142857,0.107142857,273.15,2.35
Diethyl Carbonate,0,Fluoroethylene Carbonate,0.126024266,Ethylene Carbonate,0.607077987,LiPF6,0.133448873,0.133448873,273.15,1.63
Diethyl Carbonate,0,Fluoroethylene Carbonate,0.171219191,Ethylene Carbonate,0.824788793,LiPF6,0.001996008,0.001996008,283.15,0.397
Diethyl Carbonate,0,Fluoroethylene Carbonate,0.157415327,Ethylene Carbonate,0.758293486,LiPF6,0.042145594,0.042145594,283.15,4.22
Diethyl Carbonate,0,Fluoroethylene Carbonate,0.145263269,Ethylene Carbonate,0.699755181,LiPF6,0.077490775,0.077490775,283.15,4.5
Diethyl Carbonate,0,Fluoroethylene Carbonate,0.13506856,Ethylene Carbonate,0.650645725,LiPF6,0.107142857,0.107142857,283.15,3.7
Diethyl Carbonate,0,Fluoroethylene Carbonate,0.126024266,Ethylene Carbonate,0.607077987,LiPF6,0.133448873,0.133448873,283.15,2.78
Diethyl Carbonate,0,Fluoroethylene Carbonate,0.171219191,Ethylene Carbonate,0.824788793,LiPF6,0.001996008,0.001996008,293.15,0.508
Diethyl Carbonate,0,Fluoroethylene Carbonate,0.157415327,Ethylene Carbonate,0.758293486,LiPF6,0.042145594,0.042145594,293.15,5.58
Diethyl Carbonate,0,Fluoroethylene Carbonate,0.145263269,Ethylene Carbonate,0.699755181,LiPF6,0.077490775,0.077490775,293.15,6.19
Diethyl Carbonate,0,Fluoroethylene Carbonate,0.13506856,Ethylene Carbonate,0.650645725,LiPF6,0.107142857,0.107142857,293.15,5.33
Diethyl Carbonate,0,Fluoroethylene Carbonate,0.126024266,Ethylene Carbonate,0.607077987,LiPF6,0.133448873,0.133448873,293.15,4.22
Propylene Carbonate,0,Ethyl Methyl Carbonate,0.771196132,Dimethyl Carbonate,0.222821814,LiTFSI,0.002991027,0.002991027,243.15,0.0837
Propylene Carbonate,0,Ethyl Methyl Carbonate,0.704768173,Dimethyl Carbonate,0.203628774,LiTFSI,0.045801527,0.045801527,243.15,1.59
Propylene Carbonate,0,Ethyl Methyl Carbonate,0.64511008,Dimethyl Carbonate,0.186391752,LiTFSI,0.084249084,0.084249084,243.15,2.89
Propylene Carbonate,0,Ethyl Methyl Carbonate,0.594899927,Dimethyl Carbonate,0.171884525,LiTFSI,0.116607774,0.116607774,243.15,3.1
Propylene Carbonate,0,Ethyl Methyl Carbonate,0.552651179,Dimethyl Carbonate,0.159677588,LiTFSI,0.143835616,0.143835616,243.15,2.68
Propylene Carbonate,0,Ethyl Methyl Carbonate,0.771196132,Dimethyl Carbonate,0.222821814,LiTFSI,0.002991027,0.002991027,253.15,0.101
Propylene Carbonate,0,Ethyl Methyl Carbonate,0.704768173,Dimethyl Carbonate,0.203628774,LiTFSI,0.045801527,0.045801527,253.15,1.88
Propylene Carbonate,0,Ethyl Methyl Carbonate,0.64511008,Dimethyl Carbonate,0.186391752,LiTFSI,0.084249084,0.084249084,253.15,3.49
Propylene Carbonate,0,Ethyl Methyl Carbonate,0.594899927,Dimethyl Carbonate,0.171884525,LiTFSI,0.116607774,0.116607774,253.15,3.83
Propylene Carbonate,0,Ethyl Methyl Carbonate,0.552651179,Dimethyl Carbonate,0.159677588,LiTFSI,0.143835616,0.143835616,253.15,3.38
Propylene Carbonate,0,Ethyl Methyl Carbonate,0.771196132,Dimethyl Carbonate,0.222821814,LiTFSI,0.002991027,0.002991027,263.15,0.12
Propylene Carbonate,0,Ethyl Methyl Carbonate,0.704768173,Dimethyl Carbonate,0.203628774,LiTFSI,0.045801527,0.045801527,263.15,2.22
Propylene Carbonate,0,Ethyl Methyl Carbonate,0.64511008,Dimethyl Carbonate,0.186391752,LiTFSI,0.084249084,0.084249084,263.15,4.16
Propylene Carbonate,0,Ethyl Methyl Carbonate,0.594899927,Dimethyl Carbonate,0.171884525,LiTFSI,0.116607774,0.116607774,263.15,4.65
Propylene Carbonate,0,Ethyl Methyl Carbonate,0.552651179,Dimethyl Carbonate,0.159677588,LiTFSI,0.143835616,0.143835616,263.15,4.2
Propylene Carbonate,0,Ethyl Methyl Carbonate,0.771196132,Dimethyl Carbonate,0.222821814,LiTFSI,0.002991027,0.002991027,273.15,0.14
Propylene Carbonate,0,Ethyl Methyl Carbonate,0.704768173,Dimethyl Carbonate,0.203628774,LiTFSI,0.045801527,0.045801527,273.15,2.6
Propylene Carbonate,0,Ethyl Methyl Carbonate,0.64511008,Dimethyl Carbonate,0.186391752,LiTFSI,0.084249084,0.084249084,273.15,4.92
Propylene Carbonate,0,Ethyl Methyl Carbonate,0.594899927,Dimethyl Carbonate,0.171884525,LiTFSI,0.116607774,0.116607774,273.15,5.58
Propylene Carbonate,0,Ethyl Methyl Carbonate,0.552651179,Dimethyl Carbonate,0.159677588,LiTFSI,0.143835616,0.143835616,273.15,5.15
Propylene Carbonate,0,Ethyl Methyl Carbonate,0.771196132,Dimethyl Carbonate,0.222821814,LiTFSI,0.002991027,0.002991027,283.15,0.162
Propylene Carbonate,0,Ethyl Methyl Carbonate,0.704768173,Dimethyl Carbonate,0.203628774,LiTFSI,0.045801527,0.045801527,283.15,3.04
Propylene Carbonate,0,Ethyl Methyl Carbonate,0.64511008,Dimethyl Carbonate,0.186391752,LiTFSI,0.084249084,0.084249084,283.15,5.74
Propylene Carbonate,0,Ethyl Methyl Carbonate,0.594899927,Dimethyl Carbonate,0.171884525,LiTFSI,0.116607774,0.116607774,283.15,6.63
Propylene Carbonate,0,Ethyl Methyl Carbonate,0.552651179,Dimethyl Carbonate,0.159677588,LiTFSI,0.143835616,0.143835616,283.15,6.24
Propylene Carbonate,0,Ethyl Methyl Carbonate,0.771196132,Dimethyl Carbonate,0.222821814,LiTFSI,0.002991027,0.002991027,293.15,0.187
Propylene Carbonate,0,Ethyl Methyl Carbonate,0.704768173,Dimethyl Carbonate,0.203628774,LiTFSI,0.045801527,0.045801527,293.15,3.53
Propylene Carbonate,0,Ethyl Methyl Carbonate,0.64511008,Dimethyl Carbonate,0.186391752,LiTFSI,0.084249084,0.084249084,293.15,6.68
Propylene Carbonate,0,Ethyl Methyl Carbonate,0.594899927,Dimethyl Carbonate,0.171884525,LiTFSI,0.116607774,0.116607774,293.15,7.79
Propylene Carbonate,0,Ethyl Methyl Carbonate,0.552651179,Dimethyl Carbonate,0.159677588,LiTFSI,0.143835616,0.143835616,293.15,7.46
Propylene Carbonate,0.801202296,Diethyl Carbonate,0,Fluoroethylene Carbonate,0.19281565,LiTFSI,0.002991027,0.002991027,243.15,0.0868
Propylene Carbonate,0.730723356,Diethyl Carbonate,0,Fluoroethylene Carbonate,0.175854337,LiTFSI,0.046711153,0.046711153,243.15,0.635
Propylene Carbonate,0.668859785,Diethyl Carbonate,0,Fluoroethylene Carbonate,0.160966381,LiTFSI,0.085086917,0.085086917,243.15,0.384
Propylene Carbonate,0.615535064,Diethyl Carbonate,0,Fluoroethylene Carbonate,0.148133366,LiTFSI,0.118165785,0.118165785,243.15,0.168
Propylene Carbonate,0.570618169,Diethyl Carbonate,0,Fluoroethylene Carbonate,0.137323761,LiTFSI,0.146029035,0.146029035,243.15,0.0603
Propylene Carbonate,0.801202296,Diethyl Carbonate,0,Fluoroethylene Carbonate,0.19281565,LiTFSI,0.002991027,0.002991027,253.15,0.136
Propylene Carbonate,0.730723356,Diethyl Carbonate,0,Fluoroethylene Carbonate,0.175854337,LiTFSI,0.046711153,0.046711153,253.15,1.14
Propylene Carbonate,0.668859785,Diethyl Carbonate,0,Fluoroethylene Carbonate,0.160966381,LiTFSI,0.085086917,0.085086917,253.15,0.817
Propylene Carbonate,0.615535064,Diethyl Carbonate,0,Fluoroethylene Carbonate,0.148133366,LiTFSI,0.118165785,0.118165785,253.15,0.441
Propylene Carbonate,0.570618169,Diethyl Carbonate,0,Fluoroethylene Carbonate,0.137323761,LiTFSI,0.146029035,0.146029035,253.15,0.21
Propylene Carbonate,0.801202296,Diethyl Carbonate,0,Fluoroethylene Carbonate,0.19281565,LiTFSI,0.002991027,0.002991027,263.15,0.194
Propylene Carbonate,0.730723356,Diethyl Carbonate,0,Fluoroethylene Carbonate,0.175854337,LiTFSI,0.046711153,0.046711153,263.15,1.78
Propylene Carbonate,0.668859785,Diethyl Carbonate,0,Fluoroethylene Carbonate,0.160966381,LiTFSI,0.085086917,0.085086917,263.15,1.41
Propylene Carbonate,0.615535064,Diethyl Carbonate,0,Fluoroethylene Carbonate,0.148133366,LiTFSI,0.118165785,0.118165785,263.15,0.849
Propylene Carbonate,0.570618169,Diethyl Carbonate,0,Fluoroethylene Carbonate,0.137323761,LiTFSI,0.146029035,0.146029035,263.15,0.469
Propylene Carbonate,0.801202296,Diethyl Carbonate,0,Fluoroethylene Carbonate,0.19281565,LiTFSI,0.002991027,0.002991027,273.15,0.262
Propylene Carbonate,0.730723356,Diethyl Carbonate,0,Fluoroethylene Carbonate,0.175854337,LiTFSI,0.046711153,0.046711153,273.15,2.53
Propylene Carbonate,0.668859785,Diethyl Carbonate,0,Fluoroethylene Carbonate,0.160966381,LiTFSI,0.085086917,0.085086917,273.15,2.14
Propylene Carbonate,0.615535064,Diethyl Carbonate,0,Fluoroethylene Carbonate,0.148133366,LiTFSI,0.118165785,0.118165785,273.15,1.38
Propylene Carbonate,0.570618169,Diethyl Carbonate,0,Fluoroethylene Carbonate,0.137323761,LiTFSI,0.146029035,0.146029035,273.15,0.829
Propylene Carbonate,0.801202296,Diethyl Carbonate,0,Fluoroethylene Carbonate,0.19281565,LiTFSI,0.002991027,0.002991027,283.15,0.338
Propylene Carbonate,0.730723356,Diethyl Carbonate,0,Fluoroethylene Carbonate,0.175854337,LiTFSI,0.046711153,0.046711153,283.15,3.39
Propylene Carbonate,0.668859785,Diethyl Carbonate,0,Fluoroethylene Carbonate,0.160966381,LiTFSI,0.085086917,0.085086917,283.15,3.01
Propylene Carbonate,0.615535064,Diethyl Carbonate,0,Fluoroethylene Carbonate,0.148133366,LiTFSI,0.118165785,0.118165785,283.15,2.03
Propylene Carbonate,0.570618169,Diethyl Carbonate,0,Fluoroethylene Carbonate,0.137323761,LiTFSI,0.146029035,0.146029035,283.15,1.29
Propylene Carbonate,0.801202296,Diethyl Carbonate,0,Fluoroethylene Carbonate,0.19281565,LiTFSI,0.002991027,0.002991027,293.15,0.424
Propylene Carbonate,0.730723356,Diethyl Carbonate,0,Fluoroethylene Carbonate,0.175854337,LiTFSI,0.046711153,0.046711153,293.15,4.36
Propylene Carbonate,0.668859785,Diethyl Carbonate,0,Fluoroethylene Carbonate,0.160966381,LiTFSI,0.085086917,0.085086917,293.15,4.02
Propylene Carbonate,0.615535064,Diethyl Carbonate,0,Fluoroethylene Carbonate,0.148133366,LiTFSI,0.118165785,0.118165785,293.15,2.8
Propylene Carbonate,0.570618169,Diethyl Carbonate,0,Fluoroethylene Carbonate,0.137323761,LiTFSI,0.146029035,0.146029035,293.15,1.84
Propylene Carbonate,0.798306207,Ethyl Methyl Carbonate,0.195711739,Ethylene Carbonate,-6.42E-17,LiPF6,0.002991027,0.002991027,243.15,0.144
Propylene Carbonate,0.728082025,Ethyl Methyl Carbonate,0.178495668,Ethylene Carbonate,-5.86E-17,LiPF6,0.046711153,0.046711153,243.15,1.19
