Repository: BattModels/DiffMix-NatCommData

# DiffMix-NatCommData

This is the official data repository for "Differentiable Modeling and Optimization of Non-aqueous Li-based Battery Electrolyte Solutions Using Geometric Deep Learning" published in Nature Communications.

# Citation

Coming soon.

File: training_data/published_AEM_data.csv (part 25 of 82)
sub1_name,x1 (mole fraction),sub2_name,x2 (mole fraction),sub3_name,x3 (mole fraction),salt,x4 (mole fraction),x5 (mole fraction),temperature (K),ionic conductivity (mS/cm)
Propylene Carbonate,0.666442072,Ethyl Methyl Carbonate,0.163384095,Ethylene Carbonate,-5.36E-17,LiPF6,0.085086917,0.085086917,243.15,0.829
Propylene Carbonate,0.614560253,Ethyl Methyl Carbonate,0.150664813,Ethylene Carbonate,-4.94E-17,LiPF6,0.117387467,0.117387467,243.15,0.312
Propylene Carbonate,0.569727931,Ethyl Methyl Carbonate,0.139673778,Ethylene Carbonate,-4.58E-17,LiPF6,0.145299145,0.145299145,243.15,0.0436
Propylene Carbonate,0.798306207,Ethyl Methyl Carbonate,0.195711739,Ethylene Carbonate,-6.42E-17,LiPF6,0.002991027,0.002991027,253.15,0.209
Propylene Carbonate,0.728082025,Ethyl Methyl Carbonate,0.178495668,Ethylene Carbonate,-5.86E-17,LiPF6,0.046711153,0.046711153,253.15,1.91
Propylene Carbonate,0.666442072,Ethyl Methyl Carbonate,0.163384095,Ethylene Carbonate,-5.36E-17,LiPF6,0.085086917,0.085086917,253.15,1.57
Propylene Carbonate,0.614560253,Ethyl Methyl Carbonate,0.150664813,Ethylene Carbonate,-4.94E-17,LiPF6,0.117387467,0.117387467,253.15,0.802
Propylene Carbonate,0.569727931,Ethyl Methyl Carbonate,0.139673778,Ethylene Carbonate,-4.58E-17,LiPF6,0.145299145,0.145299145,253.15,0.219
Propylene Carbonate,0.798306207,Ethyl Methyl Carbonate,0.195711739,Ethylene Carbonate,-6.42E-17,LiPF6,0.002991027,0.002991027,263.15,0.284
Propylene Carbonate,0.728082025,Ethyl Methyl Carbonate,0.178495668,Ethylene Carbonate,-5.86E-17,LiPF6,0.046711153,0.046711153,263.15,2.76
Propylene Carbonate,0.666442072,Ethyl Methyl Carbonate,0.163384095,Ethylene Carbonate,-5.36E-17,LiPF6,0.085086917,0.085086917,263.15,2.5
Propylene Carbonate,0.614560253,Ethyl Methyl Carbonate,0.150664813,Ethylene Carbonate,-4.94E-17,LiPF6,0.117387467,0.117387467,263.15,1.51
Propylene Carbonate,0.569727931,Ethyl Methyl Carbonate,0.139673778,Ethylene Carbonate,-4.58E-17,LiPF6,0.145299145,0.145299145,263.15,0.588
Propylene Carbonate,0.798306207,Ethyl Methyl Carbonate,0.195711739,Ethylene Carbonate,-6.42E-17,LiPF6,0.002991027,0.002991027,273.15,0.364
Propylene Carbonate,0.728082025,Ethyl Methyl Carbonate,0.178495668,Ethylene Carbonate,-5.86E-17,LiPF6,0.046711153,0.046711153,273.15,3.71
Propylene Carbonate,0.666442072,Ethyl Methyl Carbonate,0.163384095,Ethylene Carbonate,-5.36E-17,LiPF6,0.085086917,0.085086917,273.15,3.59
Propylene Carbonate,0.614560253,Ethyl Methyl Carbonate,0.150664813,Ethylene Carbonate,-4.94E-17,LiPF6,0.117387467,0.117387467,273.15,2.42
Propylene Carbonate,0.569727931,Ethyl Methyl Carbonate,0.139673778,Ethylene Carbonate,-4.58E-17,LiPF6,0.145299145,0.145299145,273.15,1.16
Propylene Carbonate,0.798306207,Ethyl Methyl Carbonate,0.195711739,Ethylene Carbonate,-6.42E-17,LiPF6,0.002991027,0.002991027,283.15,0.452
Propylene Carbonate,0.728082025,Ethyl Methyl Carbonate,0.178495668,Ethylene Carbonate,-5.86E-17,LiPF6,0.046711153,0.046711153,283.15,4.76
Propylene Carbonate,0.666442072,Ethyl Methyl Carbonate,0.163384095,Ethylene Carbonate,-5.36E-17,LiPF6,0.085086917,0.085086917,283.15,4.84
Propylene Carbonate,0.614560253,Ethyl Methyl Carbonate,0.150664813,Ethylene Carbonate,-4.94E-17,LiPF6,0.117387467,0.117387467,283.15,3.51
Propylene Carbonate,0.569727931,Ethyl Methyl Carbonate,0.139673778,Ethylene Carbonate,-4.58E-17,LiPF6,0.145299145,0.145299145,283.15,1.92
Propylene Carbonate,0.798306207,Ethyl Methyl Carbonate,0.195711739,Ethylene Carbonate,-6.42E-17,LiPF6,0.002991027,0.002991027,293.15,0.548
Propylene Carbonate,0.728082025,Ethyl Methyl Carbonate,0.178495668,Ethylene Carbonate,-5.86E-17,LiPF6,0.046711153,0.046711153,293.15,5.93
Propylene Carbonate,0.666442072,Ethyl Methyl Carbonate,0.163384095,Ethylene Carbonate,-5.36E-17,LiPF6,0.085086917,0.085086917,293.15,6.27
Propylene Carbonate,0.614560253,Ethyl Methyl Carbonate,0.150664813,Ethylene Carbonate,-4.94E-17,LiPF6,0.117387467,0.117387467,293.15,4.8
Propylene Carbonate,0.569727931,Ethyl Methyl Carbonate,0.139673778,Ethylene Carbonate,-4.58E-17,LiPF6,0.145299145,0.145299145,293.15,2.89
Ethyl Methyl Carbonate,0.559775282,Ethylene Carbonate,0.220584761,Dimethyl Carbonate,0.215647941,LiTFSI,0.001996008,0.001996008,243.15,0.258
Ethyl Methyl Carbonate,0.512587,Ethylene Carbonate,0.201989771,Dimethyl Carbonate,0.197469118,LiTFSI,0.043977055,0.043977055,243.15,3.06
Ethyl Methyl Carbonate,0.470155363,Ethylene Carbonate,0.185269182,Dimethyl Carbonate,0.181122746,LiTFSI,0.081726354,0.081726354,243.15,3.08
Ethyl Methyl Carbonate,0.434468488,Ethylene Carbonate,0.17120643,Dimethyl Carbonate,0.167374727,LiTFSI,0.113475177,0.113475177,243.15,2.15
Ethyl Methyl Carbonate,0.404479617,Ethylene Carbonate,0.159389031,Dimethyl Carbonate,0.155821808,LiTFSI,0.140154772,0.140154772,243.15,1.28
Ethyl Methyl Carbonate,0.559775282,Ethylene Carbonate,0.220584761,Dimethyl Carbonate,0.215647941,LiTFSI,0.001996008,0.001996008,253.15,0.327
Ethyl Methyl Carbonate,0.512587,Ethylene Carbonate,0.201989771,Dimethyl Carbonate,0.197469118,LiTFSI,0.043977055,0.043977055,253.15,3.94
Ethyl Methyl Carbonate,0.470155363,Ethylene Carbonate,0.185269182,Dimethyl Carbonate,0.181122746,LiTFSI,0.081726354,0.081726354,253.15,4.17
Ethyl Methyl Carbonate,0.434468488,Ethylene Carbonate,0.17120643,Dimethyl Carbonate,0.167374727,LiTFSI,0.113475177,0.113475177,253.15,3.1
Ethyl Methyl Carbonate,0.404479617,Ethylene Carbonate,0.159389031,Dimethyl Carbonate,0.155821808,LiTFSI,0.140154772,0.140154772,253.15,2
Ethyl Methyl Carbonate,0.559775282,Ethylene Carbonate,0.220584761,Dimethyl Carbonate,0.215647941,LiTFSI,0.001996008,0.001996008,263.15,0.401
Ethyl Methyl Carbonate,0.512587,Ethylene Carbonate,0.201989771,Dimethyl Carbonate,0.197469118,LiTFSI,0.043977055,0.043977055,263.15,4.93
Ethyl Methyl Carbonate,0.470155363,Ethylene Carbonate,0.185269182,Dimethyl Carbonate,0.181122746,LiTFSI,0.081726354,0.081726354,263.15,5.41
Ethyl Methyl Carbonate,0.434468488,Ethylene Carbonate,0.17120643,Dimethyl Carbonate,0.167374727,LiTFSI,0.113475177,0.113475177,263.15,4.21
Ethyl Methyl Carbonate,0.404479617,Ethylene Carbonate,0.159389031,Dimethyl Carbonate,0.155821808,LiTFSI,0.140154772,0.140154772,263.15,2.88
Ethyl Methyl Carbonate,0.559775282,Ethylene Carbonate,0.220584761,Dimethyl Carbonate,0.215647941,LiTFSI,0.001996008,0.001996008,273.15,0.482
Ethyl Methyl Carbonate,0.512587,Ethylene Carbonate,0.201989771,Dimethyl Carbonate,0.197469118,LiTFSI,0.043977055,0.043977055,273.15,6.01
Ethyl Methyl Carbonate,0.470155363,Ethylene Carbonate,0.185269182,Dimethyl Carbonate,0.181122746,LiTFSI,0.081726354,0.081726354,273.15,6.79
Ethyl Methyl Carbonate,0.434468488,Ethylene Carbonate,0.17120643,Dimethyl Carbonate,0.167374727,LiTFSI,0.113475177,0.113475177,273.15,5.49
Ethyl Methyl Carbonate,0.404479617,Ethylene Carbonate,0.159389031,Dimethyl Carbonate,0.155821808,LiTFSI,0.140154772,0.140154772,273.15,3.92
Ethyl Methyl Carbonate,0.559775282,Ethylene Carbonate,0.220584761,Dimethyl Carbonate,0.215647941,LiTFSI,0.001996008,0.001996008,283.15,0.568
Ethyl Methyl Carbonate,0.512587,Ethylene Carbonate,0.201989771,Dimethyl Carbonate,0.197469118,LiTFSI,0.043977055,0.043977055,283.15,7.17
Ethyl Methyl Carbonate,0.470155363,Ethylene Carbonate,0.185269182,Dimethyl Carbonate,0.181122746,LiTFSI,0.081726354,0.081726354,283.15,8.3
Ethyl Methyl Carbonate,0.434468488,Ethylene Carbonate,0.17120643,Dimethyl Carbonate,0.167374727,LiTFSI,0.113475177,0.113475177,283.15,6.91
Ethyl Methyl Carbonate,0.404479617,Ethylene Carbonate,0.159389031,Dimethyl Carbonate,0.155821808,LiTFSI,0.140154772,0.140154772,283.15,5.11
Ethyl Methyl Carbonate,0.559775282,Ethylene Carbonate,0.220584761,Dimethyl Carbonate,0.215647941,LiTFSI,0.001996008,0.001996008,293.15,0.659
Ethyl Methyl Carbonate,0.512587,Ethylene Carbonate,0.201989771,Dimethyl Carbonate,0.197469118,LiTFSI,0.043977055,0.043977055,293.15,8.4
Ethyl Methyl Carbonate,0.470155363,Ethylene Carbonate,0.185269182,Dimethyl Carbonate,0.181122746,LiTFSI,0.081726354,0.081726354,293.15,9.92
Ethyl Methyl Carbonate,0.434468488,Ethylene Carbonate,0.17120643,Dimethyl Carbonate,0.167374727,LiTFSI,0.113475177,0.113475177,293.15,8.47
Ethyl Methyl Carbonate,0.404479617,Ethylene Carbonate,0.159389031,Dimethyl Carbonate,0.155821808,LiTFSI,0.140154772,0.140154772,293.15,6.45
Propylene Carbonate,0,Ethyl Methyl Carbonate,0.994017946,Dimethyl Carbonate,0,LiPF6,0.002991027,0.002991027,243.15,0.0387
Propylene Carbonate,0,Ethyl Methyl Carbonate,0.906577693,Dimethyl Carbonate,0,LiPF6,0.046711153,0.046711153,243.15,0.358
Propylene Carbonate,0,Ethyl Methyl Carbonate,0.828153565,Dimethyl Carbonate,0,LiPF6,0.085923218,0.085923218,243.15,0.939
Propylene Carbonate,0,Ethyl Methyl Carbonate,0.762114537,Dimethyl Carbonate,0,LiPF6,0.118942731,0.118942731,243.15,1.14
Propylene Carbonate,0,Ethyl Methyl Carbonate,0.706484642,Dimethyl Carbonate,0,LiPF6,0.146757679,0.146757679,243.15,0.658
Propylene Carbonate,0,Ethyl Methyl Carbonate,0.994017946,Dimethyl Carbonate,0,LiPF6,0.002991027,0.002991027,253.15,0.0488
Propylene Carbonate,0,Ethyl Methyl Carbonate,0.906577693,Dimethyl Carbonate,0,LiPF6,0.046711153,0.046711153,253.15,0.461
Propylene Carbonate,0,Ethyl Methyl Carbonate,0.828153565,Dimethyl Carbonate,0,LiPF6,0.085923218,0.085923218,253.15,1.25
Propylene Carbonate,0,Ethyl Methyl Carbonate,0.762114537,Dimethyl Carbonate,0,LiPF6,0.118942731,0.118942731,253.15,1.63
Propylene Carbonate,0,Ethyl Methyl Carbonate,0.706484642,Dimethyl Carbonate,0,LiPF6,0.146757679,0.146757679,253.15,1.06
Propylene Carbonate,0,Ethyl Methyl Carbonate,0.994017946,Dimethyl Carbonate,0,LiPF6,0.002991027,0.002991027,263.15,0.0602
Propylene Carbonate,0,Ethyl Methyl Carbonate,0.906577693,Dimethyl Carbonate,0,LiPF6,0.046711153,0.046711153,263.15,0.592
Propylene Carbonate,0,Ethyl Methyl Carbonate,0.828153565,Dimethyl Carbonate,0,LiPF6,0.085923218,0.085923218,263.15,1.63
Propylene Carbonate,0,Ethyl Methyl Carbonate,0.762114537,Dimethyl Carbonate,0,LiPF6,0.118942731,0.118942731,263.15,2.24
Propylene Carbonate,0,Ethyl Methyl Carbonate,0.706484642,Dimethyl Carbonate,0,LiPF6,0.146757679,0.146757679,263.15,1.6
Propylene Carbonate,0,Ethyl Methyl Carbonate,0.994017946,Dimethyl Carbonate,0,LiPF6,0.002991027,0.002991027,273.15,0.073
Propylene Carbonate,0,Ethyl Methyl Carbonate,0.906577693,Dimethyl Carbonate,0,LiPF6,0.046711153,0.046711153,273.15,0.754
Propylene Carbonate,0,Ethyl Methyl Carbonate,0.828153565,Dimethyl Carbonate,0,LiPF6,0.085923218,0.085923218,273.15,2.08
Propylene Carbonate,0,Ethyl Methyl Carbonate,0.762114537,Dimethyl Carbonate,0,LiPF6,0.118942731,0.118942731,273.15,2.97
Propylene Carbonate,0,Ethyl Methyl Carbonate,0.706484642,Dimethyl Carbonate,0,LiPF6,0.146757679,0.146757679,273.15,2.31
Propylene Carbonate,0,Ethyl Methyl Carbonate,0.994017946,Dimethyl Carbonate,0,LiPF6,0.002991027,0.002991027,283.15,0.0871
Propylene Carbonate,0,Ethyl Methyl Carbonate,0.906577693,Dimethyl Carbonate,0,LiPF6,0.046711153,0.046711153,283.15,0.952
Propylene Carbonate,0,Ethyl Methyl Carbonate,0.828153565,Dimethyl Carbonate,0,LiPF6,0.085923218,0.085923218,283.15,2.61
Propylene Carbonate,0,Ethyl Methyl Carbonate,0.762114537,Dimethyl Carbonate,0,LiPF6,0.118942731,0.118942731,283.15,3.83
Propylene Carbonate,0,Ethyl Methyl Carbonate,0.706484642,Dimethyl Carbonate,0,LiPF6,0.146757679,0.146757679,283.15,3.2
Propylene Carbonate,0,Ethyl Methyl Carbonate,0.994017946,Dimethyl Carbonate,0,LiPF6,0.002991027,0.002991027,293.15,0.102
Propylene Carbonate,0,Ethyl Methyl Carbonate,0.906577693,Dimethyl Carbonate,0,LiPF6,0.046711153,0.046711153,293.15,1.19
Propylene Carbonate,0,Ethyl Methyl Carbonate,0.828153565,Dimethyl Carbonate,0,LiPF6,0.085923218,0.085923218,293.15,3.22
Propylene Carbonate,0,Ethyl Methyl Carbonate,0.762114537,Dimethyl Carbonate,0,LiPF6,0.118942731,0.118942731,293.15,4.81
Propylene Carbonate,0,Ethyl Methyl Carbonate,0.706484642,Dimethyl Carbonate,0,LiPF6,0.146757679,0.146757679,293.15,4.28
Propylene Carbonate,0.179160506,Ethylene Carbonate,0.207698177,Dimethyl Carbonate,0.609149301,LiTFSI,0.001996008,0.001996008,243.15,0.29
Propylene Carbonate,0.164716405,Ethylene Carbonate,0.19095334,Dimethyl Carbonate,0.560039067,LiTFSI,0.042145594,0.042145594,243.15,3.27
Propylene Carbonate,0.152000722,Ethylene Carbonate,0.176212234,Dimethyl Carbonate,0.516805494,LiTFSI,0.077490775,0.077490775,243.15,3.2
Propylene Carbonate,0.141046633,Ethylene Carbonate,0.163513317,Dimethyl Carbonate,0.47956137,LiTFSI,0.10793934,0.10793934,243.15,2.04
Propylene Carbonate,0.131599484,Ethylene Carbonate,0.152561374,Dimethyl Carbonate,0.447440874,LiTFSI,0.134199134,0.134199134,243.15,1.07
Propylene Carbonate,0.179160506,Ethylene Carbonate,0.207698177,Dimethyl Carbonate,0.609149301,LiTFSI,0.001996008,0.001996008,253.15,0.374
Propylene Carbonate,0.164716405,Ethylene Carbonate,0.19095334,Dimethyl Carbonate,0.560039067,LiTFSI,0.042145594,0.042145594,253.15,4.33
Propylene Carbonate,0.152000722,Ethylene Carbonate,0.176212234,Dimethyl Carbonate,0.516805494,LiTFSI,0.077490775,0.077490775,253.15,4.44
Propylene Carbonate,0.141046633,Ethylene Carbonate,0.163513317,Dimethyl Carbonate,0.47956137,LiTFSI,0.10793934,0.10793934,253.15,3.05
Propylene Carbonate,0.131599484,Ethylene Carbonate,0.152561374,Dimethyl Carbonate,0.447440874,LiTFSI,0.134199134,0.134199134,253.15,1.76
Propylene Carbonate,0.179160506,Ethylene Carbonate,0.207698177,Dimethyl Carbonate,0.609149301,LiTFSI,0.001996008,0.001996008,263.15,0.467
Propylene Carbonate,0.164716405,Ethylene Carbonate,0.19095334,Dimethyl Carbonate,0.560039067,LiTFSI,0.042145594,0.042145594,263.15,5.51
Propylene Carbonate,0.152000722,Ethylene Carbonate,0.176212234,Dimethyl Carbonate,0.516805494,LiTFSI,0.077490775,0.077490775,263.15,5.87
Propylene Carbonate,0.141046633,Ethylene Carbonate,0.163513317,Dimethyl Carbonate,0.47956137,LiTFSI,0.10793934,0.10793934,263.15,4.25
Propylene Carbonate,0.131599484,Ethylene Carbonate,0.152561374,Dimethyl Carbonate,0.447440874,LiTFSI,0.134199134,0.134199134,263.15,2.62
Propylene Carbonate,0.179160506,Ethylene Carbonate,0.207698177,Dimethyl Carbonate,0.609149301,LiTFSI,0.001996008,0.001996008,273.15,0.568
Propylene Carbonate,0.164716405,Ethylene Carbonate,0.19095334,Dimethyl Carbonate,0.560039067,LiTFSI,0.042145594,0.042145594,273.15,6.81
Propylene Carbonate,0.152000722,Ethylene Carbonate,0.176212234,Dimethyl Carbonate,0.516805494,LiTFSI,0.077490775,0.077490775,273.15,7.46
Propylene Carbonate,0.141046633,Ethylene Carbonate,0.163513317,Dimethyl Carbonate,0.47956137,LiTFSI,0.10793934,0.10793934,273.15,5.64
Propylene Carbonate,0.131599484,Ethylene Carbonate,0.152561374,Dimethyl Carbonate,0.447440874,LiTFSI,0.134199134,0.134199134,273.15,3.64
Propylene Carbonate,0.179160506,Ethylene Carbonate,0.207698177,Dimethyl Carbonate,0.609149301,LiTFSI,0.001996008,0.001996008,283.15,0.675
Propylene Carbonate,0.164716405,Ethylene Carbonate,0.19095334,Dimethyl Carbonate,0.560039067,LiTFSI,0.042145594,0.042145594,283.15,8.22
Propylene Carbonate,0.152000722,Ethylene Carbonate,0.176212234,Dimethyl Carbonate,0.516805494,LiTFSI,0.077490775,0.077490775,283.15,9.22
Propylene Carbonate,0.141046633,Ethylene Carbonate,0.163513317,Dimethyl Carbonate,0.47956137,LiTFSI,0.10793934,0.10793934,283.15,7.21
Propylene Carbonate,0.131599484,Ethylene Carbonate,0.152561374,Dimethyl Carbonate,0.447440874,LiTFSI,0.134199134,0.134199134,283.15,4.84
Propylene Carbonate,0.179160506,Ethylene Carbonate,0.207698177,Dimethyl Carbonate,0.609149301,LiTFSI,0.001996008,0.001996008,293.15,0.79
Propylene Carbonate,0.164716405,Ethylene Carbonate,0.19095334,Dimethyl Carbonate,0.560039067,LiTFSI,0.042145594,0.042145594,293.15,9.73
Propylene Carbonate,0.152000722,Ethylene Carbonate,0.176212234,Dimethyl Carbonate,0.516805494,LiTFSI,0.077490775,0.077490775,293.15,11.2
Propylene Carbonate,0.141046633,Ethylene Carbonate,0.163513317,Dimethyl Carbonate,0.47956137,LiTFSI,0.10793934,0.10793934,293.15,8.98
Propylene Carbonate,0.131599484,Ethylene Carbonate,0.152561374,Dimethyl Carbonate,0.447440874,LiTFSI,0.134199134,0.134199134,293.15,6.22
Propylene Carbonate,0.817416317,Diethyl Carbonate,0.176601629,Ethyl Methyl Carbonate,-5.56E-17,LiPF6,0.002991027,0.002991027,243.15,0.131
Propylene Carbonate,0.744017899,Diethyl Carbonate,0.160744005,Ethyl Methyl Carbonate,-5.06E-17,LiPF6,0.047619048,0.047619048,243.15,1.01
Propylene Carbonate,0.679647209,Diethyl Carbonate,0.146836809,Ethyl Methyl Carbonate,-4.62E-17,LiPF6,0.086757991,0.086757991,243.15,0.631
Propylene Carbonate,0.625438323,Diethyl Carbonate,0.135125057,Ethyl Methyl Carbonate,-4.26E-17,LiPF6,0.11971831,0.11971831,243.15,0.19
Propylene Carbonate,0.579771116,Diethyl Carbonate,0.125258722,Ethyl Methyl Carbonate,-3.95E-17,LiPF6,0.147485081,0.147485081,243.15,0.0153
Propylene Carbonate,0.817416317,Diethyl Carbonate,0.176601629,Ethyl Methyl Carbonate,-5.56E-17,LiPF6,0.002991027,0.002991027,253.15,0.192
Propylene Carbonate,0.744017899,Diethyl Carbonate,0.160744005,Ethyl Methyl Carbonate,-5.06E-17,LiPF6,0.047619048,0.047619048,253.15,1.67
Propylene Carbonate,0.679647209,Diethyl Carbonate,0.146836809,Ethyl Methyl Carbonate,-4.62E-17,LiPF6,0.086757991,0.086757991,253.15,1.27
Propylene Carbonate,0.625438323,Diethyl Carbonate,0.135125057,Ethyl Methyl Carbonate,-4.26E-17,LiPF6,0.11971831,0.11971831,253.15,0.567
Propylene Carbonate,0.579771116,Diethyl Carbonate,0.125258722,Ethyl Methyl Carbonate,-3.95E-17,LiPF6,0.147485081,0.147485081,253.15,0.116
Propylene Carbonate,0.817416317,Diethyl Carbonate,0.176601629,Ethyl Methyl Carbonate,-5.56E-17,LiPF6,0.002991027,0.002991027,263.15,0.263
Propylene Carbonate,0.744017899,Diethyl Carbonate,0.160744005,Ethyl Methyl Carbonate,-5.06E-17,LiPF6,0.047619048,0.047619048,263.15,2.46
Propylene Carbonate,0.679647209,Diethyl Carbonate,0.146836809,Ethyl Methyl Carbonate,-4.62E-17,LiPF6,0.086757991,0.086757991,263.15,2.1
Propylene Carbonate,0.625438323,Diethyl Carbonate,0.135125057,Ethyl Methyl Carbonate,-4.26E-17,LiPF6,0.11971831,0.11971831,263.15,1.16
Propylene Carbonate,0.579771116,Diethyl Carbonate,0.125258722,Ethyl Methyl Carbonate,-3.95E-17,LiPF6,0.147485081,0.147485081,263.15,0.379
Propylene Carbonate,0.817416317,Diethyl Carbonate,0.176601629,Ethyl Methyl Carbonate,-5.56E-17,LiPF6,0.002991027,0.002991027,273.15,0.34
Propylene Carbonate,0.744017899,Diethyl Carbonate,0.160744005,Ethyl Methyl Carbonate,-5.06E-17,LiPF6,0.047619048,0.047619048,273.15,3.35
Propylene Carbonate,0.679647209,Diethyl Carbonate,0.146836809,Ethyl Methyl Carbonate,-4.62E-17,LiPF6,0.086757991,0.086757991,273.15,3.1
Propylene Carbonate,0.625438323,Diethyl Carbonate,0.135125057,Ethyl Methyl Carbonate,-4.26E-17,LiPF6,0.11971831,0.11971831,273.15,1.95
Propylene Carbonate,0.579771116,Diethyl Carbonate,0.125258722,Ethyl Methyl Carbonate,-3.95E-17,LiPF6,0.147485081,0.147485081,273.15,0.832
Propylene Carbonate,0.817416317,Diethyl Carbonate,0.176601629,Ethyl Methyl Carbonate,-5.56E-17,LiPF6,0.002991027,0.002991027,283.15,0.424
Propylene Carbonate,0.744017899,Diethyl Carbonate,0.160744005,Ethyl Methyl Carbonate,-5.06E-17,LiPF6,0.047619048,0.047619048,283.15,4.34
Propylene Carbonate,0.679647209,Diethyl Carbonate,0.146836809,Ethyl Methyl Carbonate,-4.62E-17,LiPF6,0.086757991,0.086757991,283.15,4.25
Propylene Carbonate,0.625438323,Diethyl Carbonate,0.135125057,Ethyl Methyl Carbonate,-4.26E-17,LiPF6,0.11971831,0.11971831,283.15,2.92
Propylene Carbonate,0.579771116,Diethyl Carbonate,0.125258722,Ethyl Methyl Carbonate,-3.95E-17,LiPF6,0.147485081,0.147485081,283.15,1.48
Propylene Carbonate,0.817416317,Diethyl Carbonate,0.176601629,Ethyl Methyl Carbonate,-5.56E-17,LiPF6,0.002991027,0.002991027,293.15,0.517
Propylene Carbonate,0.744017899,Diethyl Carbonate,0.160744005,Ethyl Methyl Carbonate,-5.06E-17,LiPF6,0.047619048,0.047619048,293.15,5.45
Propylene Carbonate,0.679647209,Diethyl Carbonate,0.146836809,Ethyl Methyl Carbonate,-4.62E-17,LiPF6,0.086757991,0.086757991,293.15,5.58
Propylene Carbonate,0.625438323,Diethyl Carbonate,0.135125057,Ethyl Methyl Carbonate,-4.26E-17,LiPF6,0.11971831,0.11971831,293.15,4.1
Propylene Carbonate,0.579771116,Diethyl Carbonate,0.125258722,Ethyl Methyl Carbonate,-3.95E-17,LiPF6,0.147485081,0.147485081,293.15,2.31
Propylene Carbonate,0.4022813,Diethyl Carbonate,0,Ethyl Methyl Carbonate,0.591736646,LiTFSI,0.002991027,0.002991027,243.15,0.267
Propylene Carbonate,0.366894033,Diethyl Carbonate,0,Ethyl Methyl Carbonate,0.53968366,LiTFSI,0.046711153,0.046711153,243.15,2.76
Propylene Carbonate,0.335155612,Diethyl Carbonate,0,Ethyl Methyl Carbonate,0.492997953,LiTFSI,0.085923218,0.085923218,243.15,2.52
Propylene Carbonate,0.309058333,Diethyl Carbonate,0,Ethyl Methyl Carbonate,0.454610098,LiTFSI,0.118165785,0.118165785,243.15,1.62
Propylene Carbonate,0.286505693,Diethyl Carbonate,0,Ethyl Methyl Carbonate,0.421436237,LiTFSI,0.146029035,0.146029035,243.15,0.915
Propylene Carbonate,0.4022813,Diethyl Carbonate,0,Ethyl Methyl Carbonate,0.591736646,LiTFSI,0.002991027,0.002991027,253.15,0.341
Propylene Carbonate,0.366894033,Diethyl Carbonate,0,Ethyl Methyl Carbonate,0.53968366,LiTFSI,0.046711153,0.046711153,253.15,3.62
Propylene Carbonate,0.335155612,Diethyl Carbonate,0,Ethyl Methyl Carbonate,0.492997953,LiTFSI,0.085923218,0.085923218,253.15,3.46
Propylene Carbonate,0.309058333,Diethyl Carbonate,0,Ethyl Methyl Carbonate,0.454610098,LiTFSI,0.118165785,0.118165785,253.15,2.39
Propylene Carbonate,0.286505693,Diethyl Carbonate,0,Ethyl Methyl Carbonate,0.421436237,LiTFSI,0.146029035,0.146029035,253.15,1.46
Propylene Carbonate,0.4022813,Diethyl Carbonate,0,Ethyl Methyl Carbonate,0.591736646,LiTFSI,0.002991027,0.002991027,263.15,0.418
Propylene Carbonate,0.366894033,Diethyl Carbonate,0,Ethyl Methyl Carbonate,0.53968366,LiTFSI,0.046711153,0.046711153,263.15,4.54
Propylene Carbonate,0.335155612,Diethyl Carbonate,0,Ethyl Methyl Carbonate,0.492997953,LiTFSI,0.085923218,0.085923218,263.15,4.5
Propylene Carbonate,0.309058333,Diethyl Carbonate,0,Ethyl Methyl Carbonate,0.454610098,LiTFSI,0.118165785,0.118165785,263.15,3.26
Propylene Carbonate,0.286505693,Diethyl Carbonate,0,Ethyl Methyl Carbonate,0.421436237,LiTFSI,0.146029035,0.146029035,263.15,2.12
Propylene Carbonate,0.4022813,Diethyl Carbonate,0,Ethyl Methyl Carbonate,0.591736646,LiTFSI,0.002991027,0.002991027,273.15,0.499
Propylene Carbonate,0.366894033,Diethyl Carbonate,0,Ethyl Methyl Carbonate,0.53968366,LiTFSI,0.046711153,0.046711153,273.15,5.52
Propylene Carbonate,0.335155612,Diethyl Carbonate,0,Ethyl Methyl Carbonate,0.492997953,LiTFSI,0.085923218,0.085923218,273.15,5.63
Propylene Carbonate,0.309058333,Diethyl Carbonate,0,Ethyl Methyl Carbonate,0.454610098,LiTFSI,0.118165785,0.118165785,273.15,4.24
Propylene Carbonate,0.286505693,Diethyl Carbonate,0,Ethyl Methyl Carbonate,0.421436237,LiTFSI,0.146029035,0.146029035,273.15,2.88
Propylene Carbonate,0.4022813,Diethyl Carbonate,0,Ethyl Methyl Carbonate,0.591736646,LiTFSI,0.002991027,0.002991027,283.15,0.584
Propylene Carbonate,0.366894033,Diethyl Carbonate,0,Ethyl Methyl Carbonate,0.53968366,LiTFSI,0.046711153,0.046711153,283.15,6.57
Propylene Carbonate,0.335155612,Diethyl Carbonate,0,Ethyl Methyl Carbonate,0.492997953,LiTFSI,0.085923218,0.085923218,283.15,6.85
Propylene Carbonate,0.309058333,Diethyl Carbonate,0,Ethyl Methyl Carbonate,0.454610098,LiTFSI,0.118165785,0.118165785,283.15,5.33
Propylene Carbonate,0.286505693,Diethyl Carbonate,0,Ethyl Methyl Carbonate,0.421436237,LiTFSI,0.146029035,0.146029035,283.15,3.75
Propylene Carbonate,0.4022813,Diethyl Carbonate,0,Ethyl Methyl Carbonate,0.591736646,LiTFSI,0.002991027,0.002991027,293.15,0.674
Propylene Carbonate,0.366894033,Diethyl Carbonate,0,Ethyl Methyl Carbonate,0.53968366,LiTFSI,0.046711153,0.046711153,293.15,7.69
Propylene Carbonate,0.335155612,Diethyl Carbonate,0,Ethyl Methyl Carbonate,0.492997953,LiTFSI,0.085923218,0.085923218,293.15,8.19
Propylene Carbonate,0.309058333,Diethyl Carbonate,0,Ethyl Methyl Carbonate,0.454610098,LiTFSI,0.118165785,0.118165785,293.15,6.53
Propylene Carbonate,0.286505693,Diethyl Carbonate,0,Ethyl Methyl Carbonate,0.421436237,LiTFSI,0.146029035,0.146029035,293.15,4.73
Propylene Carbonate,0.18246946,Ethyl Methyl Carbonate,0.178935927,Ethylene Carbonate,0.634602598,LiTFSI,0.001996008,0.001996008,243.15,0.14
Propylene Carbonate,0.167422741,Ethyl Methyl Carbonate,0.164180589,Ethylene Carbonate,0.582272269,LiTFSI,0.043062201,0.043062201,243.15,1.22
Propylene Carbonate,0.154185572,Ethyl Methyl Carbonate,0.151199759,Ethylene Carbonate,0.536235296,LiTFSI,0.079189687,0.079189687,243.15,0.875
Propylene Carbonate,0.143069547,Ethyl Methyl Carbonate,0.140298996,Ethylene Carbonate,0.497575357,LiTFSI,0.10952805,0.10952805,243.15,0.417
Propylene Carbonate,0.133208181,Ethyl Methyl Carbonate,0.130628596,Ethylene Carbonate,0.46327894,LiTFSI,0.136442142,0.136442142,243.15,0.174
Propylene Carbonate,0.18246946,Ethyl Methyl Carbonate,0.178935927,Ethylene Carbonate,0.634602598,LiTFSI,0.001996008,0.001996008,253.15,0.203
Propylene Carbonate,0.167422741,Ethyl Methyl Carbonate,0.164180589,Ethylene Carbonate,0.582272269,LiTFSI,0.043062201,0.043062201,253.15,1.9
Propylene Carbonate,0.154185572,Ethyl Methyl Carbonate,0.151199759,Ethylene Carbonate,0.536235296,LiTFSI,0.079189687,0.079189687,253.15,1.54
Propylene Carbonate,0.143069547,Ethyl Methyl Carbonate,0.140298996,Ethylene Carbonate,0.497575357,LiTFSI,0.10952805,0.10952805,253.15,0.863
Propylene Carbonate,0.133208181,Ethyl Methyl Carbonate,0.130628596,Ethylene Carbonate,0.46327894,LiTFSI,0.136442142,0.136442142,253.15,0.437
Propylene Carbonate,0.18246946,Ethyl Methyl Carbonate,0.178935927,Ethylene Carbonate,0.634602598,LiTFSI,0.001996008,0.001996008,263.15,0.278
Propylene Carbonate,0.167422741,Ethyl Methyl Carbonate,0.164180589,Ethylene Carbonate,0.582272269,LiTFSI,0.043062201,0.043062201,263.15,2.74
Propylene Carbonate,0.154185572,Ethyl Methyl Carbonate,0.151199759,Ethylene Carbonate,0.536235296,LiTFSI,0.079189687,0.079189687,263.15,2.4
Propylene Carbonate,0.143069547,Ethyl Methyl Carbonate,0.140298996,Ethylene Carbonate,0.497575357,LiTFSI,0.10952805,0.10952805,263.15,1.49
Propylene Carbonate,0.133208181,Ethyl Methyl Carbonate,0.130628596,Ethylene Carbonate,0.46327894,LiTFSI,0.136442142,0.136442142,263.15,0.844
Propylene Carbonate,0.18246946,Ethyl Methyl Carbonate,0.178935927,Ethylene Carbonate,0.634602598,LiTFSI,0.001996008,0.001996008,273.15,0.364
Propylene Carbonate,0.167422741,Ethyl Methyl Carbonate,0.164180589,Ethylene Carbonate,0.582272269,LiTFSI,0.043062201,0.043062201,273.15,3.73
Propylene Carbonate,0.154185572,Ethyl Methyl Carbonate,0.151199759,Ethylene Carbonate,0.536235296,LiTFSI,0.079189687,0.079189687,273.15,3.44
Propylene Carbonate,0.143069547,Ethyl Methyl Carbonate,0.140298996,Ethylene Carbonate,0.497575357,LiTFSI,0.10952805,0.10952805,273.15,2.29
Propylene Carbonate,0.133208181,Ethyl Methyl Carbonate,0.130628596,Ethylene Carbonate,0.46327894,LiTFSI,0.136442142,0.136442142,273.15,1.39
Propylene Carbonate,0.18246946,Ethyl Methyl Carbonate,0.178935927,Ethylene Carbonate,0.634602598,LiTFSI,0.001996008,0.001996008,283.15,0.461
Propylene Carbonate,0.167422741,Ethyl Methyl Carbonate,0.164180589,Ethylene Carbonate,0.582272269,LiTFSI,0.043062201,0.043062201,283.15,4.85
Propylene Carbonate,0.154185572,Ethyl Methyl Carbonate,0.151199759,Ethylene Carbonate,0.536235296,LiTFSI,0.079189687,0.079189687,283.15,4.66
Propylene Carbonate,0.143069547,Ethyl Methyl Carbonate,0.140298996,Ethylene Carbonate,0.497575357,LiTFSI,0.10952805,0.10952805,283.15,3.26
Propylene Carbonate,0.133208181,Ethyl Methyl Carbonate,0.130628596,Ethylene Carbonate,0.46327894,LiTFSI,0.136442142,0.136442142,283.15,2.08
Propylene Carbonate,0.18246946,Ethyl Methyl Carbonate,0.178935927,Ethylene Carbonate,0.634602598,LiTFSI,0.001996008,0.001996008,293.15,0.568
Propylene Carbonate,0.167422741,Ethyl Methyl Carbonate,0.164180589,Ethylene Carbonate,0.582272269,LiTFSI,0.043062201,0.043062201,293.15,6.1
Propylene Carbonate,0.154185572,Ethyl Methyl Carbonate,0.151199759,Ethylene Carbonate,0.536235296,LiTFSI,0.079189687,0.079189687,293.15,6.04
Propylene Carbonate,0.143069547,Ethyl Methyl Carbonate,0.140298996,Ethylene Carbonate,0.497575357,LiTFSI,0.10952805,0.10952805,293.15,4.38
Propylene Carbonate,0.133208181,Ethyl Methyl Carbonate,0.130628596,Ethylene Carbonate,0.46327894,LiTFSI,0.136442142,0.136442142,293.15,2.89
Diethyl Carbonate,0.157950831,Ethylene Carbonate,0.423770698,Dimethyl Carbonate,0.414286454,LiTFSI,0.001996008,0.001996008,243.15,0.275
Diethyl Carbonate,0.144925957,Ethylene Carbonate,0.3888259,Dimethyl Carbonate,0.380123741,LiTFSI,0.043062201,0.043062201,243.15,2.97
Diethyl Carbonate,0.133467482,Ethylene Carbonate,0.358083636,Dimethyl Carbonate,0.350069508,LiTFSI,0.079189687,0.079189687,243.15,2.76
Diethyl Carbonate,0.12384513,Ethylene Carbonate,0.332267559,Dimethyl Carbonate,0.324831211,LiTFSI,0.10952805,0.10952805,243.15,1.65
Diethyl Carbonate,0.115308847,Ethylene Carbonate,0.309365326,Dimethyl Carbonate,0.302441544,LiTFSI,0.136442142,0.136442142,243.15,0.808
Diethyl Carbonate,0.157950831,Ethylene Carbonate,0.423770698,Dimethyl Carbonate,0.414286454,LiTFSI,0.001996008,0.001996008,253.15,0.355
Diethyl Carbonate,0.144925957,Ethylene Carbonate,0.3888259,Dimethyl Carbonate,0.380123741,LiTFSI,0.043062201,0.043062201,253.15,3.96
Diethyl Carbonate,0.133467482,Ethylene Carbonate,0.358083636,Dimethyl Carbonate,0.350069508,LiTFSI,0.079189687,0.079189687,253.15,3.89
Diethyl Carbonate,0.12384513,Ethylene Carbonate,0.332267559,Dimethyl Carbonate,0.324831211,LiTFSI,0.10952805,0.10952805,253.15,2.54
Diethyl Carbonate,0.115308847,Ethylene Carbonate,0.309365326,Dimethyl Carbonate,0.302441544,LiTFSI,0.136442142,0.136442142,253.15,1.38
Diethyl Carbonate,0.157950831,Ethylene Carbonate,0.423770698,Dimethyl Carbonate,0.414286454,LiTFSI,0.001996008,0.001996008,263.15,0.447
Diethyl Carbonate,0.144925957,Ethylene Carbonate,0.3888259,Dimethyl Carbonate,0.380123741,LiTFSI,0.043062201,0.043062201,263.15,5.1
Diethyl Carbonate,0.133467482,Ethylene Carbonate,0.358083636,Dimethyl Carbonate,0.350069508,LiTFSI,0.079189687,0.079189687,263.15,5.22
Diethyl Carbonate,0.12384513,Ethylene Carbonate,0.332267559,Dimethyl Carbonate,0.324831211,LiTFSI,0.10952805,0.10952805,263.15,3.63
Diethyl Carbonate,0.115308847,Ethylene Carbonate,0.309365326,Dimethyl Carbonate,0.302441544,LiTFSI,0.136442142,0.136442142,263.15,2.13
Diethyl Carbonate,0.157950831,Ethylene Carbonate,0.423770698,Dimethyl Carbonate,0.414286454,LiTFSI,0.001996008,0.001996008,273.15,0.547
Diethyl Carbonate,0.144925957,Ethylene Carbonate,0.3888259,Dimethyl Carbonate,0.380123741,LiTFSI,0.043062201,0.043062201,273.15,6.38
Diethyl Carbonate,0.133467482,Ethylene Carbonate,0.358083636,Dimethyl Carbonate,0.350069508,LiTFSI,0.079189687,0.079189687,273.15,6.75
Diethyl Carbonate,0.12384513,Ethylene Carbonate,0.332267559,Dimethyl Carbonate,0.324831211,LiTFSI,0.10952805,0.10952805,273.15,4.92
Diethyl Carbonate,0.115308847,Ethylene Carbonate,0.309365326,Dimethyl Carbonate,0.302441544,LiTFSI,0.136442142,0.136442142,273.15,3.06
Diethyl Carbonate,0.157950831,Ethylene Carbonate,0.423770698,Dimethyl Carbonate,0.414286454,LiTFSI,0.001996008,0.001996008,283.15,0.657
Diethyl Carbonate,0.144925957,Ethylene Carbonate,0.3888259,Dimethyl Carbonate,0.380123741,LiTFSI,0.043062201,0.043062201,283.15,7.79
Diethyl Carbonate,0.133467482,Ethylene Carbonate,0.358083636,Dimethyl Carbonate,0.350069508,LiTFSI,0.079189687,0.079189687,283.15,8.47
Diethyl Carbonate,0.12384513,Ethylene Carbonate,0.332267559,Dimethyl Carbonate,0.324831211,LiTFSI,0.10952805,0.10952805,283.15,6.42
Diethyl Carbonate,0.115308847,Ethylene Carbonate,0.309365326,Dimethyl Carbonate,0.302441544,LiTFSI,0.136442142,0.136442142,283.15,4.16
Diethyl Carbonate,0.157950831,Ethylene Carbonate,0.423770698,Dimethyl Carbonate,0.414286454,LiTFSI,0.001996008,0.001996008,293.15,0.773
Diethyl Carbonate,0.144925957,Ethylene Carbonate,0.3888259,Dimethyl Carbonate,0.380123741,LiTFSI,0.043062201,0.043062201,293.15,9.31
Diethyl Carbonate,0.133467482,Ethylene Carbonate,0.358083636,Dimethyl Carbonate,0.350069508,LiTFSI,0.079189687,0.079189687,293.15,10.4
Diethyl Carbonate,0.12384513,Ethylene Carbonate,0.332267559,Dimethyl Carbonate,0.324831211,LiTFSI,0.10952805,0.10952805,293.15,8.1
Diethyl Carbonate,0.115308847,Ethylene Carbonate,0.309365326,Dimethyl Carbonate,0.302441544,LiTFSI,0.136442142,0.136442142,293.15,5.44
Fluoroethylene Carbonate,0.393194995,Ethyl Methyl Carbonate,0.600822951,Ethylene Carbonate,0,LiPF6,0.002991027,0.002991027,243.15,0.189
Fluoroethylene Carbonate,0.357888762,Ethyl Methyl Carbonate,0.546873143,Ethylene Carbonate,0,LiPF6,0.047619048,0.047619048,243.15,2.01
Fluoroethylene Carbonate,0.326925062,Ethyl Methyl Carbonate,0.499558956,Ethylene Carbonate,0,LiPF6,0.086757991,0.086757991,243.15,1.82
Fluoroethylene Carbonate,0.300849412,Ethyl Methyl Carbonate,0.459713969,Ethylene Carbonate,0,LiPF6,0.11971831,0.11971831,243.15,0.935
Fluoroethylene Carbonate,0.278882494,Ethyl Methyl Carbonate,0.426147345,Ethylene Carbonate,0,LiPF6,0.147485081,0.147485081,243.15,0.264
Fluoroethylene Carbonate,0.393194995,Ethyl Methyl Carbonate,0.600822951,Ethylene Carbonate,0,LiPF6,0.002991027,0.002991027,253.15,0.247
Fluoroethylene Carbonate,0.357888762,Ethyl Methyl Carbonate,0.546873143,Ethylene Carbonate,0,LiPF6,0.047619048,0.047619048,253.15,2.75
Fluoroethylene Carbonate,0.326925062,Ethyl Methyl Carbonate,0.499558956,Ethylene Carbonate,0,LiPF6,0.086757991,0.086757991,253.15,2.72
Fluoroethylene Carbonate,0.300849412,Ethyl Methyl Carbonate,0.459713969,Ethylene Carbonate,0,LiPF6,0.11971831,0.11971831,253.15,1.69
Fluoroethylene Carbonate,0.278882494,Ethyl Methyl Carbonate,0.426147345,Ethylene Carbonate,0,LiPF6,0.147485081,0.147485081,253.15,0.684
Fluoroethylene Carbonate,0.393194995,Ethyl Methyl Carbonate,0.600822951,Ethylene Carbonate,0,LiPF6,0.002991027,0.002991027,263.15,0.313
Fluoroethylene Carbonate,0.357888762,Ethyl Methyl Carbonate,0.546873143,Ethylene Carbonate,0,LiPF6,0.047619048,0.047619048,263.15,3.6
Fluoroethylene Carbonate,0.326925062,Ethyl Methyl Carbonate,0.499558956,Ethylene Carbonate,0,LiPF6,0.086757991,0.086757991,263.15,3.81
Fluoroethylene Carbonate,0.300849412,Ethyl Methyl Carbonate,0.459713969,Ethylene Carbonate,0,LiPF6,0.11971831,0.11971831,263.15,2.67
Fluoroethylene Carbonate,0.278882494,Ethyl Methyl Carbonate,0.426147345,Ethylene Carbonate,0,LiPF6,0.147485081,0.147485081,263.15,1.35
Fluoroethylene Carbonate,0.393194995,Ethyl Methyl Carbonate,0.600822951,Ethylene Carbonate,0,LiPF6,0.002991027,0.002991027,273.15,0.388
Fluoroethylene Carbonate,0.357888762,Ethyl Methyl Carbonate,0.546873143,Ethylene Carbonate,0,LiPF6,0.047619048,0.047619048,273.15,4.58
Fluoroethylene Carbonate,0.326925062,Ethyl Methyl Carbonate,0.499558956,Ethylene Carbonate,0,LiPF6,0.086757991,0.086757991,273.15,5.07
Fluoroethylene Carbonate,0.300849412,Ethyl Methyl Carbonate,0.459713969,Ethylene Carbonate,0,LiPF6,0.11971831,0.11971831,273.15,3.87
Fluoroethylene Carbonate,0.278882494,Ethyl Methyl Carbonate,0.426147345,Ethylene Carbonate,0,LiPF6,0.147485081,0.147485081,273.15,2.25
Fluoroethylene Carbonate,0.393194995,Ethyl Methyl Carbonate,0.600822951,Ethylene Carbonate,0,LiPF6,0.002991027,0.002991027,283.15,0.47
Fluoroethylene Carbonate,0.357888762,Ethyl Methyl Carbonate,0.546873143,Ethylene Carbonate,0,LiPF6,0.047619048,0.047619048,283.15,5.65
Fluoroethylene Carbonate,0.326925062,Ethyl Methyl Carbonate,0.499558956,Ethylene Carbonate,0,LiPF6,0.086757991,0.086757991,283.15,6.5
Fluoroethylene Carbonate,0.300849412,Ethyl Methyl Carbonate,0.459713969,Ethylene Carbonate,0,LiPF6,0.11971831,0.11971831,283.15,5.28
Fluoroethylene Carbonate,0.278882494,Ethyl Methyl Carbonate,0.426147345,Ethylene Carbonate,0,LiPF6,0.147485081,0.147485081,283.15,3.4
Fluoroethylene Carbonate,0.393194995,Ethyl Methyl Carbonate,0.600822951,Ethylene Carbonate,0,LiPF6,0.002991027,0.002991027,293.15,0.558
Fluoroethylene Carbonate,0.357888762,Ethyl Methyl Carbonate,0.546873143,Ethylene Carbonate,0,LiPF6,0.047619048,0.047619048,293.15,6.83
Fluoroethylene Carbonate,0.326925062,Ethyl Methyl Carbonate,0.499558956,Ethylene Carbonate,0,LiPF6,0.086757991,0.086757991,293.15,8.08
Fluoroethylene Carbonate,0.300849412,Ethyl Methyl Carbonate,0.459713969,Ethylene Carbonate,0,LiPF6,0.11971831,0.11971831,293.15,6.89
Fluoroethylene Carbonate,0.278882494,Ethyl Methyl Carbonate,0.426147345,Ethylene Carbonate,0,LiPF6,0.147485081,0.147485081,293.15,4.8
Propylene Carbonate,0.817416317,Diethyl Carbonate,0.176601629,Fluoroethylene Carbonate,-5.46E-17,LiTFSI,0.002991027,0.002991027,243.15,0.128
Propylene Carbonate,0.744017899,Diethyl Carbonate,0.160744005,Fluoroethylene Carbonate,-4.97E-17,LiTFSI,0.047619048,0.047619048,243.15,1.05
Propylene Carbonate,0.679647209,Diethyl Carbonate,0.146836809,Fluoroethylene Carbonate,-4.54E-17,LiTFSI,0.086757991,0.086757991,243.15,0.718
Propylene Carbonate,0.625438323,Diethyl Carbonate,0.135125057,Fluoroethylene Carbonate,-4.18E-17,LiTFSI,0.11971831,0.11971831,243.15,0.34
Propylene Carbonate,0.579771116,Diethyl Carbonate,0.125258722,Fluoroethylene Carbonate,-3.87E-17,LiTFSI,0.147485081,0.147485081,243.15,0.128
Propylene Carbonate,0.817416317,Diethyl Carbonate,0.176601629,Fluoroethylene Carbonate,-5.46E-17,LiTFSI,0.002991027,0.002991027,253.15,0.188
Propylene Carbonate,0.744017899,Diethyl Carbonate,0.160744005,Fluoroethylene Carbonate,-4.97E-17,LiTFSI,0.047619048,0.047619048,253.15,1.69
Propylene Carbonate,0.679647209,Diethyl Carbonate,0.146836809,Fluoroethylene Carbonate,-4.54E-17,LiTFSI,0.086757991,0.086757991,253.15,1.3
Propylene Carbonate,0.625438323,Diethyl Carbonate,0.135125057,Fluoroethylene Carbonate,-4.18E-17,LiTFSI,0.11971831,0.11971831,253.15,0.724
Propylene Carbonate,0.579771116,Diethyl Carbonate,0.125258722,Fluoroethylene Carbonate,-3.87E-17,LiTFSI,0.147485081,0.147485081,253.15,0.343
Propylene Carbonate,0.817416317,Diethyl Carbonate,0.176601629,Fluoroethylene Carbonate,-5.46E-17,LiTFSI,0.002991027,0.002991027,263.15,0.255
Propylene Carbonate,0.744017899,Diethyl Carbonate,0.160744005,Fluoroethylene Carbonate,-4.97E-17,LiTFSI,0.047619048,0.047619048,263.15,2.42
Propylene Carbonate,0.679647209,Diethyl Carbonate,0.146836809,Fluoroethylene Carbonate,-4.54E-17,LiTFSI,0.086757991,0.086757991,263.15,2.02
Propylene Carbonate,0.625438323,Diethyl Carbonate,0.135125057,Fluoroethylene Carbonate,-4.18E-17,LiTFSI,0.11971831,0.11971831,263.15,1.24
Propylene Carbonate,0.579771116,Diethyl Carbonate,0.125258722,Fluoroethylene Carbonate,-3.87E-17,LiTFSI,0.147485081,0.147485081,263.15,0.666
Propylene Carbonate,0.817416317,Diethyl Carbonate,0.176601629,Fluoroethylene Carbonate,-5.46E-17,LiTFSI,0.002991027,0.002991027,273.15,0.329
Propylene Carbonate,0.744017899,Diethyl Carbonate,0.160744005,Fluoroethylene Carbonate,-4.97E-17,LiTFSI,0.047619048,0.047619048,273.15,3.25
Propylene Carbonate,0.679647209,Diethyl Carbonate,0.146836809,Fluoroethylene Carbonate,-4.54E-17,LiTFSI,0.086757991,0.086757991,273.15,2.86
Propylene Carbonate,0.625438323,Diethyl Carbonate,0.135125057,Fluoroethylene Carbonate,-4.18E-17,LiTFSI,0.11971831,0.11971831,273.15,1.86
Propylene Carbonate,0.579771116,Diethyl Carbonate,0.125258722,Fluoroethylene Carbonate,-3.87E-17,LiTFSI,0.147485081,0.147485081,273.15,1.09
Propylene Carbonate,0.817416317,Diethyl Carbonate,0.176601629,Fluoroethylene Carbonate,-5.46E-17,LiTFSI,0.002991027,0.002991027,283.15,0.41
Propylene Carbonate,0.744017899,Diethyl Carbonate,0.160744005,Fluoroethylene Carbonate,-4.97E-17,LiTFSI,0.047619048,0.047619048,283.15,4.17
Propylene Carbonate,0.679647209,Diethyl Carbonate,0.146836809,Fluoroethylene Carbonate,-4.54E-17,LiTFSI,0.086757991,0.086757991,283.15,3.81
Propylene Carbonate,0.625438323,Diethyl Carbonate,0.135125057,Fluoroethylene Carbonate,-4.18E-17,LiTFSI,0.11971831,0.11971831,283.15,2.59
Propylene Carbonate,0.579771116,Diethyl Carbonate,0.125258722,Fluoroethylene Carbonate,-3.87E-17,LiTFSI,0.147485081,0.147485081,283.15,1.61
Propylene Carbonate,0.817416317,Diethyl Carbonate,0.176601629,Fluoroethylene Carbonate,-5.46E-17,LiTFSI,0.002991027,0.002991027,293.15,0.499
Propylene Carbonate,0.744017899,Diethyl Carbonate,0.160744005,Fluoroethylene Carbonate,-4.97E-17,LiTFSI,0.047619048,0.047619048,293.15,5.19
Propylene Carbonate,0.679647209,Diethyl Carbonate,0.146836809,Fluoroethylene Carbonate,-4.54E-17,LiTFSI,0.086757991,0.086757991,293.15,4.91
