Repository: BattModels/DiffMix-NatCommData

# DiffMix-NatCommData

This is the official data repository for "Differentiable Modeling and Optimization of Non-aqueous Li-based Battery Electrolyte Solutions Using Geometric Deep Learning" published in Nature Communications.

# Citation

Coming soon.

File: training_data/published_AEM_data.csv (part 26 of 82)
sub1_name,x1 (mole fraction),sub2_name,x2 (mole fraction),sub3_name,x3 (mole fraction),salt,x4 (mole fraction),x5 (mole fraction),temperature (K),ionic conductivity (mS/cm)
Propylene Carbonate,0.625438323,Diethyl Carbonate,0.135125057,Fluoroethylene Carbonate,-4.18E-17,LiTFSI,0.11971831,0.11971831,293.15,3.45
Propylene Carbonate,0.579771116,Diethyl Carbonate,0.125258722,Fluoroethylene Carbonate,-3.87E-17,LiTFSI,0.147485081,0.147485081,293.15,2.24
Diethyl Carbonate,0.33065843,Fluoroethylene Carbonate,0,Ethylene Carbonate,0.665349554,LiPF6,0.001996008,0.001996008,243.15,0.167
Diethyl Carbonate,0.302178108,Fluoroethylene Carbonate,0,Ethylene Carbonate,0.608041567,LiPF6,0.044890162,0.044890162,243.15,1.39
Diethyl Carbonate,0.277720077,Fluoroethylene Carbonate,0,Ethylene Carbonate,0.558827214,LiPF6,0.081726354,0.081726354,243.15,0.97
Diethyl Carbonate,0.256639892,Fluoroethylene Carbonate,0,Ethylene Carbonate,0.516409753,LiPF6,0.113475177,0.113475177,243.15,0.373
Diethyl Carbonate,0.238435039,Fluoroethylene Carbonate,0,Ethylene Carbonate,0.47977802,LiPF6,0.140893471,0.140893471,243.15,0.0758
Diethyl Carbonate,0.33065843,Fluoroethylene Carbonate,0,Ethylene Carbonate,0.665349554,LiPF6,0.001996008,0.001996008,253.15,0.231
Diethyl Carbonate,0.302178108,Fluoroethylene Carbonate,0,Ethylene Carbonate,0.608041567,LiPF6,0.044890162,0.044890162,253.15,2.08
Diethyl Carbonate,0.277720077,Fluoroethylene Carbonate,0,Ethylene Carbonate,0.558827214,LiPF6,0.081726354,0.081726354,253.15,1.7
Diethyl Carbonate,0.256639892,Fluoroethylene Carbonate,0,Ethylene Carbonate,0.516409753,LiPF6,0.113475177,0.113475177,253.15,0.877
Diethyl Carbonate,0.238435039,Fluoroethylene Carbonate,0,Ethylene Carbonate,0.47977802,LiPF6,0.140893471,0.140893471,253.15,0.296
Diethyl Carbonate,0.33065843,Fluoroethylene Carbonate,0,Ethylene Carbonate,0.665349554,LiPF6,0.001996008,0.001996008,263.15,0.305
Diethyl Carbonate,0.302178108,Fluoroethylene Carbonate,0,Ethylene Carbonate,0.608041567,LiPF6,0.044890162,0.044890162,263.15,2.92
Diethyl Carbonate,0.277720077,Fluoroethylene Carbonate,0,Ethylene Carbonate,0.558827214,LiPF6,0.081726354,0.081726354,263.15,2.65
Diethyl Carbonate,0.256639892,Fluoroethylene Carbonate,0,Ethylene Carbonate,0.516409753,LiPF6,0.113475177,0.113475177,263.15,1.63
Diethyl Carbonate,0.238435039,Fluoroethylene Carbonate,0,Ethylene Carbonate,0.47977802,LiPF6,0.140893471,0.140893471,263.15,0.743
Diethyl Carbonate,0.33065843,Fluoroethylene Carbonate,0,Ethylene Carbonate,0.665349554,LiPF6,0.001996008,0.001996008,273.15,0.391
Diethyl Carbonate,0.302178108,Fluoroethylene Carbonate,0,Ethylene Carbonate,0.608041567,LiPF6,0.044890162,0.044890162,273.15,3.9
Diethyl Carbonate,0.277720077,Fluoroethylene Carbonate,0,Ethylene Carbonate,0.558827214,LiPF6,0.081726354,0.081726354,273.15,3.82
Diethyl Carbonate,0.256639892,Fluoroethylene Carbonate,0,Ethylene Carbonate,0.516409753,LiPF6,0.113475177,0.113475177,273.15,2.65
Diethyl Carbonate,0.238435039,Fluoroethylene Carbonate,0,Ethylene Carbonate,0.47977802,LiPF6,0.140893471,0.140893471,273.15,1.45
Diethyl Carbonate,0.33065843,Fluoroethylene Carbonate,0,Ethylene Carbonate,0.665349554,LiPF6,0.001996008,0.001996008,283.15,0.486
Diethyl Carbonate,0.302178108,Fluoroethylene Carbonate,0,Ethylene Carbonate,0.608041567,LiPF6,0.044890162,0.044890162,283.15,5.02
Diethyl Carbonate,0.277720077,Fluoroethylene Carbonate,0,Ethylene Carbonate,0.558827214,LiPF6,0.081726354,0.081726354,283.15,5.18
Diethyl Carbonate,0.256639892,Fluoroethylene Carbonate,0,Ethylene Carbonate,0.516409753,LiPF6,0.113475177,0.113475177,283.15,3.91
Diethyl Carbonate,0.238435039,Fluoroethylene Carbonate,0,Ethylene Carbonate,0.47977802,LiPF6,0.140893471,0.140893471,283.15,2.43
Diethyl Carbonate,0.33065843,Fluoroethylene Carbonate,0,Ethylene Carbonate,0.665349554,LiPF6,0.001996008,0.001996008,293.15,0.589
Diethyl Carbonate,0.302178108,Fluoroethylene Carbonate,0,Ethylene Carbonate,0.608041567,LiPF6,0.044890162,0.044890162,293.15,6.26
Diethyl Carbonate,0.277720077,Fluoroethylene Carbonate,0,Ethylene Carbonate,0.558827214,LiPF6,0.081726354,0.081726354,293.15,6.74
Diethyl Carbonate,0.256639892,Fluoroethylene Carbonate,0,Ethylene Carbonate,0.516409753,LiPF6,0.113475177,0.113475177,293.15,5.4
Diethyl Carbonate,0.238435039,Fluoroethylene Carbonate,0,Ethylene Carbonate,0.47977802,LiPF6,0.140893471,0.140893471,293.15,3.68
Propylene Carbonate,0.564563647,Ethylene Carbonate,0.218163484,Dimethyl Carbonate,0.213280853,LiPF6,0.001996008,0.001996008,243.15,0.163
Propylene Carbonate,0.516971713,Ethylene Carbonate,0.199772604,Dimethyl Carbonate,0.195301573,LiPF6,0.043977055,0.043977055,243.15,1.46
Propylene Carbonate,0.475133917,Ethylene Carbonate,0.183605287,Dimethyl Carbonate,0.17949609,LiPF6,0.080882353,0.080882353,243.15,1.1
Propylene Carbonate,0.439970069,Ethylene Carbonate,0.170016974,Dimethyl Carbonate,0.166211892,LiPF6,0.111900533,0.111900533,243.15,0.452
Propylene Carbonate,0.408778439,Ethylene Carbonate,0.157963639,Dimethyl Carbonate,0.154428318,LiPF6,0.139414802,0.139414802,243.15,0.0761
Propylene Carbonate,0.564563647,Ethylene Carbonate,0.218163484,Dimethyl Carbonate,0.213280853,LiPF6,0.001996008,0.001996008,253.15,0.233
Propylene Carbonate,0.516971713,Ethylene Carbonate,0.199772604,Dimethyl Carbonate,0.195301573,LiPF6,0.043977055,0.043977055,253.15,2.27
Propylene Carbonate,0.475133917,Ethylene Carbonate,0.183605287,Dimethyl Carbonate,0.17949609,LiPF6,0.080882353,0.080882353,253.15,2
Propylene Carbonate,0.439970069,Ethylene Carbonate,0.170016974,Dimethyl Carbonate,0.166211892,LiPF6,0.111900533,0.111900533,253.15,1.08
Propylene Carbonate,0.408778439,Ethylene Carbonate,0.157963639,Dimethyl Carbonate,0.154428318,LiPF6,0.139414802,0.139414802,253.15,0.331
Propylene Carbonate,0.564563647,Ethylene Carbonate,0.218163484,Dimethyl Carbonate,0.213280853,LiPF6,0.001996008,0.001996008,263.15,0.314
Propylene Carbonate,0.516971713,Ethylene Carbonate,0.199772604,Dimethyl Carbonate,0.195301573,LiPF6,0.043977055,0.043977055,263.15,3.22
Propylene Carbonate,0.475133917,Ethylene Carbonate,0.183605287,Dimethyl Carbonate,0.17949609,LiPF6,0.080882353,0.080882353,263.15,3.11
Propylene Carbonate,0.439970069,Ethylene Carbonate,0.170016974,Dimethyl Carbonate,0.166211892,LiPF6,0.111900533,0.111900533,263.15,1.97
Propylene Carbonate,0.408778439,Ethylene Carbonate,0.157963639,Dimethyl Carbonate,0.154428318,LiPF6,0.139414802,0.139414802,263.15,0.835
Propylene Carbonate,0.564563647,Ethylene Carbonate,0.218163484,Dimethyl Carbonate,0.213280853,LiPF6,0.001996008,0.001996008,273.15,0.403
Propylene Carbonate,0.516971713,Ethylene Carbonate,0.199772604,Dimethyl Carbonate,0.195301573,LiPF6,0.043977055,0.043977055,273.15,4.3
Propylene Carbonate,0.475133917,Ethylene Carbonate,0.183605287,Dimethyl Carbonate,0.17949609,LiPF6,0.080882353,0.080882353,273.15,4.41
Propylene Carbonate,0.439970069,Ethylene Carbonate,0.170016974,Dimethyl Carbonate,0.166211892,LiPF6,0.111900533,0.111900533,273.15,3.1
Propylene Carbonate,0.408778439,Ethylene Carbonate,0.157963639,Dimethyl Carbonate,0.154428318,LiPF6,0.139414802,0.139414802,273.15,1.6
Propylene Carbonate,0.564563647,Ethylene Carbonate,0.218163484,Dimethyl Carbonate,0.213280853,LiPF6,0.001996008,0.001996008,283.15,0.5
Propylene Carbonate,0.516971713,Ethylene Carbonate,0.199772604,Dimethyl Carbonate,0.195301573,LiPF6,0.043977055,0.043977055,283.15,5.5
Propylene Carbonate,0.475133917,Ethylene Carbonate,0.183605287,Dimethyl Carbonate,0.17949609,LiPF6,0.080882353,0.080882353,283.15,5.9
Propylene Carbonate,0.439970069,Ethylene Carbonate,0.170016974,Dimethyl Carbonate,0.166211892,LiPF6,0.111900533,0.111900533,283.15,4.46
Propylene Carbonate,0.408778439,Ethylene Carbonate,0.157963639,Dimethyl Carbonate,0.154428318,LiPF6,0.139414802,0.139414802,283.15,2.62
Propylene Carbonate,0.564563647,Ethylene Carbonate,0.218163484,Dimethyl Carbonate,0.213280853,LiPF6,0.001996008,0.001996008,293.15,0.606
Propylene Carbonate,0.516971713,Ethylene Carbonate,0.199772604,Dimethyl Carbonate,0.195301573,LiPF6,0.043977055,0.043977055,293.15,6.83
Propylene Carbonate,0.475133917,Ethylene Carbonate,0.183605287,Dimethyl Carbonate,0.17949609,LiPF6,0.080882353,0.080882353,293.15,7.59
Propylene Carbonate,0.439970069,Ethylene Carbonate,0.170016974,Dimethyl Carbonate,0.166211892,LiPF6,0.111900533,0.111900533,293.15,6.05
Propylene Carbonate,0.408778439,Ethylene Carbonate,0.157963639,Dimethyl Carbonate,0.154428318,LiPF6,0.139414802,0.139414802,293.15,3.91
Propylene Carbonate,0.201931929,Ethyl Methyl Carbonate,0.792086017,Dimethyl Carbonate,0,LiTFSI,0.002991027,0.002991027,243.15,0.272
Propylene Carbonate,0.184168689,Ethyl Methyl Carbonate,0.722409004,Dimethyl Carbonate,0,LiTFSI,0.046711153,0.046711153,243.15,3.21
Propylene Carbonate,0.16823705,Ethyl Methyl Carbonate,0.659916515,Dimethyl Carbonate,0,LiTFSI,0.085923218,0.085923218,243.15,3.4
Propylene Carbonate,0.154821409,Ethyl Methyl Carbonate,0.607293129,Dimethyl Carbonate,0,LiTFSI,0.118942731,0.118942731,243.15,2.56
Propylene Carbonate,0.143520353,Ethyl Methyl Carbonate,0.562964289,Dimethyl Carbonate,0,LiTFSI,0.146757679,0.146757679,243.15,1.72
Propylene Carbonate,0.201931929,Ethyl Methyl Carbonate,0.792086017,Dimethyl Carbonate,0,LiTFSI,0.002991027,0.002991027,253.15,0.33
Propylene Carbonate,0.184168689,Ethyl Methyl Carbonate,0.722409004,Dimethyl Carbonate,0,LiTFSI,0.046711153,0.046711153,253.15,3.92
Propylene Carbonate,0.16823705,Ethyl Methyl Carbonate,0.659916515,Dimethyl Carbonate,0,LiTFSI,0.085923218,0.085923218,253.15,4.29
Propylene Carbonate,0.154821409,Ethyl Methyl Carbonate,0.607293129,Dimethyl Carbonate,0,LiTFSI,0.118942731,0.118942731,253.15,3.36
Propylene Carbonate,0.143520353,Ethyl Methyl Carbonate,0.562964289,Dimethyl Carbonate,0,LiTFSI,0.146757679,0.146757679,253.15,2.37
Propylene Carbonate,0.201931929,Ethyl Methyl Carbonate,0.792086017,Dimethyl Carbonate,0,LiTFSI,0.002991027,0.002991027,263.15,0.39
Propylene Carbonate,0.184168689,Ethyl Methyl Carbonate,0.722409004,Dimethyl Carbonate,0,LiTFSI,0.046711153,0.046711153,263.15,4.67
Propylene Carbonate,0.16823705,Ethyl Methyl Carbonate,0.659916515,Dimethyl Carbonate,0,LiTFSI,0.085923218,0.085923218,263.15,5.25
Propylene Carbonate,0.154821409,Ethyl Methyl Carbonate,0.607293129,Dimethyl Carbonate,0,LiTFSI,0.118942731,0.118942731,263.15,4.24
Propylene Carbonate,0.143520353,Ethyl Methyl Carbonate,0.562964289,Dimethyl Carbonate,0,LiTFSI,0.146757679,0.146757679,263.15,3.1
Propylene Carbonate,0.201931929,Ethyl Methyl Carbonate,0.792086017,Dimethyl Carbonate,0,LiTFSI,0.002991027,0.002991027,273.15,0.453
Propylene Carbonate,0.184168689,Ethyl Methyl Carbonate,0.722409004,Dimethyl Carbonate,0,LiTFSI,0.046711153,0.046711153,273.15,5.45
Propylene Carbonate,0.16823705,Ethyl Methyl Carbonate,0.659916515,Dimethyl Carbonate,0,LiTFSI,0.085923218,0.085923218,273.15,6.26
Propylene Carbonate,0.154821409,Ethyl Methyl Carbonate,0.607293129,Dimethyl Carbonate,0,LiTFSI,0.118942731,0.118942731,273.15,5.2
Propylene Carbonate,0.143520353,Ethyl Methyl Carbonate,0.562964289,Dimethyl Carbonate,0,LiTFSI,0.146757679,0.146757679,273.15,3.92
Propylene Carbonate,0.201931929,Ethyl Methyl Carbonate,0.792086017,Dimethyl Carbonate,0,LiTFSI,0.002991027,0.002991027,283.15,0.52
Propylene Carbonate,0.184168689,Ethyl Methyl Carbonate,0.722409004,Dimethyl Carbonate,0,LiTFSI,0.046711153,0.046711153,283.15,6.26
Propylene Carbonate,0.16823705,Ethyl Methyl Carbonate,0.659916515,Dimethyl Carbonate,0,LiTFSI,0.085923218,0.085923218,283.15,7.35
Propylene Carbonate,0.154821409,Ethyl Methyl Carbonate,0.607293129,Dimethyl Carbonate,0,LiTFSI,0.118942731,0.118942731,283.15,6.24
Propylene Carbonate,0.143520353,Ethyl Methyl Carbonate,0.562964289,Dimethyl Carbonate,0,LiTFSI,0.146757679,0.146757679,283.15,4.83
Propylene Carbonate,0.201931929,Ethyl Methyl Carbonate,0.792086017,Dimethyl Carbonate,0,LiTFSI,0.002991027,0.002991027,293.15,0.59
Propylene Carbonate,0.184168689,Ethyl Methyl Carbonate,0.722409004,Dimethyl Carbonate,0,LiTFSI,0.046711153,0.046711153,293.15,7.12
Propylene Carbonate,0.16823705,Ethyl Methyl Carbonate,0.659916515,Dimethyl Carbonate,0,LiTFSI,0.085923218,0.085923218,293.15,8.5
Propylene Carbonate,0.154821409,Ethyl Methyl Carbonate,0.607293129,Dimethyl Carbonate,0,LiTFSI,0.118942731,0.118942731,293.15,7.38
Propylene Carbonate,0.143520353,Ethyl Methyl Carbonate,0.562964289,Dimethyl Carbonate,0,LiTFSI,0.146757679,0.146757679,293.15,5.84
Propylene Carbonate,0.201931929,Fluoroethylene Carbonate,0,Ethyl Methyl Carbonate,0.792086017,LiPF6,0.002991027,0.002991027,243.15,0.189
Propylene Carbonate,0.184168689,Fluoroethylene Carbonate,0,Ethyl Methyl Carbonate,0.722409004,LiPF6,0.046711153,0.046711153,243.15,2.48
Propylene Carbonate,0.16823705,Fluoroethylene Carbonate,0,Ethyl Methyl Carbonate,0.659916515,LiPF6,0.085923218,0.085923218,243.15,2.84
Propylene Carbonate,0.154821409,Fluoroethylene Carbonate,0,Ethyl Methyl Carbonate,0.607293129,LiPF6,0.118942731,0.118942731,243.15,1.88
Propylene Carbonate,0.143520353,Fluoroethylene Carbonate,0,Ethyl Methyl Carbonate,0.562964289,LiPF6,0.146757679,0.146757679,243.15,0.855
Propylene Carbonate,0.201931929,Fluoroethylene Carbonate,0,Ethyl Methyl Carbonate,0.792086017,LiPF6,0.002991027,0.002991027,253.15,0.23
Propylene Carbonate,0.184168689,Fluoroethylene Carbonate,0,Ethyl Methyl Carbonate,0.722409004,LiPF6,0.046711153,0.046711153,253.15,3.03
Propylene Carbonate,0.16823705,Fluoroethylene Carbonate,0,Ethyl Methyl Carbonate,0.659916515,LiPF6,0.085923218,0.085923218,253.15,3.62
Propylene Carbonate,0.154821409,Fluoroethylene Carbonate,0,Ethyl Methyl Carbonate,0.607293129,LiPF6,0.118942731,0.118942731,253.15,2.65
Propylene Carbonate,0.143520353,Fluoroethylene Carbonate,0,Ethyl Methyl Carbonate,0.562964289,LiPF6,0.146757679,0.146757679,253.15,1.38
Propylene Carbonate,0.201931929,Fluoroethylene Carbonate,0,Ethyl Methyl Carbonate,0.792086017,LiPF6,0.002991027,0.002991027,263.15,0.274
Propylene Carbonate,0.184168689,Fluoroethylene Carbonate,0,Ethyl Methyl Carbonate,0.722409004,LiPF6,0.046711153,0.046711153,263.15,3.61
Propylene Carbonate,0.16823705,Fluoroethylene Carbonate,0,Ethyl Methyl Carbonate,0.659916515,LiPF6,0.085923218,0.085923218,263.15,4.45
Propylene Carbonate,0.154821409,Fluoroethylene Carbonate,0,Ethyl Methyl Carbonate,0.607293129,LiPF6,0.118942731,0.118942731,263.15,3.52
Propylene Carbonate,0.143520353,Fluoroethylene Carbonate,0,Ethyl Methyl Carbonate,0.562964289,LiPF6,0.146757679,0.146757679,263.15,2.04
Propylene Carbonate,0.201931929,Fluoroethylene Carbonate,0,Ethyl Methyl Carbonate,0.792086017,LiPF6,0.002991027,0.002991027,273.15,0.319
Propylene Carbonate,0.184168689,Fluoroethylene Carbonate,0,Ethyl Methyl Carbonate,0.722409004,LiPF6,0.046711153,0.046711153,273.15,4.21
Propylene Carbonate,0.16823705,Fluoroethylene Carbonate,0,Ethyl Methyl Carbonate,0.659916515,LiPF6,0.085923218,0.085923218,273.15,5.34
Propylene Carbonate,0.154821409,Fluoroethylene Carbonate,0,Ethyl Methyl Carbonate,0.607293129,LiPF6,0.118942731,0.118942731,273.15,4.49
Propylene Carbonate,0.143520353,Fluoroethylene Carbonate,0,Ethyl Methyl Carbonate,0.562964289,LiPF6,0.146757679,0.146757679,273.15,2.84
Propylene Carbonate,0.201931929,Fluoroethylene Carbonate,0,Ethyl Methyl Carbonate,0.792086017,LiPF6,0.002991027,0.002991027,283.15,0.367
Propylene Carbonate,0.184168689,Fluoroethylene Carbonate,0,Ethyl Methyl Carbonate,0.722409004,LiPF6,0.046711153,0.046711153,283.15,4.83
Propylene Carbonate,0.16823705,Fluoroethylene Carbonate,0,Ethyl Methyl Carbonate,0.659916515,LiPF6,0.085923218,0.085923218,283.15,6.29
Propylene Carbonate,0.154821409,Fluoroethylene Carbonate,0,Ethyl Methyl Carbonate,0.607293129,LiPF6,0.118942731,0.118942731,283.15,5.57
Propylene Carbonate,0.143520353,Fluoroethylene Carbonate,0,Ethyl Methyl Carbonate,0.562964289,LiPF6,0.146757679,0.146757679,283.15,3.78
Propylene Carbonate,0.201931929,Fluoroethylene Carbonate,0,Ethyl Methyl Carbonate,0.792086017,LiPF6,0.002991027,0.002991027,293.15,0.418
Propylene Carbonate,0.184168689,Fluoroethylene Carbonate,0,Ethyl Methyl Carbonate,0.722409004,LiPF6,0.046711153,0.046711153,293.15,5.49
Propylene Carbonate,0.16823705,Fluoroethylene Carbonate,0,Ethyl Methyl Carbonate,0.659916515,LiPF6,0.085923218,0.085923218,293.15,7.3
Propylene Carbonate,0.154821409,Fluoroethylene Carbonate,0,Ethyl Methyl Carbonate,0.607293129,LiPF6,0.118942731,0.118942731,293.15,6.76
Propylene Carbonate,0.143520353,Fluoroethylene Carbonate,0,Ethyl Methyl Carbonate,0.562964289,LiPF6,0.146757679,0.146757679,293.15,4.85
Fluoroethylene Carbonate,0,Ethyl Methyl Carbonate,0.359145994,Ethylene Carbonate,0.63686199,LiTFSI,0.001996008,0.001996008,243.15,0.213
Fluoroethylene Carbonate,0,Ethyl Methyl Carbonate,0.32953025,Ethylene Carbonate,0.584345348,LiTFSI,0.043062201,0.043062201,243.15,2.01
Fluoroethylene Carbonate,0,Ethyl Methyl Carbonate,0.303476158,Ethylene Carbonate,0.538144468,LiTFSI,0.079189687,0.079189687,243.15,1.65
Fluoroethylene Carbonate,0,Ethyl Methyl Carbonate,0.281597013,Ethylene Carbonate,0.499346887,LiTFSI,0.10952805,0.10952805,243.15,0.913
Fluoroethylene Carbonate,0,Ethyl Methyl Carbonate,0.262187353,Ethylene Carbonate,0.464928364,LiTFSI,0.136442142,0.136442142,243.15,0.458
Fluoroethylene Carbonate,0,Ethyl Methyl Carbonate,0.359145994,Ethylene Carbonate,0.63686199,LiTFSI,0.001996008,0.001996008,253.15,0.286
Fluoroethylene Carbonate,0,Ethyl Methyl Carbonate,0.32953025,Ethylene Carbonate,0.584345348,LiTFSI,0.043062201,0.043062201,253.15,2.84
Fluoroethylene Carbonate,0,Ethyl Methyl Carbonate,0.303476158,Ethylene Carbonate,0.538144468,LiTFSI,0.079189687,0.079189687,253.15,2.51
Fluoroethylene Carbonate,0,Ethyl Methyl Carbonate,0.281597013,Ethylene Carbonate,0.499346887,LiTFSI,0.10952805,0.10952805,253.15,1.55
Fluoroethylene Carbonate,0,Ethyl Methyl Carbonate,0.262187353,Ethylene Carbonate,0.464928364,LiTFSI,0.136442142,0.136442142,253.15,0.874
Fluoroethylene Carbonate,0,Ethyl Methyl Carbonate,0.359145994,Ethylene Carbonate,0.63686199,LiTFSI,0.001996008,0.001996008,263.15,0.372
Fluoroethylene Carbonate,0,Ethyl Methyl Carbonate,0.32953025,Ethylene Carbonate,0.584345348,LiTFSI,0.043062201,0.043062201,263.15,3.82
Fluoroethylene Carbonate,0,Ethyl Methyl Carbonate,0.303476158,Ethylene Carbonate,0.538144468,LiTFSI,0.079189687,0.079189687,263.15,3.57
Fluoroethylene Carbonate,0,Ethyl Methyl Carbonate,0.281597013,Ethylene Carbonate,0.499346887,LiTFSI,0.10952805,0.10952805,263.15,2.38
Fluoroethylene Carbonate,0,Ethyl Methyl Carbonate,0.262187353,Ethylene Carbonate,0.464928364,LiTFSI,0.136442142,0.136442142,263.15,1.45
Fluoroethylene Carbonate,0,Ethyl Methyl Carbonate,0.359145994,Ethylene Carbonate,0.63686199,LiTFSI,0.001996008,0.001996008,273.15,0.469
Fluoroethylene Carbonate,0,Ethyl Methyl Carbonate,0.32953025,Ethylene Carbonate,0.584345348,LiTFSI,0.043062201,0.043062201,273.15,4.95
Fluoroethylene Carbonate,0,Ethyl Methyl Carbonate,0.303476158,Ethylene Carbonate,0.538144468,LiTFSI,0.079189687,0.079189687,273.15,4.81
Fluoroethylene Carbonate,0,Ethyl Methyl Carbonate,0.281597013,Ethylene Carbonate,0.499346887,LiTFSI,0.10952805,0.10952805,273.15,3.39
Fluoroethylene Carbonate,0,Ethyl Methyl Carbonate,0.262187353,Ethylene Carbonate,0.464928364,LiTFSI,0.136442142,0.136442142,273.15,2.18
Fluoroethylene Carbonate,0,Ethyl Methyl Carbonate,0.359145994,Ethylene Carbonate,0.63686199,LiTFSI,0.001996008,0.001996008,283.15,0.575
Fluoroethylene Carbonate,0,Ethyl Methyl Carbonate,0.32953025,Ethylene Carbonate,0.584345348,LiTFSI,0.043062201,0.043062201,283.15,6.21
Fluoroethylene Carbonate,0,Ethyl Methyl Carbonate,0.303476158,Ethylene Carbonate,0.538144468,LiTFSI,0.079189687,0.079189687,283.15,6.23
Fluoroethylene Carbonate,0,Ethyl Methyl Carbonate,0.281597013,Ethylene Carbonate,0.499346887,LiTFSI,0.10952805,0.10952805,283.15,4.57
Fluoroethylene Carbonate,0,Ethyl Methyl Carbonate,0.262187353,Ethylene Carbonate,0.464928364,LiTFSI,0.136442142,0.136442142,283.15,3.06
Fluoroethylene Carbonate,0,Ethyl Methyl Carbonate,0.359145994,Ethylene Carbonate,0.63686199,LiTFSI,0.001996008,0.001996008,293.15,0.689
Fluoroethylene Carbonate,0,Ethyl Methyl Carbonate,0.32953025,Ethylene Carbonate,0.584345348,LiTFSI,0.043062201,0.043062201,293.15,7.58
Fluoroethylene Carbonate,0,Ethyl Methyl Carbonate,0.303476158,Ethylene Carbonate,0.538144468,LiTFSI,0.079189687,0.079189687,293.15,7.81
Fluoroethylene Carbonate,0,Ethyl Methyl Carbonate,0.281597013,Ethylene Carbonate,0.499346887,LiTFSI,0.10952805,0.10952805,293.15,5.91
Fluoroethylene Carbonate,0,Ethyl Methyl Carbonate,0.262187353,Ethylene Carbonate,0.464928364,LiTFSI,0.136442142,0.136442142,293.15,4.09
Propylene Carbonate,0.561809544,Fluoroethylene Carbonate,0,Ethylene Carbonate,0.43419844,LiPF6,0.001996008,0.001996008,243.15,0.113
Propylene Carbonate,0.514449777,Fluoroethylene Carbonate,0,Ethylene Carbonate,0.397596112,LiPF6,0.043977055,0.043977055,243.15,0.857
Propylene Carbonate,0.472816078,Fluoroethylene Carbonate,0,Ethylene Carbonate,0.365419216,LiPF6,0.080882353,0.080882353,243.15,0.532
Propylene Carbonate,0.437823769,Fluoroethylene Carbonate,0,Ethylene Carbonate,0.338375165,LiPF6,0.111900533,0.111900533,243.15,0.202
Propylene Carbonate,0.407620516,Fluoroethylene Carbonate,0,Ethylene Carbonate,0.31503237,LiPF6,0.138673557,0.138673557,243.15,0.0363
Propylene Carbonate,0.561809544,Fluoroethylene Carbonate,0,Ethylene Carbonate,0.43419844,LiPF6,0.001996008,0.001996008,253.15,0.171
Propylene Carbonate,0.514449777,Fluoroethylene Carbonate,0,Ethylene Carbonate,0.397596112,LiPF6,0.043977055,0.043977055,253.15,1.5
Propylene Carbonate,0.472816078,Fluoroethylene Carbonate,0,Ethylene Carbonate,0.365419216,LiPF6,0.080882353,0.080882353,253.15,1.17
Propylene Carbonate,0.437823769,Fluoroethylene Carbonate,0,Ethylene Carbonate,0.338375165,LiPF6,0.111900533,0.111900533,253.15,0.61
Propylene Carbonate,0.407620516,Fluoroethylene Carbonate,0,Ethylene Carbonate,0.31503237,LiPF6,0.138673557,0.138673557,253.15,0.201
Propylene Carbonate,0.561809544,Fluoroethylene Carbonate,0,Ethylene Carbonate,0.43419844,LiPF6,0.001996008,0.001996008,263.15,0.241
Propylene Carbonate,0.514449777,Fluoroethylene Carbonate,0,Ethylene Carbonate,0.397596112,LiPF6,0.043977055,0.043977055,263.15,2.3
Propylene Carbonate,0.472816078,Fluoroethylene Carbonate,0,Ethylene Carbonate,0.365419216,LiPF6,0.080882353,0.080882353,263.15,2.05
Propylene Carbonate,0.437823769,Fluoroethylene Carbonate,0,Ethylene Carbonate,0.338375165,LiPF6,0.111900533,0.111900533,263.15,1.28
Propylene Carbonate,0.407620516,Fluoroethylene Carbonate,0,Ethylene Carbonate,0.31503237,LiPF6,0.138673557,0.138673557,263.15,0.582
Propylene Carbonate,0.561809544,Fluoroethylene Carbonate,0,Ethylene Carbonate,0.43419844,LiPF6,0.001996008,0.001996008,273.15,0.322
Propylene Carbonate,0.514449777,Fluoroethylene Carbonate,0,Ethylene Carbonate,0.397596112,LiPF6,0.043977055,0.043977055,273.15,3.25
Propylene Carbonate,0.472816078,Fluoroethylene Carbonate,0,Ethylene Carbonate,0.365419216,LiPF6,0.080882353,0.080882353,273.15,3.15
Propylene Carbonate,0.437823769,Fluoroethylene Carbonate,0,Ethylene Carbonate,0.338375165,LiPF6,0.111900533,0.111900533,273.15,2.19
Propylene Carbonate,0.407620516,Fluoroethylene Carbonate,0,Ethylene Carbonate,0.31503237,LiPF6,0.138673557,0.138673557,273.15,1.2
Propylene Carbonate,0.561809544,Fluoroethylene Carbonate,0,Ethylene Carbonate,0.43419844,LiPF6,0.001996008,0.001996008,283.15,0.412
Propylene Carbonate,0.514449777,Fluoroethylene Carbonate,0,Ethylene Carbonate,0.397596112,LiPF6,0.043977055,0.043977055,283.15,4.33
Propylene Carbonate,0.472816078,Fluoroethylene Carbonate,0,Ethylene Carbonate,0.365419216,LiPF6,0.080882353,0.080882353,283.15,4.44
Propylene Carbonate,0.437823769,Fluoroethylene Carbonate,0,Ethylene Carbonate,0.338375165,LiPF6,0.111900533,0.111900533,283.15,3.33
Propylene Carbonate,0.407620516,Fluoroethylene Carbonate,0,Ethylene Carbonate,0.31503237,LiPF6,0.138673557,0.138673557,283.15,2.05
Propylene Carbonate,0.561809544,Fluoroethylene Carbonate,0,Ethylene Carbonate,0.43419844,LiPF6,0.001996008,0.001996008,293.15,0.512
Propylene Carbonate,0.514449777,Fluoroethylene Carbonate,0,Ethylene Carbonate,0.397596112,LiPF6,0.043977055,0.043977055,293.15,5.55
Propylene Carbonate,0.472816078,Fluoroethylene Carbonate,0,Ethylene Carbonate,0.365419216,LiPF6,0.080882353,0.080882353,293.15,5.94
Propylene Carbonate,0.437823769,Fluoroethylene Carbonate,0,Ethylene Carbonate,0.338375165,LiPF6,0.111900533,0.111900533,293.15,4.69
Propylene Carbonate,0.407620516,Fluoroethylene Carbonate,0,Ethylene Carbonate,0.31503237,LiPF6,0.138673557,0.138673557,293.15,3.14
Fluoroethylene Carbonate,0.354901898,Ethylene Carbonate,0.641106086,Dimethyl Carbonate,0,LiTFSI,0.001996008,0.001996008,243.15,0.0919
Fluoroethylene Carbonate,0.325636129,Ethylene Carbonate,0.588239469,Dimethyl Carbonate,0,LiTFSI,0.043062201,0.043062201,243.15,0.745
Fluoroethylene Carbonate,0.299889923,Ethylene Carbonate,0.541730703,Dimethyl Carbonate,0,LiTFSI,0.079189687,0.079189687,243.15,0.479
Fluoroethylene Carbonate,0.277704743,Ethylene Carbonate,0.501654688,Dimethyl Carbonate,0,LiTFSI,0.110320285,0.110320285,243.15,0.221
Fluoroethylene Carbonate,0.258558049,Ethylene Carbonate,0.46706749,Dimethyl Carbonate,0,LiTFSI,0.13718723,0.13718723,243.15,0.0936
Fluoroethylene Carbonate,0.354901898,Ethylene Carbonate,0.641106086,Dimethyl Carbonate,0,LiTFSI,0.001996008,0.001996008,253.15,0.141
Fluoroethylene Carbonate,0.325636129,Ethylene Carbonate,0.588239469,Dimethyl Carbonate,0,LiTFSI,0.043062201,0.043062201,253.15,1.3
Fluoroethylene Carbonate,0.299889923,Ethylene Carbonate,0.541730703,Dimethyl Carbonate,0,LiTFSI,0.079189687,0.079189687,253.15,1
Fluoroethylene Carbonate,0.277704743,Ethylene Carbonate,0.501654688,Dimethyl Carbonate,0,LiTFSI,0.110320285,0.110320285,253.15,0.559
Fluoroethylene Carbonate,0.258558049,Ethylene Carbonate,0.46706749,Dimethyl Carbonate,0,LiTFSI,0.13718723,0.13718723,253.15,0.298
Fluoroethylene Carbonate,0.354901898,Ethylene Carbonate,0.641106086,Dimethyl Carbonate,0,LiTFSI,0.001996008,0.001996008,263.15,0.205
Fluoroethylene Carbonate,0.325636129,Ethylene Carbonate,0.588239469,Dimethyl Carbonate,0,LiTFSI,0.043062201,0.043062201,263.15,2.04
Fluoroethylene Carbonate,0.299889923,Ethylene Carbonate,0.541730703,Dimethyl Carbonate,0,LiTFSI,0.079189687,0.079189687,263.15,1.74
Fluoroethylene Carbonate,0.277704743,Ethylene Carbonate,0.501654688,Dimethyl Carbonate,0,LiTFSI,0.110320285,0.110320285,263.15,1.09
Fluoroethylene Carbonate,0.258558049,Ethylene Carbonate,0.46706749,Dimethyl Carbonate,0,LiTFSI,0.13718723,0.13718723,263.15,0.662
Fluoroethylene Carbonate,0.354901898,Ethylene Carbonate,0.641106086,Dimethyl Carbonate,0,LiTFSI,0.001996008,0.001996008,273.15,0.284
Fluoroethylene Carbonate,0.325636129,Ethylene Carbonate,0.588239469,Dimethyl Carbonate,0,LiTFSI,0.043062201,0.043062201,273.15,2.95
Fluoroethylene Carbonate,0.299889923,Ethylene Carbonate,0.541730703,Dimethyl Carbonate,0,LiTFSI,0.079189687,0.079189687,273.15,2.71
Fluoroethylene Carbonate,0.277704743,Ethylene Carbonate,0.501654688,Dimethyl Carbonate,0,LiTFSI,0.110320285,0.110320285,273.15,1.83
Fluoroethylene Carbonate,0.258558049,Ethylene Carbonate,0.46706749,Dimethyl Carbonate,0,LiTFSI,0.13718723,0.13718723,273.15,1.19
Fluoroethylene Carbonate,0.354901898,Ethylene Carbonate,0.641106086,Dimethyl Carbonate,0,LiTFSI,0.001996008,0.001996008,283.15,0.375
Fluoroethylene Carbonate,0.325636129,Ethylene Carbonate,0.588239469,Dimethyl Carbonate,0,LiTFSI,0.043062201,0.043062201,283.15,4.04
Fluoroethylene Carbonate,0.299889923,Ethylene Carbonate,0.541730703,Dimethyl Carbonate,0,LiTFSI,0.079189687,0.079189687,283.15,3.88
Fluoroethylene Carbonate,0.277704743,Ethylene Carbonate,0.501654688,Dimethyl Carbonate,0,LiTFSI,0.110320285,0.110320285,283.15,2.75
Fluoroethylene Carbonate,0.258558049,Ethylene Carbonate,0.46706749,Dimethyl Carbonate,0,LiTFSI,0.13718723,0.13718723,283.15,1.87
Fluoroethylene Carbonate,0.354901898,Ethylene Carbonate,0.641106086,Dimethyl Carbonate,0,LiTFSI,0.001996008,0.001996008,293.15,0.479
Fluoroethylene Carbonate,0.325636129,Ethylene Carbonate,0.588239469,Dimethyl Carbonate,0,LiTFSI,0.043062201,0.043062201,293.15,5.28
Fluoroethylene Carbonate,0.299889923,Ethylene Carbonate,0.541730703,Dimethyl Carbonate,0,LiTFSI,0.079189687,0.079189687,293.15,5.24
Fluoroethylene Carbonate,0.277704743,Ethylene Carbonate,0.501654688,Dimethyl Carbonate,0,LiTFSI,0.110320285,0.110320285,293.15,3.85
Fluoroethylene Carbonate,0.258558049,Ethylene Carbonate,0.46706749,Dimethyl Carbonate,0,LiTFSI,0.13718723,0.13718723,293.15,2.68
Diethyl Carbonate,0.527525892,Ethylene Carbonate,0.235885659,Dimethyl Carbonate,0.230606395,LiPF6,0.002991027,0.002991027,243.15,0.157
Diethyl Carbonate,0.48015766,Ethylene Carbonate,0.214704733,Dimethyl Carbonate,0.209899512,LiPF6,0.047619048,0.047619048,243.15,1.93
Diethyl Carbonate,0.438615541,Ethylene Carbonate,0.196128981,Dimethyl Carbonate,0.191739496,LiPF6,0.086757991,0.086757991,243.15,1.74
Diethyl Carbonate,0.40445462,Ethylene Carbonate,0.180853767,Dimethyl Carbonate,0.17680615,LiPF6,0.118942731,0.118942731,243.15,0.75
Diethyl Carbonate,0.374159738,Ethylene Carbonate,0.167307269,Dimethyl Carbonate,0.163562831,LiPF6,0.147485081,0.147485081,243.15,0.105
Diethyl Carbonate,0.527525892,Ethylene Carbonate,0.235885659,Dimethyl Carbonate,0.230606395,LiPF6,0.002991027,0.002991027,253.15,0.201
Diethyl Carbonate,0.48015766,Ethylene Carbonate,0.214704733,Dimethyl Carbonate,0.209899512,LiPF6,0.047619048,0.047619048,253.15,2.56
Diethyl Carbonate,0.438615541,Ethylene Carbonate,0.196128981,Dimethyl Carbonate,0.191739496,LiPF6,0.086757991,0.086757991,253.15,2.6
Diethyl Carbonate,0.40445462,Ethylene Carbonate,0.180853767,Dimethyl Carbonate,0.17680615,LiPF6,0.118942731,0.118942731,253.15,1.43
Diethyl Carbonate,0.374159738,Ethylene Carbonate,0.167307269,Dimethyl Carbonate,0.163562831,LiPF6,0.147485081,0.147485081,253.15,0.383
Diethyl Carbonate,0.527525892,Ethylene Carbonate,0.235885659,Dimethyl Carbonate,0.230606395,LiPF6,0.002991027,0.002991027,263.15,0.251
Diethyl Carbonate,0.48015766,Ethylene Carbonate,0.214704733,Dimethyl Carbonate,0.209899512,LiPF6,0.047619048,0.047619048,263.15,3.28
Diethyl Carbonate,0.438615541,Ethylene Carbonate,0.196128981,Dimethyl Carbonate,0.191739496,LiPF6,0.086757991,0.086757991,263.15,3.6
Diethyl Carbonate,0.40445462,Ethylene Carbonate,0.180853767,Dimethyl Carbonate,0.17680615,LiPF6,0.118942731,0.118942731,263.15,2.33
Diethyl Carbonate,0.374159738,Ethylene Carbonate,0.167307269,Dimethyl Carbonate,0.163562831,LiPF6,0.147485081,0.147485081,263.15,0.893
Diethyl Carbonate,0.527525892,Ethylene Carbonate,0.235885659,Dimethyl Carbonate,0.230606395,LiPF6,0.002991027,0.002991027,273.15,0.305
Diethyl Carbonate,0.48015766,Ethylene Carbonate,0.214704733,Dimethyl Carbonate,0.209899512,LiPF6,0.047619048,0.047619048,273.15,4.07
Diethyl Carbonate,0.438615541,Ethylene Carbonate,0.196128981,Dimethyl Carbonate,0.191739496,LiPF6,0.086757991,0.086757991,273.15,4.75
Diethyl Carbonate,0.40445462,Ethylene Carbonate,0.180853767,Dimethyl Carbonate,0.17680615,LiPF6,0.118942731,0.118942731,273.15,3.43
Diethyl Carbonate,0.374159738,Ethylene Carbonate,0.167307269,Dimethyl Carbonate,0.163562831,LiPF6,0.147485081,0.147485081,273.15,1.65
Diethyl Carbonate,0.527525892,Ethylene Carbonate,0.235885659,Dimethyl Carbonate,0.230606395,LiPF6,0.002991027,0.002991027,283.15,0.364
Diethyl Carbonate,0.48015766,Ethylene Carbonate,0.214704733,Dimethyl Carbonate,0.209899512,LiPF6,0.047619048,0.047619048,283.15,4.93
Diethyl Carbonate,0.438615541,Ethylene Carbonate,0.196128981,Dimethyl Carbonate,0.191739496,LiPF6,0.086757991,0.086757991,283.15,6.02
Diethyl Carbonate,0.40445462,Ethylene Carbonate,0.180853767,Dimethyl Carbonate,0.17680615,LiPF6,0.118942731,0.118942731,283.15,4.73
Diethyl Carbonate,0.374159738,Ethylene Carbonate,0.167307269,Dimethyl Carbonate,0.163562831,LiPF6,0.147485081,0.147485081,283.15,2.66
Diethyl Carbonate,0.527525892,Ethylene Carbonate,0.235885659,Dimethyl Carbonate,0.230606395,LiPF6,0.002991027,0.002991027,293.15,0.426
Diethyl Carbonate,0.48015766,Ethylene Carbonate,0.214704733,Dimethyl Carbonate,0.209899512,LiPF6,0.047619048,0.047619048,293.15,5.86
Diethyl Carbonate,0.438615541,Ethylene Carbonate,0.196128981,Dimethyl Carbonate,0.191739496,LiPF6,0.086757991,0.086757991,293.15,7.41
Diethyl Carbonate,0.40445462,Ethylene Carbonate,0.180853767,Dimethyl Carbonate,0.17680615,LiPF6,0.118942731,0.118942731,293.15,6.2
Diethyl Carbonate,0.374159738,Ethylene Carbonate,0.167307269,Dimethyl Carbonate,0.163562831,LiPF6,0.147485081,0.147485081,293.15,3.89
Fluoroethylene Carbonate,0.179438012,Ethyl Methyl Carbonate,0.18279391,Dimethyl Carbonate,0.633776062,LiTFSI,0.001996008,0.001996008,243.15,0.231
Fluoroethylene Carbonate,0.164311636,Ethyl Methyl Carbonate,0.167384637,Dimethyl Carbonate,0.580349617,LiTFSI,0.043977055,0.043977055,243.15,2.93
Fluoroethylene Carbonate,0.151318791,Ethyl Methyl Carbonate,0.154148796,Dimethyl Carbonate,0.534458816,LiTFSI,0.080036799,0.080036799,243.15,3.21
Fluoroethylene Carbonate,0.140122268,Ethyl Methyl Carbonate,0.142742873,Dimethyl Carbonate,0.494912636,LiTFSI,0.111111111,0.111111111,243.15,2.35
Fluoroethylene Carbonate,0.130458664,Ethyl Methyl Carbonate,0.132898537,Dimethyl Carbonate,0.46078073,LiTFSI,0.137931034,0.137931034,243.15,1.52
Fluoroethylene Carbonate,0.179438012,Ethyl Methyl Carbonate,0.18279391,Dimethyl Carbonate,0.633776062,LiTFSI,0.001996008,0.001996008,253.15,0.297
Fluoroethylene Carbonate,0.164311636,Ethyl Methyl Carbonate,0.167384637,Dimethyl Carbonate,0.580349617,LiTFSI,0.043977055,0.043977055,253.15,3.83
Fluoroethylene Carbonate,0.151318791,Ethyl Methyl Carbonate,0.154148796,Dimethyl Carbonate,0.534458816,LiTFSI,0.080036799,0.080036799,253.15,4.36
Fluoroethylene Carbonate,0.140122268,Ethyl Methyl Carbonate,0.142742873,Dimethyl Carbonate,0.494912636,LiTFSI,0.111111111,0.111111111,253.15,3.41
Fluoroethylene Carbonate,0.130458664,Ethyl Methyl Carbonate,0.132898537,Dimethyl Carbonate,0.46078073,LiTFSI,0.137931034,0.137931034,253.15,2.35
Fluoroethylene Carbonate,0.179438012,Ethyl Methyl Carbonate,0.18279391,Dimethyl Carbonate,0.633776062,LiTFSI,0.001996008,0.001996008,263.15,0.371
Fluoroethylene Carbonate,0.164311636,Ethyl Methyl Carbonate,0.167384637,Dimethyl Carbonate,0.580349617,LiTFSI,0.043977055,0.043977055,263.15,4.85
Fluoroethylene Carbonate,0.151318791,Ethyl Methyl Carbonate,0.154148796,Dimethyl Carbonate,0.534458816,LiTFSI,0.080036799,0.080036799,263.15,5.69
Fluoroethylene Carbonate,0.140122268,Ethyl Methyl Carbonate,0.142742873,Dimethyl Carbonate,0.494912636,LiTFSI,0.111111111,0.111111111,263.15,4.65
Fluoroethylene Carbonate,0.130458664,Ethyl Methyl Carbonate,0.132898537,Dimethyl Carbonate,0.46078073,LiTFSI,0.137931034,0.137931034,263.15,3.36
Fluoroethylene Carbonate,0.179438012,Ethyl Methyl Carbonate,0.18279391,Dimethyl Carbonate,0.633776062,LiTFSI,0.001996008,0.001996008,273.15,0.452
Fluoroethylene Carbonate,0.164311636,Ethyl Methyl Carbonate,0.167384637,Dimethyl Carbonate,0.580349617,LiTFSI,0.043977055,0.043977055,273.15,5.97
Fluoroethylene Carbonate,0.151318791,Ethyl Methyl Carbonate,0.154148796,Dimethyl Carbonate,0.534458816,LiTFSI,0.080036799,0.080036799,273.15,7.18
Fluoroethylene Carbonate,0.140122268,Ethyl Methyl Carbonate,0.142742873,Dimethyl Carbonate,0.494912636,LiTFSI,0.111111111,0.111111111,273.15,6.08
Fluoroethylene Carbonate,0.130458664,Ethyl Methyl Carbonate,0.132898537,Dimethyl Carbonate,0.46078073,LiTFSI,0.137931034,0.137931034,273.15,4.54
Fluoroethylene Carbonate,0.179438012,Ethyl Methyl Carbonate,0.18279391,Dimethyl Carbonate,0.633776062,LiTFSI,0.001996008,0.001996008,283.15,0.54
Fluoroethylene Carbonate,0.164311636,Ethyl Methyl Carbonate,0.167384637,Dimethyl Carbonate,0.580349617,LiTFSI,0.043977055,0.043977055,283.15,7.17
Fluoroethylene Carbonate,0.151318791,Ethyl Methyl Carbonate,0.154148796,Dimethyl Carbonate,0.534458816,LiTFSI,0.080036799,0.080036799,283.15,8.81
Fluoroethylene Carbonate,0.140122268,Ethyl Methyl Carbonate,0.142742873,Dimethyl Carbonate,0.494912636,LiTFSI,0.111111111,0.111111111,283.15,7.68
Fluoroethylene Carbonate,0.130458664,Ethyl Methyl Carbonate,0.132898537,Dimethyl Carbonate,0.46078073,LiTFSI,0.137931034,0.137931034,283.15,5.9
Fluoroethylene Carbonate,0.179438012,Ethyl Methyl Carbonate,0.18279391,Dimethyl Carbonate,0.633776062,LiTFSI,0.001996008,0.001996008,293.15,0.634
Fluoroethylene Carbonate,0.164311636,Ethyl Methyl Carbonate,0.167384637,Dimethyl Carbonate,0.580349617,LiTFSI,0.043977055,0.043977055,293.15,8.46
Fluoroethylene Carbonate,0.151318791,Ethyl Methyl Carbonate,0.154148796,Dimethyl Carbonate,0.534458816,LiTFSI,0.080036799,0.080036799,293.15,10.6
Fluoroethylene Carbonate,0.140122268,Ethyl Methyl Carbonate,0.142742873,Dimethyl Carbonate,0.494912636,LiTFSI,0.111111111,0.111111111,293.15,9.45
Fluoroethylene Carbonate,0.130458664,Ethyl Methyl Carbonate,0.132898537,Dimethyl Carbonate,0.46078073,LiTFSI,0.137931034,0.137931034,293.15,7.43
Fluoroethylene Carbonate,0,Ethyl Methyl Carbonate,0.173862408,Ethylene Carbonate,0.822145576,LiTFSI,0.001996008,0.001996008,243.15,0.137
Fluoroethylene Carbonate,0,Ethyl Methyl Carbonate,0.160166062,Ethylene Carbonate,0.757379479,LiTFSI,0.041227229,0.041227229,243.15,1.21
Fluoroethylene Carbonate,0,Ethyl Methyl Carbonate,0.14780317,Ethylene Carbonate,0.698918898,LiTFSI,0.076638966,0.076638966,243.15,0.88
Fluoroethylene Carbonate,0,Ethyl Methyl Carbonate,0.137153697,Ethylene Carbonate,0.648560589,LiTFSI,0.107142857,0.107142857,243.15,0.431
Fluoroethylene Carbonate,0,Ethyl Methyl Carbonate,0.12796978,Ethylene Carbonate,0.605132473,LiTFSI,0.133448873,0.133448873,243.15,0.184
Fluoroethylene Carbonate,0,Ethyl Methyl Carbonate,0.173862408,Ethylene Carbonate,0.822145576,LiTFSI,0.001996008,0.001996008,253.15,0.199
Fluoroethylene Carbonate,0,Ethyl Methyl Carbonate,0.160166062,Ethylene Carbonate,0.757379479,LiTFSI,0.041227229,0.041227229,253.15,1.9
Fluoroethylene Carbonate,0,Ethyl Methyl Carbonate,0.14780317,Ethylene Carbonate,0.698918898,LiTFSI,0.076638966,0.076638966,253.15,1.56
Fluoroethylene Carbonate,0,Ethyl Methyl Carbonate,0.137153697,Ethylene Carbonate,0.648560589,LiTFSI,0.107142857,0.107142857,253.15,0.902
Fluoroethylene Carbonate,0,Ethyl Methyl Carbonate,0.12796978,Ethylene Carbonate,0.605132473,LiTFSI,0.133448873,0.133448873,253.15,0.464
Fluoroethylene Carbonate,0,Ethyl Methyl Carbonate,0.173862408,Ethylene Carbonate,0.822145576,LiTFSI,0.001996008,0.001996008,263.15,0.276
Fluoroethylene Carbonate,0,Ethyl Methyl Carbonate,0.160166062,Ethylene Carbonate,0.757379479,LiTFSI,0.041227229,0.041227229,263.15,2.76
Fluoroethylene Carbonate,0,Ethyl Methyl Carbonate,0.14780317,Ethylene Carbonate,0.698918898,LiTFSI,0.076638966,0.076638966,263.15,2.46
Fluoroethylene Carbonate,0,Ethyl Methyl Carbonate,0.137153697,Ethylene Carbonate,0.648560589,LiTFSI,0.107142857,0.107142857,263.15,1.57
Fluoroethylene Carbonate,0,Ethyl Methyl Carbonate,0.12796978,Ethylene Carbonate,0.605132473,LiTFSI,0.133448873,0.133448873,263.15,0.904
Fluoroethylene Carbonate,0,Ethyl Methyl Carbonate,0.173862408,Ethylene Carbonate,0.822145576,LiTFSI,0.001996008,0.001996008,273.15,0.365
Fluoroethylene Carbonate,0,Ethyl Methyl Carbonate,0.160166062,Ethylene Carbonate,0.757379479,LiTFSI,0.041227229,0.041227229,273.15,3.8
Fluoroethylene Carbonate,0,Ethyl Methyl Carbonate,0.14780317,Ethylene Carbonate,0.698918898,LiTFSI,0.076638966,0.076638966,273.15,3.57
Fluoroethylene Carbonate,0,Ethyl Methyl Carbonate,0.137153697,Ethylene Carbonate,0.648560589,LiTFSI,0.107142857,0.107142857,273.15,2.44
Fluoroethylene Carbonate,0,Ethyl Methyl Carbonate,0.12796978,Ethylene Carbonate,0.605132473,LiTFSI,0.133448873,0.133448873,273.15,1.51
Fluoroethylene Carbonate,0,Ethyl Methyl Carbonate,0.173862408,Ethylene Carbonate,0.822145576,LiTFSI,0.001996008,0.001996008,283.15,0.467
Fluoroethylene Carbonate,0,Ethyl Methyl Carbonate,0.160166062,Ethylene Carbonate,0.757379479,LiTFSI,0.041227229,0.041227229,283.15,4.98
Fluoroethylene Carbonate,0,Ethyl Methyl Carbonate,0.14780317,Ethylene Carbonate,0.698918898,LiTFSI,0.076638966,0.076638966,283.15,4.87
Fluoroethylene Carbonate,0,Ethyl Methyl Carbonate,0.137153697,Ethylene Carbonate,0.648560589,LiTFSI,0.107142857,0.107142857,283.15,3.5
