Repository: BattModels/DiffMix-NatCommData

# DiffMix-NatCommData

This is the official data repository for "Differentiable Modeling and Optimization of Non-aqueous Li-based Battery Electrolyte Solutions Using Geometric Deep Learning" published in Nature Communications.

# Citation

Coming soon.

File: training_data/published_AEM_data.csv (part 27 of 82)
sub1_name,x1 (mole fraction),sub2_name,x2 (mole fraction),sub3_name,x3 (mole fraction),salt,x4 (mole fraction),x5 (mole fraction),temperature (K),ionic conductivity (mS/cm)
Fluoroethylene Carbonate,0,Ethyl Methyl Carbonate,0.12796978,Ethylene Carbonate,0.605132473,LiTFSI,0.133448873,0.133448873,283.15,2.29
Fluoroethylene Carbonate,0,Ethyl Methyl Carbonate,0.173862408,Ethylene Carbonate,0.822145576,LiTFSI,0.001996008,0.001996008,293.15,0.579
Fluoroethylene Carbonate,0,Ethyl Methyl Carbonate,0.160166062,Ethylene Carbonate,0.757379479,LiTFSI,0.041227229,0.041227229,293.15,6.31
Fluoroethylene Carbonate,0,Ethyl Methyl Carbonate,0.14780317,Ethylene Carbonate,0.698918898,LiTFSI,0.076638966,0.076638966,293.15,6.35
Fluoroethylene Carbonate,0,Ethyl Methyl Carbonate,0.137153697,Ethylene Carbonate,0.648560589,LiTFSI,0.107142857,0.107142857,293.15,4.72
Fluoroethylene Carbonate,0,Ethyl Methyl Carbonate,0.12796978,Ethylene Carbonate,0.605132473,LiTFSI,0.133448873,0.133448873,293.15,3.22
Diethyl Carbonate,0.530342559,Fluoroethylene Carbonate,0,Dimethyl Carbonate,0.463675387,LiTFSI,0.002991027,0.002991027,243.15,0.117
Diethyl Carbonate,0.48272141,Fluoroethylene Carbonate,0,Dimethyl Carbonate,0.422040495,LiTFSI,0.047619048,0.047619048,243.15,1.96
Diethyl Carbonate,0.440957481,Fluoroethylene Carbonate,0,Dimethyl Carbonate,0.385526537,LiTFSI,0.086757991,0.086757991,243.15,3.43
Diethyl Carbonate,0.405786567,Fluoroethylene Carbonate,0,Dimethyl Carbonate,0.354776813,LiTFSI,0.11971831,0.11971831,243.15,3.55
Diethyl Carbonate,0.375382658,Fluoroethylene Carbonate,0,Dimethyl Carbonate,0.328194855,LiTFSI,0.148211244,0.148211244,243.15,2.92
Diethyl Carbonate,0.530342559,Fluoroethylene Carbonate,0,Dimethyl Carbonate,0.463675387,LiTFSI,0.002991027,0.002991027,253.15,0.137
Diethyl Carbonate,0.48272141,Fluoroethylene Carbonate,0,Dimethyl Carbonate,0.422040495,LiTFSI,0.047619048,0.047619048,253.15,2.32
Diethyl Carbonate,0.440957481,Fluoroethylene Carbonate,0,Dimethyl Carbonate,0.385526537,LiTFSI,0.086757991,0.086757991,253.15,4.11
Diethyl Carbonate,0.405786567,Fluoroethylene Carbonate,0,Dimethyl Carbonate,0.354776813,LiTFSI,0.11971831,0.11971831,253.15,4.36
Diethyl Carbonate,0.375382658,Fluoroethylene Carbonate,0,Dimethyl Carbonate,0.328194855,LiTFSI,0.148211244,0.148211244,253.15,3.69
Diethyl Carbonate,0.530342559,Fluoroethylene Carbonate,0,Dimethyl Carbonate,0.463675387,LiTFSI,0.002991027,0.002991027,263.15,0.16
Diethyl Carbonate,0.48272141,Fluoroethylene Carbonate,0,Dimethyl Carbonate,0.422040495,LiTFSI,0.047619048,0.047619048,263.15,2.74
Diethyl Carbonate,0.440957481,Fluoroethylene Carbonate,0,Dimethyl Carbonate,0.385526537,LiTFSI,0.086757991,0.086757991,263.15,4.88
Diethyl Carbonate,0.405786567,Fluoroethylene Carbonate,0,Dimethyl Carbonate,0.354776813,LiTFSI,0.11971831,0.11971831,263.15,5.25
Diethyl Carbonate,0.375382658,Fluoroethylene Carbonate,0,Dimethyl Carbonate,0.328194855,LiTFSI,0.148211244,0.148211244,263.15,4.57
Diethyl Carbonate,0.530342559,Fluoroethylene Carbonate,0,Dimethyl Carbonate,0.463675387,LiTFSI,0.002991027,0.002991027,273.15,0.184
Diethyl Carbonate,0.48272141,Fluoroethylene Carbonate,0,Dimethyl Carbonate,0.422040495,LiTFSI,0.047619048,0.047619048,273.15,3.18
Diethyl Carbonate,0.440957481,Fluoroethylene Carbonate,0,Dimethyl Carbonate,0.385526537,LiTFSI,0.086757991,0.086757991,273.15,5.74
Diethyl Carbonate,0.405786567,Fluoroethylene Carbonate,0,Dimethyl Carbonate,0.354776813,LiTFSI,0.11971831,0.11971831,273.15,6.32
Diethyl Carbonate,0.375382658,Fluoroethylene Carbonate,0,Dimethyl Carbonate,0.328194855,LiTFSI,0.148211244,0.148211244,273.15,5.76
Diethyl Carbonate,0.530342559,Fluoroethylene Carbonate,0,Dimethyl Carbonate,0.463675387,LiTFSI,0.002991027,0.002991027,283.15,0.211
Diethyl Carbonate,0.48272141,Fluoroethylene Carbonate,0,Dimethyl Carbonate,0.422040495,LiTFSI,0.047619048,0.047619048,283.15,3.71
Diethyl Carbonate,0.440957481,Fluoroethylene Carbonate,0,Dimethyl Carbonate,0.385526537,LiTFSI,0.086757991,0.086757991,283.15,6.69
Diethyl Carbonate,0.405786567,Fluoroethylene Carbonate,0,Dimethyl Carbonate,0.354776813,LiTFSI,0.11971831,0.11971831,283.15,7.5
Diethyl Carbonate,0.375382658,Fluoroethylene Carbonate,0,Dimethyl Carbonate,0.328194855,LiTFSI,0.148211244,0.148211244,283.15,6.98
Diethyl Carbonate,0.530342559,Fluoroethylene Carbonate,0,Dimethyl Carbonate,0.463675387,LiTFSI,0.002991027,0.002991027,293.15,0.24
Diethyl Carbonate,0.48272141,Fluoroethylene Carbonate,0,Dimethyl Carbonate,0.422040495,LiTFSI,0.047619048,0.047619048,293.15,4.31
Diethyl Carbonate,0.440957481,Fluoroethylene Carbonate,0,Dimethyl Carbonate,0.385526537,LiTFSI,0.086757991,0.086757991,293.15,7.76
Diethyl Carbonate,0.405786567,Fluoroethylene Carbonate,0,Dimethyl Carbonate,0.354776813,LiTFSI,0.11971831,0.11971831,293.15,8.85
Diethyl Carbonate,0.375382658,Fluoroethylene Carbonate,0,Dimethyl Carbonate,0.328194855,LiTFSI,0.148211244,0.148211244,293.15,8.31
Diethyl Carbonate,0,Ethyl Methyl Carbonate,0.994017946,Dimethyl Carbonate,0,LiTFSI,0.002991027,0.002991027,243.15,0.0576
Diethyl Carbonate,0,Ethyl Methyl Carbonate,0.906577693,Dimethyl Carbonate,0,LiTFSI,0.046711153,0.046711153,243.15,1.09
Diethyl Carbonate,0,Ethyl Methyl Carbonate,0.828153565,Dimethyl Carbonate,0,LiTFSI,0.085923218,0.085923218,243.15,2.04
Diethyl Carbonate,0,Ethyl Methyl Carbonate,0.762114537,Dimethyl Carbonate,0,LiTFSI,0.118942731,0.118942731,243.15,2.35
Diethyl Carbonate,0,Ethyl Methyl Carbonate,0.706484642,Dimethyl Carbonate,0,LiTFSI,0.146757679,0.146757679,243.15,1.98
Diethyl Carbonate,0,Ethyl Methyl Carbonate,0.994017946,Dimethyl Carbonate,0,LiTFSI,0.002991027,0.002991027,253.15,0.0724
Diethyl Carbonate,0,Ethyl Methyl Carbonate,0.906577693,Dimethyl Carbonate,0,LiTFSI,0.046711153,0.046711153,253.15,1.33
Diethyl Carbonate,0,Ethyl Methyl Carbonate,0.828153565,Dimethyl Carbonate,0,LiTFSI,0.085923218,0.085923218,253.15,2.52
Diethyl Carbonate,0,Ethyl Methyl Carbonate,0.762114537,Dimethyl Carbonate,0,LiTFSI,0.118942731,0.118942731,253.15,2.97
Diethyl Carbonate,0,Ethyl Methyl Carbonate,0.706484642,Dimethyl Carbonate,0,LiTFSI,0.146757679,0.146757679,253.15,2.55
Diethyl Carbonate,0,Ethyl Methyl Carbonate,0.994017946,Dimethyl Carbonate,0,LiTFSI,0.002991027,0.002991027,263.15,0.0891
Diethyl Carbonate,0,Ethyl Methyl Carbonate,0.906577693,Dimethyl Carbonate,0,LiTFSI,0.046711153,0.046711153,263.15,1.6
Diethyl Carbonate,0,Ethyl Methyl Carbonate,0.828153565,Dimethyl Carbonate,0,LiTFSI,0.085923218,0.085923218,263.15,3.08
Diethyl Carbonate,0,Ethyl Methyl Carbonate,0.762114537,Dimethyl Carbonate,0,LiTFSI,0.118942731,0.118942731,263.15,3.68
Diethyl Carbonate,0,Ethyl Methyl Carbonate,0.706484642,Dimethyl Carbonate,0,LiTFSI,0.146757679,0.146757679,263.15,3.23
Diethyl Carbonate,0,Ethyl Methyl Carbonate,0.994017946,Dimethyl Carbonate,0,LiTFSI,0.002991027,0.002991027,273.15,0.108
Diethyl Carbonate,0,Ethyl Methyl Carbonate,0.906577693,Dimethyl Carbonate,0,LiTFSI,0.046711153,0.046711153,273.15,1.92
Diethyl Carbonate,0,Ethyl Methyl Carbonate,0.828153565,Dimethyl Carbonate,0,LiTFSI,0.085923218,0.085923218,273.15,3.71
Diethyl Carbonate,0,Ethyl Methyl Carbonate,0.762114537,Dimethyl Carbonate,0,LiTFSI,0.118942731,0.118942731,273.15,4.5
Diethyl Carbonate,0,Ethyl Methyl Carbonate,0.706484642,Dimethyl Carbonate,0,LiTFSI,0.146757679,0.146757679,273.15,4.03
Diethyl Carbonate,0,Ethyl Methyl Carbonate,0.994017946,Dimethyl Carbonate,0,LiTFSI,0.002991027,0.002991027,283.15,0.128
Diethyl Carbonate,0,Ethyl Methyl Carbonate,0.906577693,Dimethyl Carbonate,0,LiTFSI,0.046711153,0.046711153,283.15,2.29
Diethyl Carbonate,0,Ethyl Methyl Carbonate,0.828153565,Dimethyl Carbonate,0,LiTFSI,0.085923218,0.085923218,283.15,4.42
Diethyl Carbonate,0,Ethyl Methyl Carbonate,0.762114537,Dimethyl Carbonate,0,LiTFSI,0.118942731,0.118942731,283.15,5.43
Diethyl Carbonate,0,Ethyl Methyl Carbonate,0.706484642,Dimethyl Carbonate,0,LiTFSI,0.146757679,0.146757679,283.15,4.94
Diethyl Carbonate,0,Ethyl Methyl Carbonate,0.994017946,Dimethyl Carbonate,0,LiTFSI,0.002991027,0.002991027,293.15,0.15
Diethyl Carbonate,0,Ethyl Methyl Carbonate,0.906577693,Dimethyl Carbonate,0,LiTFSI,0.046711153,0.046711153,293.15,2.7
Diethyl Carbonate,0,Ethyl Methyl Carbonate,0.828153565,Dimethyl Carbonate,0,LiTFSI,0.085923218,0.085923218,293.15,5.23
Diethyl Carbonate,0,Ethyl Methyl Carbonate,0.762114537,Dimethyl Carbonate,0,LiTFSI,0.118942731,0.118942731,293.15,6.48
Diethyl Carbonate,0,Ethyl Methyl Carbonate,0.706484642,Dimethyl Carbonate,0,LiTFSI,0.146757679,0.146757679,293.15,6.01
Fluoroethylene Carbonate,0.184717014,Ethyl Methyl Carbonate,0.376343284,Dimethyl Carbonate,0.434947685,LiPF6,0.001996008,0.001996008,243.15,0.176
Fluoroethylene Carbonate,0.168806941,Ethyl Methyl Carbonate,0.343928028,Dimethyl Carbonate,0.397484706,LiPF6,0.044890162,0.044890162,243.15,2.52
Fluoroethylene Carbonate,0.154831377,Ethyl Methyl Carbonate,0.31545415,Dimethyl Carbonate,0.364576859,LiPF6,0.082568807,0.082568807,243.15,3.05
Fluoroethylene Carbonate,0.143076495,Ethyl Methyl Carbonate,0.291504702,Dimethyl Carbonate,0.336897988,LiPF6,0.114260407,0.114260407,243.15,2.06
Fluoroethylene Carbonate,0.1331979,Ethyl Methyl Carbonate,0.271378007,Dimethyl Carbonate,0.313637152,LiPF6,0.140893471,0.140893471,243.15,1.06
Fluoroethylene Carbonate,0.184717014,Ethyl Methyl Carbonate,0.376343284,Dimethyl Carbonate,0.434947685,LiPF6,0.001996008,0.001996008,253.15,0.218
Fluoroethylene Carbonate,0.168806941,Ethyl Methyl Carbonate,0.343928028,Dimethyl Carbonate,0.397484706,LiPF6,0.044890162,0.044890162,253.15,3.16
Fluoroethylene Carbonate,0.154831377,Ethyl Methyl Carbonate,0.31545415,Dimethyl Carbonate,0.364576859,LiPF6,0.082568807,0.082568807,253.15,4.03
Fluoroethylene Carbonate,0.143076495,Ethyl Methyl Carbonate,0.291504702,Dimethyl Carbonate,0.336897988,LiPF6,0.114260407,0.114260407,253.15,3.06
Fluoroethylene Carbonate,0.1331979,Ethyl Methyl Carbonate,0.271378007,Dimethyl Carbonate,0.313637152,LiPF6,0.140893471,0.140893471,253.15,1.8
Fluoroethylene Carbonate,0.184717014,Ethyl Methyl Carbonate,0.376343284,Dimethyl Carbonate,0.434947685,LiPF6,0.001996008,0.001996008,263.15,0.265
Fluoroethylene Carbonate,0.168806941,Ethyl Methyl Carbonate,0.343928028,Dimethyl Carbonate,0.397484706,LiPF6,0.044890162,0.044890162,263.15,3.88
Fluoroethylene Carbonate,0.154831377,Ethyl Methyl Carbonate,0.31545415,Dimethyl Carbonate,0.364576859,LiPF6,0.082568807,0.082568807,263.15,5.14
Fluoroethylene Carbonate,0.143076495,Ethyl Methyl Carbonate,0.291504702,Dimethyl Carbonate,0.336897988,LiPF6,0.114260407,0.114260407,263.15,4.24
Fluoroethylene Carbonate,0.1331979,Ethyl Methyl Carbonate,0.271378007,Dimethyl Carbonate,0.313637152,LiPF6,0.140893471,0.140893471,263.15,2.77
Fluoroethylene Carbonate,0.184717014,Ethyl Methyl Carbonate,0.376343284,Dimethyl Carbonate,0.434947685,LiPF6,0.001996008,0.001996008,273.15,0.316
Fluoroethylene Carbonate,0.168806941,Ethyl Methyl Carbonate,0.343928028,Dimethyl Carbonate,0.397484706,LiPF6,0.044890162,0.044890162,273.15,4.67
Fluoroethylene Carbonate,0.154831377,Ethyl Methyl Carbonate,0.31545415,Dimethyl Carbonate,0.364576859,LiPF6,0.082568807,0.082568807,273.15,6.35
Fluoroethylene Carbonate,0.143076495,Ethyl Methyl Carbonate,0.291504702,Dimethyl Carbonate,0.336897988,LiPF6,0.114260407,0.114260407,273.15,5.6
Fluoroethylene Carbonate,0.1331979,Ethyl Methyl Carbonate,0.271378007,Dimethyl Carbonate,0.313637152,LiPF6,0.140893471,0.140893471,273.15,3.95
Fluoroethylene Carbonate,0.184717014,Ethyl Methyl Carbonate,0.376343284,Dimethyl Carbonate,0.434947685,LiPF6,0.001996008,0.001996008,283.15,0.371
Fluoroethylene Carbonate,0.168806941,Ethyl Methyl Carbonate,0.343928028,Dimethyl Carbonate,0.397484706,LiPF6,0.044890162,0.044890162,283.15,5.51
Fluoroethylene Carbonate,0.154831377,Ethyl Methyl Carbonate,0.31545415,Dimethyl Carbonate,0.364576859,LiPF6,0.082568807,0.082568807,283.15,7.68
Fluoroethylene Carbonate,0.143076495,Ethyl Methyl Carbonate,0.291504702,Dimethyl Carbonate,0.336897988,LiPF6,0.114260407,0.114260407,283.15,7.12
Fluoroethylene Carbonate,0.1331979,Ethyl Methyl Carbonate,0.271378007,Dimethyl Carbonate,0.313637152,LiPF6,0.140893471,0.140893471,283.15,5.34
Fluoroethylene Carbonate,0.184717014,Ethyl Methyl Carbonate,0.376343284,Dimethyl Carbonate,0.434947685,LiPF6,0.001996008,0.001996008,293.15,0.429
Fluoroethylene Carbonate,0.168806941,Ethyl Methyl Carbonate,0.343928028,Dimethyl Carbonate,0.397484706,LiPF6,0.044890162,0.044890162,293.15,6.4
Fluoroethylene Carbonate,0.154831377,Ethyl Methyl Carbonate,0.31545415,Dimethyl Carbonate,0.364576859,LiPF6,0.082568807,0.082568807,293.15,9.09
Fluoroethylene Carbonate,0.143076495,Ethyl Methyl Carbonate,0.291504702,Dimethyl Carbonate,0.336897988,LiPF6,0.114260407,0.114260407,293.15,8.8
Fluoroethylene Carbonate,0.1331979,Ethyl Methyl Carbonate,0.271378007,Dimethyl Carbonate,0.313637152,LiPF6,0.140893471,0.140893471,293.15,6.95
Diethyl Carbonate,0,Ethyl Methyl Carbonate,0.771196132,Dimethyl Carbonate,0.222821814,LiPF6,0.002991027,0.002991027,243.15,0.0546
Diethyl Carbonate,0,Ethyl Methyl Carbonate,0.704768173,Dimethyl Carbonate,0.203628774,LiPF6,0.045801527,0.045801527,243.15,0.683
Diethyl Carbonate,0,Ethyl Methyl Carbonate,0.64511008,Dimethyl Carbonate,0.186391752,LiPF6,0.084249084,0.084249084,243.15,1.45
Diethyl Carbonate,0,Ethyl Methyl Carbonate,0.594899927,Dimethyl Carbonate,0.171884525,LiPF6,0.116607774,0.116607774,243.15,1.66
Diethyl Carbonate,0,Ethyl Methyl Carbonate,0.552651179,Dimethyl Carbonate,0.159677588,LiPF6,0.143835616,0.143835616,243.15,1.03
Diethyl Carbonate,0,Ethyl Methyl Carbonate,0.771196132,Dimethyl Carbonate,0.222821814,LiPF6,0.002991027,0.002991027,253.15,0.0658
Diethyl Carbonate,0,Ethyl Methyl Carbonate,0.704768173,Dimethyl Carbonate,0.203628774,LiPF6,0.045801527,0.045801527,253.15,0.851
Diethyl Carbonate,0,Ethyl Methyl Carbonate,0.64511008,Dimethyl Carbonate,0.186391752,LiPF6,0.084249084,0.084249084,253.15,1.85
Diethyl Carbonate,0,Ethyl Methyl Carbonate,0.594899927,Dimethyl Carbonate,0.171884525,LiPF6,0.116607774,0.116607774,253.15,2.26
Diethyl Carbonate,0,Ethyl Methyl Carbonate,0.552651179,Dimethyl Carbonate,0.159677588,LiPF6,0.143835616,0.143835616,253.15,1.56
Diethyl Carbonate,0,Ethyl Methyl Carbonate,0.771196132,Dimethyl Carbonate,0.222821814,LiPF6,0.002991027,0.002991027,263.15,0.0783
Diethyl Carbonate,0,Ethyl Methyl Carbonate,0.704768173,Dimethyl Carbonate,0.203628774,LiPF6,0.045801527,0.045801527,263.15,1.05
Diethyl Carbonate,0,Ethyl Methyl Carbonate,0.64511008,Dimethyl Carbonate,0.186391752,LiPF6,0.084249084,0.084249084,263.15,2.32
Diethyl Carbonate,0,Ethyl Methyl Carbonate,0.594899927,Dimethyl Carbonate,0.171884525,LiPF6,0.116607774,0.116607774,263.15,2.98
Diethyl Carbonate,0,Ethyl Methyl Carbonate,0.552651179,Dimethyl Carbonate,0.159677588,LiPF6,0.143835616,0.143835616,263.15,2.25
Diethyl Carbonate,0,Ethyl Methyl Carbonate,0.771196132,Dimethyl Carbonate,0.222821814,LiPF6,0.002991027,0.002991027,273.15,0.092
Diethyl Carbonate,0,Ethyl Methyl Carbonate,0.704768173,Dimethyl Carbonate,0.203628774,LiPF6,0.045801527,0.045801527,273.15,1.29
Diethyl Carbonate,0,Ethyl Methyl Carbonate,0.64511008,Dimethyl Carbonate,0.186391752,LiPF6,0.084249084,0.084249084,273.15,2.86
Diethyl Carbonate,0,Ethyl Methyl Carbonate,0.594899927,Dimethyl Carbonate,0.171884525,LiPF6,0.116607774,0.116607774,273.15,3.8
Diethyl Carbonate,0,Ethyl Methyl Carbonate,0.552651179,Dimethyl Carbonate,0.159677588,LiPF6,0.143835616,0.143835616,273.15,3.12
Diethyl Carbonate,0,Ethyl Methyl Carbonate,0.771196132,Dimethyl Carbonate,0.222821814,LiPF6,0.002991027,0.002991027,283.15,0.107
Diethyl Carbonate,0,Ethyl Methyl Carbonate,0.704768173,Dimethyl Carbonate,0.203628774,LiPF6,0.045801527,0.045801527,283.15,1.57
Diethyl Carbonate,0,Ethyl Methyl Carbonate,0.64511008,Dimethyl Carbonate,0.186391752,LiPF6,0.084249084,0.084249084,283.15,3.47
Diethyl Carbonate,0,Ethyl Methyl Carbonate,0.594899927,Dimethyl Carbonate,0.171884525,LiPF6,0.116607774,0.116607774,283.15,4.77
Diethyl Carbonate,0,Ethyl Methyl Carbonate,0.552651179,Dimethyl Carbonate,0.159677588,LiPF6,0.143835616,0.143835616,283.15,4.17
Diethyl Carbonate,0,Ethyl Methyl Carbonate,0.771196132,Dimethyl Carbonate,0.222821814,LiPF6,0.002991027,0.002991027,293.15,0.123
Diethyl Carbonate,0,Ethyl Methyl Carbonate,0.704768173,Dimethyl Carbonate,0.203628774,LiPF6,0.045801527,0.045801527,293.15,1.89
Diethyl Carbonate,0,Ethyl Methyl Carbonate,0.64511008,Dimethyl Carbonate,0.186391752,LiPF6,0.084249084,0.084249084,293.15,4.17
Diethyl Carbonate,0,Ethyl Methyl Carbonate,0.594899927,Dimethyl Carbonate,0.171884525,LiPF6,0.116607774,0.116607774,293.15,5.87
Diethyl Carbonate,0,Ethyl Methyl Carbonate,0.552651179,Dimethyl Carbonate,0.159677588,LiPF6,0.143835616,0.143835616,293.15,5.41
Diethyl Carbonate,0,Ethylene Carbonate,0,Dimethyl Carbonate,0.996007984,LiPF6,0.001996008,0.001996008,243.15,0.0726
Diethyl Carbonate,0,Ethylene Carbonate,0,Dimethyl Carbonate,0.917545542,LiPF6,0.041227229,0.041227229,243.15,1.13
Diethyl Carbonate,0,Ethylene Carbonate,0,Dimethyl Carbonate,0.846722068,LiPF6,0.076638966,0.076638966,243.15,2.44
Diethyl Carbonate,0,Ethylene Carbonate,0,Dimethyl Carbonate,0.787310098,LiPF6,0.106344951,0.106344951,243.15,2.69
Diethyl Carbonate,0,Ethylene Carbonate,0,Dimethyl Carbonate,0.734605377,LiPF6,0.132697311,0.132697311,243.15,2.2
Diethyl Carbonate,0,Ethylene Carbonate,0,Dimethyl Carbonate,0.996007984,LiPF6,0.001996008,0.001996008,253.15,0.0873
Diethyl Carbonate,0,Ethylene Carbonate,0,Dimethyl Carbonate,0.917545542,LiPF6,0.041227229,0.041227229,253.15,1.38
Diethyl Carbonate,0,Ethylene Carbonate,0,Dimethyl Carbonate,0.846722068,LiPF6,0.076638966,0.076638966,253.15,3.04
Diethyl Carbonate,0,Ethylene Carbonate,0,Dimethyl Carbonate,0.787310098,LiPF6,0.106344951,0.106344951,253.15,3.51
Diethyl Carbonate,0,Ethylene Carbonate,0,Dimethyl Carbonate,0.734605377,LiPF6,0.132697311,0.132697311,253.15,3.11
Diethyl Carbonate,0,Ethylene Carbonate,0,Dimethyl Carbonate,0.996007984,LiPF6,0.001996008,0.001996008,263.15,0.104
Diethyl Carbonate,0,Ethylene Carbonate,0,Dimethyl Carbonate,0.917545542,LiPF6,0.041227229,0.041227229,263.15,1.68
Diethyl Carbonate,0,Ethylene Carbonate,0,Dimethyl Carbonate,0.846722068,LiPF6,0.076638966,0.076638966,263.15,3.74
Diethyl Carbonate,0,Ethylene Carbonate,0,Dimethyl Carbonate,0.787310098,LiPF6,0.106344951,0.106344951,263.15,4.48
Diethyl Carbonate,0,Ethylene Carbonate,0,Dimethyl Carbonate,0.734605377,LiPF6,0.132697311,0.132697311,263.15,4.21
Diethyl Carbonate,0,Ethylene Carbonate,0,Dimethyl Carbonate,0.996007984,LiPF6,0.001996008,0.001996008,273.15,0.121
Diethyl Carbonate,0,Ethylene Carbonate,0,Dimethyl Carbonate,0.917545542,LiPF6,0.041227229,0.041227229,273.15,2.02
Diethyl Carbonate,0,Ethylene Carbonate,0,Dimethyl Carbonate,0.846722068,LiPF6,0.076638966,0.076638966,273.15,4.53
Diethyl Carbonate,0,Ethylene Carbonate,0,Dimethyl Carbonate,0.787310098,LiPF6,0.106344951,0.106344951,273.15,5.59
Diethyl Carbonate,0,Ethylene Carbonate,0,Dimethyl Carbonate,0.734605377,LiPF6,0.132697311,0.132697311,273.15,5.5
Diethyl Carbonate,0,Ethylene Carbonate,0,Dimethyl Carbonate,0.996007984,LiPF6,0.001996008,0.001996008,283.15,0.141
Diethyl Carbonate,0,Ethylene Carbonate,0,Dimethyl Carbonate,0.917545542,LiPF6,0.041227229,0.041227229,283.15,2.41
Diethyl Carbonate,0,Ethylene Carbonate,0,Dimethyl Carbonate,0.846722068,LiPF6,0.076638966,0.076638966,283.15,5.41
Diethyl Carbonate,0,Ethylene Carbonate,0,Dimethyl Carbonate,0.787310098,LiPF6,0.106344951,0.106344951,283.15,6.84
Diethyl Carbonate,0,Ethylene Carbonate,0,Dimethyl Carbonate,0.734605377,LiPF6,0.132697311,0.132697311,283.15,7.01
Diethyl Carbonate,0,Ethylene Carbonate,0,Dimethyl Carbonate,0.996007984,LiPF6,0.001996008,0.001996008,293.15,0.162
Diethyl Carbonate,0,Ethylene Carbonate,0,Dimethyl Carbonate,0.917545542,LiPF6,0.041227229,0.041227229,293.15,2.85
Diethyl Carbonate,0,Ethylene Carbonate,0,Dimethyl Carbonate,0.846722068,LiPF6,0.076638966,0.076638966,293.15,6.38
Diethyl Carbonate,0,Ethylene Carbonate,0,Dimethyl Carbonate,0.787310098,LiPF6,0.106344951,0.106344951,293.15,8.24
Diethyl Carbonate,0,Ethylene Carbonate,0,Dimethyl Carbonate,0.734605377,LiPF6,0.132697311,0.132697311,293.15,8.74
Fluoroethylene Carbonate,0.171219191,Ethylene Carbonate,0.824788793,Dimethyl Carbonate,0,LiPF6,0.001996008,0.001996008,243.15,0.0943
Fluoroethylene Carbonate,0.157415327,Ethylene Carbonate,0.758293486,Dimethyl Carbonate,0,LiPF6,0.042145594,0.042145594,243.15,0.679
Fluoroethylene Carbonate,0.145263269,Ethylene Carbonate,0.699755181,Dimethyl Carbonate,0,LiPF6,0.077490775,0.077490775,243.15,0.418
Fluoroethylene Carbonate,0.13506856,Ethylene Carbonate,0.650645725,Dimethyl Carbonate,0,LiPF6,0.107142857,0.107142857,243.15,0.186
Fluoroethylene Carbonate,0.126024266,Ethylene Carbonate,0.607077987,Dimethyl Carbonate,0,LiPF6,0.133448873,0.133448873,243.15,0.0626
Fluoroethylene Carbonate,0.171219191,Ethylene Carbonate,0.824788793,Dimethyl Carbonate,0,LiPF6,0.001996008,0.001996008,253.15,0.147
Fluoroethylene Carbonate,0.157415327,Ethylene Carbonate,0.758293486,Dimethyl Carbonate,0,LiPF6,0.042145594,0.042145594,253.15,1.26
Fluoroethylene Carbonate,0.145263269,Ethylene Carbonate,0.699755181,Dimethyl Carbonate,0,LiPF6,0.077490775,0.077490775,253.15,0.998
Fluoroethylene Carbonate,0.13506856,Ethylene Carbonate,0.650645725,Dimethyl Carbonate,0,LiPF6,0.107142857,0.107142857,253.15,0.59
Fluoroethylene Carbonate,0.126024266,Ethylene Carbonate,0.607077987,Dimethyl Carbonate,0,LiPF6,0.133448873,0.133448873,253.15,0.291
Fluoroethylene Carbonate,0.171219191,Ethylene Carbonate,0.824788793,Dimethyl Carbonate,0,LiPF6,0.001996008,0.001996008,263.15,0.215
Fluoroethylene Carbonate,0.157415327,Ethylene Carbonate,0.758293486,Dimethyl Carbonate,0,LiPF6,0.042145594,0.042145594,263.15,2.05
Fluoroethylene Carbonate,0.145263269,Ethylene Carbonate,0.699755181,Dimethyl Carbonate,0,LiPF6,0.077490775,0.077490775,263.15,1.88
Fluoroethylene Carbonate,0.13506856,Ethylene Carbonate,0.650645725,Dimethyl Carbonate,0,LiPF6,0.107142857,0.107142857,263.15,1.31
Fluoroethylene Carbonate,0.126024266,Ethylene Carbonate,0.607077987,Dimethyl Carbonate,0,LiPF6,0.133448873,0.133448873,263.15,0.799
Fluoroethylene Carbonate,0.171219191,Ethylene Carbonate,0.824788793,Dimethyl Carbonate,0,LiPF6,0.001996008,0.001996008,273.15,0.299
Fluoroethylene Carbonate,0.157415327,Ethylene Carbonate,0.758293486,Dimethyl Carbonate,0,LiPF6,0.042145594,0.042145594,273.15,3.04
Fluoroethylene Carbonate,0.145263269,Ethylene Carbonate,0.699755181,Dimethyl Carbonate,0,LiPF6,0.077490775,0.077490775,273.15,3.05
Fluoroethylene Carbonate,0.13506856,Ethylene Carbonate,0.650645725,Dimethyl Carbonate,0,LiPF6,0.107142857,0.107142857,273.15,2.35
Fluoroethylene Carbonate,0.126024266,Ethylene Carbonate,0.607077987,Dimethyl Carbonate,0,LiPF6,0.133448873,0.133448873,273.15,1.63
Fluoroethylene Carbonate,0.171219191,Ethylene Carbonate,0.824788793,Dimethyl Carbonate,0,LiPF6,0.001996008,0.001996008,283.15,0.397
Fluoroethylene Carbonate,0.157415327,Ethylene Carbonate,0.758293486,Dimethyl Carbonate,0,LiPF6,0.042145594,0.042145594,283.15,4.22
Fluoroethylene Carbonate,0.145263269,Ethylene Carbonate,0.699755181,Dimethyl Carbonate,0,LiPF6,0.077490775,0.077490775,283.15,4.5
Fluoroethylene Carbonate,0.13506856,Ethylene Carbonate,0.650645725,Dimethyl Carbonate,0,LiPF6,0.107142857,0.107142857,283.15,3.7
Fluoroethylene Carbonate,0.126024266,Ethylene Carbonate,0.607077987,Dimethyl Carbonate,0,LiPF6,0.133448873,0.133448873,283.15,2.78
Fluoroethylene Carbonate,0.171219191,Ethylene Carbonate,0.824788793,Dimethyl Carbonate,0,LiPF6,0.001996008,0.001996008,293.15,0.508
Fluoroethylene Carbonate,0.157415327,Ethylene Carbonate,0.758293486,Dimethyl Carbonate,0,LiPF6,0.042145594,0.042145594,293.15,5.58
Fluoroethylene Carbonate,0.145263269,Ethylene Carbonate,0.699755181,Dimethyl Carbonate,0,LiPF6,0.077490775,0.077490775,293.15,6.19
Fluoroethylene Carbonate,0.13506856,Ethylene Carbonate,0.650645725,Dimethyl Carbonate,0,LiPF6,0.107142857,0.107142857,293.15,5.33
Fluoroethylene Carbonate,0.126024266,Ethylene Carbonate,0.607077987,Dimethyl Carbonate,0,LiPF6,0.133448873,0.133448873,293.15,4.22
Propylene Carbonate,0.367126546,Ethylene Carbonate,0.212802241,Dimethyl Carbonate,0.416079197,LiTFSI,0.001996008,0.001996008,243.15,0.23
Propylene Carbonate,0.336852713,Ethylene Carbonate,0.195254233,Dimethyl Carbonate,0.381768652,LiTFSI,0.043062201,0.043062201,243.15,2.33
Propylene Carbonate,0.310219675,Ethylene Carbonate,0.179816586,Dimethyl Carbonate,0.351584365,LiTFSI,0.079189687,0.079189687,243.15,2
Propylene Carbonate,0.287270323,Ethylene Carbonate,0.166514161,Dimethyl Carbonate,0.325574947,LiTFSI,0.110320285,0.110320285,243.15,1.1
Propylene Carbonate,0.268013395,Ethylene Carbonate,0.155352022,Dimethyl Carbonate,0.3037503,LiTFSI,0.136442142,0.136442142,243.15,0.503
Propylene Carbonate,0.367126546,Ethylene Carbonate,0.212802241,Dimethyl Carbonate,0.416079197,LiTFSI,0.001996008,0.001996008,253.15,0.31
Propylene Carbonate,0.336852713,Ethylene Carbonate,0.195254233,Dimethyl Carbonate,0.381768652,LiTFSI,0.043062201,0.043062201,253.15,3.27
Propylene Carbonate,0.310219675,Ethylene Carbonate,0.179816586,Dimethyl Carbonate,0.351584365,LiTFSI,0.079189687,0.079189687,253.15,3
Propylene Carbonate,0.287270323,Ethylene Carbonate,0.166514161,Dimethyl Carbonate,0.325574947,LiTFSI,0.110320285,0.110320285,253.15,1.85
Propylene Carbonate,0.268013395,Ethylene Carbonate,0.155352022,Dimethyl Carbonate,0.3037503,LiTFSI,0.136442142,0.136442142,253.15,0.966
Propylene Carbonate,0.367126546,Ethylene Carbonate,0.212802241,Dimethyl Carbonate,0.416079197,LiTFSI,0.001996008,0.001996008,263.15,0.4
Propylene Carbonate,0.336852713,Ethylene Carbonate,0.195254233,Dimethyl Carbonate,0.381768652,LiTFSI,0.043062201,0.043062201,263.15,4.34
Propylene Carbonate,0.310219675,Ethylene Carbonate,0.179816586,Dimethyl Carbonate,0.351584365,LiTFSI,0.079189687,0.079189687,263.15,4.18
Propylene Carbonate,0.287270323,Ethylene Carbonate,0.166514161,Dimethyl Carbonate,0.325574947,LiTFSI,0.110320285,0.110320285,263.15,2.76
Propylene Carbonate,0.268013395,Ethylene Carbonate,0.155352022,Dimethyl Carbonate,0.3037503,LiTFSI,0.136442142,0.136442142,263.15,1.58
Propylene Carbonate,0.367126546,Ethylene Carbonate,0.212802241,Dimethyl Carbonate,0.416079197,LiTFSI,0.001996008,0.001996008,273.15,0.497
Propylene Carbonate,0.336852713,Ethylene Carbonate,0.195254233,Dimethyl Carbonate,0.381768652,LiTFSI,0.043062201,0.043062201,273.15,5.52
Propylene Carbonate,0.310219675,Ethylene Carbonate,0.179816586,Dimethyl Carbonate,0.351584365,LiTFSI,0.079189687,0.079189687,273.15,5.52
Propylene Carbonate,0.287270323,Ethylene Carbonate,0.166514161,Dimethyl Carbonate,0.325574947,LiTFSI,0.110320285,0.110320285,273.15,3.83
Propylene Carbonate,0.268013395,Ethylene Carbonate,0.155352022,Dimethyl Carbonate,0.3037503,LiTFSI,0.136442142,0.136442142,273.15,2.34
Propylene Carbonate,0.367126546,Ethylene Carbonate,0.212802241,Dimethyl Carbonate,0.416079197,LiTFSI,0.001996008,0.001996008,283.15,0.603
Propylene Carbonate,0.336852713,Ethylene Carbonate,0.195254233,Dimethyl Carbonate,0.381768652,LiTFSI,0.043062201,0.043062201,283.15,6.81
Propylene Carbonate,0.310219675,Ethylene Carbonate,0.179816586,Dimethyl Carbonate,0.351584365,LiTFSI,0.079189687,0.079189687,283.15,7.01
Propylene Carbonate,0.287270323,Ethylene Carbonate,0.166514161,Dimethyl Carbonate,0.325574947,LiTFSI,0.110320285,0.110320285,283.15,5.08
Propylene Carbonate,0.268013395,Ethylene Carbonate,0.155352022,Dimethyl Carbonate,0.3037503,LiTFSI,0.136442142,0.136442142,283.15,3.24
Propylene Carbonate,0.367126546,Ethylene Carbonate,0.212802241,Dimethyl Carbonate,0.416079197,LiTFSI,0.001996008,0.001996008,293.15,0.716
Propylene Carbonate,0.336852713,Ethylene Carbonate,0.195254233,Dimethyl Carbonate,0.381768652,LiTFSI,0.043062201,0.043062201,293.15,8.22
Propylene Carbonate,0.310219675,Ethylene Carbonate,0.179816586,Dimethyl Carbonate,0.351584365,LiTFSI,0.079189687,0.079189687,293.15,8.67
Propylene Carbonate,0.287270323,Ethylene Carbonate,0.166514161,Dimethyl Carbonate,0.325574947,LiTFSI,0.110320285,0.110320285,293.15,6.49
Propylene Carbonate,0.268013395,Ethylene Carbonate,0.155352022,Dimethyl Carbonate,0.3037503,LiTFSI,0.136442142,0.136442142,293.15,4.29
Propylene Carbonate,0,Ethylene Carbonate,0.919385797,Dimethyl Carbonate,0,LiTFSI,0.040307102,0.040307102,243.15,0.128
Propylene Carbonate,0,Ethylene Carbonate,0.85013876,Dimethyl Carbonate,0,LiTFSI,0.07493062,0.07493062,243.15,0.186
Propylene Carbonate,0,Ethylene Carbonate,0.790510295,Dimethyl Carbonate,0,LiTFSI,0.104744852,0.104744852,243.15,0.106
Propylene Carbonate,0,Ethylene Carbonate,0.739130435,Dimethyl Carbonate,0,LiTFSI,0.130434783,0.130434783,243.15,0.0471
Propylene Carbonate,0,Ethylene Carbonate,0.919385797,Dimethyl Carbonate,0,LiTFSI,0.040307102,0.040307102,253.15,0.308
Propylene Carbonate,0,Ethylene Carbonate,0.85013876,Dimethyl Carbonate,0,LiTFSI,0.07493062,0.07493062,253.15,0.464
Propylene Carbonate,0,Ethylene Carbonate,0.790510295,Dimethyl Carbonate,0,LiTFSI,0.104744852,0.104744852,253.15,0.316
Propylene Carbonate,0,Ethylene Carbonate,0.739130435,Dimethyl Carbonate,0,LiTFSI,0.130434783,0.130434783,253.15,0.175
Propylene Carbonate,0,Ethylene Carbonate,0.919385797,Dimethyl Carbonate,0,LiTFSI,0.040307102,0.040307102,263.15,0.652
Propylene Carbonate,0,Ethylene Carbonate,0.85013876,Dimethyl Carbonate,0,LiTFSI,0.07493062,0.07493062,263.15,0.955
Propylene Carbonate,0,Ethylene Carbonate,0.790510295,Dimethyl Carbonate,0,LiTFSI,0.104744852,0.104744852,263.15,0.706
Propylene Carbonate,0,Ethylene Carbonate,0.739130435,Dimethyl Carbonate,0,LiTFSI,0.130434783,0.130434783,263.15,0.439
Propylene Carbonate,0,Ethylene Carbonate,0.919385797,Dimethyl Carbonate,0,LiTFSI,0.040307102,0.040307102,273.15,1.25
Propylene Carbonate,0,Ethylene Carbonate,0.85013876,Dimethyl Carbonate,0,LiTFSI,0.07493062,0.07493062,273.15,1.73
Propylene Carbonate,0,Ethylene Carbonate,0.790510295,Dimethyl Carbonate,0,LiTFSI,0.104744852,0.104744852,273.15,1.33
Propylene Carbonate,0,Ethylene Carbonate,0.739130435,Dimethyl Carbonate,0,LiTFSI,0.130434783,0.130434783,273.15,0.879
Propylene Carbonate,0,Ethylene Carbonate,0.919385797,Dimethyl Carbonate,0,LiTFSI,0.040307102,0.040307102,283.15,2.22
Propylene Carbonate,0,Ethylene Carbonate,0.85013876,Dimethyl Carbonate,0,LiTFSI,0.07493062,0.07493062,283.15,2.85
Propylene Carbonate,0,Ethylene Carbonate,0.790510295,Dimethyl Carbonate,0,LiTFSI,0.104744852,0.104744852,283.15,2.22
Propylene Carbonate,0,Ethylene Carbonate,0.739130435,Dimethyl Carbonate,0,LiTFSI,0.130434783,0.130434783,283.15,1.53
Propylene Carbonate,0,Ethylene Carbonate,0.996007984,Dimethyl Carbonate,0,LiTFSI,0.001996008,0.001996008,293.15,0.000381
Propylene Carbonate,0,Ethylene Carbonate,0.919385797,Dimethyl Carbonate,0,LiTFSI,0.040307102,0.040307102,293.15,3.7
Propylene Carbonate,0,Ethylene Carbonate,0.85013876,Dimethyl Carbonate,0,LiTFSI,0.07493062,0.07493062,293.15,4.39
Propylene Carbonate,0,Ethylene Carbonate,0.790510295,Dimethyl Carbonate,0,LiTFSI,0.104744852,0.104744852,293.15,3.43
Propylene Carbonate,0,Ethylene Carbonate,0.739130435,Dimethyl Carbonate,0,LiTFSI,0.130434783,0.130434783,293.15,2.42
Propylene Carbonate,0.191837231,Fluoroethylene Carbonate,0.369337139,Dimethyl Carbonate,0.434833614,LiPF6,0.001996008,0.001996008,243.15,0.168
Propylene Carbonate,0.175313878,Fluoroethylene Carbonate,0.337525337,Dimethyl Carbonate,0.39738046,LiPF6,0.044890162,0.044890162,243.15,1.69
Propylene Carbonate,0.160799603,Fluoroethylene Carbonate,0.309581539,Dimethyl Carbonate,0.364481243,LiPF6,0.082568807,0.082568807,243.15,1.46
Propylene Carbonate,0.148591611,Fluoroethylene Carbonate,0.286077943,Dimethyl Carbonate,0.336809631,LiPF6,0.114260407,0.114260407,243.15,0.726
Propylene Carbonate,0.138332229,Fluoroethylene Carbonate,0.266325933,Dimethyl Carbonate,0.313554896,LiPF6,0.140893471,0.140893471,243.15,0.188
Propylene Carbonate,0.191837231,Fluoroethylene Carbonate,0.369337139,Dimethyl Carbonate,0.434833614,LiPF6,0.001996008,0.001996008,253.15,0.237
Propylene Carbonate,0.175313878,Fluoroethylene Carbonate,0.337525337,Dimethyl Carbonate,0.39738046,LiPF6,0.044890162,0.044890162,253.15,2.53
Propylene Carbonate,0.160799603,Fluoroethylene Carbonate,0.309581539,Dimethyl Carbonate,0.364481243,LiPF6,0.082568807,0.082568807,253.15,2.47
Propylene Carbonate,0.148591611,Fluoroethylene Carbonate,0.286077943,Dimethyl Carbonate,0.336809631,LiPF6,0.114260407,0.114260407,253.15,1.53
Propylene Carbonate,0.138332229,Fluoroethylene Carbonate,0.266325933,Dimethyl Carbonate,0.313554896,LiPF6,0.140893471,0.140893471,253.15,0.624
Propylene Carbonate,0.191837231,Fluoroethylene Carbonate,0.369337139,Dimethyl Carbonate,0.434833614,LiPF6,0.001996008,0.001996008,263.15,0.317
Propylene Carbonate,0.175313878,Fluoroethylene Carbonate,0.337525337,Dimethyl Carbonate,0.39738046,LiPF6,0.044890162,0.044890162,263.15,3.54
Propylene Carbonate,0.160799603,Fluoroethylene Carbonate,0.309581539,Dimethyl Carbonate,0.364481243,LiPF6,0.082568807,0.082568807,263.15,3.73
Propylene Carbonate,0.148591611,Fluoroethylene Carbonate,0.286077943,Dimethyl Carbonate,0.336809631,LiPF6,0.114260407,0.114260407,263.15,2.65
Propylene Carbonate,0.138332229,Fluoroethylene Carbonate,0.266325933,Dimethyl Carbonate,0.313554896,LiPF6,0.140893471,0.140893471,263.15,1.39
Propylene Carbonate,0.191837231,Fluoroethylene Carbonate,0.369337139,Dimethyl Carbonate,0.434833614,LiPF6,0.001996008,0.001996008,273.15,0.409
Propylene Carbonate,0.175313878,Fluoroethylene Carbonate,0.337525337,Dimethyl Carbonate,0.39738046,LiPF6,0.044890162,0.044890162,273.15,4.73
Propylene Carbonate,0.160799603,Fluoroethylene Carbonate,0.309581539,Dimethyl Carbonate,0.364481243,LiPF6,0.082568807,0.082568807,273.15,5.26
Propylene Carbonate,0.148591611,Fluoroethylene Carbonate,0.286077943,Dimethyl Carbonate,0.336809631,LiPF6,0.114260407,0.114260407,273.15,4.09
Propylene Carbonate,0.138332229,Fluoroethylene Carbonate,0.266325933,Dimethyl Carbonate,0.313554896,LiPF6,0.140893471,0.140893471,273.15,2.5
Propylene Carbonate,0.191837231,Fluoroethylene Carbonate,0.369337139,Dimethyl Carbonate,0.434833614,LiPF6,0.001996008,0.001996008,283.15,0.511
Propylene Carbonate,0.175313878,Fluoroethylene Carbonate,0.337525337,Dimethyl Carbonate,0.39738046,LiPF6,0.044890162,0.044890162,283.15,6.06
Propylene Carbonate,0.160799603,Fluoroethylene Carbonate,0.309581539,Dimethyl Carbonate,0.364481243,LiPF6,0.082568807,0.082568807,283.15,7.03
Propylene Carbonate,0.148591611,Fluoroethylene Carbonate,0.286077943,Dimethyl Carbonate,0.336809631,LiPF6,0.114260407,0.114260407,283.15,5.82
Propylene Carbonate,0.138332229,Fluoroethylene Carbonate,0.266325933,Dimethyl Carbonate,0.313554896,LiPF6,0.140893471,0.140893471,283.15,3.94
Propylene Carbonate,0.191837231,Fluoroethylene Carbonate,0.369337139,Dimethyl Carbonate,0.434833614,LiPF6,0.001996008,0.001996008,293.15,0.624
Propylene Carbonate,0.175313878,Fluoroethylene Carbonate,0.337525337,Dimethyl Carbonate,0.39738046,LiPF6,0.044890162,0.044890162,293.15,7.55
Propylene Carbonate,0.160799603,Fluoroethylene Carbonate,0.309581539,Dimethyl Carbonate,0.364481243,LiPF6,0.082568807,0.082568807,293.15,9.02
Propylene Carbonate,0.148591611,Fluoroethylene Carbonate,0.286077943,Dimethyl Carbonate,0.336809631,LiPF6,0.114260407,0.114260407,293.15,7.82
Propylene Carbonate,0.138332229,Fluoroethylene Carbonate,0.266325933,Dimethyl Carbonate,0.313554896,LiPF6,0.140893471,0.140893471,293.15,5.7
Propylene Carbonate,0.406726423,Fluoroethylene Carbonate,0.587291523,Ethylene Carbonate,0,LiTFSI,0.002991027,0.002991027,243.15,0.0739
Propylene Carbonate,0.37020516,Fluoroethylene Carbonate,0.534556745,Ethylene Carbonate,0,LiTFSI,0.047619048,0.047619048,243.15,0.523
Propylene Carbonate,0.338175874,Fluoroethylene Carbonate,0.488308144,Ethylene Carbonate,0,LiTFSI,0.086757991,0.086757991,243.15,0.315
Propylene Carbonate,0.311837548,Fluoroethylene Carbonate,0.450276989,Ethylene Carbonate,0,LiTFSI,0.118942731,0.118942731,243.15,0.146
Propylene Carbonate,0.288479967,Fluoroethylene Carbonate,0.416549871,Ethylene Carbonate,0,LiTFSI,0.147485081,0.147485081,243.15,0.0563
Propylene Carbonate,0.406726423,Fluoroethylene Carbonate,0.587291523,Ethylene Carbonate,0,LiTFSI,0.002991027,0.002991027,253.15,0.118
Propylene Carbonate,0.37020516,Fluoroethylene Carbonate,0.534556745,Ethylene Carbonate,0,LiTFSI,0.047619048,0.047619048,253.15,0.991
Propylene Carbonate,0.338175874,Fluoroethylene Carbonate,0.488308144,Ethylene Carbonate,0,LiTFSI,0.086757991,0.086757991,253.15,0.708
Propylene Carbonate,0.311837548,Fluoroethylene Carbonate,0.450276989,Ethylene Carbonate,0,LiTFSI,0.118942731,0.118942731,253.15,0.405
Propylene Carbonate,0.288479967,Fluoroethylene Carbonate,0.416549871,Ethylene Carbonate,0,LiTFSI,0.147485081,0.147485081,253.15,0.203
Propylene Carbonate,0.406726423,Fluoroethylene Carbonate,0.587291523,Ethylene Carbonate,0,LiTFSI,0.002991027,0.002991027,263.15,0.173
Propylene Carbonate,0.37020516,Fluoroethylene Carbonate,0.534556745,Ethylene Carbonate,0,LiTFSI,0.047619048,0.047619048,263.15,1.61
Propylene Carbonate,0.338175874,Fluoroethylene Carbonate,0.488308144,Ethylene Carbonate,0,LiTFSI,0.086757991,0.086757991,263.15,1.29
Propylene Carbonate,0.311837548,Fluoroethylene Carbonate,0.450276989,Ethylene Carbonate,0,LiTFSI,0.118942731,0.118942731,263.15,0.818
Propylene Carbonate,0.288479967,Fluoroethylene Carbonate,0.416549871,Ethylene Carbonate,0,LiTFSI,0.147485081,0.147485081,263.15,0.475
Propylene Carbonate,0.406726423,Fluoroethylene Carbonate,0.587291523,Ethylene Carbonate,0,LiTFSI,0.002991027,0.002991027,273.15,0.241
Propylene Carbonate,0.37020516,Fluoroethylene Carbonate,0.534556745,Ethylene Carbonate,0,LiTFSI,0.047619048,0.047619048,273.15,2.38
Propylene Carbonate,0.338175874,Fluoroethylene Carbonate,0.488308144,Ethylene Carbonate,0,LiTFSI,0.086757991,0.086757991,273.15,2.05
Propylene Carbonate,0.311837548,Fluoroethylene Carbonate,0.450276989,Ethylene Carbonate,0,LiTFSI,0.118942731,0.118942731,273.15,1.38
Propylene Carbonate,0.288479967,Fluoroethylene Carbonate,0.416549871,Ethylene Carbonate,0,LiTFSI,0.147485081,0.147485081,273.15,0.875
Propylene Carbonate,0.406726423,Fluoroethylene Carbonate,0.587291523,Ethylene Carbonate,0,LiTFSI,0.002991027,0.002991027,283.15,0.32
Propylene Carbonate,0.37020516,Fluoroethylene Carbonate,0.534556745,Ethylene Carbonate,0,LiTFSI,0.047619048,0.047619048,283.15,3.3
Propylene Carbonate,0.338175874,Fluoroethylene Carbonate,0.488308144,Ethylene Carbonate,0,LiTFSI,0.086757991,0.086757991,283.15,2.99
Propylene Carbonate,0.311837548,Fluoroethylene Carbonate,0.450276989,Ethylene Carbonate,0,LiTFSI,0.118942731,0.118942731,283.15,2.1
Propylene Carbonate,0.288479967,Fluoroethylene Carbonate,0.416549871,Ethylene Carbonate,0,LiTFSI,0.147485081,0.147485081,283.15,1.4
Propylene Carbonate,0.406726423,Fluoroethylene Carbonate,0.587291523,Ethylene Carbonate,0,LiTFSI,0.002991027,0.002991027,293.15,0.41
Propylene Carbonate,0.37020516,Fluoroethylene Carbonate,0.534556745,Ethylene Carbonate,0,LiTFSI,0.047619048,0.047619048,293.15,4.35
Propylene Carbonate,0.338175874,Fluoroethylene Carbonate,0.488308144,Ethylene Carbonate,0,LiTFSI,0.086757991,0.086757991,293.15,4.1
Propylene Carbonate,0.311837548,Fluoroethylene Carbonate,0.450276989,Ethylene Carbonate,0,LiTFSI,0.118942731,0.118942731,293.15,2.96
Propylene Carbonate,0.288479967,Fluoroethylene Carbonate,0.416549871,Ethylene Carbonate,0,LiTFSI,0.147485081,0.147485081,293.15,2.04
Propylene Carbonate,0.19899986,Diethyl Carbonate,0.343949086,Dimethyl Carbonate,0.451069,LiTFSI,0.002991027,0.002991027,243.15,0.278
Propylene Carbonate,0.181494544,Diethyl Carbonate,0.313693098,Dimethyl Carbonate,0.411390051,LiTFSI,0.046711153,0.046711153,243.15,3.49
Propylene Carbonate,0.166129084,Diethyl Carbonate,0.287135612,Dimethyl Carbonate,0.37656147,LiTFSI,0.085086917,0.085086917,243.15,3.76
Propylene Carbonate,0.153196108,Diethyl Carbonate,0.264782405,Dimethyl Carbonate,0.347246553,LiTFSI,0.117387467,0.117387467,243.15,2.79
Propylene Carbonate,0.142020415,Diethyl Carbonate,0.245466463,Dimethyl Carbonate,0.321914832,LiTFSI,0.145299145,0.145299145,243.15,1.82
Propylene Carbonate,0.19899986,Diethyl Carbonate,0.343949086,Dimethyl Carbonate,0.451069,LiTFSI,0.002991027,0.002991027,253.15,0.341
