Repository: BattModels/DiffMix-NatCommData

# DiffMix-NatCommData

This is the official data repository for "Differentiable Modeling and Optimization of Non-aqueous Li-based Battery Electrolyte Solutions Using Geometric Deep Learning" published in Nature Communications.

# Citation

Coming soon.

File: training_data/published_AEM_data.csv (part 28 of 82)
sub1_name,x1 (mole fraction),sub2_name,x2 (mole fraction),sub3_name,x3 (mole fraction),salt,x4 (mole fraction),x5 (mole fraction),temperature (K),ionic conductivity (mS/cm)
Propylene Carbonate,0.181494544,Diethyl Carbonate,0.313693098,Dimethyl Carbonate,0.411390051,LiTFSI,0.046711153,0.046711153,253.15,4.34
Propylene Carbonate,0.166129084,Diethyl Carbonate,0.287135612,Dimethyl Carbonate,0.37656147,LiTFSI,0.085086917,0.085086917,253.15,4.84
Propylene Carbonate,0.153196108,Diethyl Carbonate,0.264782405,Dimethyl Carbonate,0.347246553,LiTFSI,0.117387467,0.117387467,253.15,3.78
Propylene Carbonate,0.142020415,Diethyl Carbonate,0.245466463,Dimethyl Carbonate,0.321914832,LiTFSI,0.145299145,0.145299145,253.15,2.59
Propylene Carbonate,0.19899986,Diethyl Carbonate,0.343949086,Dimethyl Carbonate,0.451069,LiTFSI,0.002991027,0.002991027,263.15,0.408
Propylene Carbonate,0.181494544,Diethyl Carbonate,0.313693098,Dimethyl Carbonate,0.411390051,LiTFSI,0.046711153,0.046711153,263.15,5.24
Propylene Carbonate,0.166129084,Diethyl Carbonate,0.287135612,Dimethyl Carbonate,0.37656147,LiTFSI,0.085086917,0.085086917,263.15,6.02
Propylene Carbonate,0.153196108,Diethyl Carbonate,0.264782405,Dimethyl Carbonate,0.347246553,LiTFSI,0.117387467,0.117387467,263.15,4.88
Propylene Carbonate,0.142020415,Diethyl Carbonate,0.245466463,Dimethyl Carbonate,0.321914832,LiTFSI,0.145299145,0.145299145,263.15,3.49
Propylene Carbonate,0.19899986,Diethyl Carbonate,0.343949086,Dimethyl Carbonate,0.451069,LiTFSI,0.002991027,0.002991027,273.15,0.478
Propylene Carbonate,0.181494544,Diethyl Carbonate,0.313693098,Dimethyl Carbonate,0.411390051,LiTFSI,0.046711153,0.046711153,273.15,6.2
Propylene Carbonate,0.166129084,Diethyl Carbonate,0.287135612,Dimethyl Carbonate,0.37656147,LiTFSI,0.085086917,0.085086917,273.15,7.3
Propylene Carbonate,0.153196108,Diethyl Carbonate,0.264782405,Dimethyl Carbonate,0.347246553,LiTFSI,0.117387467,0.117387467,273.15,6.11
Propylene Carbonate,0.142020415,Diethyl Carbonate,0.245466463,Dimethyl Carbonate,0.321914832,LiTFSI,0.145299145,0.145299145,273.15,4.51
Propylene Carbonate,0.19899986,Diethyl Carbonate,0.343949086,Dimethyl Carbonate,0.451069,LiTFSI,0.002991027,0.002991027,283.15,0.553
Propylene Carbonate,0.181494544,Diethyl Carbonate,0.313693098,Dimethyl Carbonate,0.411390051,LiTFSI,0.046711153,0.046711153,283.15,7.22
Propylene Carbonate,0.166129084,Diethyl Carbonate,0.287135612,Dimethyl Carbonate,0.37656147,LiTFSI,0.085086917,0.085086917,283.15,8.68
Propylene Carbonate,0.153196108,Diethyl Carbonate,0.264782405,Dimethyl Carbonate,0.347246553,LiTFSI,0.117387467,0.117387467,283.15,7.46
Propylene Carbonate,0.142020415,Diethyl Carbonate,0.245466463,Dimethyl Carbonate,0.321914832,LiTFSI,0.145299145,0.145299145,283.15,5.65
Propylene Carbonate,0.19899986,Diethyl Carbonate,0.343949086,Dimethyl Carbonate,0.451069,LiTFSI,0.002991027,0.002991027,293.15,0.633
Propylene Carbonate,0.181494544,Diethyl Carbonate,0.313693098,Dimethyl Carbonate,0.411390051,LiTFSI,0.046711153,0.046711153,293.15,8.3
Propylene Carbonate,0.166129084,Diethyl Carbonate,0.287135612,Dimethyl Carbonate,0.37656147,LiTFSI,0.085086917,0.085086917,293.15,10.2
Propylene Carbonate,0.153196108,Diethyl Carbonate,0.264782405,Dimethyl Carbonate,0.347246553,LiTFSI,0.117387467,0.117387467,293.15,8.94
Propylene Carbonate,0.142020415,Diethyl Carbonate,0.245466463,Dimethyl Carbonate,0.321914832,LiTFSI,0.145299145,0.145299145,293.15,6.93
Fluoroethylene Carbonate,0,Ethylene Carbonate,0.403825914,Dimethyl Carbonate,0.59218207,LiTFSI,0.001996008,0.001996008,243.15,0.296
Fluoroethylene Carbonate,0,Ethylene Carbonate,0.372013752,Dimethyl Carbonate,0.54553179,LiTFSI,0.041227229,0.041227229,243.15,3.3
Fluoroethylene Carbonate,0,Ethylene Carbonate,0.343990767,Dimethyl Carbonate,0.504438069,LiTFSI,0.075785582,0.075785582,243.15,3.2
Fluoroethylene Carbonate,0,Ethylene Carbonate,0.319858684,Dimethyl Carbonate,0.469050081,LiTFSI,0.105545617,0.105545617,243.15,2.02
Fluoroethylene Carbonate,0,Ethylene Carbonate,0.29906372,Dimethyl Carbonate,0.438555741,LiTFSI,0.131190269,0.131190269,243.15,1.05
Fluoroethylene Carbonate,0,Ethylene Carbonate,0.403825914,Dimethyl Carbonate,0.59218207,LiTFSI,0.001996008,0.001996008,253.15,0.383
Fluoroethylene Carbonate,0,Ethylene Carbonate,0.372013752,Dimethyl Carbonate,0.54553179,LiTFSI,0.041227229,0.041227229,253.15,4.38
Fluoroethylene Carbonate,0,Ethylene Carbonate,0.343990767,Dimethyl Carbonate,0.504438069,LiTFSI,0.075785582,0.075785582,253.15,4.46
Fluoroethylene Carbonate,0,Ethylene Carbonate,0.319858684,Dimethyl Carbonate,0.469050081,LiTFSI,0.105545617,0.105545617,253.15,3.04
Fluoroethylene Carbonate,0,Ethylene Carbonate,0.29906372,Dimethyl Carbonate,0.438555741,LiTFSI,0.131190269,0.131190269,253.15,1.74
Fluoroethylene Carbonate,0,Ethylene Carbonate,0.403825914,Dimethyl Carbonate,0.59218207,LiTFSI,0.001996008,0.001996008,263.15,0.48
Fluoroethylene Carbonate,0,Ethylene Carbonate,0.372013752,Dimethyl Carbonate,0.54553179,LiTFSI,0.041227229,0.041227229,263.15,5.62
Fluoroethylene Carbonate,0,Ethylene Carbonate,0.343990767,Dimethyl Carbonate,0.504438069,LiTFSI,0.075785582,0.075785582,263.15,5.93
Fluoroethylene Carbonate,0,Ethylene Carbonate,0.319858684,Dimethyl Carbonate,0.469050081,LiTFSI,0.105545617,0.105545617,263.15,4.27
Fluoroethylene Carbonate,0,Ethylene Carbonate,0.29906372,Dimethyl Carbonate,0.438555741,LiTFSI,0.131190269,0.131190269,263.15,2.62
Fluoroethylene Carbonate,0,Ethylene Carbonate,0.403825914,Dimethyl Carbonate,0.59218207,LiTFSI,0.001996008,0.001996008,273.15,0.588
Fluoroethylene Carbonate,0,Ethylene Carbonate,0.372013752,Dimethyl Carbonate,0.54553179,LiTFSI,0.041227229,0.041227229,273.15,7
Fluoroethylene Carbonate,0,Ethylene Carbonate,0.343990767,Dimethyl Carbonate,0.504438069,LiTFSI,0.075785582,0.075785582,273.15,7.62
Fluoroethylene Carbonate,0,Ethylene Carbonate,0.319858684,Dimethyl Carbonate,0.469050081,LiTFSI,0.105545617,0.105545617,273.15,5.73
Fluoroethylene Carbonate,0,Ethylene Carbonate,0.29906372,Dimethyl Carbonate,0.438555741,LiTFSI,0.131190269,0.131190269,273.15,3.7
Fluoroethylene Carbonate,0,Ethylene Carbonate,0.403825914,Dimethyl Carbonate,0.59218207,LiTFSI,0.001996008,0.001996008,283.15,0.704
Fluoroethylene Carbonate,0,Ethylene Carbonate,0.372013752,Dimethyl Carbonate,0.54553179,LiTFSI,0.041227229,0.041227229,283.15,8.52
Fluoroethylene Carbonate,0,Ethylene Carbonate,0.343990767,Dimethyl Carbonate,0.504438069,LiTFSI,0.075785582,0.075785582,283.15,9.5
Fluoroethylene Carbonate,0,Ethylene Carbonate,0.319858684,Dimethyl Carbonate,0.469050081,LiTFSI,0.105545617,0.105545617,283.15,7.4
Fluoroethylene Carbonate,0,Ethylene Carbonate,0.29906372,Dimethyl Carbonate,0.438555741,LiTFSI,0.131190269,0.131190269,283.15,4.98
Fluoroethylene Carbonate,0,Ethylene Carbonate,0.403825914,Dimethyl Carbonate,0.59218207,LiTFSI,0.001996008,0.001996008,293.15,0.827
Fluoroethylene Carbonate,0,Ethylene Carbonate,0.372013752,Dimethyl Carbonate,0.54553179,LiTFSI,0.041227229,0.041227229,293.15,10.2
Fluoroethylene Carbonate,0,Ethylene Carbonate,0.343990767,Dimethyl Carbonate,0.504438069,LiTFSI,0.075785582,0.075785582,293.15,11.6
Fluoroethylene Carbonate,0,Ethylene Carbonate,0.319858684,Dimethyl Carbonate,0.469050081,LiTFSI,0.105545617,0.105545617,293.15,9.28
Fluoroethylene Carbonate,0,Ethylene Carbonate,0.29906372,Dimethyl Carbonate,0.438555741,LiTFSI,0.131190269,0.131190269,293.15,6.45
Diethyl Carbonate,0,Fluoroethylene Carbonate,0.195872974,Ethyl Methyl Carbonate,0.798144973,LiPF6,0.002991027,0.002991027,243.15,0.168
Diethyl Carbonate,0,Fluoroethylene Carbonate,0.178284915,Ethyl Methyl Carbonate,0.72647699,LiPF6,0.047619048,0.047619048,243.15,2.26
Diethyl Carbonate,0,Fluoroethylene Carbonate,0.16286012,Ethyl Methyl Carbonate,0.663623898,LiPF6,0.086757991,0.086757991,243.15,2.53
Diethyl Carbonate,0,Fluoroethylene Carbonate,0.149870343,Ethyl Methyl Carbonate,0.610693037,LiPF6,0.11971831,0.11971831,243.15,1.59
Diethyl Carbonate,0,Fluoroethylene Carbonate,0.138927362,Ethyl Methyl Carbonate,0.566102476,LiPF6,0.147485081,0.147485081,243.15,0.602
Diethyl Carbonate,0,Fluoroethylene Carbonate,0.195872974,Ethyl Methyl Carbonate,0.798144973,LiPF6,0.002991027,0.002991027,253.15,0.208
Diethyl Carbonate,0,Fluoroethylene Carbonate,0.178284915,Ethyl Methyl Carbonate,0.72647699,LiPF6,0.047619048,0.047619048,253.15,2.82
Diethyl Carbonate,0,Fluoroethylene Carbonate,0.16286012,Ethyl Methyl Carbonate,0.663623898,LiPF6,0.086757991,0.086757991,253.15,3.34
Diethyl Carbonate,0,Fluoroethylene Carbonate,0.149870343,Ethyl Methyl Carbonate,0.610693037,LiPF6,0.11971831,0.11971831,253.15,2.37
Diethyl Carbonate,0,Fluoroethylene Carbonate,0.138927362,Ethyl Methyl Carbonate,0.566102476,LiPF6,0.147485081,0.147485081,253.15,1.11
Diethyl Carbonate,0,Fluoroethylene Carbonate,0.195872974,Ethyl Methyl Carbonate,0.798144973,LiPF6,0.002991027,0.002991027,263.15,0.252
Diethyl Carbonate,0,Fluoroethylene Carbonate,0.178284915,Ethyl Methyl Carbonate,0.72647699,LiPF6,0.047619048,0.047619048,263.15,3.43
Diethyl Carbonate,0,Fluoroethylene Carbonate,0.16286012,Ethyl Methyl Carbonate,0.663623898,LiPF6,0.086757991,0.086757991,263.15,4.26
Diethyl Carbonate,0,Fluoroethylene Carbonate,0.149870343,Ethyl Methyl Carbonate,0.610693037,LiPF6,0.11971831,0.11971831,263.15,3.31
Diethyl Carbonate,0,Fluoroethylene Carbonate,0.138927362,Ethyl Methyl Carbonate,0.566102476,LiPF6,0.147485081,0.147485081,263.15,1.8
Diethyl Carbonate,0,Fluoroethylene Carbonate,0.195872974,Ethyl Methyl Carbonate,0.798144973,LiPF6,0.002991027,0.002991027,273.15,0.3
Diethyl Carbonate,0,Fluoroethylene Carbonate,0.178284915,Ethyl Methyl Carbonate,0.72647699,LiPF6,0.047619048,0.047619048,273.15,4.09
Diethyl Carbonate,0,Fluoroethylene Carbonate,0.16286012,Ethyl Methyl Carbonate,0.663623898,LiPF6,0.086757991,0.086757991,273.15,5.27
Diethyl Carbonate,0,Fluoroethylene Carbonate,0.149870343,Ethyl Methyl Carbonate,0.610693037,LiPF6,0.11971831,0.11971831,273.15,4.39
Diethyl Carbonate,0,Fluoroethylene Carbonate,0.138927362,Ethyl Methyl Carbonate,0.566102476,LiPF6,0.147485081,0.147485081,273.15,2.68
Diethyl Carbonate,0,Fluoroethylene Carbonate,0.195872974,Ethyl Methyl Carbonate,0.798144973,LiPF6,0.002991027,0.002991027,283.15,0.351
Diethyl Carbonate,0,Fluoroethylene Carbonate,0.178284915,Ethyl Methyl Carbonate,0.72647699,LiPF6,0.047619048,0.047619048,283.15,4.79
Diethyl Carbonate,0,Fluoroethylene Carbonate,0.16286012,Ethyl Methyl Carbonate,0.663623898,LiPF6,0.086757991,0.086757991,283.15,6.36
Diethyl Carbonate,0,Fluoroethylene Carbonate,0.149870343,Ethyl Methyl Carbonate,0.610693037,LiPF6,0.11971831,0.11971831,283.15,5.61
Diethyl Carbonate,0,Fluoroethylene Carbonate,0.138927362,Ethyl Methyl Carbonate,0.566102476,LiPF6,0.147485081,0.147485081,283.15,3.73
Diethyl Carbonate,0,Fluoroethylene Carbonate,0.195872974,Ethyl Methyl Carbonate,0.798144973,LiPF6,0.002991027,0.002991027,293.15,0.406
Diethyl Carbonate,0,Fluoroethylene Carbonate,0.178284915,Ethyl Methyl Carbonate,0.72647699,LiPF6,0.047619048,0.047619048,293.15,5.52
Diethyl Carbonate,0,Fluoroethylene Carbonate,0.16286012,Ethyl Methyl Carbonate,0.663623898,LiPF6,0.086757991,0.086757991,293.15,7.52
Diethyl Carbonate,0,Fluoroethylene Carbonate,0.149870343,Ethyl Methyl Carbonate,0.610693037,LiPF6,0.11971831,0.11971831,293.15,6.97
Diethyl Carbonate,0,Fluoroethylene Carbonate,0.138927362,Ethyl Methyl Carbonate,0.566102476,LiPF6,0.147485081,0.147485081,293.15,4.97
Propylene Carbonate,0.567344885,Diethyl Carbonate,0,Dimethyl Carbonate,0.428663099,LiTFSI,0.001996008,0.001996008,243.15,0.234
Propylene Carbonate,0.519518496,Diethyl Carbonate,0,Dimethyl Carbonate,0.392527393,LiTFSI,0.043977055,0.043977055,243.15,2.4
Propylene Carbonate,0.477474593,Diethyl Carbonate,0,Dimethyl Carbonate,0.360760701,LiTFSI,0.080882353,0.080882353,243.15,2.06
Propylene Carbonate,0.441239772,Diethyl Carbonate,0,Dimethyl Carbonate,0.333383121,LiTFSI,0.112688554,0.112688554,243.15,1.16
Propylene Carbonate,0.410792224,Diethyl Carbonate,0,Dimethyl Carbonate,0.310378171,LiTFSI,0.139414802,0.139414802,243.15,0.566
Propylene Carbonate,0.567344885,Diethyl Carbonate,0,Dimethyl Carbonate,0.428663099,LiTFSI,0.001996008,0.001996008,253.15,0.315
Propylene Carbonate,0.519518496,Diethyl Carbonate,0,Dimethyl Carbonate,0.392527393,LiTFSI,0.043977055,0.043977055,253.15,3.35
Propylene Carbonate,0.477474593,Diethyl Carbonate,0,Dimethyl Carbonate,0.360760701,LiTFSI,0.080882353,0.080882353,253.15,3.08
Propylene Carbonate,0.441239772,Diethyl Carbonate,0,Dimethyl Carbonate,0.333383121,LiTFSI,0.112688554,0.112688554,253.15,1.92
Propylene Carbonate,0.410792224,Diethyl Carbonate,0,Dimethyl Carbonate,0.310378171,LiTFSI,0.139414802,0.139414802,253.15,1.05
Propylene Carbonate,0.567344885,Diethyl Carbonate,0,Dimethyl Carbonate,0.428663099,LiTFSI,0.001996008,0.001996008,263.15,0.402
Propylene Carbonate,0.519518496,Diethyl Carbonate,0,Dimethyl Carbonate,0.392527393,LiTFSI,0.043977055,0.043977055,263.15,4.4
Propylene Carbonate,0.477474593,Diethyl Carbonate,0,Dimethyl Carbonate,0.360760701,LiTFSI,0.080882353,0.080882353,263.15,4.24
Propylene Carbonate,0.441239772,Diethyl Carbonate,0,Dimethyl Carbonate,0.333383121,LiTFSI,0.112688554,0.112688554,263.15,2.82
Propylene Carbonate,0.410792224,Diethyl Carbonate,0,Dimethyl Carbonate,0.310378171,LiTFSI,0.139414802,0.139414802,263.15,1.66
Propylene Carbonate,0.567344885,Diethyl Carbonate,0,Dimethyl Carbonate,0.428663099,LiTFSI,0.001996008,0.001996008,273.15,0.496
Propylene Carbonate,0.519518496,Diethyl Carbonate,0,Dimethyl Carbonate,0.392527393,LiTFSI,0.043977055,0.043977055,273.15,5.54
Propylene Carbonate,0.477474593,Diethyl Carbonate,0,Dimethyl Carbonate,0.360760701,LiTFSI,0.080882353,0.080882353,273.15,5.52
Propylene Carbonate,0.441239772,Diethyl Carbonate,0,Dimethyl Carbonate,0.333383121,LiTFSI,0.112688554,0.112688554,273.15,3.86
Propylene Carbonate,0.410792224,Diethyl Carbonate,0,Dimethyl Carbonate,0.310378171,LiTFSI,0.139414802,0.139414802,273.15,2.4
Propylene Carbonate,0.567344885,Diethyl Carbonate,0,Dimethyl Carbonate,0.428663099,LiTFSI,0.001996008,0.001996008,283.15,0.595
Propylene Carbonate,0.519518496,Diethyl Carbonate,0,Dimethyl Carbonate,0.392527393,LiTFSI,0.043977055,0.043977055,283.15,6.77
Propylene Carbonate,0.477474593,Diethyl Carbonate,0,Dimethyl Carbonate,0.360760701,LiTFSI,0.080882353,0.080882353,283.15,6.95
Propylene Carbonate,0.441239772,Diethyl Carbonate,0,Dimethyl Carbonate,0.333383121,LiTFSI,0.112688554,0.112688554,283.15,5.03
Propylene Carbonate,0.410792224,Diethyl Carbonate,0,Dimethyl Carbonate,0.310378171,LiTFSI,0.139414802,0.139414802,283.15,3.26
Propylene Carbonate,0.567344885,Diethyl Carbonate,0,Dimethyl Carbonate,0.428663099,LiTFSI,0.001996008,0.001996008,293.15,0.703
Propylene Carbonate,0.519518496,Diethyl Carbonate,0,Dimethyl Carbonate,0.392527393,LiTFSI,0.043977055,0.043977055,293.15,8.1
Propylene Carbonate,0.477474593,Diethyl Carbonate,0,Dimethyl Carbonate,0.360760701,LiTFSI,0.080882353,0.080882353,293.15,8.51
Propylene Carbonate,0.441239772,Diethyl Carbonate,0,Dimethyl Carbonate,0.333383121,LiTFSI,0.112688554,0.112688554,293.15,6.36
Propylene Carbonate,0.410792224,Diethyl Carbonate,0,Dimethyl Carbonate,0.310378171,LiTFSI,0.139414802,0.139414802,293.15,4.25
Propylene Carbonate,0,Ethyl Methyl Carbonate,0,Ethylene Carbonate,0.919385797,LiPF6,0.040307102,0.040307102,243.15,0.054
Propylene Carbonate,0,Ethyl Methyl Carbonate,0,Ethylene Carbonate,0.85013876,LiPF6,0.07493062,0.07493062,243.15,0.116
Propylene Carbonate,0,Ethyl Methyl Carbonate,0,Ethylene Carbonate,0.790510295,LiPF6,0.104744852,0.104744852,243.15,0.0755
Propylene Carbonate,0,Ethyl Methyl Carbonate,0,Ethylene Carbonate,0.739130435,LiPF6,0.130434783,0.130434783,243.15,0.0314
Propylene Carbonate,0,Ethyl Methyl Carbonate,0,Ethylene Carbonate,0.919385797,LiPF6,0.040307102,0.040307102,253.15,0.158
Propylene Carbonate,0,Ethyl Methyl Carbonate,0,Ethylene Carbonate,0.85013876,LiPF6,0.07493062,0.07493062,253.15,0.344
Propylene Carbonate,0,Ethyl Methyl Carbonate,0,Ethylene Carbonate,0.790510295,LiPF6,0.104744852,0.104744852,253.15,0.279
Propylene Carbonate,0,Ethyl Methyl Carbonate,0,Ethylene Carbonate,0.739130435,LiPF6,0.130434783,0.130434783,253.15,0.162
Propylene Carbonate,0,Ethyl Methyl Carbonate,0,Ethylene Carbonate,0.919385797,LiPF6,0.040307102,0.040307102,263.15,0.392
Propylene Carbonate,0,Ethyl Methyl Carbonate,0,Ethylene Carbonate,0.85013876,LiPF6,0.07493062,0.07493062,263.15,0.803
Propylene Carbonate,0,Ethyl Methyl Carbonate,0,Ethylene Carbonate,0.790510295,LiPF6,0.104744852,0.104744852,263.15,0.716
Propylene Carbonate,0,Ethyl Methyl Carbonate,0,Ethylene Carbonate,0.739130435,LiPF6,0.130434783,0.130434783,263.15,0.498
Propylene Carbonate,0,Ethyl Methyl Carbonate,0,Ethylene Carbonate,0.919385797,LiPF6,0.040307102,0.040307102,273.15,0.866
Propylene Carbonate,0,Ethyl Methyl Carbonate,0,Ethylene Carbonate,0.85013876,LiPF6,0.07493062,0.07493062,273.15,1.6
Propylene Carbonate,0,Ethyl Methyl Carbonate,0,Ethylene Carbonate,0.790510295,LiPF6,0.104744852,0.104744852,273.15,1.49
Propylene Carbonate,0,Ethyl Methyl Carbonate,0,Ethylene Carbonate,0.739130435,LiPF6,0.130434783,0.130434783,273.15,1.13
Propylene Carbonate,0,Ethyl Methyl Carbonate,0,Ethylene Carbonate,0.919385797,LiPF6,0.040307102,0.040307102,283.15,1.75
Propylene Carbonate,0,Ethyl Methyl Carbonate,0,Ethylene Carbonate,0.85013876,LiPF6,0.07493062,0.07493062,283.15,2.86
Propylene Carbonate,0,Ethyl Methyl Carbonate,0,Ethylene Carbonate,0.790510295,LiPF6,0.104744852,0.104744852,283.15,2.68
Propylene Carbonate,0,Ethyl Methyl Carbonate,0,Ethylene Carbonate,0.739130435,LiPF6,0.130434783,0.130434783,283.15,2.14
Propylene Carbonate,0,Ethyl Methyl Carbonate,0,Ethylene Carbonate,0.919385797,LiPF6,0.040307102,0.040307102,293.15,3.27
Propylene Carbonate,0,Ethyl Methyl Carbonate,0,Ethylene Carbonate,0.85013876,LiPF6,0.07493062,0.07493062,293.15,4.71
Propylene Carbonate,0,Ethyl Methyl Carbonate,0,Ethylene Carbonate,0.790510295,LiPF6,0.104744852,0.104744852,293.15,4.38
Propylene Carbonate,0,Ethyl Methyl Carbonate,0,Ethylene Carbonate,0.739130435,LiPF6,0.130434783,0.130434783,293.15,3.6
Diethyl Carbonate,0,Fluoroethylene Carbonate,0.36008929,Dimethyl Carbonate,0.635918694,LiTFSI,0.001996008,0.001996008,243.15,0.271
Diethyl Carbonate,0,Fluoroethylene Carbonate,0.329734261,Dimethyl Carbonate,0.582311628,LiTFSI,0.043977055,0.043977055,243.15,3.07
Diethyl Carbonate,0,Fluoroethylene Carbonate,0.303660721,Dimethyl Carbonate,0.536265682,LiTFSI,0.080036799,0.080036799,243.15,2.94
Diethyl Carbonate,0,Fluoroethylene Carbonate,0.280621167,Dimethyl Carbonate,0.495577767,LiTFSI,0.111900533,0.111900533,243.15,1.88
Diethyl Carbonate,0,Fluoroethylene Carbonate,0.261262529,Dimethyl Carbonate,0.461390357,LiTFSI,0.138673557,0.138673557,243.15,1.05
Diethyl Carbonate,0,Fluoroethylene Carbonate,0.36008929,Dimethyl Carbonate,0.635918694,LiTFSI,0.001996008,0.001996008,253.15,0.352
Diethyl Carbonate,0,Fluoroethylene Carbonate,0.329734261,Dimethyl Carbonate,0.582311628,LiTFSI,0.043977055,0.043977055,253.15,4.1
Diethyl Carbonate,0,Fluoroethylene Carbonate,0.303660721,Dimethyl Carbonate,0.536265682,LiTFSI,0.080036799,0.080036799,253.15,4.12
Diethyl Carbonate,0,Fluoroethylene Carbonate,0.280621167,Dimethyl Carbonate,0.495577767,LiTFSI,0.111900533,0.111900533,253.15,2.84
Diethyl Carbonate,0,Fluoroethylene Carbonate,0.261262529,Dimethyl Carbonate,0.461390357,LiTFSI,0.138673557,0.138673557,253.15,1.73
Diethyl Carbonate,0,Fluoroethylene Carbonate,0.36008929,Dimethyl Carbonate,0.635918694,LiTFSI,0.001996008,0.001996008,263.15,0.444
Diethyl Carbonate,0,Fluoroethylene Carbonate,0.329734261,Dimethyl Carbonate,0.582311628,LiTFSI,0.043977055,0.043977055,263.15,5.28
Diethyl Carbonate,0,Fluoroethylene Carbonate,0.303660721,Dimethyl Carbonate,0.536265682,LiTFSI,0.080036799,0.080036799,263.15,5.52
Diethyl Carbonate,0,Fluoroethylene Carbonate,0.280621167,Dimethyl Carbonate,0.495577767,LiTFSI,0.111900533,0.111900533,263.15,4.02
Diethyl Carbonate,0,Fluoroethylene Carbonate,0.261262529,Dimethyl Carbonate,0.461390357,LiTFSI,0.138673557,0.138673557,263.15,2.61
Diethyl Carbonate,0,Fluoroethylene Carbonate,0.36008929,Dimethyl Carbonate,0.635918694,LiTFSI,0.001996008,0.001996008,273.15,0.547
Diethyl Carbonate,0,Fluoroethylene Carbonate,0.329734261,Dimethyl Carbonate,0.582311628,LiTFSI,0.043977055,0.043977055,273.15,6.62
Diethyl Carbonate,0,Fluoroethylene Carbonate,0.303660721,Dimethyl Carbonate,0.536265682,LiTFSI,0.080036799,0.080036799,273.15,7.14
Diethyl Carbonate,0,Fluoroethylene Carbonate,0.280621167,Dimethyl Carbonate,0.495577767,LiTFSI,0.111900533,0.111900533,273.15,5.42
Diethyl Carbonate,0,Fluoroethylene Carbonate,0.261262529,Dimethyl Carbonate,0.461390357,LiTFSI,0.138673557,0.138673557,273.15,3.68
Diethyl Carbonate,0,Fluoroethylene Carbonate,0.36008929,Dimethyl Carbonate,0.635918694,LiTFSI,0.001996008,0.001996008,283.15,0.659
Diethyl Carbonate,0,Fluoroethylene Carbonate,0.329734261,Dimethyl Carbonate,0.582311628,LiTFSI,0.043977055,0.043977055,283.15,8.1
Diethyl Carbonate,0,Fluoroethylene Carbonate,0.303660721,Dimethyl Carbonate,0.536265682,LiTFSI,0.080036799,0.080036799,283.15,8.97
Diethyl Carbonate,0,Fluoroethylene Carbonate,0.280621167,Dimethyl Carbonate,0.495577767,LiTFSI,0.111900533,0.111900533,283.15,7.04
Diethyl Carbonate,0,Fluoroethylene Carbonate,0.261262529,Dimethyl Carbonate,0.461390357,LiTFSI,0.138673557,0.138673557,283.15,4.95
Diethyl Carbonate,0,Fluoroethylene Carbonate,0.36008929,Dimethyl Carbonate,0.635918694,LiTFSI,0.001996008,0.001996008,293.15,0.78
Diethyl Carbonate,0,Fluoroethylene Carbonate,0.329734261,Dimethyl Carbonate,0.582311628,LiTFSI,0.043977055,0.043977055,293.15,9.71
Diethyl Carbonate,0,Fluoroethylene Carbonate,0.303660721,Dimethyl Carbonate,0.536265682,LiTFSI,0.080036799,0.080036799,293.15,11
Diethyl Carbonate,0,Fluoroethylene Carbonate,0.280621167,Dimethyl Carbonate,0.495577767,LiTFSI,0.111900533,0.111900533,293.15,8.87
Diethyl Carbonate,0,Fluoroethylene Carbonate,0.261262529,Dimethyl Carbonate,0.461390357,LiTFSI,0.138673557,0.138673557,293.15,6.41
Diethyl Carbonate,0.367867525,Ethyl Methyl Carbonate,0.626150422,Dimethyl Carbonate,0,LiTFSI,0.002991027,0.002991027,243.15,0.0805
Diethyl Carbonate,0.33349538,Ethyl Methyl Carbonate,0.567645304,Dimethyl Carbonate,0,LiTFSI,0.049429658,0.049429658,243.15,1.34
Diethyl Carbonate,0.303406111,Ethyl Methyl Carbonate,0.516430104,Dimethyl Carbonate,0,LiTFSI,0.090081893,0.090081893,243.15,2.43
Diethyl Carbonate,0.27861516,Ethyl Methyl Carbonate,0.474233218,Dimethyl Carbonate,0,LiTFSI,0.123575811,0.123575811,243.15,2.59
Diethyl Carbonate,0.257707214,Ethyl Methyl Carbonate,0.438645627,Dimethyl Carbonate,0,LiTFSI,0.151823579,0.151823579,243.15,2.02
Diethyl Carbonate,0.367867525,Ethyl Methyl Carbonate,0.626150422,Dimethyl Carbonate,0,LiTFSI,0.002991027,0.002991027,253.15,0.0965
Diethyl Carbonate,0.33349538,Ethyl Methyl Carbonate,0.567645304,Dimethyl Carbonate,0,LiTFSI,0.049429658,0.049429658,253.15,1.6
Diethyl Carbonate,0.303406111,Ethyl Methyl Carbonate,0.516430104,Dimethyl Carbonate,0,LiTFSI,0.090081893,0.090081893,253.15,2.94
Diethyl Carbonate,0.27861516,Ethyl Methyl Carbonate,0.474233218,Dimethyl Carbonate,0,LiTFSI,0.123575811,0.123575811,253.15,3.2
Diethyl Carbonate,0.257707214,Ethyl Methyl Carbonate,0.438645627,Dimethyl Carbonate,0,LiTFSI,0.151823579,0.151823579,253.15,2.55
Diethyl Carbonate,0.367867525,Ethyl Methyl Carbonate,0.626150422,Dimethyl Carbonate,0,LiTFSI,0.002991027,0.002991027,263.15,0.114
Diethyl Carbonate,0.33349538,Ethyl Methyl Carbonate,0.567645304,Dimethyl Carbonate,0,LiTFSI,0.049429658,0.049429658,263.15,1.92
Diethyl Carbonate,0.303406111,Ethyl Methyl Carbonate,0.516430104,Dimethyl Carbonate,0,LiTFSI,0.090081893,0.090081893,263.15,3.51
Diethyl Carbonate,0.27861516,Ethyl Methyl Carbonate,0.474233218,Dimethyl Carbonate,0,LiTFSI,0.123575811,0.123575811,263.15,3.92
Diethyl Carbonate,0.257707214,Ethyl Methyl Carbonate,0.438645627,Dimethyl Carbonate,0,LiTFSI,0.151823579,0.151823579,263.15,3.19
Diethyl Carbonate,0.367867525,Ethyl Methyl Carbonate,0.626150422,Dimethyl Carbonate,0,LiTFSI,0.002991027,0.002991027,273.15,0.134
Diethyl Carbonate,0.33349538,Ethyl Methyl Carbonate,0.567645304,Dimethyl Carbonate,0,LiTFSI,0.049429658,0.049429658,273.15,2.26
Diethyl Carbonate,0.303406111,Ethyl Methyl Carbonate,0.516430104,Dimethyl Carbonate,0,LiTFSI,0.090081893,0.090081893,273.15,4.16
Diethyl Carbonate,0.27861516,Ethyl Methyl Carbonate,0.474233218,Dimethyl Carbonate,0,LiTFSI,0.123575811,0.123575811,273.15,4.72
Diethyl Carbonate,0.257707214,Ethyl Methyl Carbonate,0.438645627,Dimethyl Carbonate,0,LiTFSI,0.151823579,0.151823579,273.15,3.93
Diethyl Carbonate,0.367867525,Ethyl Methyl Carbonate,0.626150422,Dimethyl Carbonate,0,LiTFSI,0.002991027,0.002991027,283.15,0.155
Diethyl Carbonate,0.33349538,Ethyl Methyl Carbonate,0.567645304,Dimethyl Carbonate,0,LiTFSI,0.049429658,0.049429658,283.15,2.65
Diethyl Carbonate,0.303406111,Ethyl Methyl Carbonate,0.516430104,Dimethyl Carbonate,0,LiTFSI,0.090081893,0.090081893,283.15,4.91
Diethyl Carbonate,0.27861516,Ethyl Methyl Carbonate,0.474233218,Dimethyl Carbonate,0,LiTFSI,0.123575811,0.123575811,283.15,5.63
Diethyl Carbonate,0.257707214,Ethyl Methyl Carbonate,0.438645627,Dimethyl Carbonate,0,LiTFSI,0.151823579,0.151823579,283.15,4.79
Diethyl Carbonate,0.367867525,Ethyl Methyl Carbonate,0.626150422,Dimethyl Carbonate,0,LiTFSI,0.002991027,0.002991027,293.15,0.179
Diethyl Carbonate,0.33349538,Ethyl Methyl Carbonate,0.567645304,Dimethyl Carbonate,0,LiTFSI,0.049429658,0.049429658,293.15,3.11
Diethyl Carbonate,0.303406111,Ethyl Methyl Carbonate,0.516430104,Dimethyl Carbonate,0,LiTFSI,0.090081893,0.090081893,293.15,5.73
Diethyl Carbonate,0.27861516,Ethyl Methyl Carbonate,0.474233218,Dimethyl Carbonate,0,LiTFSI,0.123575811,0.123575811,293.15,6.64
Diethyl Carbonate,0.257707214,Ethyl Methyl Carbonate,0.438645627,Dimethyl Carbonate,0,LiTFSI,0.151823579,0.151823579,293.15,5.79
Propylene Carbonate,0.630670214,Diethyl Carbonate,0.363347732,Fluoroethylene Carbonate,0,LiPF6,0.002991027,0.002991027,243.15,0.17
Propylene Carbonate,0.572890461,Diethyl Carbonate,0.330059111,Fluoroethylene Carbonate,0,LiPF6,0.048525214,0.048525214,243.15,1.49
Propylene Carbonate,0.52226295,Diethyl Carbonate,0.300891107,Fluoroethylene Carbonate,0,LiPF6,0.088422972,0.088422972,243.15,1.05
Propylene Carbonate,0.479609219,Diethyl Carbonate,0.276317032,Fluoroethylene Carbonate,0,LiPF6,0.122036874,0.122036874,243.15,0.343
Propylene Carbonate,0.442725586,Diethyl Carbonate,0.255067283,Fluoroethylene Carbonate,0,LiPF6,0.151103565,0.151103565,243.15,0.041
Propylene Carbonate,0.630670214,Diethyl Carbonate,0.363347732,Fluoroethylene Carbonate,0,LiPF6,0.002991027,0.002991027,253.15,0.235
Propylene Carbonate,0.572890461,Diethyl Carbonate,0.330059111,Fluoroethylene Carbonate,0,LiPF6,0.048525214,0.048525214,253.15,2.19
Propylene Carbonate,0.52226295,Diethyl Carbonate,0.300891107,Fluoroethylene Carbonate,0,LiPF6,0.088422972,0.088422972,253.15,1.75
Propylene Carbonate,0.479609219,Diethyl Carbonate,0.276317032,Fluoroethylene Carbonate,0,LiPF6,0.122036874,0.122036874,253.15,0.822
Propylene Carbonate,0.442725586,Diethyl Carbonate,0.255067283,Fluoroethylene Carbonate,0,LiPF6,0.151103565,0.151103565,253.15,0.209
Propylene Carbonate,0.630670214,Diethyl Carbonate,0.363347732,Fluoroethylene Carbonate,0,LiPF6,0.002991027,0.002991027,263.15,0.306
Propylene Carbonate,0.572890461,Diethyl Carbonate,0.330059111,Fluoroethylene Carbonate,0,LiPF6,0.048525214,0.048525214,263.15,3
Propylene Carbonate,0.52226295,Diethyl Carbonate,0.300891107,Fluoroethylene Carbonate,0,LiPF6,0.088422972,0.088422972,263.15,2.64
Propylene Carbonate,0.479609219,Diethyl Carbonate,0.276317032,Fluoroethylene Carbonate,0,LiPF6,0.122036874,0.122036874,263.15,1.51
Propylene Carbonate,0.442725586,Diethyl Carbonate,0.255067283,Fluoroethylene Carbonate,0,LiPF6,0.151103565,0.151103565,263.15,0.557
Propylene Carbonate,0.630670214,Diethyl Carbonate,0.363347732,Fluoroethylene Carbonate,0,LiPF6,0.002991027,0.002991027,273.15,0.383
Propylene Carbonate,0.572890461,Diethyl Carbonate,0.330059111,Fluoroethylene Carbonate,0,LiPF6,0.048525214,0.048525214,273.15,3.89
Propylene Carbonate,0.52226295,Diethyl Carbonate,0.300891107,Fluoroethylene Carbonate,0,LiPF6,0.088422972,0.088422972,273.15,3.67
Propylene Carbonate,0.479609219,Diethyl Carbonate,0.276317032,Fluoroethylene Carbonate,0,LiPF6,0.122036874,0.122036874,273.15,2.39
Propylene Carbonate,0.442725586,Diethyl Carbonate,0.255067283,Fluoroethylene Carbonate,0,LiPF6,0.151103565,0.151103565,273.15,1.09
Propylene Carbonate,0.630670214,Diethyl Carbonate,0.363347732,Fluoroethylene Carbonate,0,LiPF6,0.002991027,0.002991027,283.15,0.465
Propylene Carbonate,0.572890461,Diethyl Carbonate,0.330059111,Fluoroethylene Carbonate,0,LiPF6,0.048525214,0.048525214,283.15,4.88
Propylene Carbonate,0.52226295,Diethyl Carbonate,0.300891107,Fluoroethylene Carbonate,0,LiPF6,0.088422972,0.088422972,283.15,4.84
Propylene Carbonate,0.479609219,Diethyl Carbonate,0.276317032,Fluoroethylene Carbonate,0,LiPF6,0.122036874,0.122036874,283.15,3.43
Propylene Carbonate,0.442725586,Diethyl Carbonate,0.255067283,Fluoroethylene Carbonate,0,LiPF6,0.151103565,0.151103565,283.15,1.82
Propylene Carbonate,0.630670214,Diethyl Carbonate,0.363347732,Fluoroethylene Carbonate,0,LiPF6,0.002991027,0.002991027,293.15,0.554
Propylene Carbonate,0.572890461,Diethyl Carbonate,0.330059111,Fluoroethylene Carbonate,0,LiPF6,0.048525214,0.048525214,293.15,5.96
Propylene Carbonate,0.52226295,Diethyl Carbonate,0.300891107,Fluoroethylene Carbonate,0,LiPF6,0.088422972,0.088422972,293.15,6.16
Propylene Carbonate,0.479609219,Diethyl Carbonate,0.276317032,Fluoroethylene Carbonate,0,LiPF6,0.122036874,0.122036874,293.15,4.64
Propylene Carbonate,0.442725586,Diethyl Carbonate,0.255067283,Fluoroethylene Carbonate,0,LiPF6,0.151103565,0.151103565,293.15,2.73
Diethyl Carbonate,0,Fluoroethylene Carbonate,0.7639992,Ethylene Carbonate,0.230018746,LiTFSI,0.002991027,0.002991027,243.15,0.0536
Diethyl Carbonate,0,Fluoroethylene Carbonate,0.698191158,Ethylene Carbonate,0.210205789,LiTFSI,0.045801527,0.045801527,243.15,0.34
Diethyl Carbonate,0,Fluoroethylene Carbonate,0.639089804,Ethylene Carbonate,0.192412028,LiTFSI,0.084249084,0.084249084,243.15,0.175
Diethyl Carbonate,0,Fluoroethylene Carbonate,0.588149682,Ethylene Carbonate,0.177075385,LiTFSI,0.117387467,0.117387467,243.15,0.0724
Diethyl Carbonate,0,Fluoroethylene Carbonate,0.546367919,Ethylene Carbonate,0.164496067,LiTFSI,0.144568007,0.144568007,243.15,0.0245
Diethyl Carbonate,0,Fluoroethylene Carbonate,0.7639992,Ethylene Carbonate,0.230018746,LiTFSI,0.002991027,0.002991027,253.15,0.0904
Diethyl Carbonate,0,Fluoroethylene Carbonate,0.698191158,Ethylene Carbonate,0.210205789,LiTFSI,0.045801527,0.045801527,253.15,0.74
Diethyl Carbonate,0,Fluoroethylene Carbonate,0.639089804,Ethylene Carbonate,0.192412028,LiTFSI,0.084249084,0.084249084,253.15,0.5
Diethyl Carbonate,0,Fluoroethylene Carbonate,0.588149682,Ethylene Carbonate,0.177075385,LiTFSI,0.117387467,0.117387467,253.15,0.272
Diethyl Carbonate,0,Fluoroethylene Carbonate,0.546367919,Ethylene Carbonate,0.164496067,LiTFSI,0.144568007,0.144568007,253.15,0.132
Diethyl Carbonate,0,Fluoroethylene Carbonate,0.7639992,Ethylene Carbonate,0.230018746,LiTFSI,0.002991027,0.002991027,263.15,0.141
Diethyl Carbonate,0,Fluoroethylene Carbonate,0.698191158,Ethylene Carbonate,0.210205789,LiTFSI,0.045801527,0.045801527,263.15,1.32
Diethyl Carbonate,0,Fluoroethylene Carbonate,0.639089804,Ethylene Carbonate,0.192412028,LiTFSI,0.084249084,0.084249084,263.15,1.05
Diethyl Carbonate,0,Fluoroethylene Carbonate,0.588149682,Ethylene Carbonate,0.177075385,LiTFSI,0.117387467,0.117387467,263.15,0.657
Diethyl Carbonate,0,Fluoroethylene Carbonate,0.546367919,Ethylene Carbonate,0.164496067,LiTFSI,0.144568007,0.144568007,263.15,0.384
Diethyl Carbonate,0,Fluoroethylene Carbonate,0.7639992,Ethylene Carbonate,0.230018746,LiTFSI,0.002991027,0.002991027,273.15,0.207
Diethyl Carbonate,0,Fluoroethylene Carbonate,0.698191158,Ethylene Carbonate,0.210205789,LiTFSI,0.045801527,0.045801527,273.15,2.1
Diethyl Carbonate,0,Fluoroethylene Carbonate,0.639089804,Ethylene Carbonate,0.192412028,LiTFSI,0.084249084,0.084249084,273.15,1.83
Diethyl Carbonate,0,Fluoroethylene Carbonate,0.588149682,Ethylene Carbonate,0.177075385,LiTFSI,0.117387467,0.117387467,273.15,1.24
Diethyl Carbonate,0,Fluoroethylene Carbonate,0.546367919,Ethylene Carbonate,0.164496067,LiTFSI,0.144568007,0.144568007,273.15,0.806
Diethyl Carbonate,0,Fluoroethylene Carbonate,0.7639992,Ethylene Carbonate,0.230018746,LiTFSI,0.002991027,0.002991027,283.15,0.288
Diethyl Carbonate,0,Fluoroethylene Carbonate,0.698191158,Ethylene Carbonate,0.210205789,LiTFSI,0.045801527,0.045801527,283.15,3.07
Diethyl Carbonate,0,Fluoroethylene Carbonate,0.639089804,Ethylene Carbonate,0.192412028,LiTFSI,0.084249084,0.084249084,283.15,2.86
Diethyl Carbonate,0,Fluoroethylene Carbonate,0.588149682,Ethylene Carbonate,0.177075385,LiTFSI,0.117387467,0.117387467,283.15,2.03
Diethyl Carbonate,0,Fluoroethylene Carbonate,0.546367919,Ethylene Carbonate,0.164496067,LiTFSI,0.144568007,0.144568007,283.15,1.4
Diethyl Carbonate,0,Fluoroethylene Carbonate,0.7639992,Ethylene Carbonate,0.230018746,LiTFSI,0.002991027,0.002991027,293.15,0.382
Diethyl Carbonate,0,Fluoroethylene Carbonate,0.698191158,Ethylene Carbonate,0.210205789,LiTFSI,0.045801527,0.045801527,293.15,4.22
Diethyl Carbonate,0,Fluoroethylene Carbonate,0.639089804,Ethylene Carbonate,0.192412028,LiTFSI,0.084249084,0.084249084,293.15,4.1
Diethyl Carbonate,0,Fluoroethylene Carbonate,0.588149682,Ethylene Carbonate,0.177075385,LiTFSI,0.117387467,0.117387467,293.15,3
Diethyl Carbonate,0,Fluoroethylene Carbonate,0.546367919,Ethylene Carbonate,0.164496067,LiTFSI,0.144568007,0.144568007,293.15,2.15
Propylene Carbonate,0.406726423,Fluoroethylene Carbonate,0.587291523,Ethyl Methyl Carbonate,0,LiPF6,0.002991027,0.002991027,243.15,0.0783
Propylene Carbonate,0.37020516,Fluoroethylene Carbonate,0.534556745,Ethyl Methyl Carbonate,0,LiPF6,0.047619048,0.047619048,243.15,0.485
Propylene Carbonate,0.338175874,Fluoroethylene Carbonate,0.488308144,Ethyl Methyl Carbonate,0,LiPF6,0.086757991,0.086757991,243.15,0.271
Propylene Carbonate,0.311837548,Fluoroethylene Carbonate,0.450276989,Ethyl Methyl Carbonate,0,LiPF6,0.118942731,0.118942731,243.15,0.107
Propylene Carbonate,0.288479967,Fluoroethylene Carbonate,0.416549871,Ethyl Methyl Carbonate,0,LiPF6,0.147485081,0.147485081,243.15,0.022
Propylene Carbonate,0.406726423,Fluoroethylene Carbonate,0.587291523,Ethyl Methyl Carbonate,0,LiPF6,0.002991027,0.002991027,253.15,0.125
Propylene Carbonate,0.37020516,Fluoroethylene Carbonate,0.534556745,Ethyl Methyl Carbonate,0,LiPF6,0.047619048,0.047619048,253.15,0.987
Propylene Carbonate,0.338175874,Fluoroethylene Carbonate,0.488308144,Ethyl Methyl Carbonate,0,LiPF6,0.086757991,0.086757991,253.15,0.716
Propylene Carbonate,0.311837548,Fluoroethylene Carbonate,0.450276989,Ethyl Methyl Carbonate,0,LiPF6,0.118942731,0.118942731,253.15,0.39
Propylene Carbonate,0.288479967,Fluoroethylene Carbonate,0.416549871,Ethyl Methyl Carbonate,0,LiPF6,0.147485081,0.147485081,253.15,0.144
Propylene Carbonate,0.406726423,Fluoroethylene Carbonate,0.587291523,Ethyl Methyl Carbonate,0,LiPF6,0.002991027,0.002991027,263.15,0.185
Propylene Carbonate,0.37020516,Fluoroethylene Carbonate,0.534556745,Ethyl Methyl Carbonate,0,LiPF6,0.047619048,0.047619048,263.15,1.67
Propylene Carbonate,0.338175874,Fluoroethylene Carbonate,0.488308144,Ethyl Methyl Carbonate,0,LiPF6,0.086757991,0.086757991,263.15,1.42
Propylene Carbonate,0.311837548,Fluoroethylene Carbonate,0.450276989,Ethyl Methyl Carbonate,0,LiPF6,0.118942731,0.118942731,263.15,0.921
Propylene Carbonate,0.288479967,Fluoroethylene Carbonate,0.416549871,Ethyl Methyl Carbonate,0,LiPF6,0.147485081,0.147485081,263.15,0.455
Propylene Carbonate,0.406726423,Fluoroethylene Carbonate,0.587291523,Ethyl Methyl Carbonate,0,LiPF6,0.002991027,0.002991027,273.15,0.258
Propylene Carbonate,0.37020516,Fluoroethylene Carbonate,0.534556745,Ethyl Methyl Carbonate,0,LiPF6,0.047619048,0.047619048,273.15,2.53
Propylene Carbonate,0.338175874,Fluoroethylene Carbonate,0.488308144,Ethyl Methyl Carbonate,0,LiPF6,0.086757991,0.086757991,273.15,2.39
Propylene Carbonate,0.311837548,Fluoroethylene Carbonate,0.450276989,Ethyl Methyl Carbonate,0,LiPF6,0.118942731,0.118942731,273.15,1.71
Propylene Carbonate,0.288479967,Fluoroethylene Carbonate,0.416549871,Ethyl Methyl Carbonate,0,LiPF6,0.147485081,0.147485081,273.15,1
Propylene Carbonate,0.406726423,Fluoroethylene Carbonate,0.587291523,Ethyl Methyl Carbonate,0,LiPF6,0.002991027,0.002991027,283.15,0.344
Propylene Carbonate,0.37020516,Fluoroethylene Carbonate,0.534556745,Ethyl Methyl Carbonate,0,LiPF6,0.047619048,0.047619048,283.15,3.57
Propylene Carbonate,0.338175874,Fluoroethylene Carbonate,0.488308144,Ethyl Methyl Carbonate,0,LiPF6,0.086757991,0.086757991,283.15,3.6
Propylene Carbonate,0.311837548,Fluoroethylene Carbonate,0.450276989,Ethyl Methyl Carbonate,0,LiPF6,0.118942731,0.118942731,283.15,2.77
Propylene Carbonate,0.288479967,Fluoroethylene Carbonate,0.416549871,Ethyl Methyl Carbonate,0,LiPF6,0.147485081,0.147485081,283.15,1.79
Propylene Carbonate,0.406726423,Fluoroethylene Carbonate,0.587291523,Ethyl Methyl Carbonate,0,LiPF6,0.002991027,0.002991027,293.15,0.441
Propylene Carbonate,0.37020516,Fluoroethylene Carbonate,0.534556745,Ethyl Methyl Carbonate,0,LiPF6,0.047619048,0.047619048,293.15,4.77
Propylene Carbonate,0.338175874,Fluoroethylene Carbonate,0.488308144,Ethyl Methyl Carbonate,0,LiPF6,0.086757991,0.086757991,293.15,5.07
Propylene Carbonate,0.311837548,Fluoroethylene Carbonate,0.450276989,Ethyl Methyl Carbonate,0,LiPF6,0.118942731,0.118942731,293.15,4.1
Propylene Carbonate,0.288479967,Fluoroethylene Carbonate,0.416549871,Ethyl Methyl Carbonate,0,LiPF6,0.147485081,0.147485081,293.15,2.84
Diethyl Carbonate,0.524738985,Fluoroethylene Carbonate,0,Ethylene Carbonate,0.469278961,LiPF6,0.002991027,0.002991027,243.15,0.185
Diethyl Carbonate,0.478579547,Fluoroethylene Carbonate,0,Ethylene Carbonate,0.427998146,LiPF6,0.046711153,0.046711153,243.15,1.74
Diethyl Carbonate,0.437179694,Fluoroethylene Carbonate,0,Ethylene Carbonate,0.390973871,LiPF6,0.085923218,0.085923218,243.15,1.26
Diethyl Carbonate,0.402317896,Fluoroethylene Carbonate,0,Ethylene Carbonate,0.359796641,LiPF6,0.118942731,0.118942731,243.15,0.409
Diethyl Carbonate,0.372951047,Fluoroethylene Carbonate,0,Ethylene Carbonate,0.333533595,LiPF6,0.146757679,0.146757679,243.15,0.0404
Diethyl Carbonate,0.524738985,Fluoroethylene Carbonate,0,Ethylene Carbonate,0.469278961,LiPF6,0.002991027,0.002991027,253.15,0.243
Diethyl Carbonate,0.478579547,Fluoroethylene Carbonate,0,Ethylene Carbonate,0.427998146,LiPF6,0.046711153,0.046711153,253.15,2.41
Diethyl Carbonate,0.437179694,Fluoroethylene Carbonate,0,Ethylene Carbonate,0.390973871,LiPF6,0.085923218,0.085923218,253.15,2.03
Diethyl Carbonate,0.402317896,Fluoroethylene Carbonate,0,Ethylene Carbonate,0.359796641,LiPF6,0.118942731,0.118942731,253.15,0.921
Diethyl Carbonate,0.372951047,Fluoroethylene Carbonate,0,Ethylene Carbonate,0.333533595,LiPF6,0.146757679,0.146757679,253.15,0.195
Diethyl Carbonate,0.524738985,Fluoroethylene Carbonate,0,Ethylene Carbonate,0.469278961,LiPF6,0.002991027,0.002991027,263.15,0.309
Diethyl Carbonate,0.478579547,Fluoroethylene Carbonate,0,Ethylene Carbonate,0.427998146,LiPF6,0.046711153,0.046711153,263.15,3.2
Diethyl Carbonate,0.437179694,Fluoroethylene Carbonate,0,Ethylene Carbonate,0.390973871,LiPF6,0.085923218,0.085923218,263.15,2.98
Diethyl Carbonate,0.402317896,Fluoroethylene Carbonate,0,Ethylene Carbonate,0.359796641,LiPF6,0.118942731,0.118942731,263.15,1.67
Diethyl Carbonate,0.372951047,Fluoroethylene Carbonate,0,Ethylene Carbonate,0.333533595,LiPF6,0.146757679,0.146757679,263.15,0.542
Diethyl Carbonate,0.524738985,Fluoroethylene Carbonate,0,Ethylene Carbonate,0.469278961,LiPF6,0.002991027,0.002991027,273.15,0.382
Diethyl Carbonate,0.478579547,Fluoroethylene Carbonate,0,Ethylene Carbonate,0.427998146,LiPF6,0.046711153,0.046711153,273.15,4.11
Diethyl Carbonate,0.437179694,Fluoroethylene Carbonate,0,Ethylene Carbonate,0.390973871,LiPF6,0.085923218,0.085923218,273.15,4.1
