Repository: BattModels/DiffMix-NatCommData

# DiffMix-NatCommData

This is the official data repository for "Differentiable Modeling and Optimization of Non-aqueous Li-based Battery Electrolyte Solutions Using Geometric Deep Learning" published in Nature Communications.

# Citation

Coming soon.

File: training_data/published_AEM_data.csv (part 29 of 82)
sub1_name,x1 (mole fraction),sub2_name,x2 (mole fraction),sub3_name,x3 (mole fraction),salt,x4 (mole fraction),x5 (mole fraction),temperature (K),ionic conductivity (mS/cm)
Diethyl Carbonate,0.402317896,Fluoroethylene Carbonate,0,Ethylene Carbonate,0.359796641,LiPF6,0.118942731,0.118942731,273.15,2.65
Diethyl Carbonate,0.372951047,Fluoroethylene Carbonate,0,Ethylene Carbonate,0.333533595,LiPF6,0.146757679,0.146757679,273.15,1.12
Diethyl Carbonate,0.524738985,Fluoroethylene Carbonate,0,Ethylene Carbonate,0.469278961,LiPF6,0.002991027,0.002991027,283.15,0.463
Diethyl Carbonate,0.478579547,Fluoroethylene Carbonate,0,Ethylene Carbonate,0.427998146,LiPF6,0.046711153,0.046711153,283.15,5.12
Diethyl Carbonate,0.437179694,Fluoroethylene Carbonate,0,Ethylene Carbonate,0.390973871,LiPF6,0.085923218,0.085923218,283.15,5.4
Diethyl Carbonate,0.402317896,Fluoroethylene Carbonate,0,Ethylene Carbonate,0.359796641,LiPF6,0.118942731,0.118942731,283.15,3.86
Diethyl Carbonate,0.372951047,Fluoroethylene Carbonate,0,Ethylene Carbonate,0.333533595,LiPF6,0.146757679,0.146757679,283.15,1.94
Diethyl Carbonate,0.524738985,Fluoroethylene Carbonate,0,Ethylene Carbonate,0.469278961,LiPF6,0.002991027,0.002991027,293.15,0.549
Diethyl Carbonate,0.478579547,Fluoroethylene Carbonate,0,Ethylene Carbonate,0.427998146,LiPF6,0.046711153,0.046711153,293.15,6.22
Diethyl Carbonate,0.437179694,Fluoroethylene Carbonate,0,Ethylene Carbonate,0.390973871,LiPF6,0.085923218,0.085923218,293.15,6.85
Diethyl Carbonate,0.402317896,Fluoroethylene Carbonate,0,Ethylene Carbonate,0.359796641,LiPF6,0.118942731,0.118942731,293.15,5.27
Diethyl Carbonate,0.372951047,Fluoroethylene Carbonate,0,Ethylene Carbonate,0.333533595,LiPF6,0.146757679,0.146757679,293.15,3.01
Propylene Carbonate,0.223035146,Diethyl Carbonate,0.7709828,Dimethyl Carbonate,0,LiTFSI,0.002991027,0.002991027,243.15,0.242
Propylene Carbonate,0.201386153,Diethyl Carbonate,0.696147054,Dimethyl Carbonate,0,LiTFSI,0.051233397,0.051233397,243.15,2.57
Propylene Carbonate,0.182471907,Diethyl Carbonate,0.630764721,Dimethyl Carbonate,0,LiTFSI,0.093381686,0.093381686,243.15,2.55
Propylene Carbonate,0.166864785,Diethyl Carbonate,0.576814378,Dimethyl Carbonate,0,LiTFSI,0.128160418,0.128160418,243.15,1.87
Propylene Carbonate,0.153999317,Diethyl Carbonate,0.532341323,Dimethyl Carbonate,0,LiTFSI,0.15682968,0.15682968,243.15,1.22
Propylene Carbonate,0.223035146,Diethyl Carbonate,0.7709828,Dimethyl Carbonate,0,LiTFSI,0.002991027,0.002991027,253.15,0.298
Propylene Carbonate,0.201386153,Diethyl Carbonate,0.696147054,Dimethyl Carbonate,0,LiTFSI,0.051233397,0.051233397,253.15,3.2
Propylene Carbonate,0.182471907,Diethyl Carbonate,0.630764721,Dimethyl Carbonate,0,LiTFSI,0.093381686,0.093381686,253.15,3.29
Propylene Carbonate,0.166864785,Diethyl Carbonate,0.576814378,Dimethyl Carbonate,0,LiTFSI,0.128160418,0.128160418,253.15,2.5
Propylene Carbonate,0.153999317,Diethyl Carbonate,0.532341323,Dimethyl Carbonate,0,LiTFSI,0.15682968,0.15682968,253.15,1.72
Propylene Carbonate,0.223035146,Diethyl Carbonate,0.7709828,Dimethyl Carbonate,0,LiTFSI,0.002991027,0.002991027,263.15,0.358
Propylene Carbonate,0.201386153,Diethyl Carbonate,0.696147054,Dimethyl Carbonate,0,LiTFSI,0.051233397,0.051233397,263.15,3.87
Propylene Carbonate,0.182471907,Diethyl Carbonate,0.630764721,Dimethyl Carbonate,0,LiTFSI,0.093381686,0.093381686,263.15,4.1
Propylene Carbonate,0.166864785,Diethyl Carbonate,0.576814378,Dimethyl Carbonate,0,LiTFSI,0.128160418,0.128160418,263.15,3.22
Propylene Carbonate,0.153999317,Diethyl Carbonate,0.532341323,Dimethyl Carbonate,0,LiTFSI,0.15682968,0.15682968,263.15,2.31
Propylene Carbonate,0.223035146,Diethyl Carbonate,0.7709828,Dimethyl Carbonate,0,LiTFSI,0.002991027,0.002991027,273.15,0.422
Propylene Carbonate,0.201386153,Diethyl Carbonate,0.696147054,Dimethyl Carbonate,0,LiTFSI,0.051233397,0.051233397,273.15,4.58
Propylene Carbonate,0.182471907,Diethyl Carbonate,0.630764721,Dimethyl Carbonate,0,LiTFSI,0.093381686,0.093381686,273.15,4.97
Propylene Carbonate,0.166864785,Diethyl Carbonate,0.576814378,Dimethyl Carbonate,0,LiTFSI,0.128160418,0.128160418,273.15,4.01
Propylene Carbonate,0.153999317,Diethyl Carbonate,0.532341323,Dimethyl Carbonate,0,LiTFSI,0.15682968,0.15682968,273.15,2.96
Propylene Carbonate,0.223035146,Diethyl Carbonate,0.7709828,Dimethyl Carbonate,0,LiTFSI,0.002991027,0.002991027,283.15,0.49
Propylene Carbonate,0.201386153,Diethyl Carbonate,0.696147054,Dimethyl Carbonate,0,LiTFSI,0.051233397,0.051233397,283.15,5.33
Propylene Carbonate,0.182471907,Diethyl Carbonate,0.630764721,Dimethyl Carbonate,0,LiTFSI,0.093381686,0.093381686,283.15,5.92
Propylene Carbonate,0.166864785,Diethyl Carbonate,0.576814378,Dimethyl Carbonate,0,LiTFSI,0.128160418,0.128160418,283.15,4.88
Propylene Carbonate,0.153999317,Diethyl Carbonate,0.532341323,Dimethyl Carbonate,0,LiTFSI,0.15682968,0.15682968,283.15,3.71
Propylene Carbonate,0.223035146,Diethyl Carbonate,0.7709828,Dimethyl Carbonate,0,LiTFSI,0.002991027,0.002991027,293.15,0.562
Propylene Carbonate,0.201386153,Diethyl Carbonate,0.696147054,Dimethyl Carbonate,0,LiTFSI,0.051233397,0.051233397,293.15,6.13
Propylene Carbonate,0.182471907,Diethyl Carbonate,0.630764721,Dimethyl Carbonate,0,LiTFSI,0.093381686,0.093381686,293.15,6.94
Propylene Carbonate,0.166864785,Diethyl Carbonate,0.576814378,Dimethyl Carbonate,0,LiTFSI,0.128160418,0.128160418,293.15,5.84
Propylene Carbonate,0.153999317,Diethyl Carbonate,0.532341323,Dimethyl Carbonate,0,LiTFSI,0.15682968,0.15682968,293.15,4.54
Propylene Carbonate,0,Ethyl Methyl Carbonate,0,Dimethyl Carbonate,0.996007984,LiTFSI,0.001996008,0.001996008,243.15,0.119
Propylene Carbonate,0,Ethyl Methyl Carbonate,0,Dimethyl Carbonate,0.917545542,LiTFSI,0.041227229,0.041227229,243.15,2.1
Propylene Carbonate,0,Ethyl Methyl Carbonate,0,Dimethyl Carbonate,0.846722068,LiTFSI,0.076638966,0.076638966,243.15,3.77
Propylene Carbonate,0,Ethyl Methyl Carbonate,0,Dimethyl Carbonate,0.787310098,LiTFSI,0.106344951,0.106344951,243.15,4.14
Propylene Carbonate,0,Ethyl Methyl Carbonate,0,Dimethyl Carbonate,0.734605377,LiTFSI,0.132697311,0.132697311,243.15,3.63
Propylene Carbonate,0,Ethyl Methyl Carbonate,0,Dimethyl Carbonate,0.996007984,LiTFSI,0.001996008,0.001996008,253.15,0.142
Propylene Carbonate,0,Ethyl Methyl Carbonate,0,Dimethyl Carbonate,0.917545542,LiTFSI,0.041227229,0.041227229,253.15,2.5
Propylene Carbonate,0,Ethyl Methyl Carbonate,0,Dimethyl Carbonate,0.846722068,LiTFSI,0.076638966,0.076638966,253.15,4.59
Propylene Carbonate,0,Ethyl Methyl Carbonate,0,Dimethyl Carbonate,0.787310098,LiTFSI,0.106344951,0.106344951,253.15,5.18
Propylene Carbonate,0,Ethyl Methyl Carbonate,0,Dimethyl Carbonate,0.734605377,LiTFSI,0.132697311,0.132697311,253.15,4.68
Propylene Carbonate,0,Ethyl Methyl Carbonate,0,Dimethyl Carbonate,0.996007984,LiTFSI,0.001996008,0.001996008,263.15,0.168
Propylene Carbonate,0,Ethyl Methyl Carbonate,0,Dimethyl Carbonate,0.917545542,LiTFSI,0.041227229,0.041227229,263.15,2.97
Propylene Carbonate,0,Ethyl Methyl Carbonate,0,Dimethyl Carbonate,0.846722068,LiTFSI,0.076638966,0.076638966,263.15,5.49
Propylene Carbonate,0,Ethyl Methyl Carbonate,0,Dimethyl Carbonate,0.787310098,LiTFSI,0.106344951,0.106344951,263.15,6.31
Propylene Carbonate,0,Ethyl Methyl Carbonate,0,Dimethyl Carbonate,0.734605377,LiTFSI,0.132697311,0.132697311,263.15,5.89
Propylene Carbonate,0,Ethyl Methyl Carbonate,0,Dimethyl Carbonate,0.996007984,LiTFSI,0.001996008,0.001996008,273.15,0.195
Propylene Carbonate,0,Ethyl Methyl Carbonate,0,Dimethyl Carbonate,0.917545542,LiTFSI,0.041227229,0.041227229,273.15,3.49
Propylene Carbonate,0,Ethyl Methyl Carbonate,0,Dimethyl Carbonate,0.846722068,LiTFSI,0.076638966,0.076638966,273.15,6.51
Propylene Carbonate,0,Ethyl Methyl Carbonate,0,Dimethyl Carbonate,0.787310098,LiTFSI,0.106344951,0.106344951,273.15,7.6
Propylene Carbonate,0,Ethyl Methyl Carbonate,0,Dimethyl Carbonate,0.734605377,LiTFSI,0.132697311,0.132697311,273.15,7.18
Propylene Carbonate,0,Ethyl Methyl Carbonate,0,Dimethyl Carbonate,0.996007984,LiTFSI,0.001996008,0.001996008,283.15,0.226
Propylene Carbonate,0,Ethyl Methyl Carbonate,0,Dimethyl Carbonate,0.917545542,LiTFSI,0.041227229,0.041227229,283.15,4.05
Propylene Carbonate,0,Ethyl Methyl Carbonate,0,Dimethyl Carbonate,0.846722068,LiTFSI,0.076638966,0.076638966,283.15,7.64
Propylene Carbonate,0,Ethyl Methyl Carbonate,0,Dimethyl Carbonate,0.787310098,LiTFSI,0.106344951,0.106344951,283.15,9.1
Propylene Carbonate,0,Ethyl Methyl Carbonate,0,Dimethyl Carbonate,0.734605377,LiTFSI,0.132697311,0.132697311,283.15,8.7
Propylene Carbonate,0,Ethyl Methyl Carbonate,0,Dimethyl Carbonate,0.996007984,LiTFSI,0.001996008,0.001996008,293.15,0.258
Propylene Carbonate,0,Ethyl Methyl Carbonate,0,Dimethyl Carbonate,0.917545542,LiTFSI,0.041227229,0.041227229,293.15,4.72
Propylene Carbonate,0,Ethyl Methyl Carbonate,0,Dimethyl Carbonate,0.846722068,LiTFSI,0.076638966,0.076638966,293.15,8.87
Propylene Carbonate,0,Ethyl Methyl Carbonate,0,Dimethyl Carbonate,0.787310098,LiTFSI,0.106344951,0.106344951,293.15,10.6
Propylene Carbonate,0,Ethyl Methyl Carbonate,0,Dimethyl Carbonate,0.734605377,LiTFSI,0.132697311,0.132697311,293.15,10.7
Diethyl Carbonate,0.570420933,Fluoroethylene Carbonate,0.423597013,Ethyl Methyl Carbonate,0,LiTFSI,0.002991027,0.002991027,243.15,0.192
Diethyl Carbonate,0.516086902,Fluoroethylene Carbonate,0.383248331,Ethyl Methyl Carbonate,0,LiTFSI,0.050332384,0.050332384,243.15,1.87
Diethyl Carbonate,0.467623116,Fluoroethylene Carbonate,0.347258917,Ethyl Methyl Carbonate,0,LiTFSI,0.092558984,0.092558984,243.15,1.58
Diethyl Carbonate,0.428510884,Fluoroethylene Carbonate,0.318214007,Ethyl Methyl Carbonate,0,LiTFSI,0.126637555,0.126637555,243.15,0.945
Diethyl Carbonate,0.395493806,Fluoroethylene Carbonate,0.293695384,Ethyl Methyl Carbonate,0,LiTFSI,0.155405405,0.155405405,243.15,0.468
Diethyl Carbonate,0.570420933,Fluoroethylene Carbonate,0.423597013,Ethyl Methyl Carbonate,0,LiTFSI,0.002991027,0.002991027,253.15,0.255
Diethyl Carbonate,0.516086902,Fluoroethylene Carbonate,0.383248331,Ethyl Methyl Carbonate,0,LiTFSI,0.050332384,0.050332384,253.15,2.59
Diethyl Carbonate,0.467623116,Fluoroethylene Carbonate,0.347258917,Ethyl Methyl Carbonate,0,LiTFSI,0.092558984,0.092558984,253.15,2.35
Diethyl Carbonate,0.428510884,Fluoroethylene Carbonate,0.318214007,Ethyl Methyl Carbonate,0,LiTFSI,0.126637555,0.126637555,253.15,1.55
Diethyl Carbonate,0.395493806,Fluoroethylene Carbonate,0.293695384,Ethyl Methyl Carbonate,0,LiTFSI,0.155405405,0.155405405,253.15,0.878
Diethyl Carbonate,0.570420933,Fluoroethylene Carbonate,0.423597013,Ethyl Methyl Carbonate,0,LiTFSI,0.002991027,0.002991027,263.15,0.328
Diethyl Carbonate,0.516086902,Fluoroethylene Carbonate,0.383248331,Ethyl Methyl Carbonate,0,LiTFSI,0.050332384,0.050332384,263.15,3.45
Diethyl Carbonate,0.467623116,Fluoroethylene Carbonate,0.347258917,Ethyl Methyl Carbonate,0,LiTFSI,0.092558984,0.092558984,263.15,3.28
Diethyl Carbonate,0.428510884,Fluoroethylene Carbonate,0.318214007,Ethyl Methyl Carbonate,0,LiTFSI,0.126637555,0.126637555,263.15,2.32
Diethyl Carbonate,0.395493806,Fluoroethylene Carbonate,0.293695384,Ethyl Methyl Carbonate,0,LiTFSI,0.155405405,0.155405405,263.15,1.44
Diethyl Carbonate,0.570420933,Fluoroethylene Carbonate,0.423597013,Ethyl Methyl Carbonate,0,LiTFSI,0.002991027,0.002991027,273.15,0.411
Diethyl Carbonate,0.516086902,Fluoroethylene Carbonate,0.383248331,Ethyl Methyl Carbonate,0,LiTFSI,0.050332384,0.050332384,273.15,4.43
Diethyl Carbonate,0.467623116,Fluoroethylene Carbonate,0.347258917,Ethyl Methyl Carbonate,0,LiTFSI,0.092558984,0.092558984,273.15,4.36
Diethyl Carbonate,0.428510884,Fluoroethylene Carbonate,0.318214007,Ethyl Methyl Carbonate,0,LiTFSI,0.126637555,0.126637555,273.15,3.24
Diethyl Carbonate,0.395493806,Fluoroethylene Carbonate,0.293695384,Ethyl Methyl Carbonate,0,LiTFSI,0.155405405,0.155405405,273.15,2.15
Diethyl Carbonate,0.570420933,Fluoroethylene Carbonate,0.423597013,Ethyl Methyl Carbonate,0,LiTFSI,0.002991027,0.002991027,283.15,0.502
Diethyl Carbonate,0.516086902,Fluoroethylene Carbonate,0.383248331,Ethyl Methyl Carbonate,0,LiTFSI,0.050332384,0.050332384,283.15,5.52
Diethyl Carbonate,0.467623116,Fluoroethylene Carbonate,0.347258917,Ethyl Methyl Carbonate,0,LiTFSI,0.092558984,0.092558984,283.15,5.6
Diethyl Carbonate,0.428510884,Fluoroethylene Carbonate,0.318214007,Ethyl Methyl Carbonate,0,LiTFSI,0.126637555,0.126637555,283.15,4.32
Diethyl Carbonate,0.395493806,Fluoroethylene Carbonate,0.293695384,Ethyl Methyl Carbonate,0,LiTFSI,0.155405405,0.155405405,283.15,3
Diethyl Carbonate,0.570420933,Fluoroethylene Carbonate,0.423597013,Ethyl Methyl Carbonate,0,LiTFSI,0.002991027,0.002991027,293.15,0.601
Diethyl Carbonate,0.516086902,Fluoroethylene Carbonate,0.383248331,Ethyl Methyl Carbonate,0,LiTFSI,0.050332384,0.050332384,293.15,6.73
Diethyl Carbonate,0.467623116,Fluoroethylene Carbonate,0.347258917,Ethyl Methyl Carbonate,0,LiTFSI,0.092558984,0.092558984,293.15,6.98
Diethyl Carbonate,0.428510884,Fluoroethylene Carbonate,0.318214007,Ethyl Methyl Carbonate,0,LiTFSI,0.126637555,0.126637555,293.15,5.54
Diethyl Carbonate,0.395493806,Fluoroethylene Carbonate,0.293695384,Ethyl Methyl Carbonate,0,LiTFSI,0.155405405,0.155405405,293.15,4
Propylene Carbonate,0,Diethyl Carbonate,0,Dimethyl Carbonate,0.996007984,LiPF6,0.001996008,0.001996008,243.15,0.0726
Propylene Carbonate,0,Diethyl Carbonate,0,Dimethyl Carbonate,0.917545542,LiPF6,0.041227229,0.041227229,243.15,1.13
Propylene Carbonate,0,Diethyl Carbonate,0,Dimethyl Carbonate,0.846722068,LiPF6,0.076638966,0.076638966,243.15,2.44
Propylene Carbonate,0,Diethyl Carbonate,0,Dimethyl Carbonate,0.787310098,LiPF6,0.106344951,0.106344951,243.15,2.69
Propylene Carbonate,0,Diethyl Carbonate,0,Dimethyl Carbonate,0.734605377,LiPF6,0.132697311,0.132697311,243.15,2.2
Propylene Carbonate,0,Diethyl Carbonate,0,Dimethyl Carbonate,0.996007984,LiPF6,0.001996008,0.001996008,253.15,0.0873
Propylene Carbonate,0,Diethyl Carbonate,0,Dimethyl Carbonate,0.917545542,LiPF6,0.041227229,0.041227229,253.15,1.38
Propylene Carbonate,0,Diethyl Carbonate,0,Dimethyl Carbonate,0.846722068,LiPF6,0.076638966,0.076638966,253.15,3.04
Propylene Carbonate,0,Diethyl Carbonate,0,Dimethyl Carbonate,0.787310098,LiPF6,0.106344951,0.106344951,253.15,3.51
Propylene Carbonate,0,Diethyl Carbonate,0,Dimethyl Carbonate,0.734605377,LiPF6,0.132697311,0.132697311,253.15,3.11
Propylene Carbonate,0,Diethyl Carbonate,0,Dimethyl Carbonate,0.996007984,LiPF6,0.001996008,0.001996008,263.15,0.104
Propylene Carbonate,0,Diethyl Carbonate,0,Dimethyl Carbonate,0.917545542,LiPF6,0.041227229,0.041227229,263.15,1.68
Propylene Carbonate,0,Diethyl Carbonate,0,Dimethyl Carbonate,0.846722068,LiPF6,0.076638966,0.076638966,263.15,3.74
Propylene Carbonate,0,Diethyl Carbonate,0,Dimethyl Carbonate,0.787310098,LiPF6,0.106344951,0.106344951,263.15,4.48
Propylene Carbonate,0,Diethyl Carbonate,0,Dimethyl Carbonate,0.734605377,LiPF6,0.132697311,0.132697311,263.15,4.21
Propylene Carbonate,0,Diethyl Carbonate,0,Dimethyl Carbonate,0.996007984,LiPF6,0.001996008,0.001996008,273.15,0.121
Propylene Carbonate,0,Diethyl Carbonate,0,Dimethyl Carbonate,0.917545542,LiPF6,0.041227229,0.041227229,273.15,2.02
Propylene Carbonate,0,Diethyl Carbonate,0,Dimethyl Carbonate,0.846722068,LiPF6,0.076638966,0.076638966,273.15,4.53
Propylene Carbonate,0,Diethyl Carbonate,0,Dimethyl Carbonate,0.787310098,LiPF6,0.106344951,0.106344951,273.15,5.59
Propylene Carbonate,0,Diethyl Carbonate,0,Dimethyl Carbonate,0.734605377,LiPF6,0.132697311,0.132697311,273.15,5.5
Propylene Carbonate,0,Diethyl Carbonate,0,Dimethyl Carbonate,0.996007984,LiPF6,0.001996008,0.001996008,283.15,0.141
Propylene Carbonate,0,Diethyl Carbonate,0,Dimethyl Carbonate,0.917545542,LiPF6,0.041227229,0.041227229,283.15,2.41
Propylene Carbonate,0,Diethyl Carbonate,0,Dimethyl Carbonate,0.846722068,LiPF6,0.076638966,0.076638966,283.15,5.41
Propylene Carbonate,0,Diethyl Carbonate,0,Dimethyl Carbonate,0.787310098,LiPF6,0.106344951,0.106344951,283.15,6.84
Propylene Carbonate,0,Diethyl Carbonate,0,Dimethyl Carbonate,0.734605377,LiPF6,0.132697311,0.132697311,283.15,7.01
Propylene Carbonate,0,Diethyl Carbonate,0,Dimethyl Carbonate,0.996007984,LiPF6,0.001996008,0.001996008,293.15,0.162
Propylene Carbonate,0,Diethyl Carbonate,0,Dimethyl Carbonate,0.917545542,LiPF6,0.041227229,0.041227229,293.15,2.85
Propylene Carbonate,0,Diethyl Carbonate,0,Dimethyl Carbonate,0.846722068,LiPF6,0.076638966,0.076638966,293.15,6.38
Propylene Carbonate,0,Diethyl Carbonate,0,Dimethyl Carbonate,0.787310098,LiPF6,0.106344951,0.106344951,293.15,8.24
Propylene Carbonate,0,Diethyl Carbonate,0,Dimethyl Carbonate,0.734605377,LiPF6,0.132697311,0.132697311,293.15,8.74
Propylene Carbonate,0.817416317,Diethyl Carbonate,0.176601629,Dimethyl Carbonate,-6.43E-17,LiPF6,0.002991027,0.002991027,243.15,0.131
Propylene Carbonate,0.744017899,Diethyl Carbonate,0.160744005,Dimethyl Carbonate,-5.85E-17,LiPF6,0.047619048,0.047619048,243.15,1.01
Propylene Carbonate,0.679647209,Diethyl Carbonate,0.146836809,Dimethyl Carbonate,-5.34E-17,LiPF6,0.086757991,0.086757991,243.15,0.631
Propylene Carbonate,0.625438323,Diethyl Carbonate,0.135125057,Dimethyl Carbonate,-4.92E-17,LiPF6,0.11971831,0.11971831,243.15,0.19
Propylene Carbonate,0.579771116,Diethyl Carbonate,0.125258722,Dimethyl Carbonate,-4.56E-17,LiPF6,0.147485081,0.147485081,243.15,0.0153
Propylene Carbonate,0.817416317,Diethyl Carbonate,0.176601629,Dimethyl Carbonate,-6.43E-17,LiPF6,0.002991027,0.002991027,253.15,0.192
Propylene Carbonate,0.744017899,Diethyl Carbonate,0.160744005,Dimethyl Carbonate,-5.85E-17,LiPF6,0.047619048,0.047619048,253.15,1.67
Propylene Carbonate,0.679647209,Diethyl Carbonate,0.146836809,Dimethyl Carbonate,-5.34E-17,LiPF6,0.086757991,0.086757991,253.15,1.27
Propylene Carbonate,0.625438323,Diethyl Carbonate,0.135125057,Dimethyl Carbonate,-4.92E-17,LiPF6,0.11971831,0.11971831,253.15,0.567
Propylene Carbonate,0.579771116,Diethyl Carbonate,0.125258722,Dimethyl Carbonate,-4.56E-17,LiPF6,0.147485081,0.147485081,253.15,0.116
Propylene Carbonate,0.817416317,Diethyl Carbonate,0.176601629,Dimethyl Carbonate,-6.43E-17,LiPF6,0.002991027,0.002991027,263.15,0.263
Propylene Carbonate,0.744017899,Diethyl Carbonate,0.160744005,Dimethyl Carbonate,-5.85E-17,LiPF6,0.047619048,0.047619048,263.15,2.46
Propylene Carbonate,0.679647209,Diethyl Carbonate,0.146836809,Dimethyl Carbonate,-5.34E-17,LiPF6,0.086757991,0.086757991,263.15,2.1
Propylene Carbonate,0.625438323,Diethyl Carbonate,0.135125057,Dimethyl Carbonate,-4.92E-17,LiPF6,0.11971831,0.11971831,263.15,1.16
Propylene Carbonate,0.579771116,Diethyl Carbonate,0.125258722,Dimethyl Carbonate,-4.56E-17,LiPF6,0.147485081,0.147485081,263.15,0.379
Propylene Carbonate,0.817416317,Diethyl Carbonate,0.176601629,Dimethyl Carbonate,-6.43E-17,LiPF6,0.002991027,0.002991027,273.15,0.34
Propylene Carbonate,0.744017899,Diethyl Carbonate,0.160744005,Dimethyl Carbonate,-5.85E-17,LiPF6,0.047619048,0.047619048,273.15,3.35
Propylene Carbonate,0.679647209,Diethyl Carbonate,0.146836809,Dimethyl Carbonate,-5.34E-17,LiPF6,0.086757991,0.086757991,273.15,3.1
Propylene Carbonate,0.625438323,Diethyl Carbonate,0.135125057,Dimethyl Carbonate,-4.92E-17,LiPF6,0.11971831,0.11971831,273.15,1.95
Propylene Carbonate,0.579771116,Diethyl Carbonate,0.125258722,Dimethyl Carbonate,-4.56E-17,LiPF6,0.147485081,0.147485081,273.15,0.832
Propylene Carbonate,0.817416317,Diethyl Carbonate,0.176601629,Dimethyl Carbonate,-6.43E-17,LiPF6,0.002991027,0.002991027,283.15,0.424
Propylene Carbonate,0.744017899,Diethyl Carbonate,0.160744005,Dimethyl Carbonate,-5.85E-17,LiPF6,0.047619048,0.047619048,283.15,4.34
Propylene Carbonate,0.679647209,Diethyl Carbonate,0.146836809,Dimethyl Carbonate,-5.34E-17,LiPF6,0.086757991,0.086757991,283.15,4.25
Propylene Carbonate,0.625438323,Diethyl Carbonate,0.135125057,Dimethyl Carbonate,-4.92E-17,LiPF6,0.11971831,0.11971831,283.15,2.92
Propylene Carbonate,0.579771116,Diethyl Carbonate,0.125258722,Dimethyl Carbonate,-4.56E-17,LiPF6,0.147485081,0.147485081,283.15,1.48
Propylene Carbonate,0.817416317,Diethyl Carbonate,0.176601629,Dimethyl Carbonate,-6.43E-17,LiPF6,0.002991027,0.002991027,293.15,0.517
Propylene Carbonate,0.744017899,Diethyl Carbonate,0.160744005,Dimethyl Carbonate,-5.85E-17,LiPF6,0.047619048,0.047619048,293.15,5.45
Propylene Carbonate,0.679647209,Diethyl Carbonate,0.146836809,Dimethyl Carbonate,-5.34E-17,LiPF6,0.086757991,0.086757991,293.15,5.58
Propylene Carbonate,0.625438323,Diethyl Carbonate,0.135125057,Dimethyl Carbonate,-4.92E-17,LiPF6,0.11971831,0.11971831,293.15,4.1
Propylene Carbonate,0.579771116,Diethyl Carbonate,0.125258722,Dimethyl Carbonate,-4.56E-17,LiPF6,0.147485081,0.147485081,293.15,2.31
Diethyl Carbonate,0.994017946,Ethyl Methyl Carbonate,0,Dimethyl Carbonate,0,LiPF6,0.002991027,0.002991027,243.15,0.0519
Diethyl Carbonate,0.893939394,Ethyl Methyl Carbonate,0,Dimethyl Carbonate,0,LiPF6,0.053030303,0.053030303,243.15,0.597
Diethyl Carbonate,0.808318264,Ethyl Methyl Carbonate,0,Dimethyl Carbonate,0,LiPF6,0.095840868,0.095840868,243.15,0.937
Diethyl Carbonate,0.737619461,Ethyl Methyl Carbonate,0,Dimethyl Carbonate,0,LiPF6,0.131190269,0.131190269,243.15,0.461
Diethyl Carbonate,0.679261125,Ethyl Methyl Carbonate,0,Dimethyl Carbonate,0,LiPF6,0.160369437,0.160369437,243.15,0.0757
Diethyl Carbonate,0.994017946,Ethyl Methyl Carbonate,0,Dimethyl Carbonate,0,LiPF6,0.002991027,0.002991027,253.15,0.0635
Diethyl Carbonate,0.893939394,Ethyl Methyl Carbonate,0,Dimethyl Carbonate,0,LiPF6,0.053030303,0.053030303,253.15,0.775
Diethyl Carbonate,0.808318264,Ethyl Methyl Carbonate,0,Dimethyl Carbonate,0,LiPF6,0.095840868,0.095840868,253.15,1.3
Diethyl Carbonate,0.737619461,Ethyl Methyl Carbonate,0,Dimethyl Carbonate,0,LiPF6,0.131190269,0.131190269,253.15,0.781
Diethyl Carbonate,0.679261125,Ethyl Methyl Carbonate,0,Dimethyl Carbonate,0,LiPF6,0.160369437,0.160369437,253.15,0.189
Diethyl Carbonate,0.994017946,Ethyl Methyl Carbonate,0,Dimethyl Carbonate,0,LiPF6,0.002991027,0.002991027,263.15,0.0764
Diethyl Carbonate,0.893939394,Ethyl Methyl Carbonate,0,Dimethyl Carbonate,0,LiPF6,0.053030303,0.053030303,263.15,0.987
Diethyl Carbonate,0.808318264,Ethyl Methyl Carbonate,0,Dimethyl Carbonate,0,LiPF6,0.095840868,0.095840868,263.15,1.72
Diethyl Carbonate,0.737619461,Ethyl Methyl Carbonate,0,Dimethyl Carbonate,0,LiPF6,0.131190269,0.131190269,263.15,1.22
Diethyl Carbonate,0.679261125,Ethyl Methyl Carbonate,0,Dimethyl Carbonate,0,LiPF6,0.160369437,0.160369437,263.15,0.386
Diethyl Carbonate,0.994017946,Ethyl Methyl Carbonate,0,Dimethyl Carbonate,0,LiPF6,0.002991027,0.002991027,273.15,0.0908
Diethyl Carbonate,0.893939394,Ethyl Methyl Carbonate,0,Dimethyl Carbonate,0,LiPF6,0.053030303,0.053030303,273.15,1.24
Diethyl Carbonate,0.808318264,Ethyl Methyl Carbonate,0,Dimethyl Carbonate,0,LiPF6,0.095840868,0.095840868,273.15,2.24
Diethyl Carbonate,0.737619461,Ethyl Methyl Carbonate,0,Dimethyl Carbonate,0,LiPF6,0.131190269,0.131190269,273.15,1.79
Diethyl Carbonate,0.679261125,Ethyl Methyl Carbonate,0,Dimethyl Carbonate,0,LiPF6,0.160369437,0.160369437,273.15,0.7
Diethyl Carbonate,0.994017946,Ethyl Methyl Carbonate,0,Dimethyl Carbonate,0,LiPF6,0.002991027,0.002991027,283.15,0.107
Diethyl Carbonate,0.893939394,Ethyl Methyl Carbonate,0,Dimethyl Carbonate,0,LiPF6,0.053030303,0.053030303,283.15,1.53
Diethyl Carbonate,0.808318264,Ethyl Methyl Carbonate,0,Dimethyl Carbonate,0,LiPF6,0.095840868,0.095840868,283.15,2.83
Diethyl Carbonate,0.737619461,Ethyl Methyl Carbonate,0,Dimethyl Carbonate,0,LiPF6,0.131190269,0.131190269,283.15,2.5
Diethyl Carbonate,0.679261125,Ethyl Methyl Carbonate,0,Dimethyl Carbonate,0,LiPF6,0.160369437,0.160369437,283.15,1.16
Diethyl Carbonate,0.994017946,Ethyl Methyl Carbonate,0,Dimethyl Carbonate,0,LiPF6,0.002991027,0.002991027,293.15,0.124
Diethyl Carbonate,0.893939394,Ethyl Methyl Carbonate,0,Dimethyl Carbonate,0,LiPF6,0.053030303,0.053030303,293.15,1.86
Diethyl Carbonate,0.808318264,Ethyl Methyl Carbonate,0,Dimethyl Carbonate,0,LiPF6,0.095840868,0.095840868,293.15,3.48
Diethyl Carbonate,0.737619461,Ethyl Methyl Carbonate,0,Dimethyl Carbonate,0,LiPF6,0.131190269,0.131190269,293.15,3.35
Diethyl Carbonate,0.679261125,Ethyl Methyl Carbonate,0,Dimethyl Carbonate,0,LiPF6,0.160369437,0.160369437,293.15,1.78
Fluoroethylene Carbonate,0,Ethyl Methyl Carbonate,0.359145994,Ethylene Carbonate,0.63686199,LiPF6,0.001996008,0.001996008,243.15,0.198
Fluoroethylene Carbonate,0,Ethyl Methyl Carbonate,0.32953025,Ethylene Carbonate,0.584345348,LiPF6,0.043062201,0.043062201,243.15,1.8
Fluoroethylene Carbonate,0,Ethyl Methyl Carbonate,0.303476158,Ethylene Carbonate,0.538144468,LiPF6,0.079189687,0.079189687,243.15,1.45
Fluoroethylene Carbonate,0,Ethyl Methyl Carbonate,0.281597013,Ethylene Carbonate,0.499346887,LiPF6,0.10952805,0.10952805,243.15,0.711
Fluoroethylene Carbonate,0,Ethyl Methyl Carbonate,0.262187353,Ethylene Carbonate,0.464928364,LiPF6,0.136442142,0.136442142,243.15,0.221
Fluoroethylene Carbonate,0,Ethyl Methyl Carbonate,0.359145994,Ethylene Carbonate,0.63686199,LiPF6,0.001996008,0.001996008,253.15,0.268
Fluoroethylene Carbonate,0,Ethyl Methyl Carbonate,0.32953025,Ethylene Carbonate,0.584345348,LiPF6,0.043062201,0.043062201,253.15,2.6
Fluoroethylene Carbonate,0,Ethyl Methyl Carbonate,0.303476158,Ethylene Carbonate,0.538144468,LiPF6,0.079189687,0.079189687,253.15,2.35
Fluoroethylene Carbonate,0,Ethyl Methyl Carbonate,0.281597013,Ethylene Carbonate,0.499346887,LiPF6,0.10952805,0.10952805,253.15,1.41
Fluoroethylene Carbonate,0,Ethyl Methyl Carbonate,0.262187353,Ethylene Carbonate,0.464928364,LiPF6,0.136442142,0.136442142,253.15,0.618
Fluoroethylene Carbonate,0,Ethyl Methyl Carbonate,0.359145994,Ethylene Carbonate,0.63686199,LiPF6,0.001996008,0.001996008,263.15,0.35
Fluoroethylene Carbonate,0,Ethyl Methyl Carbonate,0.32953025,Ethylene Carbonate,0.584345348,LiPF6,0.043062201,0.043062201,263.15,3.55
Fluoroethylene Carbonate,0,Ethyl Methyl Carbonate,0.303476158,Ethylene Carbonate,0.538144468,LiPF6,0.079189687,0.079189687,263.15,3.48
Fluoroethylene Carbonate,0,Ethyl Methyl Carbonate,0.281597013,Ethylene Carbonate,0.499346887,LiPF6,0.10952805,0.10952805,263.15,2.38
Fluoroethylene Carbonate,0,Ethyl Methyl Carbonate,0.262187353,Ethylene Carbonate,0.464928364,LiPF6,0.136442142,0.136442142,263.15,1.28
Fluoroethylene Carbonate,0,Ethyl Methyl Carbonate,0.359145994,Ethylene Carbonate,0.63686199,LiPF6,0.001996008,0.001996008,273.15,0.443
Fluoroethylene Carbonate,0,Ethyl Methyl Carbonate,0.32953025,Ethylene Carbonate,0.584345348,LiPF6,0.043062201,0.043062201,273.15,4.65
Fluoroethylene Carbonate,0,Ethyl Methyl Carbonate,0.303476158,Ethylene Carbonate,0.538144468,LiPF6,0.079189687,0.079189687,273.15,4.83
Fluoroethylene Carbonate,0,Ethyl Methyl Carbonate,0.281597013,Ethylene Carbonate,0.499346887,LiPF6,0.10952805,0.10952805,273.15,3.61
Fluoroethylene Carbonate,0,Ethyl Methyl Carbonate,0.262187353,Ethylene Carbonate,0.464928364,LiPF6,0.136442142,0.136442142,273.15,2.23
Fluoroethylene Carbonate,0,Ethyl Methyl Carbonate,0.359145994,Ethylene Carbonate,0.63686199,LiPF6,0.001996008,0.001996008,283.15,0.544
Fluoroethylene Carbonate,0,Ethyl Methyl Carbonate,0.32953025,Ethylene Carbonate,0.584345348,LiPF6,0.043062201,0.043062201,283.15,5.89
Fluoroethylene Carbonate,0,Ethyl Methyl Carbonate,0.303476158,Ethylene Carbonate,0.538144468,LiPF6,0.079189687,0.079189687,283.15,6.38
Fluoroethylene Carbonate,0,Ethyl Methyl Carbonate,0.281597013,Ethylene Carbonate,0.499346887,LiPF6,0.10952805,0.10952805,283.15,5.1
Fluoroethylene Carbonate,0,Ethyl Methyl Carbonate,0.262187353,Ethylene Carbonate,0.464928364,LiPF6,0.136442142,0.136442142,283.15,3.46
Fluoroethylene Carbonate,0,Ethyl Methyl Carbonate,0.359145994,Ethylene Carbonate,0.63686199,LiPF6,0.001996008,0.001996008,293.15,0.654
Fluoroethylene Carbonate,0,Ethyl Methyl Carbonate,0.32953025,Ethylene Carbonate,0.584345348,LiPF6,0.043062201,0.043062201,293.15,7.24
Fluoroethylene Carbonate,0,Ethyl Methyl Carbonate,0.303476158,Ethylene Carbonate,0.538144468,LiPF6,0.079189687,0.079189687,293.15,8.12
Fluoroethylene Carbonate,0,Ethyl Methyl Carbonate,0.281597013,Ethylene Carbonate,0.499346887,LiPF6,0.10952805,0.10952805,293.15,6.81
Fluoroethylene Carbonate,0,Ethyl Methyl Carbonate,0.262187353,Ethylene Carbonate,0.464928364,LiPF6,0.136442142,0.136442142,293.15,4.95
Diethyl Carbonate,0,Ethylene Carbonate,0.800389025,Dimethyl Carbonate,0.195618959,LiPF6,0.001996008,0.001996008,243.15,0.15
Diethyl Carbonate,0,Ethylene Carbonate,0.738815665,Dimethyl Carbonate,0.180570131,LiPF6,0.040307102,0.040307102,243.15,1.3
Diethyl Carbonate,0,Ethylene Carbonate,0.683168955,Dimethyl Carbonate,0.166969805,LiPF6,0.07493062,0.07493062,243.15,0.998
Diethyl Carbonate,0,Ethylene Carbonate,0.6352517,Dimethyl Carbonate,0.155258596,LiPF6,0.104744852,0.104744852,243.15,0.456
Diethyl Carbonate,0,Ethylene Carbonate,0.593962998,Dimethyl Carbonate,0.145167437,LiPF6,0.130434783,0.130434783,243.15,0.143
Diethyl Carbonate,0,Ethylene Carbonate,0.800389025,Dimethyl Carbonate,0.195618959,LiPF6,0.001996008,0.001996008,253.15,0.217
Diethyl Carbonate,0,Ethylene Carbonate,0.738815665,Dimethyl Carbonate,0.180570131,LiPF6,0.040307102,0.040307102,253.15,2.07
Diethyl Carbonate,0,Ethylene Carbonate,0.683168955,Dimethyl Carbonate,0.166969805,LiPF6,0.07493062,0.07493062,253.15,1.85
Diethyl Carbonate,0,Ethylene Carbonate,0.6352517,Dimethyl Carbonate,0.155258596,LiPF6,0.104744852,0.104744852,253.15,1.08
Diethyl Carbonate,0,Ethylene Carbonate,0.593962998,Dimethyl Carbonate,0.145167437,LiPF6,0.130434783,0.130434783,253.15,0.491
Diethyl Carbonate,0,Ethylene Carbonate,0.800389025,Dimethyl Carbonate,0.195618959,LiPF6,0.001996008,0.001996008,263.15,0.3
Diethyl Carbonate,0,Ethylene Carbonate,0.738815665,Dimethyl Carbonate,0.180570131,LiPF6,0.040307102,0.040307102,263.15,3.04
Diethyl Carbonate,0,Ethylene Carbonate,0.683168955,Dimethyl Carbonate,0.166969805,LiPF6,0.07493062,0.07493062,263.15,2.99
Diethyl Carbonate,0,Ethylene Carbonate,0.6352517,Dimethyl Carbonate,0.155258596,LiPF6,0.104744852,0.104744852,263.15,2.03
Diethyl Carbonate,0,Ethylene Carbonate,0.593962998,Dimethyl Carbonate,0.145167437,LiPF6,0.130434783,0.130434783,263.15,1.14
Diethyl Carbonate,0,Ethylene Carbonate,0.800389025,Dimethyl Carbonate,0.195618959,LiPF6,0.001996008,0.001996008,273.15,0.397
Diethyl Carbonate,0,Ethylene Carbonate,0.738815665,Dimethyl Carbonate,0.180570131,LiPF6,0.040307102,0.040307102,273.15,4.21
Diethyl Carbonate,0,Ethylene Carbonate,0.683168955,Dimethyl Carbonate,0.166969805,LiPF6,0.07493062,0.07493062,273.15,4.41
Diethyl Carbonate,0,Ethylene Carbonate,0.6352517,Dimethyl Carbonate,0.155258596,LiPF6,0.104744852,0.104744852,273.15,3.31
Diethyl Carbonate,0,Ethylene Carbonate,0.593962998,Dimethyl Carbonate,0.145167437,LiPF6,0.130434783,0.130434783,273.15,2.13
Diethyl Carbonate,0,Ethylene Carbonate,0.800389025,Dimethyl Carbonate,0.195618959,LiPF6,0.001996008,0.001996008,283.15,0.508
Diethyl Carbonate,0,Ethylene Carbonate,0.738815665,Dimethyl Carbonate,0.180570131,LiPF6,0.040307102,0.040307102,283.15,5.55
Diethyl Carbonate,0,Ethylene Carbonate,0.683168955,Dimethyl Carbonate,0.166969805,LiPF6,0.07493062,0.07493062,283.15,6.08
Diethyl Carbonate,0,Ethylene Carbonate,0.6352517,Dimethyl Carbonate,0.155258596,LiPF6,0.104744852,0.104744852,283.15,4.88
Diethyl Carbonate,0,Ethylene Carbonate,0.593962998,Dimethyl Carbonate,0.145167437,LiPF6,0.130434783,0.130434783,283.15,3.43
Diethyl Carbonate,0,Ethylene Carbonate,0.800389025,Dimethyl Carbonate,0.195618959,LiPF6,0.001996008,0.001996008,293.15,0.629
Diethyl Carbonate,0,Ethylene Carbonate,0.738815665,Dimethyl Carbonate,0.180570131,LiPF6,0.040307102,0.040307102,293.15,7.05
Diethyl Carbonate,0,Ethylene Carbonate,0.683168955,Dimethyl Carbonate,0.166969805,LiPF6,0.07493062,0.07493062,293.15,7.99
Diethyl Carbonate,0,Ethylene Carbonate,0.6352517,Dimethyl Carbonate,0.155258596,LiPF6,0.104744852,0.104744852,293.15,6.74
Diethyl Carbonate,0,Ethylene Carbonate,0.593962998,Dimethyl Carbonate,0.145167437,LiPF6,0.130434783,0.130434783,293.15,5.04
Diethyl Carbonate,0,Fluoroethylene Carbonate,0.7639992,Ethylene Carbonate,0.230018746,LiPF6,0.002991027,0.002991027,243.15,0.0561
Diethyl Carbonate,0,Fluoroethylene Carbonate,0.698191158,Ethylene Carbonate,0.210205789,LiPF6,0.045801527,0.045801527,243.15,0.29
Diethyl Carbonate,0,Fluoroethylene Carbonate,0.639089804,Ethylene Carbonate,0.192412028,LiPF6,0.084249084,0.084249084,243.15,0.135
Diethyl Carbonate,0,Fluoroethylene Carbonate,0.588149682,Ethylene Carbonate,0.177075385,LiPF6,0.117387467,0.117387467,243.15,0.0544
Diethyl Carbonate,0,Fluoroethylene Carbonate,0.546367919,Ethylene Carbonate,0.164496067,LiPF6,0.144568007,0.144568007,243.15,0.0144
Diethyl Carbonate,0,Fluoroethylene Carbonate,0.7639992,Ethylene Carbonate,0.230018746,LiPF6,0.002991027,0.002991027,253.15,0.0954
Diethyl Carbonate,0,Fluoroethylene Carbonate,0.698191158,Ethylene Carbonate,0.210205789,LiPF6,0.045801527,0.045801527,253.15,0.699
Diethyl Carbonate,0,Fluoroethylene Carbonate,0.639089804,Ethylene Carbonate,0.192412028,LiPF6,0.084249084,0.084249084,253.15,0.474
Diethyl Carbonate,0,Fluoroethylene Carbonate,0.588149682,Ethylene Carbonate,0.177075385,LiPF6,0.117387467,0.117387467,253.15,0.274
Diethyl Carbonate,0,Fluoroethylene Carbonate,0.546367919,Ethylene Carbonate,0.164496067,LiPF6,0.144568007,0.144568007,253.15,0.122
Diethyl Carbonate,0,Fluoroethylene Carbonate,0.7639992,Ethylene Carbonate,0.230018746,LiPF6,0.002991027,0.002991027,263.15,0.15
Diethyl Carbonate,0,Fluoroethylene Carbonate,0.698191158,Ethylene Carbonate,0.210205789,LiPF6,0.045801527,0.045801527,263.15,1.33
Diethyl Carbonate,0,Fluoroethylene Carbonate,0.639089804,Ethylene Carbonate,0.192412028,LiPF6,0.084249084,0.084249084,263.15,1.11
Diethyl Carbonate,0,Fluoroethylene Carbonate,0.588149682,Ethylene Carbonate,0.177075385,LiPF6,0.117387467,0.117387467,263.15,0.773
Diethyl Carbonate,0,Fluoroethylene Carbonate,0.546367919,Ethylene Carbonate,0.164496067,LiPF6,0.144568007,0.144568007,263.15,0.449
Diethyl Carbonate,0,Fluoroethylene Carbonate,0.7639992,Ethylene Carbonate,0.230018746,LiPF6,0.002991027,0.002991027,273.15,0.22
Diethyl Carbonate,0,Fluoroethylene Carbonate,0.698191158,Ethylene Carbonate,0.210205789,LiPF6,0.045801527,0.045801527,273.15,2.18
Diethyl Carbonate,0,Fluoroethylene Carbonate,0.639089804,Ethylene Carbonate,0.192412028,LiPF6,0.084249084,0.084249084,273.15,2.09
Diethyl Carbonate,0,Fluoroethylene Carbonate,0.588149682,Ethylene Carbonate,0.177075385,LiPF6,0.117387467,0.117387467,273.15,1.61
Diethyl Carbonate,0,Fluoroethylene Carbonate,0.546367919,Ethylene Carbonate,0.164496067,LiPF6,0.144568007,0.144568007,273.15,1.08
Diethyl Carbonate,0,Fluoroethylene Carbonate,0.7639992,Ethylene Carbonate,0.230018746,LiPF6,0.002991027,0.002991027,283.15,0.307
Diethyl Carbonate,0,Fluoroethylene Carbonate,0.698191158,Ethylene Carbonate,0.210205789,LiPF6,0.045801527,0.045801527,283.15,3.25
Diethyl Carbonate,0,Fluoroethylene Carbonate,0.639089804,Ethylene Carbonate,0.192412028,LiPF6,0.084249084,0.084249084,283.15,3.39
Diethyl Carbonate,0,Fluoroethylene Carbonate,0.588149682,Ethylene Carbonate,0.177075385,LiPF6,0.117387467,0.117387467,283.15,2.8
Diethyl Carbonate,0,Fluoroethylene Carbonate,0.546367919,Ethylene Carbonate,0.164496067,LiPF6,0.144568007,0.144568007,283.15,2.05
Diethyl Carbonate,0,Fluoroethylene Carbonate,0.7639992,Ethylene Carbonate,0.230018746,LiPF6,0.002991027,0.002991027,293.15,0.409
Diethyl Carbonate,0,Fluoroethylene Carbonate,0.698191158,Ethylene Carbonate,0.210205789,LiPF6,0.045801527,0.045801527,293.15,4.53
Diethyl Carbonate,0,Fluoroethylene Carbonate,0.639089804,Ethylene Carbonate,0.192412028,LiPF6,0.084249084,0.084249084,293.15,5
Diethyl Carbonate,0,Fluoroethylene Carbonate,0.588149682,Ethylene Carbonate,0.177075385,LiPF6,0.117387467,0.117387467,293.15,4.33
Diethyl Carbonate,0,Fluoroethylene Carbonate,0.546367919,Ethylene Carbonate,0.164496067,LiPF6,0.144568007,0.144568007,293.15,3.37
Diethyl Carbonate,0.18150745,Fluoroethylene Carbonate,0.606546921,Ethyl Methyl Carbonate,0.205963575,LiPF6,0.002991027,0.002991027,243.15,0.0982
Diethyl Carbonate,0.164878385,Fluoroethylene Carbonate,0.550977258,Ethyl Methyl Carbonate,0.187093928,LiPF6,0.048525214,0.048525214,243.15,0.719
Diethyl Carbonate,0.150307742,Fluoroethylene Carbonate,0.502286262,Ethyl Methyl Carbonate,0.170560052,LiPF6,0.088422972,0.088422972,243.15,0.448
Diethyl Carbonate,0.13803196,Fluoroethylene Carbonate,0.461264047,Ethyl Methyl Carbonate,0.156630244,LiPF6,0.122036874,0.122036874,243.15,0.13
Diethyl Carbonate,0.127680214,Fluoroethylene Carbonate,0.426671417,Ethyl Methyl Carbonate,0.144883714,LiPF6,0.150382328,0.150382328,243.15,0.0131
Diethyl Carbonate,0.18150745,Fluoroethylene Carbonate,0.606546921,Ethyl Methyl Carbonate,0.205963575,LiPF6,0.002991027,0.002991027,253.15,0.149
Diethyl Carbonate,0.164878385,Fluoroethylene Carbonate,0.550977258,Ethyl Methyl Carbonate,0.187093928,LiPF6,0.048525214,0.048525214,253.15,1.26
Diethyl Carbonate,0.150307742,Fluoroethylene Carbonate,0.502286262,Ethyl Methyl Carbonate,0.170560052,LiPF6,0.088422972,0.088422972,253.15,0.984
Diethyl Carbonate,0.13803196,Fluoroethylene Carbonate,0.461264047,Ethyl Methyl Carbonate,0.156630244,LiPF6,0.122036874,0.122036874,253.15,0.45
Diethyl Carbonate,0.127680214,Fluoroethylene Carbonate,0.426671417,Ethyl Methyl Carbonate,0.144883714,LiPF6,0.150382328,0.150382328,253.15,0.119
Diethyl Carbonate,0.18150745,Fluoroethylene Carbonate,0.606546921,Ethyl Methyl Carbonate,0.205963575,LiPF6,0.002991027,0.002991027,263.15,0.213
Diethyl Carbonate,0.164878385,Fluoroethylene Carbonate,0.550977258,Ethyl Methyl Carbonate,0.187093928,LiPF6,0.048525214,0.048525214,263.15,1.99
Diethyl Carbonate,0.150307742,Fluoroethylene Carbonate,0.502286262,Ethyl Methyl Carbonate,0.170560052,LiPF6,0.088422972,0.088422972,263.15,1.77
Diethyl Carbonate,0.13803196,Fluoroethylene Carbonate,0.461264047,Ethyl Methyl Carbonate,0.156630244,LiPF6,0.122036874,0.122036874,263.15,1.03
Diethyl Carbonate,0.127680214,Fluoroethylene Carbonate,0.426671417,Ethyl Methyl Carbonate,0.144883714,LiPF6,0.150382328,0.150382328,263.15,0.434
Diethyl Carbonate,0.18150745,Fluoroethylene Carbonate,0.606546921,Ethyl Methyl Carbonate,0.205963575,LiPF6,0.002991027,0.002991027,273.15,0.29
Diethyl Carbonate,0.164878385,Fluoroethylene Carbonate,0.550977258,Ethyl Methyl Carbonate,0.187093928,LiPF6,0.048525214,0.048525214,273.15,2.88
Diethyl Carbonate,0.150307742,Fluoroethylene Carbonate,0.502286262,Ethyl Methyl Carbonate,0.170560052,LiPF6,0.088422972,0.088422972,273.15,2.8
Diethyl Carbonate,0.13803196,Fluoroethylene Carbonate,0.461264047,Ethyl Methyl Carbonate,0.156630244,LiPF6,0.122036874,0.122036874,273.15,1.89
Diethyl Carbonate,0.127680214,Fluoroethylene Carbonate,0.426671417,Ethyl Methyl Carbonate,0.144883714,LiPF6,0.150382328,0.150382328,273.15,1.02
Diethyl Carbonate,0.18150745,Fluoroethylene Carbonate,0.606546921,Ethyl Methyl Carbonate,0.205963575,LiPF6,0.002991027,0.002991027,283.15,0.38
Diethyl Carbonate,0.164878385,Fluoroethylene Carbonate,0.550977258,Ethyl Methyl Carbonate,0.187093928,LiPF6,0.048525214,0.048525214,283.15,3.95
Diethyl Carbonate,0.150307742,Fluoroethylene Carbonate,0.502286262,Ethyl Methyl Carbonate,0.170560052,LiPF6,0.088422972,0.088422972,283.15,4.07
Diethyl Carbonate,0.13803196,Fluoroethylene Carbonate,0.461264047,Ethyl Methyl Carbonate,0.156630244,LiPF6,0.122036874,0.122036874,283.15,3.04
Diethyl Carbonate,0.127680214,Fluoroethylene Carbonate,0.426671417,Ethyl Methyl Carbonate,0.144883714,LiPF6,0.150382328,0.150382328,283.15,1.88
Diethyl Carbonate,0.18150745,Fluoroethylene Carbonate,0.606546921,Ethyl Methyl Carbonate,0.205963575,LiPF6,0.002991027,0.002991027,293.15,0.481
Diethyl Carbonate,0.164878385,Fluoroethylene Carbonate,0.550977258,Ethyl Methyl Carbonate,0.187093928,LiPF6,0.048525214,0.048525214,293.15,5.18
Diethyl Carbonate,0.150307742,Fluoroethylene Carbonate,0.502286262,Ethyl Methyl Carbonate,0.170560052,LiPF6,0.088422972,0.088422972,293.15,5.58
Diethyl Carbonate,0.13803196,Fluoroethylene Carbonate,0.461264047,Ethyl Methyl Carbonate,0.156630244,LiPF6,0.122036874,0.122036874,293.15,4.44
Diethyl Carbonate,0.127680214,Fluoroethylene Carbonate,0.426671417,Ethyl Methyl Carbonate,0.144883714,LiPF6,0.150382328,0.150382328,293.15,3.02
