Repository: BattModels/DiffMix-NatCommData

# DiffMix-NatCommData

This is the official data repository for "Differentiable Modeling and Optimization of Non-aqueous Li-based Battery Electrolyte Solutions Using Geometric Deep Learning" published in Nature Communications.

# Citation

Coming soon.

File: training_data/published_AEM_data.csv (part 30 of 82)
sub1_name,x1 (mole fraction),sub2_name,x2 (mole fraction),sub3_name,x3 (mole fraction),salt,x4 (mole fraction),x5 (mole fraction),temperature (K),ionic conductivity (mS/cm)
Fluoroethylene Carbonate,0,Ethylene Carbonate,0,Dimethyl Carbonate,0.996007984,LiTFSI,0.001996008,0.001996008,243.15,0.119
Fluoroethylene Carbonate,0,Ethylene Carbonate,0,Dimethyl Carbonate,0.917545542,LiTFSI,0.041227229,0.041227229,243.15,2.1
Fluoroethylene Carbonate,0,Ethylene Carbonate,0,Dimethyl Carbonate,0.846722068,LiTFSI,0.076638966,0.076638966,243.15,3.77
Fluoroethylene Carbonate,0,Ethylene Carbonate,0,Dimethyl Carbonate,0.787310098,LiTFSI,0.106344951,0.106344951,243.15,4.14
Fluoroethylene Carbonate,0,Ethylene Carbonate,0,Dimethyl Carbonate,0.734605377,LiTFSI,0.132697311,0.132697311,243.15,3.63
Fluoroethylene Carbonate,0,Ethylene Carbonate,0,Dimethyl Carbonate,0.996007984,LiTFSI,0.001996008,0.001996008,253.15,0.142
Fluoroethylene Carbonate,0,Ethylene Carbonate,0,Dimethyl Carbonate,0.917545542,LiTFSI,0.041227229,0.041227229,253.15,2.5
Fluoroethylene Carbonate,0,Ethylene Carbonate,0,Dimethyl Carbonate,0.846722068,LiTFSI,0.076638966,0.076638966,253.15,4.59
Fluoroethylene Carbonate,0,Ethylene Carbonate,0,Dimethyl Carbonate,0.787310098,LiTFSI,0.106344951,0.106344951,253.15,5.18
Fluoroethylene Carbonate,0,Ethylene Carbonate,0,Dimethyl Carbonate,0.734605377,LiTFSI,0.132697311,0.132697311,253.15,4.68
Fluoroethylene Carbonate,0,Ethylene Carbonate,0,Dimethyl Carbonate,0.996007984,LiTFSI,0.001996008,0.001996008,263.15,0.168
Fluoroethylene Carbonate,0,Ethylene Carbonate,0,Dimethyl Carbonate,0.917545542,LiTFSI,0.041227229,0.041227229,263.15,2.97
Fluoroethylene Carbonate,0,Ethylene Carbonate,0,Dimethyl Carbonate,0.846722068,LiTFSI,0.076638966,0.076638966,263.15,5.49
Fluoroethylene Carbonate,0,Ethylene Carbonate,0,Dimethyl Carbonate,0.787310098,LiTFSI,0.106344951,0.106344951,263.15,6.31
Fluoroethylene Carbonate,0,Ethylene Carbonate,0,Dimethyl Carbonate,0.734605377,LiTFSI,0.132697311,0.132697311,263.15,5.89
Fluoroethylene Carbonate,0,Ethylene Carbonate,0,Dimethyl Carbonate,0.996007984,LiTFSI,0.001996008,0.001996008,273.15,0.195
Fluoroethylene Carbonate,0,Ethylene Carbonate,0,Dimethyl Carbonate,0.917545542,LiTFSI,0.041227229,0.041227229,273.15,3.49
Fluoroethylene Carbonate,0,Ethylene Carbonate,0,Dimethyl Carbonate,0.846722068,LiTFSI,0.076638966,0.076638966,273.15,6.51
Fluoroethylene Carbonate,0,Ethylene Carbonate,0,Dimethyl Carbonate,0.787310098,LiTFSI,0.106344951,0.106344951,273.15,7.6
Fluoroethylene Carbonate,0,Ethylene Carbonate,0,Dimethyl Carbonate,0.734605377,LiTFSI,0.132697311,0.132697311,273.15,7.18
Fluoroethylene Carbonate,0,Ethylene Carbonate,0,Dimethyl Carbonate,0.996007984,LiTFSI,0.001996008,0.001996008,283.15,0.226
Fluoroethylene Carbonate,0,Ethylene Carbonate,0,Dimethyl Carbonate,0.917545542,LiTFSI,0.041227229,0.041227229,283.15,4.05
Fluoroethylene Carbonate,0,Ethylene Carbonate,0,Dimethyl Carbonate,0.846722068,LiTFSI,0.076638966,0.076638966,283.15,7.64
Fluoroethylene Carbonate,0,Ethylene Carbonate,0,Dimethyl Carbonate,0.787310098,LiTFSI,0.106344951,0.106344951,283.15,9.1
Fluoroethylene Carbonate,0,Ethylene Carbonate,0,Dimethyl Carbonate,0.734605377,LiTFSI,0.132697311,0.132697311,283.15,8.7
Fluoroethylene Carbonate,0,Ethylene Carbonate,0,Dimethyl Carbonate,0.996007984,LiTFSI,0.001996008,0.001996008,293.15,0.258
Fluoroethylene Carbonate,0,Ethylene Carbonate,0,Dimethyl Carbonate,0.917545542,LiTFSI,0.041227229,0.041227229,293.15,4.72
Fluoroethylene Carbonate,0,Ethylene Carbonate,0,Dimethyl Carbonate,0.846722068,LiTFSI,0.076638966,0.076638966,293.15,8.87
Fluoroethylene Carbonate,0,Ethylene Carbonate,0,Dimethyl Carbonate,0.787310098,LiTFSI,0.106344951,0.106344951,293.15,10.6
Fluoroethylene Carbonate,0,Ethylene Carbonate,0,Dimethyl Carbonate,0.734605377,LiTFSI,0.132697311,0.132697311,293.15,10.7
Diethyl Carbonate,0,Fluoroethylene Carbonate,0.195872974,Ethyl Methyl Carbonate,0.798144973,LiTFSI,0.002991027,0.002991027,243.15,0.251
Diethyl Carbonate,0,Fluoroethylene Carbonate,0.178284915,Ethyl Methyl Carbonate,0.72647699,LiTFSI,0.047619048,0.047619048,243.15,2.93
Diethyl Carbonate,0,Fluoroethylene Carbonate,0.16286012,Ethyl Methyl Carbonate,0.663623898,LiTFSI,0.086757991,0.086757991,243.15,3.06
Diethyl Carbonate,0,Fluoroethylene Carbonate,0.149870343,Ethyl Methyl Carbonate,0.610693037,LiTFSI,0.11971831,0.11971831,243.15,2.28
Diethyl Carbonate,0,Fluoroethylene Carbonate,0.138927362,Ethyl Methyl Carbonate,0.566102476,LiTFSI,0.147485081,0.147485081,243.15,1.53
Diethyl Carbonate,0,Fluoroethylene Carbonate,0.195872974,Ethyl Methyl Carbonate,0.798144973,LiTFSI,0.002991027,0.002991027,253.15,0.31
Diethyl Carbonate,0,Fluoroethylene Carbonate,0.178284915,Ethyl Methyl Carbonate,0.72647699,LiTFSI,0.047619048,0.047619048,253.15,3.65
Diethyl Carbonate,0,Fluoroethylene Carbonate,0.16286012,Ethyl Methyl Carbonate,0.663623898,LiTFSI,0.086757991,0.086757991,253.15,3.95
Diethyl Carbonate,0,Fluoroethylene Carbonate,0.149870343,Ethyl Methyl Carbonate,0.610693037,LiTFSI,0.11971831,0.11971831,253.15,3.07
Diethyl Carbonate,0,Fluoroethylene Carbonate,0.138927362,Ethyl Methyl Carbonate,0.566102476,LiTFSI,0.147485081,0.147485081,253.15,2.17
Diethyl Carbonate,0,Fluoroethylene Carbonate,0.195872974,Ethyl Methyl Carbonate,0.798144973,LiTFSI,0.002991027,0.002991027,263.15,0.373
Diethyl Carbonate,0,Fluoroethylene Carbonate,0.178284915,Ethyl Methyl Carbonate,0.72647699,LiTFSI,0.047619048,0.047619048,263.15,4.43
Diethyl Carbonate,0,Fluoroethylene Carbonate,0.16286012,Ethyl Methyl Carbonate,0.663623898,LiTFSI,0.086757991,0.086757991,263.15,4.94
Diethyl Carbonate,0,Fluoroethylene Carbonate,0.149870343,Ethyl Methyl Carbonate,0.610693037,LiTFSI,0.11971831,0.11971831,263.15,3.98
Diethyl Carbonate,0,Fluoroethylene Carbonate,0.138927362,Ethyl Methyl Carbonate,0.566102476,LiTFSI,0.147485081,0.147485081,263.15,2.93
Diethyl Carbonate,0,Fluoroethylene Carbonate,0.195872974,Ethyl Methyl Carbonate,0.798144973,LiTFSI,0.002991027,0.002991027,273.15,0.443
Diethyl Carbonate,0,Fluoroethylene Carbonate,0.178284915,Ethyl Methyl Carbonate,0.72647699,LiTFSI,0.047619048,0.047619048,273.15,5.27
Diethyl Carbonate,0,Fluoroethylene Carbonate,0.16286012,Ethyl Methyl Carbonate,0.663623898,LiTFSI,0.086757991,0.086757991,273.15,6.03
Diethyl Carbonate,0,Fluoroethylene Carbonate,0.149870343,Ethyl Methyl Carbonate,0.610693037,LiTFSI,0.11971831,0.11971831,273.15,4.99
Diethyl Carbonate,0,Fluoroethylene Carbonate,0.138927362,Ethyl Methyl Carbonate,0.566102476,LiTFSI,0.147485081,0.147485081,273.15,3.81
Diethyl Carbonate,0,Fluoroethylene Carbonate,0.195872974,Ethyl Methyl Carbonate,0.798144973,LiTFSI,0.002991027,0.002991027,283.15,0.516
Diethyl Carbonate,0,Fluoroethylene Carbonate,0.178284915,Ethyl Methyl Carbonate,0.72647699,LiTFSI,0.047619048,0.047619048,283.15,6.17
Diethyl Carbonate,0,Fluoroethylene Carbonate,0.16286012,Ethyl Methyl Carbonate,0.663623898,LiTFSI,0.086757991,0.086757991,283.15,7.2
Diethyl Carbonate,0,Fluoroethylene Carbonate,0.149870343,Ethyl Methyl Carbonate,0.610693037,LiTFSI,0.11971831,0.11971831,283.15,6.12
Diethyl Carbonate,0,Fluoroethylene Carbonate,0.138927362,Ethyl Methyl Carbonate,0.566102476,LiTFSI,0.147485081,0.147485081,283.15,4.8
Diethyl Carbonate,0,Fluoroethylene Carbonate,0.195872974,Ethyl Methyl Carbonate,0.798144973,LiTFSI,0.002991027,0.002991027,293.15,0.594
Diethyl Carbonate,0,Fluoroethylene Carbonate,0.178284915,Ethyl Methyl Carbonate,0.72647699,LiTFSI,0.047619048,0.047619048,293.15,7.1
Diethyl Carbonate,0,Fluoroethylene Carbonate,0.16286012,Ethyl Methyl Carbonate,0.663623898,LiTFSI,0.086757991,0.086757991,293.15,8.45
Diethyl Carbonate,0,Fluoroethylene Carbonate,0.149870343,Ethyl Methyl Carbonate,0.610693037,LiTFSI,0.11971831,0.11971831,293.15,7.35
Diethyl Carbonate,0,Fluoroethylene Carbonate,0.138927362,Ethyl Methyl Carbonate,0.566102476,LiTFSI,0.147485081,0.147485081,293.15,5.9
Propylene Carbonate,0.204929922,Fluoroethylene Carbonate,0.789088024,Ethylene Carbonate,0,LiTFSI,0.002991027,0.002991027,243.15,0.0628
Propylene Carbonate,0.186528611,Fluoroethylene Carbonate,0.718233294,Ethylene Carbonate,0,LiTFSI,0.047619048,0.047619048,243.15,0.422
Propylene Carbonate,0.170390591,Fluoroethylene Carbonate,0.656093427,Ethylene Carbonate,0,LiTFSI,0.086757991,0.086757991,243.15,0.246
Propylene Carbonate,0.156800181,Fluoroethylene Carbonate,0.603763199,Ethylene Carbonate,0,LiTFSI,0.11971831,0.11971831,243.15,0.115
Propylene Carbonate,0.145051792,Fluoroethylene Carbonate,0.55852572,Ethylene Carbonate,0,LiTFSI,0.148211244,0.148211244,243.15,0.0433
Propylene Carbonate,0.204929922,Fluoroethylene Carbonate,0.789088024,Ethylene Carbonate,0,LiTFSI,0.002991027,0.002991027,253.15,0.103
Propylene Carbonate,0.186528611,Fluoroethylene Carbonate,0.718233294,Ethylene Carbonate,0,LiTFSI,0.047619048,0.047619048,253.15,0.852
Propylene Carbonate,0.170390591,Fluoroethylene Carbonate,0.656093427,Ethylene Carbonate,0,LiTFSI,0.086757991,0.086757991,253.15,0.602
Propylene Carbonate,0.156800181,Fluoroethylene Carbonate,0.603763199,Ethylene Carbonate,0,LiTFSI,0.11971831,0.11971831,253.15,0.35
Propylene Carbonate,0.145051792,Fluoroethylene Carbonate,0.55852572,Ethylene Carbonate,0,LiTFSI,0.148211244,0.148211244,253.15,0.177
Propylene Carbonate,0.204929922,Fluoroethylene Carbonate,0.789088024,Ethylene Carbonate,0,LiTFSI,0.002991027,0.002991027,263.15,0.155
Propylene Carbonate,0.186528611,Fluoroethylene Carbonate,0.718233294,Ethylene Carbonate,0,LiTFSI,0.047619048,0.047619048,263.15,1.45
Propylene Carbonate,0.170390591,Fluoroethylene Carbonate,0.656093427,Ethylene Carbonate,0,LiTFSI,0.086757991,0.086757991,263.15,1.16
Propylene Carbonate,0.156800181,Fluoroethylene Carbonate,0.603763199,Ethylene Carbonate,0,LiTFSI,0.11971831,0.11971831,263.15,0.752
Propylene Carbonate,0.145051792,Fluoroethylene Carbonate,0.55852572,Ethylene Carbonate,0,LiTFSI,0.148211244,0.148211244,263.15,0.445
Propylene Carbonate,0.204929922,Fluoroethylene Carbonate,0.789088024,Ethylene Carbonate,0,LiTFSI,0.002991027,0.002991027,273.15,0.221
Propylene Carbonate,0.186528611,Fluoroethylene Carbonate,0.718233294,Ethylene Carbonate,0,LiTFSI,0.047619048,0.047619048,273.15,2.22
Propylene Carbonate,0.170390591,Fluoroethylene Carbonate,0.656093427,Ethylene Carbonate,0,LiTFSI,0.086757991,0.086757991,273.15,1.92
Propylene Carbonate,0.156800181,Fluoroethylene Carbonate,0.603763199,Ethylene Carbonate,0,LiTFSI,0.11971831,0.11971831,273.15,1.33
Propylene Carbonate,0.145051792,Fluoroethylene Carbonate,0.55852572,Ethylene Carbonate,0,LiTFSI,0.148211244,0.148211244,273.15,0.859
Propylene Carbonate,0.204929922,Fluoroethylene Carbonate,0.789088024,Ethylene Carbonate,0,LiTFSI,0.002991027,0.002991027,283.15,0.301
Propylene Carbonate,0.186528611,Fluoroethylene Carbonate,0.718233294,Ethylene Carbonate,0,LiTFSI,0.047619048,0.047619048,283.15,3.16
Propylene Carbonate,0.170390591,Fluoroethylene Carbonate,0.656093427,Ethylene Carbonate,0,LiTFSI,0.086757991,0.086757991,283.15,2.89
Propylene Carbonate,0.156800181,Fluoroethylene Carbonate,0.603763199,Ethylene Carbonate,0,LiTFSI,0.11971831,0.11971831,283.15,2.07
Propylene Carbonate,0.145051792,Fluoroethylene Carbonate,0.55852572,Ethylene Carbonate,0,LiTFSI,0.148211244,0.148211244,283.15,1.42
Propylene Carbonate,0.204929922,Fluoroethylene Carbonate,0.789088024,Ethylene Carbonate,0,LiTFSI,0.002991027,0.002991027,293.15,0.392
Propylene Carbonate,0.186528611,Fluoroethylene Carbonate,0.718233294,Ethylene Carbonate,0,LiTFSI,0.047619048,0.047619048,293.15,4.26
Propylene Carbonate,0.170390591,Fluoroethylene Carbonate,0.656093427,Ethylene Carbonate,0,LiTFSI,0.086757991,0.086757991,293.15,4.05
Propylene Carbonate,0.156800181,Fluoroethylene Carbonate,0.603763199,Ethylene Carbonate,0,LiTFSI,0.11971831,0.11971831,293.15,2.98
Propylene Carbonate,0.145051792,Fluoroethylene Carbonate,0.55852572,Ethylene Carbonate,0,LiTFSI,0.148211244,0.148211244,293.15,2.11
Propylene Carbonate,0.561809544,Diethyl Carbonate,0,Ethylene Carbonate,0.43419844,LiPF6,0.001996008,0.001996008,243.15,0.113
Propylene Carbonate,0.514449777,Diethyl Carbonate,0,Ethylene Carbonate,0.397596112,LiPF6,0.043977055,0.043977055,243.15,0.857
Propylene Carbonate,0.472816078,Diethyl Carbonate,0,Ethylene Carbonate,0.365419216,LiPF6,0.080882353,0.080882353,243.15,0.532
Propylene Carbonate,0.437823769,Diethyl Carbonate,0,Ethylene Carbonate,0.338375165,LiPF6,0.111900533,0.111900533,243.15,0.202
Propylene Carbonate,0.407620516,Diethyl Carbonate,0,Ethylene Carbonate,0.31503237,LiPF6,0.138673557,0.138673557,243.15,0.0363
Propylene Carbonate,0.561809544,Diethyl Carbonate,0,Ethylene Carbonate,0.43419844,LiPF6,0.001996008,0.001996008,253.15,0.171
Propylene Carbonate,0.514449777,Diethyl Carbonate,0,Ethylene Carbonate,0.397596112,LiPF6,0.043977055,0.043977055,253.15,1.5
Propylene Carbonate,0.472816078,Diethyl Carbonate,0,Ethylene Carbonate,0.365419216,LiPF6,0.080882353,0.080882353,253.15,1.17
Propylene Carbonate,0.437823769,Diethyl Carbonate,0,Ethylene Carbonate,0.338375165,LiPF6,0.111900533,0.111900533,253.15,0.61
Propylene Carbonate,0.407620516,Diethyl Carbonate,0,Ethylene Carbonate,0.31503237,LiPF6,0.138673557,0.138673557,253.15,0.201
Propylene Carbonate,0.561809544,Diethyl Carbonate,0,Ethylene Carbonate,0.43419844,LiPF6,0.001996008,0.001996008,263.15,0.241
Propylene Carbonate,0.514449777,Diethyl Carbonate,0,Ethylene Carbonate,0.397596112,LiPF6,0.043977055,0.043977055,263.15,2.3
Propylene Carbonate,0.472816078,Diethyl Carbonate,0,Ethylene Carbonate,0.365419216,LiPF6,0.080882353,0.080882353,263.15,2.05
Propylene Carbonate,0.437823769,Diethyl Carbonate,0,Ethylene Carbonate,0.338375165,LiPF6,0.111900533,0.111900533,263.15,1.28
Propylene Carbonate,0.407620516,Diethyl Carbonate,0,Ethylene Carbonate,0.31503237,LiPF6,0.138673557,0.138673557,263.15,0.582
Propylene Carbonate,0.561809544,Diethyl Carbonate,0,Ethylene Carbonate,0.43419844,LiPF6,0.001996008,0.001996008,273.15,0.322
Propylene Carbonate,0.514449777,Diethyl Carbonate,0,Ethylene Carbonate,0.397596112,LiPF6,0.043977055,0.043977055,273.15,3.25
Propylene Carbonate,0.472816078,Diethyl Carbonate,0,Ethylene Carbonate,0.365419216,LiPF6,0.080882353,0.080882353,273.15,3.15
Propylene Carbonate,0.437823769,Diethyl Carbonate,0,Ethylene Carbonate,0.338375165,LiPF6,0.111900533,0.111900533,273.15,2.19
Propylene Carbonate,0.407620516,Diethyl Carbonate,0,Ethylene Carbonate,0.31503237,LiPF6,0.138673557,0.138673557,273.15,1.2
Propylene Carbonate,0.561809544,Diethyl Carbonate,0,Ethylene Carbonate,0.43419844,LiPF6,0.001996008,0.001996008,283.15,0.412
Propylene Carbonate,0.514449777,Diethyl Carbonate,0,Ethylene Carbonate,0.397596112,LiPF6,0.043977055,0.043977055,283.15,4.33
Propylene Carbonate,0.472816078,Diethyl Carbonate,0,Ethylene Carbonate,0.365419216,LiPF6,0.080882353,0.080882353,283.15,4.44
Propylene Carbonate,0.437823769,Diethyl Carbonate,0,Ethylene Carbonate,0.338375165,LiPF6,0.111900533,0.111900533,283.15,3.33
Propylene Carbonate,0.407620516,Diethyl Carbonate,0,Ethylene Carbonate,0.31503237,LiPF6,0.138673557,0.138673557,283.15,2.05
Propylene Carbonate,0.561809544,Diethyl Carbonate,0,Ethylene Carbonate,0.43419844,LiPF6,0.001996008,0.001996008,293.15,0.512
Propylene Carbonate,0.514449777,Diethyl Carbonate,0,Ethylene Carbonate,0.397596112,LiPF6,0.043977055,0.043977055,293.15,5.55
Propylene Carbonate,0.472816078,Diethyl Carbonate,0,Ethylene Carbonate,0.365419216,LiPF6,0.080882353,0.080882353,293.15,5.94
Propylene Carbonate,0.437823769,Diethyl Carbonate,0,Ethylene Carbonate,0.338375165,LiPF6,0.111900533,0.111900533,293.15,4.69
Propylene Carbonate,0.407620516,Diethyl Carbonate,0,Ethylene Carbonate,0.31503237,LiPF6,0.138673557,0.138673557,293.15,3.14
Diethyl Carbonate,0,Fluoroethylene Carbonate,0.904761905,Dimethyl Carbonate,0,LiPF6,0.047619048,0.047619048,243.15,0.0416
Diethyl Carbonate,0,Fluoroethylene Carbonate,0.824817518,Dimethyl Carbonate,0,LiPF6,0.087591241,0.087591241,243.15,0.0487
Diethyl Carbonate,0,Fluoroethylene Carbonate,0.759014952,Dimethyl Carbonate,0,LiPF6,0.120492524,0.120492524,243.15,0.0301
Diethyl Carbonate,0,Fluoroethylene Carbonate,0.70212766,Dimethyl Carbonate,0,LiPF6,0.14893617,0.14893617,243.15,0.0112
Diethyl Carbonate,0,Fluoroethylene Carbonate,0.904761905,Dimethyl Carbonate,0,LiPF6,0.047619048,0.047619048,253.15,0.158
Diethyl Carbonate,0,Fluoroethylene Carbonate,0.824817518,Dimethyl Carbonate,0,LiPF6,0.087591241,0.087591241,253.15,0.211
Diethyl Carbonate,0,Fluoroethylene Carbonate,0.759014952,Dimethyl Carbonate,0,LiPF6,0.120492524,0.120492524,253.15,0.16
Diethyl Carbonate,0,Fluoroethylene Carbonate,0.70212766,Dimethyl Carbonate,0,LiPF6,0.14893617,0.14893617,253.15,0.0903
Diethyl Carbonate,0,Fluoroethylene Carbonate,0.904761905,Dimethyl Carbonate,0,LiPF6,0.047619048,0.047619048,263.15,0.452
Diethyl Carbonate,0,Fluoroethylene Carbonate,0.824817518,Dimethyl Carbonate,0,LiPF6,0.087591241,0.087591241,263.15,0.613
Diethyl Carbonate,0,Fluoroethylene Carbonate,0.759014952,Dimethyl Carbonate,0,LiPF6,0.120492524,0.120492524,263.15,0.508
Diethyl Carbonate,0,Fluoroethylene Carbonate,0.70212766,Dimethyl Carbonate,0,LiPF6,0.14893617,0.14893617,263.15,0.348
Diethyl Carbonate,0,Fluoroethylene Carbonate,0.904761905,Dimethyl Carbonate,0,LiPF6,0.047619048,0.047619048,273.15,1.09
Diethyl Carbonate,0,Fluoroethylene Carbonate,0.824817518,Dimethyl Carbonate,0,LiPF6,0.087591241,0.087591241,273.15,1.41
Diethyl Carbonate,0,Fluoroethylene Carbonate,0.759014952,Dimethyl Carbonate,0,LiPF6,0.120492524,0.120492524,273.15,1.21
Diethyl Carbonate,0,Fluoroethylene Carbonate,0.70212766,Dimethyl Carbonate,0,LiPF6,0.14893617,0.14893617,273.15,0.908
Diethyl Carbonate,0,Fluoroethylene Carbonate,0.994017946,Dimethyl Carbonate,0,LiPF6,0.002991027,0.002991027,283.15,0.000637
Diethyl Carbonate,0,Fluoroethylene Carbonate,0.904761905,Dimethyl Carbonate,0,LiPF6,0.047619048,0.047619048,283.15,2.31
Diethyl Carbonate,0,Fluoroethylene Carbonate,0.824817518,Dimethyl Carbonate,0,LiPF6,0.087591241,0.087591241,283.15,2.78
Diethyl Carbonate,0,Fluoroethylene Carbonate,0.759014952,Dimethyl Carbonate,0,LiPF6,0.120492524,0.120492524,283.15,2.42
Diethyl Carbonate,0,Fluoroethylene Carbonate,0.70212766,Dimethyl Carbonate,0,LiPF6,0.14893617,0.14893617,283.15,1.89
Diethyl Carbonate,0,Fluoroethylene Carbonate,0.994017946,Dimethyl Carbonate,0,LiPF6,0.002991027,0.002991027,293.15,0.4
Diethyl Carbonate,0,Fluoroethylene Carbonate,0.904761905,Dimethyl Carbonate,0,LiPF6,0.047619048,0.047619048,293.15,4.46
Diethyl Carbonate,0,Fluoroethylene Carbonate,0.824817518,Dimethyl Carbonate,0,LiPF6,0.087591241,0.087591241,293.15,4.92
Diethyl Carbonate,0,Fluoroethylene Carbonate,0.759014952,Dimethyl Carbonate,0,LiPF6,0.120492524,0.120492524,293.15,4.26
Diethyl Carbonate,0,Fluoroethylene Carbonate,0.70212766,Dimethyl Carbonate,0,LiPF6,0.14893617,0.14893617,293.15,3.39
Propylene Carbonate,0.77610911,Ethylene Carbonate,0,Dimethyl Carbonate,0.219898874,LiPF6,0.001996008,0.001996008,243.15,0.155
Propylene Carbonate,0.709261164,Ethylene Carbonate,0,Dimethyl Carbonate,0.200958511,LiPF6,0.044890162,0.044890162,243.15,1.36
Propylene Carbonate,0.650541274,Ethylene Carbonate,0,Dimethyl Carbonate,0.184321111,LiPF6,0.082568807,0.082568807,243.15,0.984
Propylene Carbonate,0.599930264,Ethylene Carbonate,0,Dimethyl Carbonate,0.16998124,LiPF6,0.115044248,0.115044248,243.15,0.368
Propylene Carbonate,0.557349302,Ethylene Carbonate,0,Dimethyl Carbonate,0.157916564,LiPF6,0.142367067,0.142367067,243.15,0.0442
Propylene Carbonate,0.77610911,Ethylene Carbonate,0,Dimethyl Carbonate,0.219898874,LiPF6,0.001996008,0.001996008,253.15,0.224
Propylene Carbonate,0.709261164,Ethylene Carbonate,0,Dimethyl Carbonate,0.200958511,LiPF6,0.044890162,0.044890162,253.15,2.16
Propylene Carbonate,0.650541274,Ethylene Carbonate,0,Dimethyl Carbonate,0.184321111,LiPF6,0.082568807,0.082568807,253.15,1.84
Propylene Carbonate,0.599930264,Ethylene Carbonate,0,Dimethyl Carbonate,0.16998124,LiPF6,0.115044248,0.115044248,253.15,0.942
Propylene Carbonate,0.557349302,Ethylene Carbonate,0,Dimethyl Carbonate,0.157916564,LiPF6,0.142367067,0.142367067,253.15,0.24
Propylene Carbonate,0.77610911,Ethylene Carbonate,0,Dimethyl Carbonate,0.219898874,LiPF6,0.001996008,0.001996008,263.15,0.302
Propylene Carbonate,0.709261164,Ethylene Carbonate,0,Dimethyl Carbonate,0.200958511,LiPF6,0.044890162,0.044890162,263.15,3.07
Propylene Carbonate,0.650541274,Ethylene Carbonate,0,Dimethyl Carbonate,0.184321111,LiPF6,0.082568807,0.082568807,263.15,2.89
Propylene Carbonate,0.599930264,Ethylene Carbonate,0,Dimethyl Carbonate,0.16998124,LiPF6,0.115044248,0.115044248,263.15,1.76
Propylene Carbonate,0.557349302,Ethylene Carbonate,0,Dimethyl Carbonate,0.157916564,LiPF6,0.142367067,0.142367067,263.15,0.662
Propylene Carbonate,0.77610911,Ethylene Carbonate,0,Dimethyl Carbonate,0.219898874,LiPF6,0.001996008,0.001996008,273.15,0.387
Propylene Carbonate,0.709261164,Ethylene Carbonate,0,Dimethyl Carbonate,0.200958511,LiPF6,0.044890162,0.044890162,273.15,4.1
Propylene Carbonate,0.650541274,Ethylene Carbonate,0,Dimethyl Carbonate,0.184321111,LiPF6,0.082568807,0.082568807,273.15,4.12
Propylene Carbonate,0.599930264,Ethylene Carbonate,0,Dimethyl Carbonate,0.16998124,LiPF6,0.115044248,0.115044248,273.15,2.79
Propylene Carbonate,0.557349302,Ethylene Carbonate,0,Dimethyl Carbonate,0.157916564,LiPF6,0.142367067,0.142367067,273.15,1.32
Propylene Carbonate,0.77610911,Ethylene Carbonate,0,Dimethyl Carbonate,0.219898874,LiPF6,0.001996008,0.001996008,283.15,0.479
Propylene Carbonate,0.709261164,Ethylene Carbonate,0,Dimethyl Carbonate,0.200958511,LiPF6,0.044890162,0.044890162,283.15,5.24
Propylene Carbonate,0.650541274,Ethylene Carbonate,0,Dimethyl Carbonate,0.184321111,LiPF6,0.082568807,0.082568807,283.15,5.51
Propylene Carbonate,0.599930264,Ethylene Carbonate,0,Dimethyl Carbonate,0.16998124,LiPF6,0.115044248,0.115044248,283.15,4.03
Propylene Carbonate,0.557349302,Ethylene Carbonate,0,Dimethyl Carbonate,0.157916564,LiPF6,0.142367067,0.142367067,283.15,2.22
Propylene Carbonate,0.77610911,Ethylene Carbonate,0,Dimethyl Carbonate,0.219898874,LiPF6,0.001996008,0.001996008,293.15,0.58
Propylene Carbonate,0.709261164,Ethylene Carbonate,0,Dimethyl Carbonate,0.200958511,LiPF6,0.044890162,0.044890162,293.15,6.5
Propylene Carbonate,0.650541274,Ethylene Carbonate,0,Dimethyl Carbonate,0.184321111,LiPF6,0.082568807,0.082568807,293.15,7.1
Propylene Carbonate,0.599930264,Ethylene Carbonate,0,Dimethyl Carbonate,0.16998124,LiPF6,0.115044248,0.115044248,293.15,5.49
Propylene Carbonate,0.557349302,Ethylene Carbonate,0,Dimethyl Carbonate,0.157916564,LiPF6,0.142367067,0.142367067,293.15,3.36
Propylene Carbonate,0.384353883,Diethyl Carbonate,0.166078216,Ethylene Carbonate,0.445575885,LiPF6,0.001996008,0.001996008,243.15,0.139
Propylene Carbonate,0.351248657,Diethyl Carbonate,0.151773542,Ethylene Carbonate,0.407197476,LiPF6,0.044890162,0.044890162,243.15,1.12
Propylene Carbonate,0.322168702,Diethyl Carbonate,0.139208177,Ethylene Carbonate,0.373485506,LiPF6,0.082568807,0.082568807,243.15,0.742
Propylene Carbonate,0.297709482,Diethyl Carbonate,0.128639417,Ethylene Carbonate,0.345130286,LiPF6,0.114260407,0.114260407,243.15,0.278
Propylene Carbonate,0.276585242,Diethyl Carbonate,0.119511694,Ethylene Carbonate,0.320641262,LiPF6,0.141630901,0.141630901,243.15,0.0442
Propylene Carbonate,0.384353883,Diethyl Carbonate,0.166078216,Ethylene Carbonate,0.445575885,LiPF6,0.001996008,0.001996008,253.15,0.202
Propylene Carbonate,0.351248657,Diethyl Carbonate,0.151773542,Ethylene Carbonate,0.407197476,LiPF6,0.044890162,0.044890162,253.15,1.8
Propylene Carbonate,0.322168702,Diethyl Carbonate,0.139208177,Ethylene Carbonate,0.373485506,LiPF6,0.082568807,0.082568807,253.15,1.45
Propylene Carbonate,0.297709482,Diethyl Carbonate,0.128639417,Ethylene Carbonate,0.345130286,LiPF6,0.114260407,0.114260407,253.15,0.741
Propylene Carbonate,0.276585242,Diethyl Carbonate,0.119511694,Ethylene Carbonate,0.320641262,LiPF6,0.141630901,0.141630901,253.15,0.224
Propylene Carbonate,0.384353883,Diethyl Carbonate,0.166078216,Ethylene Carbonate,0.445575885,LiPF6,0.001996008,0.001996008,263.15,0.275
Propylene Carbonate,0.351248657,Diethyl Carbonate,0.151773542,Ethylene Carbonate,0.407197476,LiPF6,0.044890162,0.044890162,263.15,2.64
Propylene Carbonate,0.322168702,Diethyl Carbonate,0.139208177,Ethylene Carbonate,0.373485506,LiPF6,0.082568807,0.082568807,263.15,2.39
Propylene Carbonate,0.297709482,Diethyl Carbonate,0.128639417,Ethylene Carbonate,0.345130286,LiPF6,0.114260407,0.114260407,263.15,1.46
Propylene Carbonate,0.276585242,Diethyl Carbonate,0.119511694,Ethylene Carbonate,0.320641262,LiPF6,0.141630901,0.141630901,263.15,0.624
Propylene Carbonate,0.384353883,Diethyl Carbonate,0.166078216,Ethylene Carbonate,0.445575885,LiPF6,0.001996008,0.001996008,273.15,0.359
Propylene Carbonate,0.351248657,Diethyl Carbonate,0.151773542,Ethylene Carbonate,0.407197476,LiPF6,0.044890162,0.044890162,273.15,3.62
Propylene Carbonate,0.322168702,Diethyl Carbonate,0.139208177,Ethylene Carbonate,0.373485506,LiPF6,0.082568807,0.082568807,273.15,3.53
Propylene Carbonate,0.297709482,Diethyl Carbonate,0.128639417,Ethylene Carbonate,0.345130286,LiPF6,0.114260407,0.114260407,273.15,2.43
Propylene Carbonate,0.276585242,Diethyl Carbonate,0.119511694,Ethylene Carbonate,0.320641262,LiPF6,0.141630901,0.141630901,273.15,1.27
Propylene Carbonate,0.384353883,Diethyl Carbonate,0.166078216,Ethylene Carbonate,0.445575885,LiPF6,0.001996008,0.001996008,283.15,0.453
Propylene Carbonate,0.351248657,Diethyl Carbonate,0.151773542,Ethylene Carbonate,0.407197476,LiPF6,0.044890162,0.044890162,283.15,4.73
Propylene Carbonate,0.322168702,Diethyl Carbonate,0.139208177,Ethylene Carbonate,0.373485506,LiPF6,0.082568807,0.082568807,283.15,4.88
Propylene Carbonate,0.297709482,Diethyl Carbonate,0.128639417,Ethylene Carbonate,0.345130286,LiPF6,0.114260407,0.114260407,283.15,3.63
Propylene Carbonate,0.276585242,Diethyl Carbonate,0.119511694,Ethylene Carbonate,0.320641262,LiPF6,0.141630901,0.141630901,283.15,2.18
Propylene Carbonate,0.384353883,Diethyl Carbonate,0.166078216,Ethylene Carbonate,0.445575885,LiPF6,0.001996008,0.001996008,293.15,0.555
Propylene Carbonate,0.351248657,Diethyl Carbonate,0.151773542,Ethylene Carbonate,0.407197476,LiPF6,0.044890162,0.044890162,293.15,5.98
Propylene Carbonate,0.322168702,Diethyl Carbonate,0.139208177,Ethylene Carbonate,0.373485506,LiPF6,0.082568807,0.082568807,293.15,6.42
Propylene Carbonate,0.297709482,Diethyl Carbonate,0.128639417,Ethylene Carbonate,0.345130286,LiPF6,0.114260407,0.114260407,293.15,5.06
Propylene Carbonate,0.276585242,Diethyl Carbonate,0.119511694,Ethylene Carbonate,0.320641262,LiPF6,0.141630901,0.141630901,293.15,3.34
Propylene Carbonate,0.630670214,Diethyl Carbonate,0.363347732,Ethyl Methyl Carbonate,0,LiTFSI,0.002991027,0.002991027,243.15,0.18
Propylene Carbonate,0.572890461,Diethyl Carbonate,0.330059111,Ethyl Methyl Carbonate,0,LiTFSI,0.048525214,0.048525214,243.15,1.63
Propylene Carbonate,0.52226295,Diethyl Carbonate,0.300891107,Ethyl Methyl Carbonate,0,LiTFSI,0.088422972,0.088422972,243.15,1.26
Propylene Carbonate,0.479609219,Diethyl Carbonate,0.276317032,Ethyl Methyl Carbonate,0,LiTFSI,0.122036874,0.122036874,243.15,0.663
Propylene Carbonate,0.442725586,Diethyl Carbonate,0.255067283,Ethyl Methyl Carbonate,0,LiTFSI,0.151103565,0.151103565,243.15,0.29
Propylene Carbonate,0.630670214,Diethyl Carbonate,0.363347732,Ethyl Methyl Carbonate,0,LiTFSI,0.002991027,0.002991027,253.15,0.247
Propylene Carbonate,0.572890461,Diethyl Carbonate,0.330059111,Ethyl Methyl Carbonate,0,LiTFSI,0.048525214,0.048525214,253.15,2.37
Propylene Carbonate,0.52226295,Diethyl Carbonate,0.300891107,Ethyl Methyl Carbonate,0,LiTFSI,0.088422972,0.088422972,253.15,1.98
Propylene Carbonate,0.479609219,Diethyl Carbonate,0.276317032,Ethyl Methyl Carbonate,0,LiTFSI,0.122036874,0.122036874,253.15,1.18
Propylene Carbonate,0.442725586,Diethyl Carbonate,0.255067283,Ethyl Methyl Carbonate,0,LiTFSI,0.151103565,0.151103565,253.15,0.603
Propylene Carbonate,0.630670214,Diethyl Carbonate,0.363347732,Ethyl Methyl Carbonate,0,LiTFSI,0.002991027,0.002991027,263.15,0.32
Propylene Carbonate,0.572890461,Diethyl Carbonate,0.330059111,Ethyl Methyl Carbonate,0,LiTFSI,0.048525214,0.048525214,263.15,3.19
Propylene Carbonate,0.52226295,Diethyl Carbonate,0.300891107,Ethyl Methyl Carbonate,0,LiTFSI,0.088422972,0.088422972,263.15,2.83
Propylene Carbonate,0.479609219,Diethyl Carbonate,0.276317032,Ethyl Methyl Carbonate,0,LiTFSI,0.122036874,0.122036874,263.15,1.81
Propylene Carbonate,0.442725586,Diethyl Carbonate,0.255067283,Ethyl Methyl Carbonate,0,LiTFSI,0.151103565,0.151103565,263.15,1.03
Propylene Carbonate,0.630670214,Diethyl Carbonate,0.363347732,Ethyl Methyl Carbonate,0,LiTFSI,0.002991027,0.002991027,273.15,0.399
Propylene Carbonate,0.572890461,Diethyl Carbonate,0.330059111,Ethyl Methyl Carbonate,0,LiTFSI,0.048525214,0.048525214,273.15,4.09
Propylene Carbonate,0.52226295,Diethyl Carbonate,0.300891107,Ethyl Methyl Carbonate,0,LiTFSI,0.088422972,0.088422972,273.15,3.79
Propylene Carbonate,0.479609219,Diethyl Carbonate,0.276317032,Ethyl Methyl Carbonate,0,LiTFSI,0.122036874,0.122036874,273.15,2.56
Propylene Carbonate,0.442725586,Diethyl Carbonate,0.255067283,Ethyl Methyl Carbonate,0,LiTFSI,0.151103565,0.151103565,273.15,1.56
Propylene Carbonate,0.630670214,Diethyl Carbonate,0.363347732,Ethyl Methyl Carbonate,0,LiTFSI,0.002991027,0.002991027,283.15,0.483
Propylene Carbonate,0.572890461,Diethyl Carbonate,0.330059111,Ethyl Methyl Carbonate,0,LiTFSI,0.048525214,0.048525214,283.15,5.08
Propylene Carbonate,0.52226295,Diethyl Carbonate,0.300891107,Ethyl Methyl Carbonate,0,LiTFSI,0.088422972,0.088422972,283.15,4.86
Propylene Carbonate,0.479609219,Diethyl Carbonate,0.276317032,Ethyl Methyl Carbonate,0,LiTFSI,0.122036874,0.122036874,283.15,3.43
Propylene Carbonate,0.442725586,Diethyl Carbonate,0.255067283,Ethyl Methyl Carbonate,0,LiTFSI,0.151103565,0.151103565,283.15,2.21
Propylene Carbonate,0.630670214,Diethyl Carbonate,0.363347732,Ethyl Methyl Carbonate,0,LiTFSI,0.002991027,0.002991027,293.15,0.575
Propylene Carbonate,0.572890461,Diethyl Carbonate,0.330059111,Ethyl Methyl Carbonate,0,LiTFSI,0.048525214,0.048525214,293.15,6.15
Propylene Carbonate,0.52226295,Diethyl Carbonate,0.300891107,Ethyl Methyl Carbonate,0,LiTFSI,0.088422972,0.088422972,293.15,6.05
Propylene Carbonate,0.479609219,Diethyl Carbonate,0.276317032,Ethyl Methyl Carbonate,0,LiTFSI,0.122036874,0.122036874,293.15,4.43
Propylene Carbonate,0.442725586,Diethyl Carbonate,0.255067283,Ethyl Methyl Carbonate,0,LiTFSI,0.151103565,0.151103565,293.15,2.97
Propylene Carbonate,0,Diethyl Carbonate,0.367867525,Ethyl Methyl Carbonate,0.626150422,LiTFSI,0.002991027,0.002991027,243.15,0.0805
Propylene Carbonate,0,Diethyl Carbonate,0.33349538,Ethyl Methyl Carbonate,0.567645304,LiTFSI,0.049429658,0.049429658,243.15,1.34
Propylene Carbonate,0,Diethyl Carbonate,0.303406111,Ethyl Methyl Carbonate,0.516430104,LiTFSI,0.090081893,0.090081893,243.15,2.43
Propylene Carbonate,0,Diethyl Carbonate,0.27861516,Ethyl Methyl Carbonate,0.474233218,LiTFSI,0.123575811,0.123575811,243.15,2.59
Propylene Carbonate,0,Diethyl Carbonate,0.257707214,Ethyl Methyl Carbonate,0.438645627,LiTFSI,0.151823579,0.151823579,243.15,2.02
Propylene Carbonate,0,Diethyl Carbonate,0.367867525,Ethyl Methyl Carbonate,0.626150422,LiTFSI,0.002991027,0.002991027,253.15,0.0965
Propylene Carbonate,0,Diethyl Carbonate,0.33349538,Ethyl Methyl Carbonate,0.567645304,LiTFSI,0.049429658,0.049429658,253.15,1.6
Propylene Carbonate,0,Diethyl Carbonate,0.303406111,Ethyl Methyl Carbonate,0.516430104,LiTFSI,0.090081893,0.090081893,253.15,2.94
Propylene Carbonate,0,Diethyl Carbonate,0.27861516,Ethyl Methyl Carbonate,0.474233218,LiTFSI,0.123575811,0.123575811,253.15,3.2
Propylene Carbonate,0,Diethyl Carbonate,0.257707214,Ethyl Methyl Carbonate,0.438645627,LiTFSI,0.151823579,0.151823579,253.15,2.55
Propylene Carbonate,0,Diethyl Carbonate,0.367867525,Ethyl Methyl Carbonate,0.626150422,LiTFSI,0.002991027,0.002991027,263.15,0.114
Propylene Carbonate,0,Diethyl Carbonate,0.33349538,Ethyl Methyl Carbonate,0.567645304,LiTFSI,0.049429658,0.049429658,263.15,1.92
Propylene Carbonate,0,Diethyl Carbonate,0.303406111,Ethyl Methyl Carbonate,0.516430104,LiTFSI,0.090081893,0.090081893,263.15,3.51
Propylene Carbonate,0,Diethyl Carbonate,0.27861516,Ethyl Methyl Carbonate,0.474233218,LiTFSI,0.123575811,0.123575811,263.15,3.92
Propylene Carbonate,0,Diethyl Carbonate,0.257707214,Ethyl Methyl Carbonate,0.438645627,LiTFSI,0.151823579,0.151823579,263.15,3.19
Propylene Carbonate,0,Diethyl Carbonate,0.367867525,Ethyl Methyl Carbonate,0.626150422,LiTFSI,0.002991027,0.002991027,273.15,0.134
Propylene Carbonate,0,Diethyl Carbonate,0.33349538,Ethyl Methyl Carbonate,0.567645304,LiTFSI,0.049429658,0.049429658,273.15,2.26
Propylene Carbonate,0,Diethyl Carbonate,0.303406111,Ethyl Methyl Carbonate,0.516430104,LiTFSI,0.090081893,0.090081893,273.15,4.16
Propylene Carbonate,0,Diethyl Carbonate,0.27861516,Ethyl Methyl Carbonate,0.474233218,LiTFSI,0.123575811,0.123575811,273.15,4.72
Propylene Carbonate,0,Diethyl Carbonate,0.257707214,Ethyl Methyl Carbonate,0.438645627,LiTFSI,0.151823579,0.151823579,273.15,3.93
Propylene Carbonate,0,Diethyl Carbonate,0.367867525,Ethyl Methyl Carbonate,0.626150422,LiTFSI,0.002991027,0.002991027,283.15,0.155
Propylene Carbonate,0,Diethyl Carbonate,0.33349538,Ethyl Methyl Carbonate,0.567645304,LiTFSI,0.049429658,0.049429658,283.15,2.65
Propylene Carbonate,0,Diethyl Carbonate,0.303406111,Ethyl Methyl Carbonate,0.516430104,LiTFSI,0.090081893,0.090081893,283.15,4.91
Propylene Carbonate,0,Diethyl Carbonate,0.27861516,Ethyl Methyl Carbonate,0.474233218,LiTFSI,0.123575811,0.123575811,283.15,5.63
Propylene Carbonate,0,Diethyl Carbonate,0.257707214,Ethyl Methyl Carbonate,0.438645627,LiTFSI,0.151823579,0.151823579,283.15,4.79
Propylene Carbonate,0,Diethyl Carbonate,0.367867525,Ethyl Methyl Carbonate,0.626150422,LiTFSI,0.002991027,0.002991027,293.15,0.179
Propylene Carbonate,0,Diethyl Carbonate,0.33349538,Ethyl Methyl Carbonate,0.567645304,LiTFSI,0.049429658,0.049429658,293.15,3.11
Propylene Carbonate,0,Diethyl Carbonate,0.303406111,Ethyl Methyl Carbonate,0.516430104,LiTFSI,0.090081893,0.090081893,293.15,5.73
Propylene Carbonate,0,Diethyl Carbonate,0.27861516,Ethyl Methyl Carbonate,0.474233218,LiTFSI,0.123575811,0.123575811,293.15,6.64
Propylene Carbonate,0,Diethyl Carbonate,0.257707214,Ethyl Methyl Carbonate,0.438645627,LiTFSI,0.151823579,0.151823579,293.15,5.79
Diethyl Carbonate,0.56591068,Fluoroethylene Carbonate,0,Ethyl Methyl Carbonate,0.428107266,LiPF6,0.002991027,0.002991027,243.15,0.0539
Diethyl Carbonate,0.512006262,Fluoroethylene Carbonate,0,Ethyl Methyl Carbonate,0.387328971,LiPF6,0.050332384,0.050332384,243.15,0.564
Diethyl Carbonate,0.464864131,Fluoroethylene Carbonate,0,Ethyl Methyl Carbonate,0.351666296,LiPF6,0.091734787,0.091734787,243.15,1.12
Diethyl Carbonate,0.425991962,Fluoroethylene Carbonate,0,Ethyl Methyl Carbonate,0.322259786,LiPF6,0.125874126,0.125874126,243.15,0.897
Diethyl Carbonate,0.3931796,Fluoroethylene Carbonate,0,Ethyl Methyl Carbonate,0.297437475,LiPF6,0.154691462,0.154691462,243.15,0.3
Diethyl Carbonate,0.56591068,Fluoroethylene Carbonate,0,Ethyl Methyl Carbonate,0.428107266,LiPF6,0.002991027,0.002991027,253.15,0.0648
Diethyl Carbonate,0.512006262,Fluoroethylene Carbonate,0,Ethyl Methyl Carbonate,0.387328971,LiPF6,0.050332384,0.050332384,253.15,0.721
Diethyl Carbonate,0.464864131,Fluoroethylene Carbonate,0,Ethyl Methyl Carbonate,0.351666296,LiPF6,0.091734787,0.091734787,253.15,1.48
Diethyl Carbonate,0.425991962,Fluoroethylene Carbonate,0,Ethyl Methyl Carbonate,0.322259786,LiPF6,0.125874126,0.125874126,253.15,1.33
Diethyl Carbonate,0.3931796,Fluoroethylene Carbonate,0,Ethyl Methyl Carbonate,0.297437475,LiPF6,0.154691462,0.154691462,253.15,0.538
Diethyl Carbonate,0.56591068,Fluoroethylene Carbonate,0,Ethyl Methyl Carbonate,0.428107266,LiPF6,0.002991027,0.002991027,263.15,0.0771
Diethyl Carbonate,0.512006262,Fluoroethylene Carbonate,0,Ethyl Methyl Carbonate,0.387328971,LiPF6,0.050332384,0.050332384,263.15,0.913
Diethyl Carbonate,0.464864131,Fluoroethylene Carbonate,0,Ethyl Methyl Carbonate,0.351666296,LiPF6,0.091734787,0.091734787,263.15,1.92
Diethyl Carbonate,0.425991962,Fluoroethylene Carbonate,0,Ethyl Methyl Carbonate,0.322259786,LiPF6,0.125874126,0.125874126,263.15,1.89
Diethyl Carbonate,0.3931796,Fluoroethylene Carbonate,0,Ethyl Methyl Carbonate,0.297437475,LiPF6,0.154691462,0.154691462,263.15,0.892
Diethyl Carbonate,0.56591068,Fluoroethylene Carbonate,0,Ethyl Methyl Carbonate,0.428107266,LiPF6,0.002991027,0.002991027,273.15,0.0906
Diethyl Carbonate,0.512006262,Fluoroethylene Carbonate,0,Ethyl Methyl Carbonate,0.387328971,LiPF6,0.050332384,0.050332384,273.15,1.14
Diethyl Carbonate,0.464864131,Fluoroethylene Carbonate,0,Ethyl Methyl Carbonate,0.351666296,LiPF6,0.091734787,0.091734787,273.15,2.41
Diethyl Carbonate,0.425991962,Fluoroethylene Carbonate,0,Ethyl Methyl Carbonate,0.322259786,LiPF6,0.125874126,0.125874126,273.15,2.56
Diethyl Carbonate,0.3931796,Fluoroethylene Carbonate,0,Ethyl Methyl Carbonate,0.297437475,LiPF6,0.154691462,0.154691462,273.15,1.39
Diethyl Carbonate,0.56591068,Fluoroethylene Carbonate,0,Ethyl Methyl Carbonate,0.428107266,LiPF6,0.002991027,0.002991027,283.15,0.105
Diethyl Carbonate,0.512006262,Fluoroethylene Carbonate,0,Ethyl Methyl Carbonate,0.387328971,LiPF6,0.050332384,0.050332384,283.15,1.4
Diethyl Carbonate,0.464864131,Fluoroethylene Carbonate,0,Ethyl Methyl Carbonate,0.351666296,LiPF6,0.091734787,0.091734787,283.15,3
Diethyl Carbonate,0.425991962,Fluoroethylene Carbonate,0,Ethyl Methyl Carbonate,0.322259786,LiPF6,0.125874126,0.125874126,283.15,3.36
Diethyl Carbonate,0.3931796,Fluoroethylene Carbonate,0,Ethyl Methyl Carbonate,0.297437475,LiPF6,0.154691462,0.154691462,283.15,2.05
Diethyl Carbonate,0.56591068,Fluoroethylene Carbonate,0,Ethyl Methyl Carbonate,0.428107266,LiPF6,0.002991027,0.002991027,293.15,0.122
Diethyl Carbonate,0.512006262,Fluoroethylene Carbonate,0,Ethyl Methyl Carbonate,0.387328971,LiPF6,0.050332384,0.050332384,293.15,1.71
Diethyl Carbonate,0.464864131,Fluoroethylene Carbonate,0,Ethyl Methyl Carbonate,0.351666296,LiPF6,0.091734787,0.091734787,293.15,3.65
Diethyl Carbonate,0.425991962,Fluoroethylene Carbonate,0,Ethyl Methyl Carbonate,0.322259786,LiPF6,0.125874126,0.125874126,293.15,4.29
Diethyl Carbonate,0.3931796,Fluoroethylene Carbonate,0,Ethyl Methyl Carbonate,0.297437475,LiPF6,0.154691462,0.154691462,293.15,2.89
Fluoroethylene Carbonate,0,Ethyl Methyl Carbonate,0.55701438,Ethylene Carbonate,0.438993604,LiTFSI,0.001996008,0.001996008,243.15,0.268
Fluoroethylene Carbonate,0,Ethyl Methyl Carbonate,0.510058839,Ethylene Carbonate,0.40198705,LiTFSI,0.043977055,0.043977055,243.15,2.72
Fluoroethylene Carbonate,0,Ethyl Methyl Carbonate,0.468780492,Ethylene Carbonate,0.369454802,LiTFSI,0.080882353,0.080882353,243.15,2.42
Fluoroethylene Carbonate,0,Ethyl Methyl Carbonate,0.433205454,Ethylene Carbonate,0.341417439,LiTFSI,0.112688554,0.112688554,243.15,1.47
Fluoroethylene Carbonate,0,Ethyl Methyl Carbonate,0.402484658,Ethylene Carbonate,0.317205797,LiTFSI,0.140154772,0.140154772,243.15,0.807
Fluoroethylene Carbonate,0,Ethyl Methyl Carbonate,0.55701438,Ethylene Carbonate,0.438993604,LiTFSI,0.001996008,0.001996008,253.15,0.344
Fluoroethylene Carbonate,0,Ethyl Methyl Carbonate,0.510058839,Ethylene Carbonate,0.40198705,LiTFSI,0.043977055,0.043977055,253.15,3.61
Fluoroethylene Carbonate,0,Ethyl Methyl Carbonate,0.468780492,Ethylene Carbonate,0.369454802,LiTFSI,0.080882353,0.080882353,253.15,3.41
Fluoroethylene Carbonate,0,Ethyl Methyl Carbonate,0.433205454,Ethylene Carbonate,0.341417439,LiTFSI,0.112688554,0.112688554,253.15,2.24
Fluoroethylene Carbonate,0,Ethyl Methyl Carbonate,0.402484658,Ethylene Carbonate,0.317205797,LiTFSI,0.140154772,0.140154772,253.15,1.35
Fluoroethylene Carbonate,0,Ethyl Methyl Carbonate,0.55701438,Ethylene Carbonate,0.438993604,LiTFSI,0.001996008,0.001996008,263.15,0.43
Fluoroethylene Carbonate,0,Ethyl Methyl Carbonate,0.510058839,Ethylene Carbonate,0.40198705,LiTFSI,0.043977055,0.043977055,263.15,4.64
Fluoroethylene Carbonate,0,Ethyl Methyl Carbonate,0.468780492,Ethylene Carbonate,0.369454802,LiTFSI,0.080882353,0.080882353,263.15,4.56
