Repository: BattModels/DiffMix-NatCommData

# DiffMix-NatCommData

This is the official data repository for "Differentiable Modeling and Optimization of Non-aqueous Li-based Battery Electrolyte Solutions Using Geometric Deep Learning" published in Nature Communications.

# Citation

Coming soon.

File: training_data/published_AEM_data.csv (part 31 of 82)
sub1_name,x1 (mole fraction),sub2_name,x2 (mole fraction),sub3_name,x3 (mole fraction),salt,x4 (mole fraction),x5 (mole fraction),temperature (K),ionic conductivity (mS/cm)
Fluoroethylene Carbonate,0,Ethyl Methyl Carbonate,0.433205454,Ethylene Carbonate,0.341417439,LiTFSI,0.112688554,0.112688554,263.15,3.18
Fluoroethylene Carbonate,0,Ethyl Methyl Carbonate,0.402484658,Ethylene Carbonate,0.317205797,LiTFSI,0.140154772,0.140154772,263.15,2.05
Fluoroethylene Carbonate,0,Ethyl Methyl Carbonate,0.55701438,Ethylene Carbonate,0.438993604,LiTFSI,0.001996008,0.001996008,273.15,0.524
Fluoroethylene Carbonate,0,Ethyl Methyl Carbonate,0.510058839,Ethylene Carbonate,0.40198705,LiTFSI,0.043977055,0.043977055,273.15,5.78
Fluoroethylene Carbonate,0,Ethyl Methyl Carbonate,0.468780492,Ethylene Carbonate,0.369454802,LiTFSI,0.080882353,0.080882353,273.15,5.88
Fluoroethylene Carbonate,0,Ethyl Methyl Carbonate,0.433205454,Ethylene Carbonate,0.341417439,LiTFSI,0.112688554,0.112688554,273.15,4.29
Fluoroethylene Carbonate,0,Ethyl Methyl Carbonate,0.402484658,Ethylene Carbonate,0.317205797,LiTFSI,0.140154772,0.140154772,273.15,2.91
Fluoroethylene Carbonate,0,Ethyl Methyl Carbonate,0.55701438,Ethylene Carbonate,0.438993604,LiTFSI,0.001996008,0.001996008,283.15,0.626
Fluoroethylene Carbonate,0,Ethyl Methyl Carbonate,0.510058839,Ethylene Carbonate,0.40198705,LiTFSI,0.043977055,0.043977055,283.15,7.03
Fluoroethylene Carbonate,0,Ethyl Methyl Carbonate,0.468780492,Ethylene Carbonate,0.369454802,LiTFSI,0.080882353,0.080882353,283.15,7.36
Fluoroethylene Carbonate,0,Ethyl Methyl Carbonate,0.433205454,Ethylene Carbonate,0.341417439,LiTFSI,0.112688554,0.112688554,283.15,5.55
Fluoroethylene Carbonate,0,Ethyl Methyl Carbonate,0.402484658,Ethylene Carbonate,0.317205797,LiTFSI,0.140154772,0.140154772,283.15,3.92
Fluoroethylene Carbonate,0,Ethyl Methyl Carbonate,0.55701438,Ethylene Carbonate,0.438993604,LiTFSI,0.001996008,0.001996008,293.15,0.733
Fluoroethylene Carbonate,0,Ethyl Methyl Carbonate,0.510058839,Ethylene Carbonate,0.40198705,LiTFSI,0.043977055,0.043977055,293.15,8.3
Fluoroethylene Carbonate,0,Ethyl Methyl Carbonate,0.468780492,Ethylene Carbonate,0.369454802,LiTFSI,0.080882353,0.080882353,293.15,8.78
Fluoroethylene Carbonate,0,Ethyl Methyl Carbonate,0.433205454,Ethylene Carbonate,0.341417439,LiTFSI,0.112688554,0.112688554,293.15,6.98
Fluoroethylene Carbonate,0,Ethyl Methyl Carbonate,0.402484658,Ethylene Carbonate,0.317205797,LiTFSI,0.140154772,0.140154772,293.15,5.08
Diethyl Carbonate,0,Ethyl Methyl Carbonate,0.177134771,Dimethyl Carbonate,0.818873213,LiTFSI,0.001996008,0.001996008,243.15,0.0982
Diethyl Carbonate,0,Ethyl Methyl Carbonate,0.162853986,Dimethyl Carbonate,0.752854826,LiTFSI,0.042145594,0.042145594,243.15,1.79
Diethyl Carbonate,0,Ethyl Methyl Carbonate,0.149979657,Dimethyl Carbonate,0.693338315,LiTFSI,0.078341014,0.078341014,243.15,3.15
Diethyl Carbonate,0,Ethyl Methyl Carbonate,0.139169049,Dimethyl Carbonate,0.643362145,LiTFSI,0.108734403,0.108734403,243.15,3.39
Diethyl Carbonate,0,Ethyl Methyl Carbonate,0.129845114,Dimethyl Carbonate,0.600258692,LiTFSI,0.134948097,0.134948097,243.15,2.84
Diethyl Carbonate,0,Ethyl Methyl Carbonate,0.177134771,Dimethyl Carbonate,0.818873213,LiTFSI,0.001996008,0.001996008,253.15,0.121
Diethyl Carbonate,0,Ethyl Methyl Carbonate,0.162853986,Dimethyl Carbonate,0.752854826,LiTFSI,0.042145594,0.042145594,253.15,2.17
Diethyl Carbonate,0,Ethyl Methyl Carbonate,0.149979657,Dimethyl Carbonate,0.693338315,LiTFSI,0.078341014,0.078341014,253.15,3.92
Diethyl Carbonate,0,Ethyl Methyl Carbonate,0.139169049,Dimethyl Carbonate,0.643362145,LiTFSI,0.108734403,0.108734403,253.15,4.33
Diethyl Carbonate,0,Ethyl Methyl Carbonate,0.129845114,Dimethyl Carbonate,0.600258692,LiTFSI,0.134948097,0.134948097,253.15,3.77
Diethyl Carbonate,0,Ethyl Methyl Carbonate,0.177134771,Dimethyl Carbonate,0.818873213,LiTFSI,0.001996008,0.001996008,263.15,0.146
Diethyl Carbonate,0,Ethyl Methyl Carbonate,0.162853986,Dimethyl Carbonate,0.752854826,LiTFSI,0.042145594,0.042145594,263.15,2.63
Diethyl Carbonate,0,Ethyl Methyl Carbonate,0.149979657,Dimethyl Carbonate,0.693338315,LiTFSI,0.078341014,0.078341014,263.15,4.81
Diethyl Carbonate,0,Ethyl Methyl Carbonate,0.139169049,Dimethyl Carbonate,0.643362145,LiTFSI,0.108734403,0.108734403,263.15,5.41
Diethyl Carbonate,0,Ethyl Methyl Carbonate,0.129845114,Dimethyl Carbonate,0.600258692,LiTFSI,0.134948097,0.134948097,263.15,4.89
Diethyl Carbonate,0,Ethyl Methyl Carbonate,0.177134771,Dimethyl Carbonate,0.818873213,LiTFSI,0.001996008,0.001996008,273.15,0.173
Diethyl Carbonate,0,Ethyl Methyl Carbonate,0.162853986,Dimethyl Carbonate,0.752854826,LiTFSI,0.042145594,0.042145594,273.15,3.13
Diethyl Carbonate,0,Ethyl Methyl Carbonate,0.149979657,Dimethyl Carbonate,0.693338315,LiTFSI,0.078341014,0.078341014,273.15,5.77
Diethyl Carbonate,0,Ethyl Methyl Carbonate,0.139169049,Dimethyl Carbonate,0.643362145,LiTFSI,0.108734403,0.108734403,273.15,6.66
Diethyl Carbonate,0,Ethyl Methyl Carbonate,0.129845114,Dimethyl Carbonate,0.600258692,LiTFSI,0.134948097,0.134948097,273.15,6.11
Diethyl Carbonate,0,Ethyl Methyl Carbonate,0.177134771,Dimethyl Carbonate,0.818873213,LiTFSI,0.001996008,0.001996008,283.15,0.203
Diethyl Carbonate,0,Ethyl Methyl Carbonate,0.162853986,Dimethyl Carbonate,0.752854826,LiTFSI,0.042145594,0.042145594,283.15,3.69
Diethyl Carbonate,0,Ethyl Methyl Carbonate,0.149979657,Dimethyl Carbonate,0.693338315,LiTFSI,0.078341014,0.078341014,283.15,6.88
Diethyl Carbonate,0,Ethyl Methyl Carbonate,0.139169049,Dimethyl Carbonate,0.643362145,LiTFSI,0.108734403,0.108734403,283.15,8.04
Diethyl Carbonate,0,Ethyl Methyl Carbonate,0.129845114,Dimethyl Carbonate,0.600258692,LiTFSI,0.134948097,0.134948097,283.15,7.57
Diethyl Carbonate,0,Ethyl Methyl Carbonate,0.177134771,Dimethyl Carbonate,0.818873213,LiTFSI,0.001996008,0.001996008,293.15,0.235
Diethyl Carbonate,0,Ethyl Methyl Carbonate,0.162853986,Dimethyl Carbonate,0.752854826,LiTFSI,0.042145594,0.042145594,293.15,4.28
Diethyl Carbonate,0,Ethyl Methyl Carbonate,0.149979657,Dimethyl Carbonate,0.693338315,LiTFSI,0.078341014,0.078341014,293.15,8.09
Diethyl Carbonate,0,Ethyl Methyl Carbonate,0.139169049,Dimethyl Carbonate,0.643362145,LiTFSI,0.108734403,0.108734403,293.15,9.56
Diethyl Carbonate,0,Ethyl Methyl Carbonate,0.129845114,Dimethyl Carbonate,0.600258692,LiTFSI,0.134948097,0.134948097,293.15,9.15
Propylene Carbonate,0,Fluoroethylene Carbonate,0.174452361,Dimethyl Carbonate,0.821555623,LiTFSI,0.001996008,0.001996008,243.15,0.288
Propylene Carbonate,0,Fluoroethylene Carbonate,0.160387836,Dimethyl Carbonate,0.755320977,LiTFSI,0.042145594,0.042145594,243.15,3.83
Propylene Carbonate,0,Fluoroethylene Carbonate,0.147708466,Dimethyl Carbonate,0.695609506,LiTFSI,0.078341014,0.078341014,243.15,4.36
Propylene Carbonate,0,Fluoroethylene Carbonate,0.137061567,Dimethyl Carbonate,0.645469628,LiTFSI,0.108734403,0.108734403,243.15,3.24
Propylene Carbonate,0,Fluoroethylene Carbonate,0.127616917,Dimethyl Carbonate,0.600991553,LiTFSI,0.135695765,0.135695765,243.15,2.1
Propylene Carbonate,0,Fluoroethylene Carbonate,0.174452361,Dimethyl Carbonate,0.821555623,LiTFSI,0.001996008,0.001996008,253.15,0.357
Propylene Carbonate,0,Fluoroethylene Carbonate,0.160387836,Dimethyl Carbonate,0.755320977,LiTFSI,0.042145594,0.042145594,253.15,4.82
Propylene Carbonate,0,Fluoroethylene Carbonate,0.147708466,Dimethyl Carbonate,0.695609506,LiTFSI,0.078341014,0.078341014,253.15,5.67
Propylene Carbonate,0,Fluoroethylene Carbonate,0.137061567,Dimethyl Carbonate,0.645469628,LiTFSI,0.108734403,0.108734403,253.15,4.45
Propylene Carbonate,0,Fluoroethylene Carbonate,0.127616917,Dimethyl Carbonate,0.600991553,LiTFSI,0.135695765,0.135695765,253.15,3.06
Propylene Carbonate,0,Fluoroethylene Carbonate,0.174452361,Dimethyl Carbonate,0.821555623,LiTFSI,0.001996008,0.001996008,263.15,0.433
Propylene Carbonate,0,Fluoroethylene Carbonate,0.160387836,Dimethyl Carbonate,0.755320977,LiTFSI,0.042145594,0.042145594,263.15,5.91
Propylene Carbonate,0,Fluoroethylene Carbonate,0.147708466,Dimethyl Carbonate,0.695609506,LiTFSI,0.078341014,0.078341014,263.15,7.16
Propylene Carbonate,0,Fluoroethylene Carbonate,0.137061567,Dimethyl Carbonate,0.645469628,LiTFSI,0.108734403,0.108734403,263.15,5.87
Propylene Carbonate,0,Fluoroethylene Carbonate,0.127616917,Dimethyl Carbonate,0.600991553,LiTFSI,0.135695765,0.135695765,263.15,4.22
Propylene Carbonate,0,Fluoroethylene Carbonate,0.174452361,Dimethyl Carbonate,0.821555623,LiTFSI,0.001996008,0.001996008,273.15,0.516
Propylene Carbonate,0,Fluoroethylene Carbonate,0.160387836,Dimethyl Carbonate,0.755320977,LiTFSI,0.042145594,0.042145594,273.15,7.11
Propylene Carbonate,0,Fluoroethylene Carbonate,0.147708466,Dimethyl Carbonate,0.695609506,LiTFSI,0.078341014,0.078341014,273.15,8.82
Propylene Carbonate,0,Fluoroethylene Carbonate,0.137061567,Dimethyl Carbonate,0.645469628,LiTFSI,0.108734403,0.108734403,273.15,7.49
Propylene Carbonate,0,Fluoroethylene Carbonate,0.127616917,Dimethyl Carbonate,0.600991553,LiTFSI,0.135695765,0.135695765,273.15,5.57
Propylene Carbonate,0,Fluoroethylene Carbonate,0.174452361,Dimethyl Carbonate,0.821555623,LiTFSI,0.001996008,0.001996008,283.15,0.605
Propylene Carbonate,0,Fluoroethylene Carbonate,0.160387836,Dimethyl Carbonate,0.755320977,LiTFSI,0.042145594,0.042145594,283.15,8.4
Propylene Carbonate,0,Fluoroethylene Carbonate,0.147708466,Dimethyl Carbonate,0.695609506,LiTFSI,0.078341014,0.078341014,283.15,10.6
Propylene Carbonate,0,Fluoroethylene Carbonate,0.137061567,Dimethyl Carbonate,0.645469628,LiTFSI,0.108734403,0.108734403,283.15,9.3
Propylene Carbonate,0,Fluoroethylene Carbonate,0.127616917,Dimethyl Carbonate,0.600991553,LiTFSI,0.135695765,0.135695765,283.15,7.11
Propylene Carbonate,0,Fluoroethylene Carbonate,0.174452361,Dimethyl Carbonate,0.821555623,LiTFSI,0.001996008,0.001996008,293.15,0.7
Propylene Carbonate,0,Fluoroethylene Carbonate,0.160387836,Dimethyl Carbonate,0.755320977,LiTFSI,0.042145594,0.042145594,293.15,9.78
Propylene Carbonate,0,Fluoroethylene Carbonate,0.147708466,Dimethyl Carbonate,0.695609506,LiTFSI,0.078341014,0.078341014,293.15,12.6
Propylene Carbonate,0,Fluoroethylene Carbonate,0.137061567,Dimethyl Carbonate,0.645469628,LiTFSI,0.108734403,0.108734403,293.15,11.3
Propylene Carbonate,0,Fluoroethylene Carbonate,0.127616917,Dimethyl Carbonate,0.600991553,LiTFSI,0.135695765,0.135695765,293.15,8.85
Propylene Carbonate,0.40523384,Fluoroethylene Carbonate,0.390090875,Ethyl Methyl Carbonate,0.19869323,LiTFSI,0.002991027,0.002991027,243.15,0.119
Propylene Carbonate,0.369586848,Fluoroethylene Carbonate,0.355775957,Ethyl Methyl Carbonate,0.181214888,LiTFSI,0.046711153,0.046711153,243.15,0.976
Propylene Carbonate,0.337615483,Fluoroethylene Carbonate,0.324999312,Ethyl Methyl Carbonate,0.165538769,LiTFSI,0.085923218,0.085923218,243.15,0.687
Propylene Carbonate,0.310693184,Fluoroethylene Carbonate,0.299083058,Ethyl Methyl Carbonate,0.152338295,LiTFSI,0.118942731,0.118942731,243.15,0.361
Propylene Carbonate,0.288014402,Fluoroethylene Carbonate,0.277251747,Ethyl Methyl Carbonate,0.141218492,LiTFSI,0.146757679,0.146757679,243.15,0.161
Propylene Carbonate,0.40523384,Fluoroethylene Carbonate,0.390090875,Ethyl Methyl Carbonate,0.19869323,LiTFSI,0.002991027,0.002991027,253.15,0.176
Propylene Carbonate,0.369586848,Fluoroethylene Carbonate,0.355775957,Ethyl Methyl Carbonate,0.181214888,LiTFSI,0.046711153,0.046711153,253.15,1.59
Propylene Carbonate,0.337615483,Fluoroethylene Carbonate,0.324999312,Ethyl Methyl Carbonate,0.165538769,LiTFSI,0.085923218,0.085923218,253.15,1.25
Propylene Carbonate,0.310693184,Fluoroethylene Carbonate,0.299083058,Ethyl Methyl Carbonate,0.152338295,LiTFSI,0.118942731,0.118942731,253.15,0.753
Propylene Carbonate,0.288014402,Fluoroethylene Carbonate,0.277251747,Ethyl Methyl Carbonate,0.141218492,LiTFSI,0.146757679,0.146757679,253.15,0.407
Propylene Carbonate,0.40523384,Fluoroethylene Carbonate,0.390090875,Ethyl Methyl Carbonate,0.19869323,LiTFSI,0.002991027,0.002991027,263.15,0.245
Propylene Carbonate,0.369586848,Fluoroethylene Carbonate,0.355775957,Ethyl Methyl Carbonate,0.181214888,LiTFSI,0.046711153,0.046711153,263.15,2.34
Propylene Carbonate,0.337615483,Fluoroethylene Carbonate,0.324999312,Ethyl Methyl Carbonate,0.165538769,LiTFSI,0.085923218,0.085923218,263.15,1.98
Propylene Carbonate,0.310693184,Fluoroethylene Carbonate,0.299083058,Ethyl Methyl Carbonate,0.152338295,LiTFSI,0.118942731,0.118942731,263.15,1.3
Propylene Carbonate,0.288014402,Fluoroethylene Carbonate,0.277251747,Ethyl Methyl Carbonate,0.141218492,LiTFSI,0.146757679,0.146757679,263.15,0.781
Propylene Carbonate,0.40523384,Fluoroethylene Carbonate,0.390090875,Ethyl Methyl Carbonate,0.19869323,LiTFSI,0.002991027,0.002991027,273.15,0.323
Propylene Carbonate,0.369586848,Fluoroethylene Carbonate,0.355775957,Ethyl Methyl Carbonate,0.181214888,LiTFSI,0.046711153,0.046711153,273.15,3.23
Propylene Carbonate,0.337615483,Fluoroethylene Carbonate,0.324999312,Ethyl Methyl Carbonate,0.165538769,LiTFSI,0.085923218,0.085923218,273.15,2.87
Propylene Carbonate,0.310693184,Fluoroethylene Carbonate,0.299083058,Ethyl Methyl Carbonate,0.152338295,LiTFSI,0.118942731,0.118942731,273.15,1.98
Propylene Carbonate,0.288014402,Fluoroethylene Carbonate,0.277251747,Ethyl Methyl Carbonate,0.141218492,LiTFSI,0.146757679,0.146757679,273.15,1.28
Propylene Carbonate,0.40523384,Fluoroethylene Carbonate,0.390090875,Ethyl Methyl Carbonate,0.19869323,LiTFSI,0.002991027,0.002991027,283.15,0.411
Propylene Carbonate,0.369586848,Fluoroethylene Carbonate,0.355775957,Ethyl Methyl Carbonate,0.181214888,LiTFSI,0.046711153,0.046711153,283.15,4.24
Propylene Carbonate,0.337615483,Fluoroethylene Carbonate,0.324999312,Ethyl Methyl Carbonate,0.165538769,LiTFSI,0.085923218,0.085923218,283.15,3.93
Propylene Carbonate,0.310693184,Fluoroethylene Carbonate,0.299083058,Ethyl Methyl Carbonate,0.152338295,LiTFSI,0.118942731,0.118942731,283.15,2.81
Propylene Carbonate,0.288014402,Fluoroethylene Carbonate,0.277251747,Ethyl Methyl Carbonate,0.141218492,LiTFSI,0.146757679,0.146757679,283.15,1.9
Propylene Carbonate,0.40523384,Fluoroethylene Carbonate,0.390090875,Ethyl Methyl Carbonate,0.19869323,LiTFSI,0.002991027,0.002991027,293.15,0.509
Propylene Carbonate,0.369586848,Fluoroethylene Carbonate,0.355775957,Ethyl Methyl Carbonate,0.181214888,LiTFSI,0.046711153,0.046711153,293.15,5.38
Propylene Carbonate,0.337615483,Fluoroethylene Carbonate,0.324999312,Ethyl Methyl Carbonate,0.165538769,LiTFSI,0.085923218,0.085923218,293.15,5.15
Propylene Carbonate,0.310693184,Fluoroethylene Carbonate,0.299083058,Ethyl Methyl Carbonate,0.152338295,LiTFSI,0.118942731,0.118942731,293.15,3.78
Propylene Carbonate,0.288014402,Fluoroethylene Carbonate,0.277251747,Ethyl Methyl Carbonate,0.141218492,LiTFSI,0.146757679,0.146757679,293.15,2.63
Propylene Carbonate,0.994017946,Fluoroethylene Carbonate,0,Ethylene Carbonate,0,LiTFSI,0.002991027,0.002991027,243.15,0.0843
Propylene Carbonate,0.906577693,Fluoroethylene Carbonate,0,Ethylene Carbonate,0,LiTFSI,0.046711153,0.046711153,243.15,0.606
Propylene Carbonate,0.829826167,Fluoroethylene Carbonate,0,Ethylene Carbonate,0,LiTFSI,0.085086917,0.085086917,243.15,0.354
Propylene Carbonate,0.765225066,Fluoroethylene Carbonate,0,Ethylene Carbonate,0,LiTFSI,0.117387467,0.117387467,243.15,0.144
Propylene Carbonate,0.709401709,Fluoroethylene Carbonate,0,Ethylene Carbonate,0,LiTFSI,0.145299145,0.145299145,243.15,0.0456
Propylene Carbonate,0.994017946,Fluoroethylene Carbonate,0,Ethylene Carbonate,0,LiTFSI,0.002991027,0.002991027,253.15,0.133
Propylene Carbonate,0.906577693,Fluoroethylene Carbonate,0,Ethylene Carbonate,0,LiTFSI,0.046711153,0.046711153,253.15,1.11
Propylene Carbonate,0.829826167,Fluoroethylene Carbonate,0,Ethylene Carbonate,0,LiTFSI,0.085086917,0.085086917,253.15,0.779
Propylene Carbonate,0.765225066,Fluoroethylene Carbonate,0,Ethylene Carbonate,0,LiTFSI,0.117387467,0.117387467,253.15,0.401
Propylene Carbonate,0.709401709,Fluoroethylene Carbonate,0,Ethylene Carbonate,0,LiTFSI,0.145299145,0.145299145,253.15,0.177
Propylene Carbonate,0.994017946,Fluoroethylene Carbonate,0,Ethylene Carbonate,0,LiTFSI,0.002991027,0.002991027,263.15,0.192
Propylene Carbonate,0.906577693,Fluoroethylene Carbonate,0,Ethylene Carbonate,0,LiTFSI,0.046711153,0.046711153,263.15,1.74
Propylene Carbonate,0.829826167,Fluoroethylene Carbonate,0,Ethylene Carbonate,0,LiTFSI,0.085086917,0.085086917,263.15,1.35
Propylene Carbonate,0.765225066,Fluoroethylene Carbonate,0,Ethylene Carbonate,0,LiTFSI,0.117387467,0.117387467,263.15,0.788
Propylene Carbonate,0.709401709,Fluoroethylene Carbonate,0,Ethylene Carbonate,0,LiTFSI,0.145299145,0.145299145,263.15,0.412
Propylene Carbonate,0.994017946,Fluoroethylene Carbonate,0,Ethylene Carbonate,0,LiTFSI,0.002991027,0.002991027,273.15,0.258
Propylene Carbonate,0.906577693,Fluoroethylene Carbonate,0,Ethylene Carbonate,0,LiTFSI,0.046711153,0.046711153,273.15,2.47
Propylene Carbonate,0.829826167,Fluoroethylene Carbonate,0,Ethylene Carbonate,0,LiTFSI,0.085086917,0.085086917,273.15,2.06
Propylene Carbonate,0.765225066,Fluoroethylene Carbonate,0,Ethylene Carbonate,0,LiTFSI,0.117387467,0.117387467,273.15,1.29
Propylene Carbonate,0.709401709,Fluoroethylene Carbonate,0,Ethylene Carbonate,0,LiTFSI,0.145299145,0.145299145,273.15,0.746
Propylene Carbonate,0.994017946,Fluoroethylene Carbonate,0,Ethylene Carbonate,0,LiTFSI,0.002991027,0.002991027,283.15,0.332
Propylene Carbonate,0.906577693,Fluoroethylene Carbonate,0,Ethylene Carbonate,0,LiTFSI,0.046711153,0.046711153,283.15,3.29
Propylene Carbonate,0.829826167,Fluoroethylene Carbonate,0,Ethylene Carbonate,0,LiTFSI,0.085086917,0.085086917,283.15,2.89
Propylene Carbonate,0.765225066,Fluoroethylene Carbonate,0,Ethylene Carbonate,0,LiTFSI,0.117387467,0.117387467,283.15,1.9
Propylene Carbonate,0.709401709,Fluoroethylene Carbonate,0,Ethylene Carbonate,0,LiTFSI,0.145299145,0.145299145,283.15,1.17
Propylene Carbonate,0.994017946,Fluoroethylene Carbonate,0,Ethylene Carbonate,0,LiTFSI,0.002991027,0.002991027,293.15,0.415
Propylene Carbonate,0.906577693,Fluoroethylene Carbonate,0,Ethylene Carbonate,0,LiTFSI,0.046711153,0.046711153,293.15,4.23
Propylene Carbonate,0.829826167,Fluoroethylene Carbonate,0,Ethylene Carbonate,0,LiTFSI,0.085086917,0.085086917,293.15,3.86
Propylene Carbonate,0.765225066,Fluoroethylene Carbonate,0,Ethylene Carbonate,0,LiTFSI,0.117387467,0.117387467,293.15,2.63
Propylene Carbonate,0.709401709,Fluoroethylene Carbonate,0,Ethylene Carbonate,0,LiTFSI,0.145299145,0.145299145,293.15,1.69
Fluoroethylene Carbonate,0.356614342,Ethylene Carbonate,0.429466333,Dimethyl Carbonate,0.209927309,LiTFSI,0.001996008,0.001996008,243.15,0.129
Fluoroethylene Carbonate,0.327207362,Ethylene Carbonate,0.394051863,Dimethyl Carbonate,0.192616372,LiTFSI,0.043062201,0.043062201,243.15,1.15
Fluoroethylene Carbonate,0.300730322,Ethylene Carbonate,0.362165884,Dimethyl Carbonate,0.177030197,LiTFSI,0.080036799,0.080036799,243.15,0.82
Fluoroethylene Carbonate,0.278478401,Ethylene Carbonate,0.335368165,Dimethyl Carbonate,0.163931212,LiTFSI,0.111111111,0.111111111,243.15,0.359
Fluoroethylene Carbonate,0.259272994,Ethylene Carbonate,0.312239326,Dimethyl Carbonate,0.152625611,LiTFSI,0.137931034,0.137931034,243.15,0.137
Fluoroethylene Carbonate,0.356614342,Ethylene Carbonate,0.429466333,Dimethyl Carbonate,0.209927309,LiTFSI,0.001996008,0.001996008,253.15,0.19
Fluoroethylene Carbonate,0.327207362,Ethylene Carbonate,0.394051863,Dimethyl Carbonate,0.192616372,LiTFSI,0.043062201,0.043062201,253.15,1.84
Fluoroethylene Carbonate,0.300730322,Ethylene Carbonate,0.362165884,Dimethyl Carbonate,0.177030197,LiTFSI,0.080036799,0.080036799,253.15,1.5
Fluoroethylene Carbonate,0.278478401,Ethylene Carbonate,0.335368165,Dimethyl Carbonate,0.163931212,LiTFSI,0.111111111,0.111111111,253.15,0.801
Fluoroethylene Carbonate,0.259272994,Ethylene Carbonate,0.312239326,Dimethyl Carbonate,0.152625611,LiTFSI,0.137931034,0.137931034,253.15,0.382
Fluoroethylene Carbonate,0.356614342,Ethylene Carbonate,0.429466333,Dimethyl Carbonate,0.209927309,LiTFSI,0.001996008,0.001996008,263.15,0.266
Fluoroethylene Carbonate,0.327207362,Ethylene Carbonate,0.394051863,Dimethyl Carbonate,0.192616372,LiTFSI,0.043062201,0.043062201,263.15,2.72
Fluoroethylene Carbonate,0.300730322,Ethylene Carbonate,0.362165884,Dimethyl Carbonate,0.177030197,LiTFSI,0.080036799,0.080036799,263.15,2.42
Fluoroethylene Carbonate,0.278478401,Ethylene Carbonate,0.335368165,Dimethyl Carbonate,0.163931212,LiTFSI,0.111111111,0.111111111,263.15,1.45
Fluoroethylene Carbonate,0.259272994,Ethylene Carbonate,0.312239326,Dimethyl Carbonate,0.152625611,LiTFSI,0.137931034,0.137931034,263.15,0.788
Fluoroethylene Carbonate,0.356614342,Ethylene Carbonate,0.429466333,Dimethyl Carbonate,0.209927309,LiTFSI,0.001996008,0.001996008,273.15,0.357
Fluoroethylene Carbonate,0.327207362,Ethylene Carbonate,0.394051863,Dimethyl Carbonate,0.192616372,LiTFSI,0.043062201,0.043062201,273.15,3.79
Fluoroethylene Carbonate,0.300730322,Ethylene Carbonate,0.362165884,Dimethyl Carbonate,0.177030197,LiTFSI,0.080036799,0.080036799,273.15,3.56
Fluoroethylene Carbonate,0.278478401,Ethylene Carbonate,0.335368165,Dimethyl Carbonate,0.163931212,LiTFSI,0.111111111,0.111111111,273.15,2.31
Fluoroethylene Carbonate,0.259272994,Ethylene Carbonate,0.312239326,Dimethyl Carbonate,0.152625611,LiTFSI,0.137931034,0.137931034,273.15,1.36
Fluoroethylene Carbonate,0.356614342,Ethylene Carbonate,0.429466333,Dimethyl Carbonate,0.209927309,LiTFSI,0.001996008,0.001996008,283.15,0.461
Fluoroethylene Carbonate,0.327207362,Ethylene Carbonate,0.394051863,Dimethyl Carbonate,0.192616372,LiTFSI,0.043062201,0.043062201,283.15,5.03
Fluoroethylene Carbonate,0.300730322,Ethylene Carbonate,0.362165884,Dimethyl Carbonate,0.177030197,LiTFSI,0.080036799,0.080036799,283.15,4.93
Fluoroethylene Carbonate,0.278478401,Ethylene Carbonate,0.335368165,Dimethyl Carbonate,0.163931212,LiTFSI,0.111111111,0.111111111,283.15,3.38
Fluoroethylene Carbonate,0.259272994,Ethylene Carbonate,0.312239326,Dimethyl Carbonate,0.152625611,LiTFSI,0.137931034,0.137931034,283.15,2.1
Fluoroethylene Carbonate,0.356614342,Ethylene Carbonate,0.429466333,Dimethyl Carbonate,0.209927309,LiTFSI,0.001996008,0.001996008,293.15,0.577
Fluoroethylene Carbonate,0.327207362,Ethylene Carbonate,0.394051863,Dimethyl Carbonate,0.192616372,LiTFSI,0.043062201,0.043062201,293.15,6.44
Fluoroethylene Carbonate,0.300730322,Ethylene Carbonate,0.362165884,Dimethyl Carbonate,0.177030197,LiTFSI,0.080036799,0.080036799,293.15,6.5
Fluoroethylene Carbonate,0.278478401,Ethylene Carbonate,0.335368165,Dimethyl Carbonate,0.163931212,LiTFSI,0.111111111,0.111111111,293.15,4.64
Fluoroethylene Carbonate,0.259272994,Ethylene Carbonate,0.312239326,Dimethyl Carbonate,0.152625611,LiTFSI,0.137931034,0.137931034,293.15,3
Diethyl Carbonate,0,Ethylene Carbonate,0.800389025,Dimethyl Carbonate,0.195618959,LiTFSI,0.001996008,0.001996008,243.15,0.15
Diethyl Carbonate,0,Ethylene Carbonate,0.738815665,Dimethyl Carbonate,0.180570131,LiTFSI,0.040307102,0.040307102,243.15,1.39
Diethyl Carbonate,0,Ethylene Carbonate,0.683168955,Dimethyl Carbonate,0.166969805,LiTFSI,0.07493062,0.07493062,243.15,1.03
Diethyl Carbonate,0,Ethylene Carbonate,0.6352517,Dimethyl Carbonate,0.155258596,LiTFSI,0.104744852,0.104744852,243.15,0.462
Diethyl Carbonate,0,Ethylene Carbonate,0.593962998,Dimethyl Carbonate,0.145167437,LiTFSI,0.130434783,0.130434783,243.15,0.183
Diethyl Carbonate,0,Ethylene Carbonate,0.800389025,Dimethyl Carbonate,0.195618959,LiTFSI,0.001996008,0.001996008,253.15,0.217
Diethyl Carbonate,0,Ethylene Carbonate,0.738815665,Dimethyl Carbonate,0.180570131,LiTFSI,0.040307102,0.040307102,253.15,2.14
Diethyl Carbonate,0,Ethylene Carbonate,0.683168955,Dimethyl Carbonate,0.166969805,LiTFSI,0.07493062,0.07493062,253.15,1.79
Diethyl Carbonate,0,Ethylene Carbonate,0.6352517,Dimethyl Carbonate,0.155258596,LiTFSI,0.104744852,0.104744852,253.15,0.96
Diethyl Carbonate,0,Ethylene Carbonate,0.593962998,Dimethyl Carbonate,0.145167437,LiTFSI,0.130434783,0.130434783,253.15,0.464
Diethyl Carbonate,0,Ethylene Carbonate,0.800389025,Dimethyl Carbonate,0.195618959,LiTFSI,0.001996008,0.001996008,263.15,0.298
Diethyl Carbonate,0,Ethylene Carbonate,0.738815665,Dimethyl Carbonate,0.180570131,LiTFSI,0.040307102,0.040307102,263.15,3.08
Diethyl Carbonate,0,Ethylene Carbonate,0.683168955,Dimethyl Carbonate,0.166969805,LiTFSI,0.07493062,0.07493062,263.15,2.78
Diethyl Carbonate,0,Ethylene Carbonate,0.6352517,Dimethyl Carbonate,0.155258596,LiTFSI,0.104744852,0.104744852,263.15,1.67
Diethyl Carbonate,0,Ethylene Carbonate,0.593962998,Dimethyl Carbonate,0.145167437,LiTFSI,0.130434783,0.130434783,263.15,0.909
Diethyl Carbonate,0,Ethylene Carbonate,0.800389025,Dimethyl Carbonate,0.195618959,LiTFSI,0.001996008,0.001996008,273.15,0.393
Diethyl Carbonate,0,Ethylene Carbonate,0.738815665,Dimethyl Carbonate,0.180570131,LiTFSI,0.040307102,0.040307102,273.15,4.2
Diethyl Carbonate,0,Ethylene Carbonate,0.683168955,Dimethyl Carbonate,0.166969805,LiTFSI,0.07493062,0.07493062,273.15,3.99
Diethyl Carbonate,0,Ethylene Carbonate,0.6352517,Dimethyl Carbonate,0.155258596,LiTFSI,0.104744852,0.104744852,273.15,2.59
Diethyl Carbonate,0,Ethylene Carbonate,0.593962998,Dimethyl Carbonate,0.145167437,LiTFSI,0.130434783,0.130434783,273.15,1.52
Diethyl Carbonate,0,Ethylene Carbonate,0.800389025,Dimethyl Carbonate,0.195618959,LiTFSI,0.001996008,0.001996008,283.15,0.501
Diethyl Carbonate,0,Ethylene Carbonate,0.738815665,Dimethyl Carbonate,0.180570131,LiTFSI,0.040307102,0.040307102,283.15,5.49
Diethyl Carbonate,0,Ethylene Carbonate,0.683168955,Dimethyl Carbonate,0.166969805,LiTFSI,0.07493062,0.07493062,283.15,5.41
Diethyl Carbonate,0,Ethylene Carbonate,0.6352517,Dimethyl Carbonate,0.155258596,LiTFSI,0.104744852,0.104744852,283.15,3.71
Diethyl Carbonate,0,Ethylene Carbonate,0.593962998,Dimethyl Carbonate,0.145167437,LiTFSI,0.130434783,0.130434783,283.15,2.3
Diethyl Carbonate,0,Ethylene Carbonate,0.800389025,Dimethyl Carbonate,0.195618959,LiTFSI,0.001996008,0.001996008,293.15,0.621
Diethyl Carbonate,0,Ethylene Carbonate,0.738815665,Dimethyl Carbonate,0.180570131,LiTFSI,0.040307102,0.040307102,293.15,6.92
Diethyl Carbonate,0,Ethylene Carbonate,0.683168955,Dimethyl Carbonate,0.166969805,LiTFSI,0.07493062,0.07493062,293.15,7.03
Diethyl Carbonate,0,Ethylene Carbonate,0.6352517,Dimethyl Carbonate,0.155258596,LiTFSI,0.104744852,0.104744852,293.15,5.02
Diethyl Carbonate,0,Ethylene Carbonate,0.593962998,Dimethyl Carbonate,0.145167437,LiTFSI,0.130434783,0.130434783,293.15,3.22
Propylene Carbonate,0.201931929,Diethyl Carbonate,0,Ethyl Methyl Carbonate,0.792086017,LiTFSI,0.002991027,0.002991027,243.15,0.272
Propylene Carbonate,0.184168689,Diethyl Carbonate,0,Ethyl Methyl Carbonate,0.722409004,LiTFSI,0.046711153,0.046711153,243.15,3.21
Propylene Carbonate,0.16823705,Diethyl Carbonate,0,Ethyl Methyl Carbonate,0.659916515,LiTFSI,0.085923218,0.085923218,243.15,3.4
Propylene Carbonate,0.154821409,Diethyl Carbonate,0,Ethyl Methyl Carbonate,0.607293129,LiTFSI,0.118942731,0.118942731,243.15,2.56
Propylene Carbonate,0.143520353,Diethyl Carbonate,0,Ethyl Methyl Carbonate,0.562964289,LiTFSI,0.146757679,0.146757679,243.15,1.72
Propylene Carbonate,0.201931929,Diethyl Carbonate,0,Ethyl Methyl Carbonate,0.792086017,LiTFSI,0.002991027,0.002991027,253.15,0.33
Propylene Carbonate,0.184168689,Diethyl Carbonate,0,Ethyl Methyl Carbonate,0.722409004,LiTFSI,0.046711153,0.046711153,253.15,3.92
Propylene Carbonate,0.16823705,Diethyl Carbonate,0,Ethyl Methyl Carbonate,0.659916515,LiTFSI,0.085923218,0.085923218,253.15,4.29
Propylene Carbonate,0.154821409,Diethyl Carbonate,0,Ethyl Methyl Carbonate,0.607293129,LiTFSI,0.118942731,0.118942731,253.15,3.36
Propylene Carbonate,0.143520353,Diethyl Carbonate,0,Ethyl Methyl Carbonate,0.562964289,LiTFSI,0.146757679,0.146757679,253.15,2.37
Propylene Carbonate,0.201931929,Diethyl Carbonate,0,Ethyl Methyl Carbonate,0.792086017,LiTFSI,0.002991027,0.002991027,263.15,0.39
Propylene Carbonate,0.184168689,Diethyl Carbonate,0,Ethyl Methyl Carbonate,0.722409004,LiTFSI,0.046711153,0.046711153,263.15,4.67
Propylene Carbonate,0.16823705,Diethyl Carbonate,0,Ethyl Methyl Carbonate,0.659916515,LiTFSI,0.085923218,0.085923218,263.15,5.25
Propylene Carbonate,0.154821409,Diethyl Carbonate,0,Ethyl Methyl Carbonate,0.607293129,LiTFSI,0.118942731,0.118942731,263.15,4.24
Propylene Carbonate,0.143520353,Diethyl Carbonate,0,Ethyl Methyl Carbonate,0.562964289,LiTFSI,0.146757679,0.146757679,263.15,3.1
Propylene Carbonate,0.201931929,Diethyl Carbonate,0,Ethyl Methyl Carbonate,0.792086017,LiTFSI,0.002991027,0.002991027,273.15,0.453
Propylene Carbonate,0.184168689,Diethyl Carbonate,0,Ethyl Methyl Carbonate,0.722409004,LiTFSI,0.046711153,0.046711153,273.15,5.45
Propylene Carbonate,0.16823705,Diethyl Carbonate,0,Ethyl Methyl Carbonate,0.659916515,LiTFSI,0.085923218,0.085923218,273.15,6.26
Propylene Carbonate,0.154821409,Diethyl Carbonate,0,Ethyl Methyl Carbonate,0.607293129,LiTFSI,0.118942731,0.118942731,273.15,5.2
Propylene Carbonate,0.143520353,Diethyl Carbonate,0,Ethyl Methyl Carbonate,0.562964289,LiTFSI,0.146757679,0.146757679,273.15,3.92
Propylene Carbonate,0.201931929,Diethyl Carbonate,0,Ethyl Methyl Carbonate,0.792086017,LiTFSI,0.002991027,0.002991027,283.15,0.52
Propylene Carbonate,0.184168689,Diethyl Carbonate,0,Ethyl Methyl Carbonate,0.722409004,LiTFSI,0.046711153,0.046711153,283.15,6.26
Propylene Carbonate,0.16823705,Diethyl Carbonate,0,Ethyl Methyl Carbonate,0.659916515,LiTFSI,0.085923218,0.085923218,283.15,7.35
Propylene Carbonate,0.154821409,Diethyl Carbonate,0,Ethyl Methyl Carbonate,0.607293129,LiTFSI,0.118942731,0.118942731,283.15,6.24
Propylene Carbonate,0.143520353,Diethyl Carbonate,0,Ethyl Methyl Carbonate,0.562964289,LiTFSI,0.146757679,0.146757679,283.15,4.83
Propylene Carbonate,0.201931929,Diethyl Carbonate,0,Ethyl Methyl Carbonate,0.792086017,LiTFSI,0.002991027,0.002991027,293.15,0.59
Propylene Carbonate,0.184168689,Diethyl Carbonate,0,Ethyl Methyl Carbonate,0.722409004,LiTFSI,0.046711153,0.046711153,293.15,7.12
Propylene Carbonate,0.16823705,Diethyl Carbonate,0,Ethyl Methyl Carbonate,0.659916515,LiTFSI,0.085923218,0.085923218,293.15,8.5
Propylene Carbonate,0.154821409,Diethyl Carbonate,0,Ethyl Methyl Carbonate,0.607293129,LiTFSI,0.118942731,0.118942731,293.15,7.38
Propylene Carbonate,0.143520353,Diethyl Carbonate,0,Ethyl Methyl Carbonate,0.562964289,LiTFSI,0.146757679,0.146757679,293.15,5.84
Ethyl Methyl Carbonate,0.362605366,Ethylene Carbonate,0.214332128,Dimethyl Carbonate,0.41907049,LiTFSI,0.001996008,0.001996008,243.15,0.266
Ethyl Methyl Carbonate,0.332704357,Ethylene Carbonate,0.196657963,Dimethyl Carbonate,0.384513278,LiTFSI,0.043062201,0.043062201,243.15,3.23
Ethyl Methyl Carbonate,0.305782509,Ethylene Carbonate,0.180744749,Dimethyl Carbonate,0.353399145,LiTFSI,0.080036799,0.080036799,243.15,3.33
Ethyl Methyl Carbonate,0.283732577,Ethylene Carbonate,0.167711271,Dimethyl Carbonate,0.327915583,LiTFSI,0.110320285,0.110320285,243.15,2.3
Ethyl Methyl Carbonate,0.264170286,Ethylene Carbonate,0.156148212,Dimethyl Carbonate,0.305307041,LiTFSI,0.13718723,0.13718723,243.15,1.36
Ethyl Methyl Carbonate,0.362605366,Ethylene Carbonate,0.214332128,Dimethyl Carbonate,0.41907049,LiTFSI,0.001996008,0.001996008,253.15,0.337
Ethyl Methyl Carbonate,0.332704357,Ethylene Carbonate,0.196657963,Dimethyl Carbonate,0.384513278,LiTFSI,0.043062201,0.043062201,253.15,4.18
Ethyl Methyl Carbonate,0.305782509,Ethylene Carbonate,0.180744749,Dimethyl Carbonate,0.353399145,LiTFSI,0.080036799,0.080036799,253.15,4.5
Ethyl Methyl Carbonate,0.283732577,Ethylene Carbonate,0.167711271,Dimethyl Carbonate,0.327915583,LiTFSI,0.110320285,0.110320285,253.15,3.34
Ethyl Methyl Carbonate,0.264170286,Ethylene Carbonate,0.156148212,Dimethyl Carbonate,0.305307041,LiTFSI,0.13718723,0.13718723,253.15,2.14
Ethyl Methyl Carbonate,0.362605366,Ethylene Carbonate,0.214332128,Dimethyl Carbonate,0.41907049,LiTFSI,0.001996008,0.001996008,263.15,0.415
Ethyl Methyl Carbonate,0.332704357,Ethylene Carbonate,0.196657963,Dimethyl Carbonate,0.384513278,LiTFSI,0.043062201,0.043062201,263.15,5.23
Ethyl Methyl Carbonate,0.305782509,Ethylene Carbonate,0.180744749,Dimethyl Carbonate,0.353399145,LiTFSI,0.080036799,0.080036799,263.15,5.85
Ethyl Methyl Carbonate,0.283732577,Ethylene Carbonate,0.167711271,Dimethyl Carbonate,0.327915583,LiTFSI,0.110320285,0.110320285,263.15,4.56
Ethyl Methyl Carbonate,0.264170286,Ethylene Carbonate,0.156148212,Dimethyl Carbonate,0.305307041,LiTFSI,0.13718723,0.13718723,263.15,3.1
Ethyl Methyl Carbonate,0.362605366,Ethylene Carbonate,0.214332128,Dimethyl Carbonate,0.41907049,LiTFSI,0.001996008,0.001996008,273.15,0.499
Ethyl Methyl Carbonate,0.332704357,Ethylene Carbonate,0.196657963,Dimethyl Carbonate,0.384513278,LiTFSI,0.043062201,0.043062201,273.15,6.39
Ethyl Methyl Carbonate,0.305782509,Ethylene Carbonate,0.180744749,Dimethyl Carbonate,0.353399145,LiTFSI,0.080036799,0.080036799,273.15,7.35
Ethyl Methyl Carbonate,0.283732577,Ethylene Carbonate,0.167711271,Dimethyl Carbonate,0.327915583,LiTFSI,0.110320285,0.110320285,273.15,5.96
Ethyl Methyl Carbonate,0.264170286,Ethylene Carbonate,0.156148212,Dimethyl Carbonate,0.305307041,LiTFSI,0.13718723,0.13718723,273.15,4.24
Ethyl Methyl Carbonate,0.362605366,Ethylene Carbonate,0.214332128,Dimethyl Carbonate,0.41907049,LiTFSI,0.001996008,0.001996008,283.15,0.589
Ethyl Methyl Carbonate,0.332704357,Ethylene Carbonate,0.196657963,Dimethyl Carbonate,0.384513278,LiTFSI,0.043062201,0.043062201,283.15,7.63
Ethyl Methyl Carbonate,0.305782509,Ethylene Carbonate,0.180744749,Dimethyl Carbonate,0.353399145,LiTFSI,0.080036799,0.080036799,283.15,9
Ethyl Methyl Carbonate,0.283732577,Ethylene Carbonate,0.167711271,Dimethyl Carbonate,0.327915583,LiTFSI,0.110320285,0.110320285,283.15,7.53
Ethyl Methyl Carbonate,0.264170286,Ethylene Carbonate,0.156148212,Dimethyl Carbonate,0.305307041,LiTFSI,0.13718723,0.13718723,283.15,5.55
Ethyl Methyl Carbonate,0.362605366,Ethylene Carbonate,0.214332128,Dimethyl Carbonate,0.41907049,LiTFSI,0.001996008,0.001996008,293.15,0.684
Ethyl Methyl Carbonate,0.332704357,Ethylene Carbonate,0.196657963,Dimethyl Carbonate,0.384513278,LiTFSI,0.043062201,0.043062201,293.15,8.95
Ethyl Methyl Carbonate,0.305782509,Ethylene Carbonate,0.180744749,Dimethyl Carbonate,0.353399145,LiTFSI,0.080036799,0.080036799,293.15,10.8
Ethyl Methyl Carbonate,0.283732577,Ethylene Carbonate,0.167711271,Dimethyl Carbonate,0.327915583,LiTFSI,0.110320285,0.110320285,293.15,9.27
Ethyl Methyl Carbonate,0.264170286,Ethylene Carbonate,0.156148212,Dimethyl Carbonate,0.305307041,LiTFSI,0.13718723,0.13718723,293.15,7.04
Propylene Carbonate,0,Ethyl Methyl Carbonate,0.994017946,Ethylene Carbonate,0,LiPF6,0.002991027,0.002991027,243.15,0.0387
Propylene Carbonate,0,Ethyl Methyl Carbonate,0.906577693,Ethylene Carbonate,0,LiPF6,0.046711153,0.046711153,243.15,0.358
Propylene Carbonate,0,Ethyl Methyl Carbonate,0.828153565,Ethylene Carbonate,0,LiPF6,0.085923218,0.085923218,243.15,0.939
Propylene Carbonate,0,Ethyl Methyl Carbonate,0.762114537,Ethylene Carbonate,0,LiPF6,0.118942731,0.118942731,243.15,1.14
Propylene Carbonate,0,Ethyl Methyl Carbonate,0.706484642,Ethylene Carbonate,0,LiPF6,0.146757679,0.146757679,243.15,0.658
Propylene Carbonate,0,Ethyl Methyl Carbonate,0.994017946,Ethylene Carbonate,0,LiPF6,0.002991027,0.002991027,253.15,0.0488
Propylene Carbonate,0,Ethyl Methyl Carbonate,0.906577693,Ethylene Carbonate,0,LiPF6,0.046711153,0.046711153,253.15,0.461
Propylene Carbonate,0,Ethyl Methyl Carbonate,0.828153565,Ethylene Carbonate,0,LiPF6,0.085923218,0.085923218,253.15,1.25
Propylene Carbonate,0,Ethyl Methyl Carbonate,0.762114537,Ethylene Carbonate,0,LiPF6,0.118942731,0.118942731,253.15,1.63
Propylene Carbonate,0,Ethyl Methyl Carbonate,0.706484642,Ethylene Carbonate,0,LiPF6,0.146757679,0.146757679,253.15,1.06
Propylene Carbonate,0,Ethyl Methyl Carbonate,0.994017946,Ethylene Carbonate,0,LiPF6,0.002991027,0.002991027,263.15,0.0602
Propylene Carbonate,0,Ethyl Methyl Carbonate,0.906577693,Ethylene Carbonate,0,LiPF6,0.046711153,0.046711153,263.15,0.592
Propylene Carbonate,0,Ethyl Methyl Carbonate,0.828153565,Ethylene Carbonate,0,LiPF6,0.085923218,0.085923218,263.15,1.63
Propylene Carbonate,0,Ethyl Methyl Carbonate,0.762114537,Ethylene Carbonate,0,LiPF6,0.118942731,0.118942731,263.15,2.24
Propylene Carbonate,0,Ethyl Methyl Carbonate,0.706484642,Ethylene Carbonate,0,LiPF6,0.146757679,0.146757679,263.15,1.6
Propylene Carbonate,0,Ethyl Methyl Carbonate,0.994017946,Ethylene Carbonate,0,LiPF6,0.002991027,0.002991027,273.15,0.073
Propylene Carbonate,0,Ethyl Methyl Carbonate,0.906577693,Ethylene Carbonate,0,LiPF6,0.046711153,0.046711153,273.15,0.754
Propylene Carbonate,0,Ethyl Methyl Carbonate,0.828153565,Ethylene Carbonate,0,LiPF6,0.085923218,0.085923218,273.15,2.08
Propylene Carbonate,0,Ethyl Methyl Carbonate,0.762114537,Ethylene Carbonate,0,LiPF6,0.118942731,0.118942731,273.15,2.97
Propylene Carbonate,0,Ethyl Methyl Carbonate,0.706484642,Ethylene Carbonate,0,LiPF6,0.146757679,0.146757679,273.15,2.31
Propylene Carbonate,0,Ethyl Methyl Carbonate,0.994017946,Ethylene Carbonate,0,LiPF6,0.002991027,0.002991027,283.15,0.0871
Propylene Carbonate,0,Ethyl Methyl Carbonate,0.906577693,Ethylene Carbonate,0,LiPF6,0.046711153,0.046711153,283.15,0.952
Propylene Carbonate,0,Ethyl Methyl Carbonate,0.828153565,Ethylene Carbonate,0,LiPF6,0.085923218,0.085923218,283.15,2.61
Propylene Carbonate,0,Ethyl Methyl Carbonate,0.762114537,Ethylene Carbonate,0,LiPF6,0.118942731,0.118942731,283.15,3.83
Propylene Carbonate,0,Ethyl Methyl Carbonate,0.706484642,Ethylene Carbonate,0,LiPF6,0.146757679,0.146757679,283.15,3.2
Propylene Carbonate,0,Ethyl Methyl Carbonate,0.994017946,Ethylene Carbonate,0,LiPF6,0.002991027,0.002991027,293.15,0.102
Propylene Carbonate,0,Ethyl Methyl Carbonate,0.906577693,Ethylene Carbonate,0,LiPF6,0.046711153,0.046711153,293.15,1.19
Propylene Carbonate,0,Ethyl Methyl Carbonate,0.828153565,Ethylene Carbonate,0,LiPF6,0.085923218,0.085923218,293.15,3.22
Propylene Carbonate,0,Ethyl Methyl Carbonate,0.762114537,Ethylene Carbonate,0,LiPF6,0.118942731,0.118942731,293.15,4.81
Propylene Carbonate,0,Ethyl Methyl Carbonate,0.706484642,Ethylene Carbonate,0,LiPF6,0.146757679,0.146757679,293.15,4.28
Diethyl Carbonate,0,Ethyl Methyl Carbonate,0.771196132,Dimethyl Carbonate,0.222821814,LiTFSI,0.002991027,0.002991027,243.15,0.0837
Diethyl Carbonate,0,Ethyl Methyl Carbonate,0.704768173,Dimethyl Carbonate,0.203628774,LiTFSI,0.045801527,0.045801527,243.15,1.59
Diethyl Carbonate,0,Ethyl Methyl Carbonate,0.64511008,Dimethyl Carbonate,0.186391752,LiTFSI,0.084249084,0.084249084,243.15,2.89
Diethyl Carbonate,0,Ethyl Methyl Carbonate,0.594899927,Dimethyl Carbonate,0.171884525,LiTFSI,0.116607774,0.116607774,243.15,3.1
Diethyl Carbonate,0,Ethyl Methyl Carbonate,0.552651179,Dimethyl Carbonate,0.159677588,LiTFSI,0.143835616,0.143835616,243.15,2.68
Diethyl Carbonate,0,Ethyl Methyl Carbonate,0.771196132,Dimethyl Carbonate,0.222821814,LiTFSI,0.002991027,0.002991027,253.15,0.101
Diethyl Carbonate,0,Ethyl Methyl Carbonate,0.704768173,Dimethyl Carbonate,0.203628774,LiTFSI,0.045801527,0.045801527,253.15,1.88
Diethyl Carbonate,0,Ethyl Methyl Carbonate,0.64511008,Dimethyl Carbonate,0.186391752,LiTFSI,0.084249084,0.084249084,253.15,3.49
Diethyl Carbonate,0,Ethyl Methyl Carbonate,0.594899927,Dimethyl Carbonate,0.171884525,LiTFSI,0.116607774,0.116607774,253.15,3.83
Diethyl Carbonate,0,Ethyl Methyl Carbonate,0.552651179,Dimethyl Carbonate,0.159677588,LiTFSI,0.143835616,0.143835616,253.15,3.38
Diethyl Carbonate,0,Ethyl Methyl Carbonate,0.771196132,Dimethyl Carbonate,0.222821814,LiTFSI,0.002991027,0.002991027,263.15,0.12
Diethyl Carbonate,0,Ethyl Methyl Carbonate,0.704768173,Dimethyl Carbonate,0.203628774,LiTFSI,0.045801527,0.045801527,263.15,2.22
Diethyl Carbonate,0,Ethyl Methyl Carbonate,0.64511008,Dimethyl Carbonate,0.186391752,LiTFSI,0.084249084,0.084249084,263.15,4.16
Diethyl Carbonate,0,Ethyl Methyl Carbonate,0.594899927,Dimethyl Carbonate,0.171884525,LiTFSI,0.116607774,0.116607774,263.15,4.65
Diethyl Carbonate,0,Ethyl Methyl Carbonate,0.552651179,Dimethyl Carbonate,0.159677588,LiTFSI,0.143835616,0.143835616,263.15,4.2
