Repository: BattModels/DiffMix-NatCommData

# DiffMix-NatCommData

This is the official data repository for "Differentiable Modeling and Optimization of Non-aqueous Li-based Battery Electrolyte Solutions Using Geometric Deep Learning" published in Nature Communications.

# Citation

Coming soon.

File: training_data/published_AEM_data.csv (part 32 of 82)
sub1_name,x1 (mole fraction),sub2_name,x2 (mole fraction),sub3_name,x3 (mole fraction),salt,x4 (mole fraction),x5 (mole fraction),temperature (K),ionic conductivity (mS/cm)
Diethyl Carbonate,0,Ethyl Methyl Carbonate,0.771196132,Dimethyl Carbonate,0.222821814,LiTFSI,0.002991027,0.002991027,273.15,0.14
Diethyl Carbonate,0,Ethyl Methyl Carbonate,0.704768173,Dimethyl Carbonate,0.203628774,LiTFSI,0.045801527,0.045801527,273.15,2.6
Diethyl Carbonate,0,Ethyl Methyl Carbonate,0.64511008,Dimethyl Carbonate,0.186391752,LiTFSI,0.084249084,0.084249084,273.15,4.92
Diethyl Carbonate,0,Ethyl Methyl Carbonate,0.594899927,Dimethyl Carbonate,0.171884525,LiTFSI,0.116607774,0.116607774,273.15,5.58
Diethyl Carbonate,0,Ethyl Methyl Carbonate,0.552651179,Dimethyl Carbonate,0.159677588,LiTFSI,0.143835616,0.143835616,273.15,5.15
Diethyl Carbonate,0,Ethyl Methyl Carbonate,0.771196132,Dimethyl Carbonate,0.222821814,LiTFSI,0.002991027,0.002991027,283.15,0.162
Diethyl Carbonate,0,Ethyl Methyl Carbonate,0.704768173,Dimethyl Carbonate,0.203628774,LiTFSI,0.045801527,0.045801527,283.15,3.04
Diethyl Carbonate,0,Ethyl Methyl Carbonate,0.64511008,Dimethyl Carbonate,0.186391752,LiTFSI,0.084249084,0.084249084,283.15,5.74
Diethyl Carbonate,0,Ethyl Methyl Carbonate,0.594899927,Dimethyl Carbonate,0.171884525,LiTFSI,0.116607774,0.116607774,283.15,6.63
Diethyl Carbonate,0,Ethyl Methyl Carbonate,0.552651179,Dimethyl Carbonate,0.159677588,LiTFSI,0.143835616,0.143835616,283.15,6.24
Diethyl Carbonate,0,Ethyl Methyl Carbonate,0.771196132,Dimethyl Carbonate,0.222821814,LiTFSI,0.002991027,0.002991027,293.15,0.187
Diethyl Carbonate,0,Ethyl Methyl Carbonate,0.704768173,Dimethyl Carbonate,0.203628774,LiTFSI,0.045801527,0.045801527,293.15,3.53
Diethyl Carbonate,0,Ethyl Methyl Carbonate,0.64511008,Dimethyl Carbonate,0.186391752,LiTFSI,0.084249084,0.084249084,293.15,6.68
Diethyl Carbonate,0,Ethyl Methyl Carbonate,0.594899927,Dimethyl Carbonate,0.171884525,LiTFSI,0.116607774,0.116607774,293.15,7.79
Diethyl Carbonate,0,Ethyl Methyl Carbonate,0.552651179,Dimethyl Carbonate,0.159677588,LiTFSI,0.143835616,0.143835616,293.15,7.46
Diethyl Carbonate,0.342951994,Fluoroethylene Carbonate,0.191008208,Ethylene Carbonate,0.460057743,LiPF6,0.002991027,0.002991027,243.15,0.147
Diethyl Carbonate,0.313411388,Fluoroethylene Carbonate,0.174555473,Ethylene Carbonate,0.420430085,LiPF6,0.045801527,0.045801527,243.15,1.18
Diethyl Carbonate,0.286881351,Fluoroethylene Carbonate,0.159779484,Ethylene Carbonate,0.384840996,LiPF6,0.084249084,0.084249084,243.15,0.789
Diethyl Carbonate,0.264014813,Fluoroethylene Carbonate,0.147043893,Ethylene Carbonate,0.354166359,LiPF6,0.117387467,0.117387467,243.15,0.278
Diethyl Carbonate,0.245259377,Fluoroethylene Carbonate,0.136597993,Ethylene Carbonate,0.329006617,LiPF6,0.144568007,0.144568007,243.15,0.0424
Diethyl Carbonate,0.342951994,Fluoroethylene Carbonate,0.191008208,Ethylene Carbonate,0.460057743,LiPF6,0.002991027,0.002991027,253.15,0.206
Diethyl Carbonate,0.313411388,Fluoroethylene Carbonate,0.174555473,Ethylene Carbonate,0.420430085,LiPF6,0.045801527,0.045801527,253.15,1.83
Diethyl Carbonate,0.286881351,Fluoroethylene Carbonate,0.159779484,Ethylene Carbonate,0.384840996,LiPF6,0.084249084,0.084249084,253.15,1.46
Diethyl Carbonate,0.264014813,Fluoroethylene Carbonate,0.147043893,Ethylene Carbonate,0.354166359,LiPF6,0.117387467,0.117387467,253.15,0.727
Diethyl Carbonate,0.245259377,Fluoroethylene Carbonate,0.136597993,Ethylene Carbonate,0.329006617,LiPF6,0.144568007,0.144568007,253.15,0.212
Diethyl Carbonate,0.342951994,Fluoroethylene Carbonate,0.191008208,Ethylene Carbonate,0.460057743,LiPF6,0.002991027,0.002991027,263.15,0.277
Diethyl Carbonate,0.313411388,Fluoroethylene Carbonate,0.174555473,Ethylene Carbonate,0.420430085,LiPF6,0.045801527,0.045801527,263.15,2.63
Diethyl Carbonate,0.286881351,Fluoroethylene Carbonate,0.159779484,Ethylene Carbonate,0.384840996,LiPF6,0.084249084,0.084249084,263.15,2.36
Diethyl Carbonate,0.264014813,Fluoroethylene Carbonate,0.147043893,Ethylene Carbonate,0.354166359,LiPF6,0.117387467,0.117387467,263.15,1.43
Diethyl Carbonate,0.245259377,Fluoroethylene Carbonate,0.136597993,Ethylene Carbonate,0.329006617,LiPF6,0.144568007,0.144568007,263.15,0.6
Diethyl Carbonate,0.342951994,Fluoroethylene Carbonate,0.191008208,Ethylene Carbonate,0.460057743,LiPF6,0.002991027,0.002991027,273.15,0.36
Diethyl Carbonate,0.313411388,Fluoroethylene Carbonate,0.174555473,Ethylene Carbonate,0.420430085,LiPF6,0.045801527,0.045801527,273.15,3.58
Diethyl Carbonate,0.286881351,Fluoroethylene Carbonate,0.159779484,Ethylene Carbonate,0.384840996,LiPF6,0.084249084,0.084249084,273.15,3.48
Diethyl Carbonate,0.264014813,Fluoroethylene Carbonate,0.147043893,Ethylene Carbonate,0.354166359,LiPF6,0.117387467,0.117387467,273.15,2.4
Diethyl Carbonate,0.245259377,Fluoroethylene Carbonate,0.136597993,Ethylene Carbonate,0.329006617,LiPF6,0.144568007,0.144568007,273.15,1.25
Diethyl Carbonate,0.342951994,Fluoroethylene Carbonate,0.191008208,Ethylene Carbonate,0.460057743,LiPF6,0.002991027,0.002991027,283.15,0.453
Diethyl Carbonate,0.313411388,Fluoroethylene Carbonate,0.174555473,Ethylene Carbonate,0.420430085,LiPF6,0.045801527,0.045801527,283.15,4.67
Diethyl Carbonate,0.286881351,Fluoroethylene Carbonate,0.159779484,Ethylene Carbonate,0.384840996,LiPF6,0.084249084,0.084249084,283.15,4.81
Diethyl Carbonate,0.264014813,Fluoroethylene Carbonate,0.147043893,Ethylene Carbonate,0.354166359,LiPF6,0.117387467,0.117387467,283.15,3.62
Diethyl Carbonate,0.245259377,Fluoroethylene Carbonate,0.136597993,Ethylene Carbonate,0.329006617,LiPF6,0.144568007,0.144568007,283.15,2.17
Diethyl Carbonate,0.342951994,Fluoroethylene Carbonate,0.191008208,Ethylene Carbonate,0.460057743,LiPF6,0.002991027,0.002991027,293.15,0.554
Diethyl Carbonate,0.313411388,Fluoroethylene Carbonate,0.174555473,Ethylene Carbonate,0.420430085,LiPF6,0.045801527,0.045801527,293.15,5.89
Diethyl Carbonate,0.286881351,Fluoroethylene Carbonate,0.159779484,Ethylene Carbonate,0.384840996,LiPF6,0.084249084,0.084249084,293.15,6.34
Diethyl Carbonate,0.264014813,Fluoroethylene Carbonate,0.147043893,Ethylene Carbonate,0.354166359,LiPF6,0.117387467,0.117387467,293.15,5.08
Diethyl Carbonate,0.245259377,Fluoroethylene Carbonate,0.136597993,Ethylene Carbonate,0.329006617,LiPF6,0.144568007,0.144568007,293.15,3.38
Propylene Carbonate,0.567344885,Fluoroethylene Carbonate,0,Dimethyl Carbonate,0.428663099,LiPF6,0.001996008,0.001996008,243.15,0.217
Propylene Carbonate,0.519518496,Fluoroethylene Carbonate,0,Dimethyl Carbonate,0.392527393,LiPF6,0.043977055,0.043977055,243.15,2.31
Propylene Carbonate,0.477474593,Fluoroethylene Carbonate,0,Dimethyl Carbonate,0.360760701,LiPF6,0.080882353,0.080882353,243.15,2.13
Propylene Carbonate,0.441239772,Fluoroethylene Carbonate,0,Dimethyl Carbonate,0.333383121,LiPF6,0.112688554,0.112688554,243.15,1.08
Propylene Carbonate,0.410792224,Fluoroethylene Carbonate,0,Dimethyl Carbonate,0.310378171,LiPF6,0.139414802,0.139414802,243.15,0.299
Propylene Carbonate,0.567344885,Fluoroethylene Carbonate,0,Dimethyl Carbonate,0.428663099,LiPF6,0.001996008,0.001996008,253.15,0.294
Propylene Carbonate,0.519518496,Fluoroethylene Carbonate,0,Dimethyl Carbonate,0.392527393,LiPF6,0.043977055,0.043977055,253.15,3.26
Propylene Carbonate,0.477474593,Fluoroethylene Carbonate,0,Dimethyl Carbonate,0.360760701,LiPF6,0.080882353,0.080882353,253.15,3.29
Propylene Carbonate,0.441239772,Fluoroethylene Carbonate,0,Dimethyl Carbonate,0.333383121,LiPF6,0.112688554,0.112688554,253.15,2.03
Propylene Carbonate,0.410792224,Fluoroethylene Carbonate,0,Dimethyl Carbonate,0.310378171,LiPF6,0.139414802,0.139414802,253.15,0.819
Propylene Carbonate,0.567344885,Fluoroethylene Carbonate,0,Dimethyl Carbonate,0.428663099,LiPF6,0.001996008,0.001996008,263.15,0.376
Propylene Carbonate,0.519518496,Fluoroethylene Carbonate,0,Dimethyl Carbonate,0.392527393,LiPF6,0.043977055,0.043977055,263.15,4.32
Propylene Carbonate,0.477474593,Fluoroethylene Carbonate,0,Dimethyl Carbonate,0.360760701,LiPF6,0.080882353,0.080882353,263.15,4.64
Propylene Carbonate,0.441239772,Fluoroethylene Carbonate,0,Dimethyl Carbonate,0.333383121,LiPF6,0.112688554,0.112688554,263.15,3.22
Propylene Carbonate,0.410792224,Fluoroethylene Carbonate,0,Dimethyl Carbonate,0.310378171,LiPF6,0.139414802,0.139414802,263.15,1.61
Propylene Carbonate,0.567344885,Fluoroethylene Carbonate,0,Dimethyl Carbonate,0.428663099,LiPF6,0.001996008,0.001996008,273.15,0.464
Propylene Carbonate,0.519518496,Fluoroethylene Carbonate,0,Dimethyl Carbonate,0.392527393,LiPF6,0.043977055,0.043977055,273.15,5.46
Propylene Carbonate,0.477474593,Fluoroethylene Carbonate,0,Dimethyl Carbonate,0.360760701,LiPF6,0.080882353,0.080882353,273.15,6.13
Propylene Carbonate,0.441239772,Fluoroethylene Carbonate,0,Dimethyl Carbonate,0.333383121,LiPF6,0.112688554,0.112688554,273.15,4.62
Propylene Carbonate,0.410792224,Fluoroethylene Carbonate,0,Dimethyl Carbonate,0.310378171,LiPF6,0.139414802,0.139414802,273.15,2.66
Propylene Carbonate,0.567344885,Fluoroethylene Carbonate,0,Dimethyl Carbonate,0.428663099,LiPF6,0.001996008,0.001996008,283.15,0.559
Propylene Carbonate,0.519518496,Fluoroethylene Carbonate,0,Dimethyl Carbonate,0.392527393,LiPF6,0.043977055,0.043977055,283.15,6.71
Propylene Carbonate,0.477474593,Fluoroethylene Carbonate,0,Dimethyl Carbonate,0.360760701,LiPF6,0.080882353,0.080882353,283.15,7.79
Propylene Carbonate,0.441239772,Fluoroethylene Carbonate,0,Dimethyl Carbonate,0.333383121,LiPF6,0.112688554,0.112688554,283.15,6.23
Propylene Carbonate,0.410792224,Fluoroethylene Carbonate,0,Dimethyl Carbonate,0.310378171,LiPF6,0.139414802,0.139414802,283.15,3.95
Propylene Carbonate,0.567344885,Fluoroethylene Carbonate,0,Dimethyl Carbonate,0.428663099,LiPF6,0.001996008,0.001996008,293.15,0.66
Propylene Carbonate,0.519518496,Fluoroethylene Carbonate,0,Dimethyl Carbonate,0.392527393,LiPF6,0.043977055,0.043977055,293.15,8.07
Propylene Carbonate,0.477474593,Fluoroethylene Carbonate,0,Dimethyl Carbonate,0.360760701,LiPF6,0.080882353,0.080882353,293.15,9.63
Propylene Carbonate,0.441239772,Fluoroethylene Carbonate,0,Dimethyl Carbonate,0.333383121,LiPF6,0.112688554,0.112688554,293.15,8.08
Propylene Carbonate,0.410792224,Fluoroethylene Carbonate,0,Dimethyl Carbonate,0.310378171,LiPF6,0.139414802,0.139414802,293.15,5.5
Propylene Carbonate,0.180000576,Ethylene Carbonate,0,Dimethyl Carbonate,0.816007408,LiTFSI,0.001996008,0.001996008,243.15,0.309
Propylene Carbonate,0.165488748,Ethylene Carbonate,0,Dimethyl Carbonate,0.750220065,LiTFSI,0.042145594,0.042145594,243.15,4.15
Propylene Carbonate,0.152713442,Ethylene Carbonate,0,Dimethyl Carbonate,0.692305008,LiTFSI,0.077490775,0.077490775,243.15,4.81
Propylene Carbonate,0.141420619,Ethylene Carbonate,0,Dimethyl Carbonate,0.641110575,LiTFSI,0.108734403,0.108734403,243.15,3.62
Propylene Carbonate,0.131945836,Ethylene Carbonate,0,Dimethyl Carbonate,0.598157971,LiTFSI,0.134948097,0.134948097,243.15,2.41
Propylene Carbonate,0.180000576,Ethylene Carbonate,0,Dimethyl Carbonate,0.816007408,LiTFSI,0.001996008,0.001996008,253.15,0.377
Propylene Carbonate,0.165488748,Ethylene Carbonate,0,Dimethyl Carbonate,0.750220065,LiTFSI,0.042145594,0.042145594,253.15,5.13
Propylene Carbonate,0.152713442,Ethylene Carbonate,0,Dimethyl Carbonate,0.692305008,LiTFSI,0.077490775,0.077490775,253.15,6.12
Propylene Carbonate,0.141420619,Ethylene Carbonate,0,Dimethyl Carbonate,0.641110575,LiTFSI,0.108734403,0.108734403,253.15,4.86
Propylene Carbonate,0.131945836,Ethylene Carbonate,0,Dimethyl Carbonate,0.598157971,LiTFSI,0.134948097,0.134948097,253.15,3.4
Propylene Carbonate,0.180000576,Ethylene Carbonate,0,Dimethyl Carbonate,0.816007408,LiTFSI,0.001996008,0.001996008,263.15,0.449
Propylene Carbonate,0.165488748,Ethylene Carbonate,0,Dimethyl Carbonate,0.750220065,LiTFSI,0.042145594,0.042145594,263.15,6.16
Propylene Carbonate,0.152713442,Ethylene Carbonate,0,Dimethyl Carbonate,0.692305008,LiTFSI,0.077490775,0.077490775,263.15,7.55
Propylene Carbonate,0.141420619,Ethylene Carbonate,0,Dimethyl Carbonate,0.641110575,LiTFSI,0.108734403,0.108734403,263.15,6.25
Propylene Carbonate,0.131945836,Ethylene Carbonate,0,Dimethyl Carbonate,0.598157971,LiTFSI,0.134948097,0.134948097,263.15,4.54
Propylene Carbonate,0.180000576,Ethylene Carbonate,0,Dimethyl Carbonate,0.816007408,LiTFSI,0.001996008,0.001996008,273.15,0.526
Propylene Carbonate,0.165488748,Ethylene Carbonate,0,Dimethyl Carbonate,0.750220065,LiTFSI,0.042145594,0.042145594,273.15,7.27
Propylene Carbonate,0.152713442,Ethylene Carbonate,0,Dimethyl Carbonate,0.692305008,LiTFSI,0.077490775,0.077490775,273.15,9.1
Propylene Carbonate,0.141420619,Ethylene Carbonate,0,Dimethyl Carbonate,0.641110575,LiTFSI,0.108734403,0.108734403,273.15,7.79
Propylene Carbonate,0.131945836,Ethylene Carbonate,0,Dimethyl Carbonate,0.598157971,LiTFSI,0.134948097,0.134948097,273.15,5.84
Propylene Carbonate,0.180000576,Ethylene Carbonate,0,Dimethyl Carbonate,0.816007408,LiTFSI,0.001996008,0.001996008,283.15,0.606
Propylene Carbonate,0.165488748,Ethylene Carbonate,0,Dimethyl Carbonate,0.750220065,LiTFSI,0.042145594,0.042145594,283.15,8.45
Propylene Carbonate,0.152713442,Ethylene Carbonate,0,Dimethyl Carbonate,0.692305008,LiTFSI,0.077490775,0.077490775,283.15,10.8
Propylene Carbonate,0.141420619,Ethylene Carbonate,0,Dimethyl Carbonate,0.641110575,LiTFSI,0.108734403,0.108734403,283.15,9.49
Propylene Carbonate,0.131945836,Ethylene Carbonate,0,Dimethyl Carbonate,0.598157971,LiTFSI,0.134948097,0.134948097,283.15,7.31
Propylene Carbonate,0.180000576,Ethylene Carbonate,0,Dimethyl Carbonate,0.816007408,LiTFSI,0.001996008,0.001996008,293.15,0.692
Propylene Carbonate,0.165488748,Ethylene Carbonate,0,Dimethyl Carbonate,0.750220065,LiTFSI,0.042145594,0.042145594,293.15,9.7
Propylene Carbonate,0.152713442,Ethylene Carbonate,0,Dimethyl Carbonate,0.692305008,LiTFSI,0.077490775,0.077490775,293.15,12.6
Propylene Carbonate,0.141420619,Ethylene Carbonate,0,Dimethyl Carbonate,0.641110575,LiTFSI,0.108734403,0.108734403,293.15,11.3
Propylene Carbonate,0.131945836,Ethylene Carbonate,0,Dimethyl Carbonate,0.598157971,LiTFSI,0.134948097,0.134948097,293.15,8.95
Propylene Carbonate,0,Fluoroethylene Carbonate,0.552460403,Ethylene Carbonate,0.443547581,LiPF6,0.001996008,0.001996008,243.15,0.0809
Propylene Carbonate,0,Fluoroethylene Carbonate,0.504875801,Ethylene Carbonate,0.405343875,LiPF6,0.044890162,0.044890162,243.15,0.535
Propylene Carbonate,0,Fluoroethylene Carbonate,0.464011595,Ethylene Carbonate,0.372535696,LiPF6,0.081726354,0.081726354,243.15,0.31
Propylene Carbonate,0,Fluoroethylene Carbonate,0.428791059,Ethylene Carbonate,0.344258586,LiPF6,0.113475177,0.113475177,243.15,0.144
Propylene Carbonate,0,Fluoroethylene Carbonate,0.398374593,Ethylene Carbonate,0.319838465,LiPF6,0.140893471,0.140893471,243.15,0.0487
Propylene Carbonate,0,Fluoroethylene Carbonate,0.552460403,Ethylene Carbonate,0.443547581,LiPF6,0.001996008,0.001996008,253.15,0.129
Propylene Carbonate,0,Fluoroethylene Carbonate,0.504875801,Ethylene Carbonate,0.405343875,LiPF6,0.044890162,0.044890162,253.15,1.06
Propylene Carbonate,0,Fluoroethylene Carbonate,0.464011595,Ethylene Carbonate,0.372535696,LiPF6,0.081726354,0.081726354,253.15,0.812
Propylene Carbonate,0,Fluoroethylene Carbonate,0.428791059,Ethylene Carbonate,0.344258586,LiPF6,0.113475177,0.113475177,253.15,0.497
Propylene Carbonate,0,Fluoroethylene Carbonate,0.398374593,Ethylene Carbonate,0.319838465,LiPF6,0.140893471,0.140893471,253.15,0.244
Propylene Carbonate,0,Fluoroethylene Carbonate,0.552460403,Ethylene Carbonate,0.443547581,LiPF6,0.001996008,0.001996008,263.15,0.192
Propylene Carbonate,0,Fluoroethylene Carbonate,0.504875801,Ethylene Carbonate,0.405343875,LiPF6,0.044890162,0.044890162,263.15,1.8
Propylene Carbonate,0,Fluoroethylene Carbonate,0.464011595,Ethylene Carbonate,0.372535696,LiPF6,0.081726354,0.081726354,263.15,1.62
Propylene Carbonate,0,Fluoroethylene Carbonate,0.428791059,Ethylene Carbonate,0.344258586,LiPF6,0.113475177,0.113475177,263.15,1.16
Propylene Carbonate,0,Fluoroethylene Carbonate,0.398374593,Ethylene Carbonate,0.319838465,LiPF6,0.140893471,0.140893471,263.15,0.701
Propylene Carbonate,0,Fluoroethylene Carbonate,0.552460403,Ethylene Carbonate,0.443547581,LiPF6,0.001996008,0.001996008,273.15,0.271
Propylene Carbonate,0,Fluoroethylene Carbonate,0.504875801,Ethylene Carbonate,0.405343875,LiPF6,0.044890162,0.044890162,273.15,2.75
Propylene Carbonate,0,Fluoroethylene Carbonate,0.464011595,Ethylene Carbonate,0.372535696,LiPF6,0.081726354,0.081726354,273.15,2.74
Propylene Carbonate,0,Fluoroethylene Carbonate,0.428791059,Ethylene Carbonate,0.344258586,LiPF6,0.113475177,0.113475177,273.15,2.15
Propylene Carbonate,0,Fluoroethylene Carbonate,0.398374593,Ethylene Carbonate,0.319838465,LiPF6,0.140893471,0.140893471,273.15,1.48
Propylene Carbonate,0,Fluoroethylene Carbonate,0.552460403,Ethylene Carbonate,0.443547581,LiPF6,0.001996008,0.001996008,283.15,0.365
Propylene Carbonate,0,Fluoroethylene Carbonate,0.504875801,Ethylene Carbonate,0.405343875,LiPF6,0.044890162,0.044890162,283.15,3.91
Propylene Carbonate,0,Fluoroethylene Carbonate,0.464011595,Ethylene Carbonate,0.372535696,LiPF6,0.081726354,0.081726354,283.15,4.16
Propylene Carbonate,0,Fluoroethylene Carbonate,0.428791059,Ethylene Carbonate,0.344258586,LiPF6,0.113475177,0.113475177,283.15,3.47
Propylene Carbonate,0,Fluoroethylene Carbonate,0.398374593,Ethylene Carbonate,0.319838465,LiPF6,0.140893471,0.140893471,283.15,2.6
Propylene Carbonate,0,Fluoroethylene Carbonate,0.552460403,Ethylene Carbonate,0.443547581,LiPF6,0.001996008,0.001996008,293.15,0.473
Propylene Carbonate,0,Fluoroethylene Carbonate,0.504875801,Ethylene Carbonate,0.405343875,LiPF6,0.044890162,0.044890162,293.15,5.25
Propylene Carbonate,0,Fluoroethylene Carbonate,0.464011595,Ethylene Carbonate,0.372535696,LiPF6,0.081726354,0.081726354,293.15,5.85
Propylene Carbonate,0,Fluoroethylene Carbonate,0.428791059,Ethylene Carbonate,0.344258586,LiPF6,0.113475177,0.113475177,293.15,5.11
Propylene Carbonate,0,Fluoroethylene Carbonate,0.398374593,Ethylene Carbonate,0.319838465,LiPF6,0.140893471,0.140893471,293.15,4.04
Propylene Carbonate,0.605460823,Fluoroethylene Carbonate,0.388557123,Ethyl Methyl Carbonate,0,LiPF6,0.002991027,0.002991027,243.15,0.0879
Propylene Carbonate,0.55220057,Fluoroethylene Carbonate,0.354377123,Ethyl Methyl Carbonate,0,LiPF6,0.046711153,0.046711153,243.15,0.574
Propylene Carbonate,0.504432079,Fluoroethylene Carbonate,0.323721486,Ethyl Methyl Carbonate,0,LiPF6,0.085923218,0.085923218,243.15,0.322
Propylene Carbonate,0.464207409,Fluoroethylene Carbonate,0.297907128,Ethyl Methyl Carbonate,0,LiPF6,0.118942731,0.118942731,243.15,0.113
Propylene Carbonate,0.430322988,Fluoroethylene Carbonate,0.276161654,Ethyl Methyl Carbonate,0,LiPF6,0.146757679,0.146757679,243.15,0.0189
Propylene Carbonate,0.605460823,Fluoroethylene Carbonate,0.388557123,Ethyl Methyl Carbonate,0,LiPF6,0.002991027,0.002991027,253.15,0.138
Propylene Carbonate,0.55220057,Fluoroethylene Carbonate,0.354377123,Ethyl Methyl Carbonate,0,LiPF6,0.046711153,0.046711153,253.15,1.11
Propylene Carbonate,0.504432079,Fluoroethylene Carbonate,0.323721486,Ethyl Methyl Carbonate,0,LiPF6,0.085923218,0.085923218,253.15,0.802
Propylene Carbonate,0.464207409,Fluoroethylene Carbonate,0.297907128,Ethyl Methyl Carbonate,0,LiPF6,0.118942731,0.118942731,253.15,0.402
Propylene Carbonate,0.430322988,Fluoroethylene Carbonate,0.276161654,Ethyl Methyl Carbonate,0,LiPF6,0.146757679,0.146757679,253.15,0.129
Propylene Carbonate,0.605460823,Fluoroethylene Carbonate,0.388557123,Ethyl Methyl Carbonate,0,LiPF6,0.002991027,0.002991027,263.15,0.201
Propylene Carbonate,0.55220057,Fluoroethylene Carbonate,0.354377123,Ethyl Methyl Carbonate,0,LiPF6,0.046711153,0.046711153,263.15,1.82
Propylene Carbonate,0.504432079,Fluoroethylene Carbonate,0.323721486,Ethyl Methyl Carbonate,0,LiPF6,0.085923218,0.085923218,263.15,1.52
Propylene Carbonate,0.464207409,Fluoroethylene Carbonate,0.297907128,Ethyl Methyl Carbonate,0,LiPF6,0.118942731,0.118942731,263.15,0.93
Propylene Carbonate,0.430322988,Fluoroethylene Carbonate,0.276161654,Ethyl Methyl Carbonate,0,LiPF6,0.146757679,0.146757679,263.15,0.409
Propylene Carbonate,0.605460823,Fluoroethylene Carbonate,0.388557123,Ethyl Methyl Carbonate,0,LiPF6,0.002991027,0.002991027,273.15,0.274
Propylene Carbonate,0.55220057,Fluoroethylene Carbonate,0.354377123,Ethyl Methyl Carbonate,0,LiPF6,0.046711153,0.046711153,273.15,2.67
Propylene Carbonate,0.504432079,Fluoroethylene Carbonate,0.323721486,Ethyl Methyl Carbonate,0,LiPF6,0.085923218,0.085923218,273.15,2.47
Propylene Carbonate,0.464207409,Fluoroethylene Carbonate,0.297907128,Ethyl Methyl Carbonate,0,LiPF6,0.118942731,0.118942731,273.15,1.7
Propylene Carbonate,0.430322988,Fluoroethylene Carbonate,0.276161654,Ethyl Methyl Carbonate,0,LiPF6,0.146757679,0.146757679,273.15,0.892
Propylene Carbonate,0.605460823,Fluoroethylene Carbonate,0.388557123,Ethyl Methyl Carbonate,0,LiPF6,0.002991027,0.002991027,283.15,0.359
Propylene Carbonate,0.55220057,Fluoroethylene Carbonate,0.354377123,Ethyl Methyl Carbonate,0,LiPF6,0.046711153,0.046711153,283.15,3.68
Propylene Carbonate,0.504432079,Fluoroethylene Carbonate,0.323721486,Ethyl Methyl Carbonate,0,LiPF6,0.085923218,0.085923218,283.15,3.64
Propylene Carbonate,0.464207409,Fluoroethylene Carbonate,0.297907128,Ethyl Methyl Carbonate,0,LiPF6,0.118942731,0.118942731,283.15,2.69
Propylene Carbonate,0.430322988,Fluoroethylene Carbonate,0.276161654,Ethyl Methyl Carbonate,0,LiPF6,0.146757679,0.146757679,283.15,1.59
Propylene Carbonate,0.605460823,Fluoroethylene Carbonate,0.388557123,Ethyl Methyl Carbonate,0,LiPF6,0.002991027,0.002991027,293.15,0.454
Propylene Carbonate,0.55220057,Fluoroethylene Carbonate,0.354377123,Ethyl Methyl Carbonate,0,LiPF6,0.046711153,0.046711153,293.15,4.83
Propylene Carbonate,0.504432079,Fluoroethylene Carbonate,0.323721486,Ethyl Methyl Carbonate,0,LiPF6,0.085923218,0.085923218,293.15,5.02
Propylene Carbonate,0.464207409,Fluoroethylene Carbonate,0.297907128,Ethyl Methyl Carbonate,0,LiPF6,0.118942731,0.118942731,293.15,3.92
Propylene Carbonate,0.430322988,Fluoroethylene Carbonate,0.276161654,Ethyl Methyl Carbonate,0,LiPF6,0.146757679,0.146757679,293.15,2.51
Fluoroethylene Carbonate,0,Ethyl Methyl Carbonate,0.562563689,Dimethyl Carbonate,0.433444295,LiTFSI,0.001996008,0.001996008,243.15,0.107
Fluoroethylene Carbonate,0,Ethyl Methyl Carbonate,0.514108869,Dimethyl Carbonate,0.396110806,LiTFSI,0.044890162,0.044890162,243.15,1.98
Fluoroethylene Carbonate,0,Ethyl Methyl Carbonate,0.472497347,Dimethyl Carbonate,0.364049944,LiTFSI,0.081726354,0.081726354,243.15,3.6
Fluoroethylene Carbonate,0,Ethyl Methyl Carbonate,0.436632705,Dimethyl Carbonate,0.33641694,LiTFSI,0.113475177,0.113475177,243.15,3.89
Fluoroethylene Carbonate,0,Ethyl Methyl Carbonate,0.405659989,Dimethyl Carbonate,0.31255307,LiTFSI,0.140893471,0.140893471,243.15,3.32
Fluoroethylene Carbonate,0,Ethyl Methyl Carbonate,0.562563689,Dimethyl Carbonate,0.433444295,LiTFSI,0.001996008,0.001996008,253.15,0.125
Fluoroethylene Carbonate,0,Ethyl Methyl Carbonate,0.514108869,Dimethyl Carbonate,0.396110806,LiTFSI,0.044890162,0.044890162,253.15,2.31
Fluoroethylene Carbonate,0,Ethyl Methyl Carbonate,0.472497347,Dimethyl Carbonate,0.364049944,LiTFSI,0.081726354,0.081726354,253.15,4.27
Fluoroethylene Carbonate,0,Ethyl Methyl Carbonate,0.436632705,Dimethyl Carbonate,0.33641694,LiTFSI,0.113475177,0.113475177,253.15,4.69
Fluoroethylene Carbonate,0,Ethyl Methyl Carbonate,0.405659989,Dimethyl Carbonate,0.31255307,LiTFSI,0.140893471,0.140893471,253.15,4.11
Fluoroethylene Carbonate,0,Ethyl Methyl Carbonate,0.562563689,Dimethyl Carbonate,0.433444295,LiTFSI,0.001996008,0.001996008,263.15,0.145
Fluoroethylene Carbonate,0,Ethyl Methyl Carbonate,0.514108869,Dimethyl Carbonate,0.396110806,LiTFSI,0.044890162,0.044890162,263.15,2.69
Fluoroethylene Carbonate,0,Ethyl Methyl Carbonate,0.472497347,Dimethyl Carbonate,0.364049944,LiTFSI,0.081726354,0.081726354,263.15,4.99
Fluoroethylene Carbonate,0,Ethyl Methyl Carbonate,0.436632705,Dimethyl Carbonate,0.33641694,LiTFSI,0.113475177,0.113475177,263.15,5.61
Fluoroethylene Carbonate,0,Ethyl Methyl Carbonate,0.405659989,Dimethyl Carbonate,0.31255307,LiTFSI,0.140893471,0.140893471,263.15,5.03
Fluoroethylene Carbonate,0,Ethyl Methyl Carbonate,0.562563689,Dimethyl Carbonate,0.433444295,LiTFSI,0.001996008,0.001996008,273.15,0.167
Fluoroethylene Carbonate,0,Ethyl Methyl Carbonate,0.514108869,Dimethyl Carbonate,0.396110806,LiTFSI,0.044890162,0.044890162,273.15,3.12
Fluoroethylene Carbonate,0,Ethyl Methyl Carbonate,0.472497347,Dimethyl Carbonate,0.364049944,LiTFSI,0.081726354,0.081726354,273.15,5.81
Fluoroethylene Carbonate,0,Ethyl Methyl Carbonate,0.436632705,Dimethyl Carbonate,0.33641694,LiTFSI,0.113475177,0.113475177,273.15,6.64
Fluoroethylene Carbonate,0,Ethyl Methyl Carbonate,0.405659989,Dimethyl Carbonate,0.31255307,LiTFSI,0.140893471,0.140893471,273.15,6.08
Fluoroethylene Carbonate,0,Ethyl Methyl Carbonate,0.562563689,Dimethyl Carbonate,0.433444295,LiTFSI,0.001996008,0.001996008,283.15,0.19
Fluoroethylene Carbonate,0,Ethyl Methyl Carbonate,0.514108869,Dimethyl Carbonate,0.396110806,LiTFSI,0.044890162,0.044890162,283.15,3.58
Fluoroethylene Carbonate,0,Ethyl Methyl Carbonate,0.472497347,Dimethyl Carbonate,0.364049944,LiTFSI,0.081726354,0.081726354,283.15,6.71
Fluoroethylene Carbonate,0,Ethyl Methyl Carbonate,0.436632705,Dimethyl Carbonate,0.33641694,LiTFSI,0.113475177,0.113475177,283.15,7.78
Fluoroethylene Carbonate,0,Ethyl Methyl Carbonate,0.405659989,Dimethyl Carbonate,0.31255307,LiTFSI,0.140893471,0.140893471,283.15,7.27
Fluoroethylene Carbonate,0,Ethyl Methyl Carbonate,0.562563689,Dimethyl Carbonate,0.433444295,LiTFSI,0.001996008,0.001996008,293.15,0.215
Fluoroethylene Carbonate,0,Ethyl Methyl Carbonate,0.514108869,Dimethyl Carbonate,0.396110806,LiTFSI,0.044890162,0.044890162,293.15,4.11
Fluoroethylene Carbonate,0,Ethyl Methyl Carbonate,0.472497347,Dimethyl Carbonate,0.364049944,LiTFSI,0.081726354,0.081726354,293.15,7.73
Fluoroethylene Carbonate,0,Ethyl Methyl Carbonate,0.436632705,Dimethyl Carbonate,0.33641694,LiTFSI,0.113475177,0.113475177,293.15,9.06
Fluoroethylene Carbonate,0,Ethyl Methyl Carbonate,0.405659989,Dimethyl Carbonate,0.31255307,LiTFSI,0.140893471,0.140893471,293.15,8.61
Propylene Carbonate,0,Ethyl Methyl Carbonate,0.173862408,Ethylene Carbonate,0.822145576,LiTFSI,0.001996008,0.001996008,243.15,0.137
Propylene Carbonate,0,Ethyl Methyl Carbonate,0.160166062,Ethylene Carbonate,0.757379479,LiTFSI,0.041227229,0.041227229,243.15,1.21
Propylene Carbonate,0,Ethyl Methyl Carbonate,0.14780317,Ethylene Carbonate,0.698918898,LiTFSI,0.076638966,0.076638966,243.15,0.88
Propylene Carbonate,0,Ethyl Methyl Carbonate,0.137153697,Ethylene Carbonate,0.648560589,LiTFSI,0.107142857,0.107142857,243.15,0.431
Propylene Carbonate,0,Ethyl Methyl Carbonate,0.12796978,Ethylene Carbonate,0.605132473,LiTFSI,0.133448873,0.133448873,243.15,0.184
Propylene Carbonate,0,Ethyl Methyl Carbonate,0.173862408,Ethylene Carbonate,0.822145576,LiTFSI,0.001996008,0.001996008,253.15,0.199
Propylene Carbonate,0,Ethyl Methyl Carbonate,0.160166062,Ethylene Carbonate,0.757379479,LiTFSI,0.041227229,0.041227229,253.15,1.9
Propylene Carbonate,0,Ethyl Methyl Carbonate,0.14780317,Ethylene Carbonate,0.698918898,LiTFSI,0.076638966,0.076638966,253.15,1.56
Propylene Carbonate,0,Ethyl Methyl Carbonate,0.137153697,Ethylene Carbonate,0.648560589,LiTFSI,0.107142857,0.107142857,253.15,0.902
Propylene Carbonate,0,Ethyl Methyl Carbonate,0.12796978,Ethylene Carbonate,0.605132473,LiTFSI,0.133448873,0.133448873,253.15,0.464
Propylene Carbonate,0,Ethyl Methyl Carbonate,0.173862408,Ethylene Carbonate,0.822145576,LiTFSI,0.001996008,0.001996008,263.15,0.276
Propylene Carbonate,0,Ethyl Methyl Carbonate,0.160166062,Ethylene Carbonate,0.757379479,LiTFSI,0.041227229,0.041227229,263.15,2.76
Propylene Carbonate,0,Ethyl Methyl Carbonate,0.14780317,Ethylene Carbonate,0.698918898,LiTFSI,0.076638966,0.076638966,263.15,2.46
Propylene Carbonate,0,Ethyl Methyl Carbonate,0.137153697,Ethylene Carbonate,0.648560589,LiTFSI,0.107142857,0.107142857,263.15,1.57
Propylene Carbonate,0,Ethyl Methyl Carbonate,0.12796978,Ethylene Carbonate,0.605132473,LiTFSI,0.133448873,0.133448873,263.15,0.904
Propylene Carbonate,0,Ethyl Methyl Carbonate,0.173862408,Ethylene Carbonate,0.822145576,LiTFSI,0.001996008,0.001996008,273.15,0.365
Propylene Carbonate,0,Ethyl Methyl Carbonate,0.160166062,Ethylene Carbonate,0.757379479,LiTFSI,0.041227229,0.041227229,273.15,3.8
Propylene Carbonate,0,Ethyl Methyl Carbonate,0.14780317,Ethylene Carbonate,0.698918898,LiTFSI,0.076638966,0.076638966,273.15,3.57
Propylene Carbonate,0,Ethyl Methyl Carbonate,0.137153697,Ethylene Carbonate,0.648560589,LiTFSI,0.107142857,0.107142857,273.15,2.44
Propylene Carbonate,0,Ethyl Methyl Carbonate,0.12796978,Ethylene Carbonate,0.605132473,LiTFSI,0.133448873,0.133448873,273.15,1.51
Propylene Carbonate,0,Ethyl Methyl Carbonate,0.173862408,Ethylene Carbonate,0.822145576,LiTFSI,0.001996008,0.001996008,283.15,0.467
Propylene Carbonate,0,Ethyl Methyl Carbonate,0.160166062,Ethylene Carbonate,0.757379479,LiTFSI,0.041227229,0.041227229,283.15,4.98
Propylene Carbonate,0,Ethyl Methyl Carbonate,0.14780317,Ethylene Carbonate,0.698918898,LiTFSI,0.076638966,0.076638966,283.15,4.87
Propylene Carbonate,0,Ethyl Methyl Carbonate,0.137153697,Ethylene Carbonate,0.648560589,LiTFSI,0.107142857,0.107142857,283.15,3.5
Propylene Carbonate,0,Ethyl Methyl Carbonate,0.12796978,Ethylene Carbonate,0.605132473,LiTFSI,0.133448873,0.133448873,283.15,2.29
Propylene Carbonate,0,Ethyl Methyl Carbonate,0.173862408,Ethylene Carbonate,0.822145576,LiTFSI,0.001996008,0.001996008,293.15,0.579
Propylene Carbonate,0,Ethyl Methyl Carbonate,0.160166062,Ethylene Carbonate,0.757379479,LiTFSI,0.041227229,0.041227229,293.15,6.31
Propylene Carbonate,0,Ethyl Methyl Carbonate,0.14780317,Ethylene Carbonate,0.698918898,LiTFSI,0.076638966,0.076638966,293.15,6.35
Propylene Carbonate,0,Ethyl Methyl Carbonate,0.137153697,Ethylene Carbonate,0.648560589,LiTFSI,0.107142857,0.107142857,293.15,4.72
Propylene Carbonate,0,Ethyl Methyl Carbonate,0.12796978,Ethylene Carbonate,0.605132473,LiTFSI,0.133448873,0.133448873,293.15,3.22
Diethyl Carbonate,0.549652127,Fluoroethylene Carbonate,0.204087005,Dimethyl Carbonate,0.240278814,LiTFSI,0.002991027,0.002991027,243.15,0.259
Diethyl Carbonate,0.49829472,Fluoroethylene Carbonate,0.18501789,Dimethyl Carbonate,0.217828074,LiTFSI,0.049429658,0.049429658,243.15,3.01
Diethyl Carbonate,0.454253085,Fluoroethylene Carbonate,0.168665137,Dimethyl Carbonate,0.198575403,LiTFSI,0.089253188,0.089253188,243.15,3.12
Diethyl Carbonate,0.417145236,Fluoroethylene Carbonate,0.154886914,Dimethyl Carbonate,0.182353815,LiTFSI,0.122807018,0.122807018,243.15,2.35
Diethyl Carbonate,0.385055242,Fluoroethylene Carbonate,0.142971831,Dimethyl Carbonate,0.168325769,LiTFSI,0.151823579,0.151823579,243.15,1.55
Diethyl Carbonate,0.549652127,Fluoroethylene Carbonate,0.204087005,Dimethyl Carbonate,0.240278814,LiTFSI,0.002991027,0.002991027,253.15,0.318
Diethyl Carbonate,0.49829472,Fluoroethylene Carbonate,0.18501789,Dimethyl Carbonate,0.217828074,LiTFSI,0.049429658,0.049429658,253.15,3.73
Diethyl Carbonate,0.454253085,Fluoroethylene Carbonate,0.168665137,Dimethyl Carbonate,0.198575403,LiTFSI,0.089253188,0.089253188,253.15,4
Diethyl Carbonate,0.417145236,Fluoroethylene Carbonate,0.154886914,Dimethyl Carbonate,0.182353815,LiTFSI,0.122807018,0.122807018,253.15,3.13
Diethyl Carbonate,0.385055242,Fluoroethylene Carbonate,0.142971831,Dimethyl Carbonate,0.168325769,LiTFSI,0.151823579,0.151823579,253.15,2.18
Diethyl Carbonate,0.549652127,Fluoroethylene Carbonate,0.204087005,Dimethyl Carbonate,0.240278814,LiTFSI,0.002991027,0.002991027,263.15,0.382
Diethyl Carbonate,0.49829472,Fluoroethylene Carbonate,0.18501789,Dimethyl Carbonate,0.217828074,LiTFSI,0.049429658,0.049429658,263.15,4.53
Diethyl Carbonate,0.454253085,Fluoroethylene Carbonate,0.168665137,Dimethyl Carbonate,0.198575403,LiTFSI,0.089253188,0.089253188,263.15,5
Diethyl Carbonate,0.417145236,Fluoroethylene Carbonate,0.154886914,Dimethyl Carbonate,0.182353815,LiTFSI,0.122807018,0.122807018,263.15,4.04
Diethyl Carbonate,0.385055242,Fluoroethylene Carbonate,0.142971831,Dimethyl Carbonate,0.168325769,LiTFSI,0.151823579,0.151823579,263.15,2.93
Diethyl Carbonate,0.549652127,Fluoroethylene Carbonate,0.204087005,Dimethyl Carbonate,0.240278814,LiTFSI,0.002991027,0.002991027,273.15,0.453
Diethyl Carbonate,0.49829472,Fluoroethylene Carbonate,0.18501789,Dimethyl Carbonate,0.217828074,LiTFSI,0.049429658,0.049429658,273.15,5.39
Diethyl Carbonate,0.454253085,Fluoroethylene Carbonate,0.168665137,Dimethyl Carbonate,0.198575403,LiTFSI,0.089253188,0.089253188,273.15,6.1
Diethyl Carbonate,0.417145236,Fluoroethylene Carbonate,0.154886914,Dimethyl Carbonate,0.182353815,LiTFSI,0.122807018,0.122807018,273.15,5.06
Diethyl Carbonate,0.385055242,Fluoroethylene Carbonate,0.142971831,Dimethyl Carbonate,0.168325769,LiTFSI,0.151823579,0.151823579,273.15,3.79
Diethyl Carbonate,0.549652127,Fluoroethylene Carbonate,0.204087005,Dimethyl Carbonate,0.240278814,LiTFSI,0.002991027,0.002991027,283.15,0.528
Diethyl Carbonate,0.49829472,Fluoroethylene Carbonate,0.18501789,Dimethyl Carbonate,0.217828074,LiTFSI,0.049429658,0.049429658,283.15,6.33
Diethyl Carbonate,0.454253085,Fluoroethylene Carbonate,0.168665137,Dimethyl Carbonate,0.198575403,LiTFSI,0.089253188,0.089253188,283.15,7.3
Diethyl Carbonate,0.417145236,Fluoroethylene Carbonate,0.154886914,Dimethyl Carbonate,0.182353815,LiTFSI,0.122807018,0.122807018,283.15,6.2
Diethyl Carbonate,0.385055242,Fluoroethylene Carbonate,0.142971831,Dimethyl Carbonate,0.168325769,LiTFSI,0.151823579,0.151823579,283.15,4.76
Diethyl Carbonate,0.549652127,Fluoroethylene Carbonate,0.204087005,Dimethyl Carbonate,0.240278814,LiTFSI,0.002991027,0.002991027,293.15,0.609
Diethyl Carbonate,0.49829472,Fluoroethylene Carbonate,0.18501789,Dimethyl Carbonate,0.217828074,LiTFSI,0.049429658,0.049429658,293.15,7.31
Diethyl Carbonate,0.454253085,Fluoroethylene Carbonate,0.168665137,Dimethyl Carbonate,0.198575403,LiTFSI,0.089253188,0.089253188,293.15,8.61
Diethyl Carbonate,0.417145236,Fluoroethylene Carbonate,0.154886914,Dimethyl Carbonate,0.182353815,LiTFSI,0.122807018,0.122807018,293.15,7.46
Diethyl Carbonate,0.385055242,Fluoroethylene Carbonate,0.142971831,Dimethyl Carbonate,0.168325769,LiTFSI,0.151823579,0.151823579,293.15,5.85
Propylene Carbonate,0.40523384,Fluoroethylene Carbonate,0.390090875,Ethyl Methyl Carbonate,0.19869323,LiPF6,0.002991027,0.002991027,243.15,0.122
Propylene Carbonate,0.369586848,Fluoroethylene Carbonate,0.355775957,Ethyl Methyl Carbonate,0.181214888,LiPF6,0.046711153,0.046711153,243.15,0.945
Propylene Carbonate,0.337615483,Fluoroethylene Carbonate,0.324999312,Ethyl Methyl Carbonate,0.165538769,LiPF6,0.085923218,0.085923218,243.15,0.658
Propylene Carbonate,0.310693184,Fluoroethylene Carbonate,0.299083058,Ethyl Methyl Carbonate,0.152338295,LiPF6,0.118942731,0.118942731,243.15,0.27
Propylene Carbonate,0.288014402,Fluoroethylene Carbonate,0.277251747,Ethyl Methyl Carbonate,0.141218492,LiPF6,0.146757679,0.146757679,243.15,0.0558
Propylene Carbonate,0.40523384,Fluoroethylene Carbonate,0.390090875,Ethyl Methyl Carbonate,0.19869323,LiPF6,0.002991027,0.002991027,253.15,0.181
Propylene Carbonate,0.369586848,Fluoroethylene Carbonate,0.355775957,Ethyl Methyl Carbonate,0.181214888,LiPF6,0.046711153,0.046711153,253.15,1.6
Propylene Carbonate,0.337615483,Fluoroethylene Carbonate,0.324999312,Ethyl Methyl Carbonate,0.165538769,LiPF6,0.085923218,0.085923218,253.15,1.32
Propylene Carbonate,0.310693184,Fluoroethylene Carbonate,0.299083058,Ethyl Methyl Carbonate,0.152338295,LiPF6,0.118942731,0.118942731,253.15,0.719
Propylene Carbonate,0.288014402,Fluoroethylene Carbonate,0.277251747,Ethyl Methyl Carbonate,0.141218492,LiPF6,0.146757679,0.146757679,253.15,0.257
Propylene Carbonate,0.40523384,Fluoroethylene Carbonate,0.390090875,Ethyl Methyl Carbonate,0.19869323,LiPF6,0.002991027,0.002991027,263.15,0.251
Propylene Carbonate,0.369586848,Fluoroethylene Carbonate,0.355775957,Ethyl Methyl Carbonate,0.181214888,LiPF6,0.046711153,0.046711153,263.15,2.41
Propylene Carbonate,0.337615483,Fluoroethylene Carbonate,0.324999312,Ethyl Methyl Carbonate,0.165538769,LiPF6,0.085923218,0.085923218,263.15,2.21
Propylene Carbonate,0.310693184,Fluoroethylene Carbonate,0.299083058,Ethyl Methyl Carbonate,0.152338295,LiPF6,0.118942731,0.118942731,263.15,1.42
Propylene Carbonate,0.288014402,Fluoroethylene Carbonate,0.277251747,Ethyl Methyl Carbonate,0.141218492,LiPF6,0.146757679,0.146757679,263.15,0.673
Propylene Carbonate,0.40523384,Fluoroethylene Carbonate,0.390090875,Ethyl Methyl Carbonate,0.19869323,LiPF6,0.002991027,0.002991027,273.15,0.333
Propylene Carbonate,0.369586848,Fluoroethylene Carbonate,0.355775957,Ethyl Methyl Carbonate,0.181214888,LiPF6,0.046711153,0.046711153,273.15,3.37
Propylene Carbonate,0.337615483,Fluoroethylene Carbonate,0.324999312,Ethyl Methyl Carbonate,0.165538769,LiPF6,0.085923218,0.085923218,273.15,3.32
Propylene Carbonate,0.310693184,Fluoroethylene Carbonate,0.299083058,Ethyl Methyl Carbonate,0.152338295,LiPF6,0.118942731,0.118942731,273.15,2.38
Propylene Carbonate,0.288014402,Fluoroethylene Carbonate,0.277251747,Ethyl Methyl Carbonate,0.141218492,LiPF6,0.146757679,0.146757679,273.15,1.32
Propylene Carbonate,0.40523384,Fluoroethylene Carbonate,0.390090875,Ethyl Methyl Carbonate,0.19869323,LiPF6,0.002991027,0.002991027,283.15,0.425
Propylene Carbonate,0.369586848,Fluoroethylene Carbonate,0.355775957,Ethyl Methyl Carbonate,0.181214888,LiPF6,0.046711153,0.046711153,283.15,4.48
Propylene Carbonate,0.337615483,Fluoroethylene Carbonate,0.324999312,Ethyl Methyl Carbonate,0.165538769,LiPF6,0.085923218,0.085923218,283.15,4.65
Propylene Carbonate,0.310693184,Fluoroethylene Carbonate,0.299083058,Ethyl Methyl Carbonate,0.152338295,LiPF6,0.118942731,0.118942731,283.15,3.57
Propylene Carbonate,0.288014402,Fluoroethylene Carbonate,0.277251747,Ethyl Methyl Carbonate,0.141218492,LiPF6,0.146757679,0.146757679,283.15,2.21
Propylene Carbonate,0.40523384,Fluoroethylene Carbonate,0.390090875,Ethyl Methyl Carbonate,0.19869323,LiPF6,0.002991027,0.002991027,293.15,0.528
Propylene Carbonate,0.369586848,Fluoroethylene Carbonate,0.355775957,Ethyl Methyl Carbonate,0.181214888,LiPF6,0.046711153,0.046711153,293.15,5.73
Propylene Carbonate,0.337615483,Fluoroethylene Carbonate,0.324999312,Ethyl Methyl Carbonate,0.165538769,LiPF6,0.085923218,0.085923218,293.15,6.2
Propylene Carbonate,0.310693184,Fluoroethylene Carbonate,0.299083058,Ethyl Methyl Carbonate,0.152338295,LiPF6,0.118942731,0.118942731,293.15,5
Propylene Carbonate,0.288014402,Fluoroethylene Carbonate,0.277251747,Ethyl Methyl Carbonate,0.141218492,LiPF6,0.146757679,0.146757679,293.15,3.34
Diethyl Carbonate,0.332314531,Ethylene Carbonate,0.44578797,Dimethyl Carbonate,0.217905483,LiTFSI,0.001996008,0.001996008,243.15,0.252
Diethyl Carbonate,0.303691566,Ethylene Carbonate,0.407391294,Dimethyl Carbonate,0.199136815,LiTFSI,0.044890162,0.044890162,243.15,2.61
Diethyl Carbonate,0.278548874,Ethylene Carbonate,0.373663278,Dimethyl Carbonate,0.182650234,LiTFSI,0.082568807,0.082568807,243.15,2.3
Diethyl Carbonate,0.257401294,Ethylene Carbonate,0.345294561,Dimethyl Carbonate,0.16878333,LiTFSI,0.114260407,0.114260407,243.15,1.29
Diethyl Carbonate,0.239137157,Ethylene Carbonate,0.32079388,Dimethyl Carbonate,0.15680716,LiTFSI,0.141630901,0.141630901,243.15,0.594
Diethyl Carbonate,0.332314531,Ethylene Carbonate,0.44578797,Dimethyl Carbonate,0.217905483,LiTFSI,0.001996008,0.001996008,253.15,0.327
Diethyl Carbonate,0.303691566,Ethylene Carbonate,0.407391294,Dimethyl Carbonate,0.199136815,LiTFSI,0.044890162,0.044890162,253.15,3.51
Diethyl Carbonate,0.278548874,Ethylene Carbonate,0.373663278,Dimethyl Carbonate,0.182650234,LiTFSI,0.082568807,0.082568807,253.15,3.28
Diethyl Carbonate,0.257401294,Ethylene Carbonate,0.345294561,Dimethyl Carbonate,0.16878333,LiTFSI,0.114260407,0.114260407,253.15,2.04
Diethyl Carbonate,0.239137157,Ethylene Carbonate,0.32079388,Dimethyl Carbonate,0.15680716,LiTFSI,0.141630901,0.141630901,253.15,1.07
