Repository: BattModels/DiffMix-NatCommData

# DiffMix-NatCommData

This is the official data repository for "Differentiable Modeling and Optimization of Non-aqueous Li-based Battery Electrolyte Solutions Using Geometric Deep Learning" published in Nature Communications.

# Citation

Coming soon.

File: training_data/published_AEM_data.csv (part 33 of 82)
sub1_name,x1 (mole fraction),sub2_name,x2 (mole fraction),sub3_name,x3 (mole fraction),salt,x4 (mole fraction),x5 (mole fraction),temperature (K),ionic conductivity (mS/cm)
Diethyl Carbonate,0.332314531,Ethylene Carbonate,0.44578797,Dimethyl Carbonate,0.217905483,LiTFSI,0.001996008,0.001996008,263.15,0.412
Diethyl Carbonate,0.303691566,Ethylene Carbonate,0.407391294,Dimethyl Carbonate,0.199136815,LiTFSI,0.044890162,0.044890162,263.15,4.54
Diethyl Carbonate,0.278548874,Ethylene Carbonate,0.373663278,Dimethyl Carbonate,0.182650234,LiTFSI,0.082568807,0.082568807,263.15,4.46
Diethyl Carbonate,0.257401294,Ethylene Carbonate,0.345294561,Dimethyl Carbonate,0.16878333,LiTFSI,0.114260407,0.114260407,263.15,2.97
Diethyl Carbonate,0.239137157,Ethylene Carbonate,0.32079388,Dimethyl Carbonate,0.15680716,LiTFSI,0.141630901,0.141630901,263.15,1.71
Diethyl Carbonate,0.332314531,Ethylene Carbonate,0.44578797,Dimethyl Carbonate,0.217905483,LiTFSI,0.001996008,0.001996008,273.15,0.506
Diethyl Carbonate,0.303691566,Ethylene Carbonate,0.407391294,Dimethyl Carbonate,0.199136815,LiTFSI,0.044890162,0.044890162,273.15,5.71
Diethyl Carbonate,0.278548874,Ethylene Carbonate,0.373663278,Dimethyl Carbonate,0.182650234,LiTFSI,0.082568807,0.082568807,273.15,5.82
Diethyl Carbonate,0.257401294,Ethylene Carbonate,0.345294561,Dimethyl Carbonate,0.16878333,LiTFSI,0.114260407,0.114260407,273.15,4.09
Diethyl Carbonate,0.239137157,Ethylene Carbonate,0.32079388,Dimethyl Carbonate,0.15680716,LiTFSI,0.141630901,0.141630901,273.15,2.51
Diethyl Carbonate,0.332314531,Ethylene Carbonate,0.44578797,Dimethyl Carbonate,0.217905483,LiTFSI,0.001996008,0.001996008,283.15,0.608
Diethyl Carbonate,0.303691566,Ethylene Carbonate,0.407391294,Dimethyl Carbonate,0.199136815,LiTFSI,0.044890162,0.044890162,283.15,7
Diethyl Carbonate,0.278548874,Ethylene Carbonate,0.373663278,Dimethyl Carbonate,0.182650234,LiTFSI,0.082568807,0.082568807,283.15,7.34
Diethyl Carbonate,0.257401294,Ethylene Carbonate,0.345294561,Dimethyl Carbonate,0.16878333,LiTFSI,0.114260407,0.114260407,283.15,5.38
Diethyl Carbonate,0.239137157,Ethylene Carbonate,0.32079388,Dimethyl Carbonate,0.15680716,LiTFSI,0.141630901,0.141630901,283.15,3.49
Diethyl Carbonate,0.332314531,Ethylene Carbonate,0.44578797,Dimethyl Carbonate,0.217905483,LiTFSI,0.001996008,0.001996008,293.15,0.717
Diethyl Carbonate,0.303691566,Ethylene Carbonate,0.407391294,Dimethyl Carbonate,0.199136815,LiTFSI,0.044890162,0.044890162,293.15,8.39
Diethyl Carbonate,0.278548874,Ethylene Carbonate,0.373663278,Dimethyl Carbonate,0.182650234,LiTFSI,0.082568807,0.082568807,293.15,9.04
Diethyl Carbonate,0.257401294,Ethylene Carbonate,0.345294561,Dimethyl Carbonate,0.16878333,LiTFSI,0.114260407,0.114260407,293.15,6.85
Diethyl Carbonate,0.239137157,Ethylene Carbonate,0.32079388,Dimethyl Carbonate,0.15680716,LiTFSI,0.141630901,0.141630901,293.15,4.62
Propylene Carbonate,0.601066645,Ethyl Methyl Carbonate,0.392951301,Ethylene Carbonate,0,LiPF6,0.002991027,0.002991027,243.15,0.198
Propylene Carbonate,0.548192932,Ethyl Methyl Carbonate,0.358384761,Ethylene Carbonate,0,LiPF6,0.046711153,0.046711153,243.15,1.89
Propylene Carbonate,0.50178252,Ethyl Methyl Carbonate,0.328043646,Ethylene Carbonate,0,LiPF6,0.085086917,0.085086917,243.15,1.56
Propylene Carbonate,0.461778002,Ethyl Methyl Carbonate,0.301890428,Ethylene Carbonate,0,LiPF6,0.118165785,0.118165785,243.15,0.74
Propylene Carbonate,0.428081085,Ethyl Methyl Carbonate,0.279860845,Ethylene Carbonate,0,LiPF6,0.146029035,0.146029035,243.15,0.174
Propylene Carbonate,0.601066645,Ethyl Methyl Carbonate,0.392951301,Ethylene Carbonate,0,LiPF6,0.002991027,0.002991027,253.15,0.269
Propylene Carbonate,0.548192932,Ethyl Methyl Carbonate,0.358384761,Ethylene Carbonate,0,LiPF6,0.046711153,0.046711153,253.15,2.72
Propylene Carbonate,0.50178252,Ethyl Methyl Carbonate,0.328043646,Ethylene Carbonate,0,LiPF6,0.085086917,0.085086917,253.15,2.48
Propylene Carbonate,0.461778002,Ethyl Methyl Carbonate,0.301890428,Ethylene Carbonate,0,LiPF6,0.118165785,0.118165785,253.15,1.46
Propylene Carbonate,0.428081085,Ethyl Methyl Carbonate,0.279860845,Ethylene Carbonate,0,LiPF6,0.146029035,0.146029035,253.15,0.535
Propylene Carbonate,0.601066645,Ethyl Methyl Carbonate,0.392951301,Ethylene Carbonate,0,LiPF6,0.002991027,0.002991027,263.15,0.346
Propylene Carbonate,0.548192932,Ethyl Methyl Carbonate,0.358384761,Ethylene Carbonate,0,LiPF6,0.046711153,0.046711153,263.15,3.64
Propylene Carbonate,0.50178252,Ethyl Methyl Carbonate,0.328043646,Ethylene Carbonate,0,LiPF6,0.085086917,0.085086917,263.15,3.56
Propylene Carbonate,0.461778002,Ethyl Methyl Carbonate,0.301890428,Ethylene Carbonate,0,LiPF6,0.118165785,0.118165785,263.15,2.38
Propylene Carbonate,0.428081085,Ethyl Methyl Carbonate,0.279860845,Ethylene Carbonate,0,LiPF6,0.146029035,0.146029035,263.15,1.11
Propylene Carbonate,0.601066645,Ethyl Methyl Carbonate,0.392951301,Ethylene Carbonate,0,LiPF6,0.002991027,0.002991027,273.15,0.428
Propylene Carbonate,0.548192932,Ethyl Methyl Carbonate,0.358384761,Ethylene Carbonate,0,LiPF6,0.046711153,0.046711153,273.15,4.63
Propylene Carbonate,0.50178252,Ethyl Methyl Carbonate,0.328043646,Ethylene Carbonate,0,LiPF6,0.085086917,0.085086917,273.15,4.77
Propylene Carbonate,0.461778002,Ethyl Methyl Carbonate,0.301890428,Ethylene Carbonate,0,LiPF6,0.118165785,0.118165785,273.15,3.47
Propylene Carbonate,0.428081085,Ethyl Methyl Carbonate,0.279860845,Ethylene Carbonate,0,LiPF6,0.146029035,0.146029035,273.15,1.89
Propylene Carbonate,0.601066645,Ethyl Methyl Carbonate,0.392951301,Ethylene Carbonate,0,LiPF6,0.002991027,0.002991027,283.15,0.515
Propylene Carbonate,0.548192932,Ethyl Methyl Carbonate,0.358384761,Ethylene Carbonate,0,LiPF6,0.046711153,0.046711153,283.15,5.71
Propylene Carbonate,0.50178252,Ethyl Methyl Carbonate,0.328043646,Ethylene Carbonate,0,LiPF6,0.085086917,0.085086917,283.15,6.11
Propylene Carbonate,0.461778002,Ethyl Methyl Carbonate,0.301890428,Ethylene Carbonate,0,LiPF6,0.118165785,0.118165785,283.15,4.72
Propylene Carbonate,0.428081085,Ethyl Methyl Carbonate,0.279860845,Ethylene Carbonate,0,LiPF6,0.146029035,0.146029035,283.15,2.86
Propylene Carbonate,0.601066645,Ethyl Methyl Carbonate,0.392951301,Ethylene Carbonate,0,LiPF6,0.002991027,0.002991027,293.15,0.608
Propylene Carbonate,0.548192932,Ethyl Methyl Carbonate,0.358384761,Ethylene Carbonate,0,LiPF6,0.046711153,0.046711153,293.15,6.89
Propylene Carbonate,0.50178252,Ethyl Methyl Carbonate,0.328043646,Ethylene Carbonate,0,LiPF6,0.085086917,0.085086917,293.15,7.6
Propylene Carbonate,0.461778002,Ethyl Methyl Carbonate,0.301890428,Ethylene Carbonate,0,LiPF6,0.118165785,0.118165785,293.15,6.15
Propylene Carbonate,0.428081085,Ethyl Methyl Carbonate,0.279860845,Ethylene Carbonate,0,LiPF6,0.146029035,0.146029035,293.15,4.04
Diethyl Carbonate,0.175834026,Fluoroethylene Carbonate,0.587587934,Dimethyl Carbonate,0.230595986,LiTFSI,0.002991027,0.002991027,243.15,0.114
Diethyl Carbonate,0.160045328,Fluoroethylene Carbonate,0.53482654,Dimethyl Carbonate,0.209890037,LiTFSI,0.047619048,0.047619048,243.15,1.02
Diethyl Carbonate,0.14619858,Fluoroethylene Carbonate,0.488554597,Dimethyl Carbonate,0.191730841,LiTFSI,0.086757991,0.086757991,243.15,0.737
Diethyl Carbonate,0.134812121,Fluoroethylene Carbonate,0.450504247,Dimethyl Carbonate,0.176798169,LiTFSI,0.118942731,0.118942731,243.15,0.336
Diethyl Carbonate,0.124714283,Fluoroethylene Carbonate,0.416760107,Dimethyl Carbonate,0.163555448,LiTFSI,0.147485081,0.147485081,243.15,0.122
Diethyl Carbonate,0.175834026,Fluoroethylene Carbonate,0.587587934,Dimethyl Carbonate,0.230595986,LiTFSI,0.002991027,0.002991027,253.15,0.171
Diethyl Carbonate,0.160045328,Fluoroethylene Carbonate,0.53482654,Dimethyl Carbonate,0.209890037,LiTFSI,0.047619048,0.047619048,253.15,1.68
Diethyl Carbonate,0.14619858,Fluoroethylene Carbonate,0.488554597,Dimethyl Carbonate,0.191730841,LiTFSI,0.086757991,0.086757991,253.15,1.39
Diethyl Carbonate,0.134812121,Fluoroethylene Carbonate,0.450504247,Dimethyl Carbonate,0.176798169,LiTFSI,0.118942731,0.118942731,253.15,0.777
Diethyl Carbonate,0.124714283,Fluoroethylene Carbonate,0.416760107,Dimethyl Carbonate,0.163555448,LiTFSI,0.147485081,0.147485081,253.15,0.369
Diethyl Carbonate,0.175834026,Fluoroethylene Carbonate,0.587587934,Dimethyl Carbonate,0.230595986,LiTFSI,0.002991027,0.002991027,263.15,0.243
Diethyl Carbonate,0.160045328,Fluoroethylene Carbonate,0.53482654,Dimethyl Carbonate,0.209890037,LiTFSI,0.047619048,0.047619048,263.15,2.52
Diethyl Carbonate,0.14619858,Fluoroethylene Carbonate,0.488554597,Dimethyl Carbonate,0.191730841,LiTFSI,0.086757991,0.086757991,263.15,2.28
Diethyl Carbonate,0.134812121,Fluoroethylene Carbonate,0.450504247,Dimethyl Carbonate,0.176798169,LiTFSI,0.118942731,0.118942731,263.15,1.44
Diethyl Carbonate,0.124714283,Fluoroethylene Carbonate,0.416760107,Dimethyl Carbonate,0.163555448,LiTFSI,0.147485081,0.147485081,263.15,0.797
Diethyl Carbonate,0.175834026,Fluoroethylene Carbonate,0.587587934,Dimethyl Carbonate,0.230595986,LiTFSI,0.002991027,0.002991027,273.15,0.329
Diethyl Carbonate,0.160045328,Fluoroethylene Carbonate,0.53482654,Dimethyl Carbonate,0.209890037,LiTFSI,0.047619048,0.047619048,273.15,3.55
Diethyl Carbonate,0.14619858,Fluoroethylene Carbonate,0.488554597,Dimethyl Carbonate,0.191730841,LiTFSI,0.086757991,0.086757991,273.15,3.4
Diethyl Carbonate,0.134812121,Fluoroethylene Carbonate,0.450504247,Dimethyl Carbonate,0.176798169,LiTFSI,0.118942731,0.118942731,273.15,2.31
Diethyl Carbonate,0.124714283,Fluoroethylene Carbonate,0.416760107,Dimethyl Carbonate,0.163555448,LiTFSI,0.147485081,0.147485081,273.15,1.41
Diethyl Carbonate,0.175834026,Fluoroethylene Carbonate,0.587587934,Dimethyl Carbonate,0.230595986,LiTFSI,0.002991027,0.002991027,283.15,0.429
Diethyl Carbonate,0.160045328,Fluoroethylene Carbonate,0.53482654,Dimethyl Carbonate,0.209890037,LiTFSI,0.047619048,0.047619048,283.15,4.76
Diethyl Carbonate,0.14619858,Fluoroethylene Carbonate,0.488554597,Dimethyl Carbonate,0.191730841,LiTFSI,0.086757991,0.086757991,283.15,4.76
Diethyl Carbonate,0.134812121,Fluoroethylene Carbonate,0.450504247,Dimethyl Carbonate,0.176798169,LiTFSI,0.118942731,0.118942731,283.15,3.41
Diethyl Carbonate,0.124714283,Fluoroethylene Carbonate,0.416760107,Dimethyl Carbonate,0.163555448,LiTFSI,0.147485081,0.147485081,283.15,2.22
Diethyl Carbonate,0.175834026,Fluoroethylene Carbonate,0.587587934,Dimethyl Carbonate,0.230595986,LiTFSI,0.002991027,0.002991027,293.15,0.541
Diethyl Carbonate,0.160045328,Fluoroethylene Carbonate,0.53482654,Dimethyl Carbonate,0.209890037,LiTFSI,0.047619048,0.047619048,293.15,6.15
Diethyl Carbonate,0.14619858,Fluoroethylene Carbonate,0.488554597,Dimethyl Carbonate,0.191730841,LiTFSI,0.086757991,0.086757991,293.15,6.34
Diethyl Carbonate,0.134812121,Fluoroethylene Carbonate,0.450504247,Dimethyl Carbonate,0.176798169,LiTFSI,0.118942731,0.118942731,293.15,4.71
Diethyl Carbonate,0.124714283,Fluoroethylene Carbonate,0.416760107,Dimethyl Carbonate,0.163555448,LiTFSI,0.147485081,0.147485081,293.15,3.22
Propylene Carbonate,0.201931929,Ethyl Methyl Carbonate,0.792086017,Ethylene Carbonate,0,LiTFSI,0.002991027,0.002991027,243.15,0.272
Propylene Carbonate,0.184168689,Ethyl Methyl Carbonate,0.722409004,Ethylene Carbonate,0,LiTFSI,0.046711153,0.046711153,243.15,3.21
Propylene Carbonate,0.16823705,Ethyl Methyl Carbonate,0.659916515,Ethylene Carbonate,0,LiTFSI,0.085923218,0.085923218,243.15,3.4
Propylene Carbonate,0.154821409,Ethyl Methyl Carbonate,0.607293129,Ethylene Carbonate,0,LiTFSI,0.118942731,0.118942731,243.15,2.56
Propylene Carbonate,0.143520353,Ethyl Methyl Carbonate,0.562964289,Ethylene Carbonate,0,LiTFSI,0.146757679,0.146757679,243.15,1.72
Propylene Carbonate,0.201931929,Ethyl Methyl Carbonate,0.792086017,Ethylene Carbonate,0,LiTFSI,0.002991027,0.002991027,253.15,0.33
Propylene Carbonate,0.184168689,Ethyl Methyl Carbonate,0.722409004,Ethylene Carbonate,0,LiTFSI,0.046711153,0.046711153,253.15,3.92
Propylene Carbonate,0.16823705,Ethyl Methyl Carbonate,0.659916515,Ethylene Carbonate,0,LiTFSI,0.085923218,0.085923218,253.15,4.29
Propylene Carbonate,0.154821409,Ethyl Methyl Carbonate,0.607293129,Ethylene Carbonate,0,LiTFSI,0.118942731,0.118942731,253.15,3.36
Propylene Carbonate,0.143520353,Ethyl Methyl Carbonate,0.562964289,Ethylene Carbonate,0,LiTFSI,0.146757679,0.146757679,253.15,2.37
Propylene Carbonate,0.201931929,Ethyl Methyl Carbonate,0.792086017,Ethylene Carbonate,0,LiTFSI,0.002991027,0.002991027,263.15,0.39
Propylene Carbonate,0.184168689,Ethyl Methyl Carbonate,0.722409004,Ethylene Carbonate,0,LiTFSI,0.046711153,0.046711153,263.15,4.67
Propylene Carbonate,0.16823705,Ethyl Methyl Carbonate,0.659916515,Ethylene Carbonate,0,LiTFSI,0.085923218,0.085923218,263.15,5.25
Propylene Carbonate,0.154821409,Ethyl Methyl Carbonate,0.607293129,Ethylene Carbonate,0,LiTFSI,0.118942731,0.118942731,263.15,4.24
Propylene Carbonate,0.143520353,Ethyl Methyl Carbonate,0.562964289,Ethylene Carbonate,0,LiTFSI,0.146757679,0.146757679,263.15,3.1
Propylene Carbonate,0.201931929,Ethyl Methyl Carbonate,0.792086017,Ethylene Carbonate,0,LiTFSI,0.002991027,0.002991027,273.15,0.453
Propylene Carbonate,0.184168689,Ethyl Methyl Carbonate,0.722409004,Ethylene Carbonate,0,LiTFSI,0.046711153,0.046711153,273.15,5.45
Propylene Carbonate,0.16823705,Ethyl Methyl Carbonate,0.659916515,Ethylene Carbonate,0,LiTFSI,0.085923218,0.085923218,273.15,6.26
Propylene Carbonate,0.154821409,Ethyl Methyl Carbonate,0.607293129,Ethylene Carbonate,0,LiTFSI,0.118942731,0.118942731,273.15,5.2
Propylene Carbonate,0.143520353,Ethyl Methyl Carbonate,0.562964289,Ethylene Carbonate,0,LiTFSI,0.146757679,0.146757679,273.15,3.92
Propylene Carbonate,0.201931929,Ethyl Methyl Carbonate,0.792086017,Ethylene Carbonate,0,LiTFSI,0.002991027,0.002991027,283.15,0.52
Propylene Carbonate,0.184168689,Ethyl Methyl Carbonate,0.722409004,Ethylene Carbonate,0,LiTFSI,0.046711153,0.046711153,283.15,6.26
Propylene Carbonate,0.16823705,Ethyl Methyl Carbonate,0.659916515,Ethylene Carbonate,0,LiTFSI,0.085923218,0.085923218,283.15,7.35
Propylene Carbonate,0.154821409,Ethyl Methyl Carbonate,0.607293129,Ethylene Carbonate,0,LiTFSI,0.118942731,0.118942731,283.15,6.24
Propylene Carbonate,0.143520353,Ethyl Methyl Carbonate,0.562964289,Ethylene Carbonate,0,LiTFSI,0.146757679,0.146757679,283.15,4.83
Propylene Carbonate,0.201931929,Ethyl Methyl Carbonate,0.792086017,Ethylene Carbonate,0,LiTFSI,0.002991027,0.002991027,293.15,0.59
Propylene Carbonate,0.184168689,Ethyl Methyl Carbonate,0.722409004,Ethylene Carbonate,0,LiTFSI,0.046711153,0.046711153,293.15,7.12
Propylene Carbonate,0.16823705,Ethyl Methyl Carbonate,0.659916515,Ethylene Carbonate,0,LiTFSI,0.085923218,0.085923218,293.15,8.5
Propylene Carbonate,0.154821409,Ethyl Methyl Carbonate,0.607293129,Ethylene Carbonate,0,LiTFSI,0.118942731,0.118942731,293.15,7.38
Propylene Carbonate,0.143520353,Ethyl Methyl Carbonate,0.562964289,Ethylene Carbonate,0,LiTFSI,0.146757679,0.146757679,293.15,5.84
Propylene Carbonate,0.204929922,Fluoroethylene Carbonate,0.789088024,Dimethyl Carbonate,0,LiPF6,0.002991027,0.002991027,243.15,0.0661
Propylene Carbonate,0.186528611,Fluoroethylene Carbonate,0.718233294,Dimethyl Carbonate,0,LiPF6,0.047619048,0.047619048,243.15,0.375
Propylene Carbonate,0.170390591,Fluoroethylene Carbonate,0.656093427,Dimethyl Carbonate,0,LiPF6,0.086757991,0.086757991,243.15,0.204
Propylene Carbonate,0.156800181,Fluoroethylene Carbonate,0.603763199,Dimethyl Carbonate,0,LiPF6,0.11971831,0.11971831,243.15,0.0898
Propylene Carbonate,0.145051792,Fluoroethylene Carbonate,0.55852572,Dimethyl Carbonate,0,LiPF6,0.148211244,0.148211244,243.15,0.0226
Propylene Carbonate,0.204929922,Fluoroethylene Carbonate,0.789088024,Dimethyl Carbonate,0,LiPF6,0.002991027,0.002991027,253.15,0.109
Propylene Carbonate,0.186528611,Fluoroethylene Carbonate,0.718233294,Dimethyl Carbonate,0,LiPF6,0.047619048,0.047619048,253.15,0.827
Propylene Carbonate,0.170390591,Fluoroethylene Carbonate,0.656093427,Dimethyl Carbonate,0,LiPF6,0.086757991,0.086757991,253.15,0.598
Propylene Carbonate,0.156800181,Fluoroethylene Carbonate,0.603763199,Dimethyl Carbonate,0,LiPF6,0.11971831,0.11971831,253.15,0.35
Propylene Carbonate,0.145051792,Fluoroethylene Carbonate,0.55852572,Dimethyl Carbonate,0,LiPF6,0.148211244,0.148211244,253.15,0.151
Propylene Carbonate,0.204929922,Fluoroethylene Carbonate,0.789088024,Dimethyl Carbonate,0,LiPF6,0.002991027,0.002991027,263.15,0.166
Propylene Carbonate,0.186528611,Fluoroethylene Carbonate,0.718233294,Dimethyl Carbonate,0,LiPF6,0.047619048,0.047619048,263.15,1.48
Propylene Carbonate,0.170390591,Fluoroethylene Carbonate,0.656093427,Dimethyl Carbonate,0,LiPF6,0.086757991,0.086757991,263.15,1.27
Propylene Carbonate,0.156800181,Fluoroethylene Carbonate,0.603763199,Dimethyl Carbonate,0,LiPF6,0.11971831,0.11971831,263.15,0.866
Propylene Carbonate,0.145051792,Fluoroethylene Carbonate,0.55852572,Dimethyl Carbonate,0,LiPF6,0.148211244,0.148211244,263.15,0.491
Propylene Carbonate,0.204929922,Fluoroethylene Carbonate,0.789088024,Dimethyl Carbonate,0,LiPF6,0.002991027,0.002991027,273.15,0.237
Propylene Carbonate,0.186528611,Fluoroethylene Carbonate,0.718233294,Dimethyl Carbonate,0,LiPF6,0.047619048,0.047619048,273.15,2.34
Propylene Carbonate,0.170390591,Fluoroethylene Carbonate,0.656093427,Dimethyl Carbonate,0,LiPF6,0.086757991,0.086757991,273.15,2.24
Propylene Carbonate,0.156800181,Fluoroethylene Carbonate,0.603763199,Dimethyl Carbonate,0,LiPF6,0.11971831,0.11971831,273.15,1.69
Propylene Carbonate,0.145051792,Fluoroethylene Carbonate,0.55852572,Dimethyl Carbonate,0,LiPF6,0.148211244,0.148211244,273.15,1.1
Propylene Carbonate,0.204929922,Fluoroethylene Carbonate,0.789088024,Dimethyl Carbonate,0,LiPF6,0.002991027,0.002991027,283.15,0.322
Propylene Carbonate,0.186528611,Fluoroethylene Carbonate,0.718233294,Dimethyl Carbonate,0,LiPF6,0.047619048,0.047619048,283.15,3.39
Propylene Carbonate,0.170390591,Fluoroethylene Carbonate,0.656093427,Dimethyl Carbonate,0,LiPF6,0.086757991,0.086757991,283.15,3.5
Propylene Carbonate,0.156800181,Fluoroethylene Carbonate,0.603763199,Dimethyl Carbonate,0,LiPF6,0.11971831,0.11971831,283.15,2.82
Propylene Carbonate,0.145051792,Fluoroethylene Carbonate,0.55852572,Dimethyl Carbonate,0,LiPF6,0.148211244,0.148211244,283.15,2.01
Propylene Carbonate,0.204929922,Fluoroethylene Carbonate,0.789088024,Dimethyl Carbonate,0,LiPF6,0.002991027,0.002991027,293.15,0.422
Propylene Carbonate,0.186528611,Fluoroethylene Carbonate,0.718233294,Dimethyl Carbonate,0,LiPF6,0.047619048,0.047619048,293.15,4.63
Propylene Carbonate,0.170390591,Fluoroethylene Carbonate,0.656093427,Dimethyl Carbonate,0,LiPF6,0.086757991,0.086757991,293.15,5.05
Propylene Carbonate,0.156800181,Fluoroethylene Carbonate,0.603763199,Dimethyl Carbonate,0,LiPF6,0.11971831,0.11971831,293.15,4.26
Propylene Carbonate,0.145051792,Fluoroethylene Carbonate,0.55852572,Dimethyl Carbonate,0,LiPF6,0.148211244,0.148211244,293.15,3.2
Diethyl Carbonate,0.570420933,Fluoroethylene Carbonate,0.423597013,Dimethyl Carbonate,0,LiPF6,0.002991027,0.002991027,243.15,0.149
Diethyl Carbonate,0.516086902,Fluoroethylene Carbonate,0.383248331,Dimethyl Carbonate,0,LiPF6,0.050332384,0.050332384,243.15,1.39
Diethyl Carbonate,0.467623116,Fluoroethylene Carbonate,0.347258917,Dimethyl Carbonate,0,LiPF6,0.092558984,0.092558984,243.15,0.981
Diethyl Carbonate,0.428510884,Fluoroethylene Carbonate,0.318214007,Dimethyl Carbonate,0,LiPF6,0.126637555,0.126637555,243.15,0.301
Diethyl Carbonate,0.395493806,Fluoroethylene Carbonate,0.293695384,Dimethyl Carbonate,0,LiPF6,0.155405405,0.155405405,243.15,0.0272
Diethyl Carbonate,0.570420933,Fluoroethylene Carbonate,0.423597013,Dimethyl Carbonate,0,LiPF6,0.002991027,0.002991027,253.15,0.199
Diethyl Carbonate,0.516086902,Fluoroethylene Carbonate,0.383248331,Dimethyl Carbonate,0,LiPF6,0.050332384,0.050332384,253.15,1.98
Diethyl Carbonate,0.467623116,Fluoroethylene Carbonate,0.347258917,Dimethyl Carbonate,0,LiPF6,0.092558984,0.092558984,253.15,1.64
Diethyl Carbonate,0.428510884,Fluoroethylene Carbonate,0.318214007,Dimethyl Carbonate,0,LiPF6,0.126637555,0.126637555,253.15,0.734
Diethyl Carbonate,0.395493806,Fluoroethylene Carbonate,0.293695384,Dimethyl Carbonate,0,LiPF6,0.155405405,0.155405405,253.15,0.154
Diethyl Carbonate,0.570420933,Fluoroethylene Carbonate,0.423597013,Dimethyl Carbonate,0,LiPF6,0.002991027,0.002991027,263.15,0.258
Diethyl Carbonate,0.516086902,Fluoroethylene Carbonate,0.383248331,Dimethyl Carbonate,0,LiPF6,0.050332384,0.050332384,263.15,2.7
Diethyl Carbonate,0.467623116,Fluoroethylene Carbonate,0.347258917,Dimethyl Carbonate,0,LiPF6,0.092558984,0.092558984,263.15,2.48
Diethyl Carbonate,0.428510884,Fluoroethylene Carbonate,0.318214007,Dimethyl Carbonate,0,LiPF6,0.126637555,0.126637555,263.15,1.39
Diethyl Carbonate,0.395493806,Fluoroethylene Carbonate,0.293695384,Dimethyl Carbonate,0,LiPF6,0.155405405,0.155405405,263.15,0.458
Diethyl Carbonate,0.570420933,Fluoroethylene Carbonate,0.423597013,Dimethyl Carbonate,0,LiPF6,0.002991027,0.002991027,273.15,0.326
Diethyl Carbonate,0.516086902,Fluoroethylene Carbonate,0.383248331,Dimethyl Carbonate,0,LiPF6,0.050332384,0.050332384,273.15,3.52
Diethyl Carbonate,0.467623116,Fluoroethylene Carbonate,0.347258917,Dimethyl Carbonate,0,LiPF6,0.092558984,0.092558984,273.15,3.5
Diethyl Carbonate,0.428510884,Fluoroethylene Carbonate,0.318214007,Dimethyl Carbonate,0,LiPF6,0.126637555,0.126637555,273.15,2.25
Diethyl Carbonate,0.395493806,Fluoroethylene Carbonate,0.293695384,Dimethyl Carbonate,0,LiPF6,0.155405405,0.155405405,273.15,0.979
Diethyl Carbonate,0.570420933,Fluoroethylene Carbonate,0.423597013,Dimethyl Carbonate,0,LiPF6,0.002991027,0.002991027,283.15,0.401
Diethyl Carbonate,0.516086902,Fluoroethylene Carbonate,0.383248331,Dimethyl Carbonate,0,LiPF6,0.050332384,0.050332384,283.15,4.46
Diethyl Carbonate,0.467623116,Fluoroethylene Carbonate,0.347258917,Dimethyl Carbonate,0,LiPF6,0.092558984,0.092558984,283.15,4.67
Diethyl Carbonate,0.428510884,Fluoroethylene Carbonate,0.318214007,Dimethyl Carbonate,0,LiPF6,0.126637555,0.126637555,283.15,3.33
Diethyl Carbonate,0.395493806,Fluoroethylene Carbonate,0.293695384,Dimethyl Carbonate,0,LiPF6,0.155405405,0.155405405,283.15,1.73
Diethyl Carbonate,0.570420933,Fluoroethylene Carbonate,0.423597013,Dimethyl Carbonate,0,LiPF6,0.002991027,0.002991027,293.15,0.483
Diethyl Carbonate,0.516086902,Fluoroethylene Carbonate,0.383248331,Dimethyl Carbonate,0,LiPF6,0.050332384,0.050332384,293.15,5.49
Diethyl Carbonate,0.467623116,Fluoroethylene Carbonate,0.347258917,Dimethyl Carbonate,0,LiPF6,0.092558984,0.092558984,293.15,6
Diethyl Carbonate,0.428510884,Fluoroethylene Carbonate,0.318214007,Dimethyl Carbonate,0,LiPF6,0.126637555,0.126637555,293.15,4.6
Diethyl Carbonate,0.395493806,Fluoroethylene Carbonate,0.293695384,Dimethyl Carbonate,0,LiPF6,0.155405405,0.155405405,293.15,2.71
Diethyl Carbonate,0.161712424,Ethyl Methyl Carbonate,0.183501389,Ethylene Carbonate,0.650794171,LiTFSI,0.001996008,0.001996008,243.15,0.197
Diethyl Carbonate,0.148080291,Ethyl Methyl Carbonate,0.168032476,Ethylene Carbonate,0.595933123,LiTFSI,0.043977055,0.043977055,243.15,1.83
Diethyl Carbonate,0.13609636,Ethyl Methyl Carbonate,0.154433843,Ethylene Carbonate,0.547705091,LiTFSI,0.080882353,0.080882353,243.15,1.44
Diethyl Carbonate,0.126024102,Ethyl Methyl Carbonate,0.143004459,Ethylene Carbonate,0.507170374,LiTFSI,0.111900533,0.111900533,243.15,0.746
Diethyl Carbonate,0.117330335,Ethyl Methyl Carbonate,0.133139302,Ethylene Carbonate,0.472183249,LiTFSI,0.138673557,0.138673557,243.15,0.338
Diethyl Carbonate,0.161712424,Ethyl Methyl Carbonate,0.183501389,Ethylene Carbonate,0.650794171,LiTFSI,0.001996008,0.001996008,253.15,0.267
Diethyl Carbonate,0.148080291,Ethyl Methyl Carbonate,0.168032476,Ethylene Carbonate,0.595933123,LiTFSI,0.043977055,0.043977055,253.15,2.62
Diethyl Carbonate,0.13609636,Ethyl Methyl Carbonate,0.154433843,Ethylene Carbonate,0.547705091,LiTFSI,0.080882353,0.080882353,253.15,2.25
Diethyl Carbonate,0.126024102,Ethyl Methyl Carbonate,0.143004459,Ethylene Carbonate,0.507170374,LiTFSI,0.111900533,0.111900533,253.15,1.32
Diethyl Carbonate,0.117330335,Ethyl Methyl Carbonate,0.133139302,Ethylene Carbonate,0.472183249,LiTFSI,0.138673557,0.138673557,253.15,0.688
Diethyl Carbonate,0.161712424,Ethyl Methyl Carbonate,0.183501389,Ethylene Carbonate,0.650794171,LiTFSI,0.001996008,0.001996008,263.15,0.349
Diethyl Carbonate,0.148080291,Ethyl Methyl Carbonate,0.168032476,Ethylene Carbonate,0.595933123,LiTFSI,0.043977055,0.043977055,263.15,3.56
Diethyl Carbonate,0.13609636,Ethyl Methyl Carbonate,0.154433843,Ethylene Carbonate,0.547705091,LiTFSI,0.080882353,0.080882353,263.15,3.25
Diethyl Carbonate,0.126024102,Ethyl Methyl Carbonate,0.143004459,Ethylene Carbonate,0.507170374,LiTFSI,0.111900533,0.111900533,263.15,2.08
Diethyl Carbonate,0.117330335,Ethyl Methyl Carbonate,0.133139302,Ethylene Carbonate,0.472183249,LiTFSI,0.138673557,0.138673557,263.15,1.19
Diethyl Carbonate,0.161712424,Ethyl Methyl Carbonate,0.183501389,Ethylene Carbonate,0.650794171,LiTFSI,0.001996008,0.001996008,273.15,0.442
Diethyl Carbonate,0.148080291,Ethyl Methyl Carbonate,0.168032476,Ethylene Carbonate,0.595933123,LiTFSI,0.043977055,0.043977055,273.15,4.64
Diethyl Carbonate,0.13609636,Ethyl Methyl Carbonate,0.154433843,Ethylene Carbonate,0.547705091,LiTFSI,0.080882353,0.080882353,273.15,4.43
Diethyl Carbonate,0.126024102,Ethyl Methyl Carbonate,0.143004459,Ethylene Carbonate,0.507170374,LiTFSI,0.111900533,0.111900533,273.15,3.02
Diethyl Carbonate,0.117330335,Ethyl Methyl Carbonate,0.133139302,Ethylene Carbonate,0.472183249,LiTFSI,0.138673557,0.138673557,273.15,1.84
Diethyl Carbonate,0.161712424,Ethyl Methyl Carbonate,0.183501389,Ethylene Carbonate,0.650794171,LiTFSI,0.001996008,0.001996008,283.15,0.545
Diethyl Carbonate,0.148080291,Ethyl Methyl Carbonate,0.168032476,Ethylene Carbonate,0.595933123,LiTFSI,0.043977055,0.043977055,283.15,5.86
Diethyl Carbonate,0.13609636,Ethyl Methyl Carbonate,0.154433843,Ethylene Carbonate,0.547705091,LiTFSI,0.080882353,0.080882353,283.15,5.78
Diethyl Carbonate,0.126024102,Ethyl Methyl Carbonate,0.143004459,Ethylene Carbonate,0.507170374,LiTFSI,0.111900533,0.111900533,283.15,4.13
Diethyl Carbonate,0.117330335,Ethyl Methyl Carbonate,0.133139302,Ethylene Carbonate,0.472183249,LiTFSI,0.138673557,0.138673557,283.15,2.65
Diethyl Carbonate,0.161712424,Ethyl Methyl Carbonate,0.183501389,Ethylene Carbonate,0.650794171,LiTFSI,0.001996008,0.001996008,293.15,0.656
Diethyl Carbonate,0.148080291,Ethyl Methyl Carbonate,0.168032476,Ethylene Carbonate,0.595933123,LiTFSI,0.043977055,0.043977055,293.15,7.19
Diethyl Carbonate,0.13609636,Ethyl Methyl Carbonate,0.154433843,Ethylene Carbonate,0.547705091,LiTFSI,0.080882353,0.080882353,293.15,7.3
Diethyl Carbonate,0.126024102,Ethyl Methyl Carbonate,0.143004459,Ethylene Carbonate,0.507170374,LiTFSI,0.111900533,0.111900533,293.15,5.4
Diethyl Carbonate,0.117330335,Ethyl Methyl Carbonate,0.133139302,Ethylene Carbonate,0.472183249,LiTFSI,0.138673557,0.138673557,293.15,3.61
Diethyl Carbonate,0.335677005,Ethylene Carbonate,0,Dimethyl Carbonate,0.660330979,LiTFSI,0.001996008,0.001996008,243.15,0.108
Diethyl Carbonate,0.306764423,Ethylene Carbonate,0,Dimethyl Carbonate,0.603455252,LiTFSI,0.044890162,0.044890162,243.15,1.88
Diethyl Carbonate,0.280800518,Ethylene Carbonate,0,Dimethyl Carbonate,0.55238005,LiTFSI,0.083409716,0.083409716,243.15,3.31
Diethyl Carbonate,0.259477426,Ethylene Carbonate,0,Dimethyl Carbonate,0.510434078,LiTFSI,0.115044248,0.115044248,243.15,3.46
Diethyl Carbonate,0.241060622,Ethylene Carbonate,0,Dimethyl Carbonate,0.474205245,LiTFSI,0.142367067,0.142367067,243.15,2.85
Diethyl Carbonate,0.335677005,Ethylene Carbonate,0,Dimethyl Carbonate,0.660330979,LiTFSI,0.001996008,0.001996008,253.15,0.13
Diethyl Carbonate,0.306764423,Ethylene Carbonate,0,Dimethyl Carbonate,0.603455252,LiTFSI,0.044890162,0.044890162,253.15,2.27
Diethyl Carbonate,0.280800518,Ethylene Carbonate,0,Dimethyl Carbonate,0.55238005,LiTFSI,0.083409716,0.083409716,253.15,4.03
Diethyl Carbonate,0.259477426,Ethylene Carbonate,0,Dimethyl Carbonate,0.510434078,LiTFSI,0.115044248,0.115044248,253.15,4.35
Diethyl Carbonate,0.241060622,Ethylene Carbonate,0,Dimethyl Carbonate,0.474205245,LiTFSI,0.142367067,0.142367067,253.15,3.7
Diethyl Carbonate,0.335677005,Ethylene Carbonate,0,Dimethyl Carbonate,0.660330979,LiTFSI,0.001996008,0.001996008,263.15,0.154
Diethyl Carbonate,0.306764423,Ethylene Carbonate,0,Dimethyl Carbonate,0.603455252,LiTFSI,0.044890162,0.044890162,263.15,2.71
Diethyl Carbonate,0.280800518,Ethylene Carbonate,0,Dimethyl Carbonate,0.55238005,LiTFSI,0.083409716,0.083409716,263.15,4.88
Diethyl Carbonate,0.259477426,Ethylene Carbonate,0,Dimethyl Carbonate,0.510434078,LiTFSI,0.115044248,0.115044248,263.15,5.36
Diethyl Carbonate,0.241060622,Ethylene Carbonate,0,Dimethyl Carbonate,0.474205245,LiTFSI,0.142367067,0.142367067,263.15,4.71
Diethyl Carbonate,0.335677005,Ethylene Carbonate,0,Dimethyl Carbonate,0.660330979,LiTFSI,0.001996008,0.001996008,273.15,0.181
Diethyl Carbonate,0.306764423,Ethylene Carbonate,0,Dimethyl Carbonate,0.603455252,LiTFSI,0.044890162,0.044890162,273.15,3.19
Diethyl Carbonate,0.280800518,Ethylene Carbonate,0,Dimethyl Carbonate,0.55238005,LiTFSI,0.083409716,0.083409716,273.15,5.79
Diethyl Carbonate,0.259477426,Ethylene Carbonate,0,Dimethyl Carbonate,0.510434078,LiTFSI,0.115044248,0.115044248,273.15,6.55
Diethyl Carbonate,0.241060622,Ethylene Carbonate,0,Dimethyl Carbonate,0.474205245,LiTFSI,0.142367067,0.142367067,273.15,5.84
Diethyl Carbonate,0.335677005,Ethylene Carbonate,0,Dimethyl Carbonate,0.660330979,LiTFSI,0.001996008,0.001996008,283.15,0.21
Diethyl Carbonate,0.306764423,Ethylene Carbonate,0,Dimethyl Carbonate,0.603455252,LiTFSI,0.044890162,0.044890162,283.15,3.76
Diethyl Carbonate,0.280800518,Ethylene Carbonate,0,Dimethyl Carbonate,0.55238005,LiTFSI,0.083409716,0.083409716,283.15,6.86
Diethyl Carbonate,0.259477426,Ethylene Carbonate,0,Dimethyl Carbonate,0.510434078,LiTFSI,0.115044248,0.115044248,283.15,7.83
Diethyl Carbonate,0.241060622,Ethylene Carbonate,0,Dimethyl Carbonate,0.474205245,LiTFSI,0.142367067,0.142367067,283.15,7.3
Diethyl Carbonate,0.335677005,Ethylene Carbonate,0,Dimethyl Carbonate,0.660330979,LiTFSI,0.001996008,0.001996008,293.15,0.241
Diethyl Carbonate,0.306764423,Ethylene Carbonate,0,Dimethyl Carbonate,0.603455252,LiTFSI,0.044890162,0.044890162,293.15,4.36
Diethyl Carbonate,0.280800518,Ethylene Carbonate,0,Dimethyl Carbonate,0.55238005,LiTFSI,0.083409716,0.083409716,293.15,8.01
Diethyl Carbonate,0.259477426,Ethylene Carbonate,0,Dimethyl Carbonate,0.510434078,LiTFSI,0.115044248,0.115044248,293.15,9.25
Diethyl Carbonate,0.241060622,Ethylene Carbonate,0,Dimethyl Carbonate,0.474205245,LiTFSI,0.142367067,0.142367067,293.15,8.73
Propylene Carbonate,0,Diethyl Carbonate,0.33065843,Ethylene Carbonate,0.665349554,LiTFSI,0.001996008,0.001996008,243.15,0.182
Propylene Carbonate,0,Diethyl Carbonate,0.302178108,Ethylene Carbonate,0.608041567,LiTFSI,0.044890162,0.044890162,243.15,1.68
Propylene Carbonate,0,Diethyl Carbonate,0.277720077,Ethylene Carbonate,0.558827214,LiTFSI,0.081726354,0.081726354,243.15,1.27
Propylene Carbonate,0,Diethyl Carbonate,0.256639892,Ethylene Carbonate,0.516409753,LiTFSI,0.113475177,0.113475177,243.15,0.6
Propylene Carbonate,0,Diethyl Carbonate,0.238435039,Ethylene Carbonate,0.47977802,LiTFSI,0.140893471,0.140893471,243.15,0.231
Propylene Carbonate,0,Diethyl Carbonate,0.33065843,Ethylene Carbonate,0.665349554,LiTFSI,0.001996008,0.001996008,253.15,0.249
Propylene Carbonate,0,Diethyl Carbonate,0.302178108,Ethylene Carbonate,0.608041567,LiTFSI,0.044890162,0.044890162,253.15,2.43
Propylene Carbonate,0,Diethyl Carbonate,0.277720077,Ethylene Carbonate,0.558827214,LiTFSI,0.081726354,0.081726354,253.15,2.02
Propylene Carbonate,0,Diethyl Carbonate,0.256639892,Ethylene Carbonate,0.516409753,LiTFSI,0.113475177,0.113475177,253.15,1.11
Propylene Carbonate,0,Diethyl Carbonate,0.238435039,Ethylene Carbonate,0.47977802,LiTFSI,0.140893471,0.140893471,253.15,0.516
Propylene Carbonate,0,Diethyl Carbonate,0.33065843,Ethylene Carbonate,0.665349554,LiTFSI,0.001996008,0.001996008,263.15,0.328
Propylene Carbonate,0,Diethyl Carbonate,0.302178108,Ethylene Carbonate,0.608041567,LiTFSI,0.044890162,0.044890162,263.15,3.33
Propylene Carbonate,0,Diethyl Carbonate,0.277720077,Ethylene Carbonate,0.558827214,LiTFSI,0.081726354,0.081726354,263.15,2.97
Propylene Carbonate,0,Diethyl Carbonate,0.256639892,Ethylene Carbonate,0.516409753,LiTFSI,0.113475177,0.113475177,263.15,1.8
Propylene Carbonate,0,Diethyl Carbonate,0.238435039,Ethylene Carbonate,0.47977802,LiTFSI,0.140893471,0.140893471,263.15,0.946
Propylene Carbonate,0,Diethyl Carbonate,0.33065843,Ethylene Carbonate,0.665349554,LiTFSI,0.001996008,0.001996008,273.15,0.417
Propylene Carbonate,0,Diethyl Carbonate,0.302178108,Ethylene Carbonate,0.608041567,LiTFSI,0.044890162,0.044890162,273.15,4.37
Propylene Carbonate,0,Diethyl Carbonate,0.277720077,Ethylene Carbonate,0.558827214,LiTFSI,0.081726354,0.081726354,273.15,4.1
Propylene Carbonate,0,Diethyl Carbonate,0.256639892,Ethylene Carbonate,0.516409753,LiTFSI,0.113475177,0.113475177,273.15,2.68
Propylene Carbonate,0,Diethyl Carbonate,0.238435039,Ethylene Carbonate,0.47977802,LiTFSI,0.140893471,0.140893471,273.15,1.53
Propylene Carbonate,0,Diethyl Carbonate,0.33065843,Ethylene Carbonate,0.665349554,LiTFSI,0.001996008,0.001996008,283.15,0.517
Propylene Carbonate,0,Diethyl Carbonate,0.302178108,Ethylene Carbonate,0.608041567,LiTFSI,0.044890162,0.044890162,283.15,5.55
Propylene Carbonate,0,Diethyl Carbonate,0.277720077,Ethylene Carbonate,0.558827214,LiTFSI,0.081726354,0.081726354,283.15,5.4
Propylene Carbonate,0,Diethyl Carbonate,0.256639892,Ethylene Carbonate,0.516409753,LiTFSI,0.113475177,0.113475177,283.15,3.73
Propylene Carbonate,0,Diethyl Carbonate,0.238435039,Ethylene Carbonate,0.47977802,LiTFSI,0.140893471,0.140893471,283.15,2.26
Propylene Carbonate,0,Diethyl Carbonate,0.33065843,Ethylene Carbonate,0.665349554,LiTFSI,0.001996008,0.001996008,293.15,0.625
Propylene Carbonate,0,Diethyl Carbonate,0.302178108,Ethylene Carbonate,0.608041567,LiTFSI,0.044890162,0.044890162,293.15,6.85
Propylene Carbonate,0,Diethyl Carbonate,0.277720077,Ethylene Carbonate,0.558827214,LiTFSI,0.081726354,0.081726354,293.15,6.87
Propylene Carbonate,0,Diethyl Carbonate,0.256639892,Ethylene Carbonate,0.516409753,LiTFSI,0.113475177,0.113475177,293.15,4.95
Propylene Carbonate,0,Diethyl Carbonate,0.238435039,Ethylene Carbonate,0.47977802,LiTFSI,0.140893471,0.140893471,293.15,3.15
Propylene Carbonate,0.218215402,Diethyl Carbonate,0.565741515,Fluoroethylene Carbonate,0.210061029,LiTFSI,0.002991027,0.002991027,243.15,0.195
Propylene Carbonate,0.197429836,Diethyl Carbonate,0.511853211,Fluoroethylene Carbonate,0.190052187,LiTFSI,0.050332384,0.050332384,243.15,1.89
Propylene Carbonate,0.17925181,Diethyl Carbonate,0.464725172,Fluoroethylene Carbonate,0.172553445,LiTFSI,0.091734787,0.091734787,243.15,1.59
Propylene Carbonate,0.164262685,Diethyl Carbonate,0.425864623,Fluoroethylene Carbonate,0.158124441,LiTFSI,0.125874126,0.125874126,243.15,0.945
Propylene Carbonate,0.151610224,Diethyl Carbonate,0.393062069,Fluoroethylene Carbonate,0.145944783,LiTFSI,0.154691462,0.154691462,243.15,0.46
Propylene Carbonate,0.218215402,Diethyl Carbonate,0.565741515,Fluoroethylene Carbonate,0.210061029,LiTFSI,0.002991027,0.002991027,253.15,0.26
Propylene Carbonate,0.197429836,Diethyl Carbonate,0.511853211,Fluoroethylene Carbonate,0.190052187,LiTFSI,0.050332384,0.050332384,253.15,2.62
Propylene Carbonate,0.17925181,Diethyl Carbonate,0.464725172,Fluoroethylene Carbonate,0.172553445,LiTFSI,0.091734787,0.091734787,253.15,2.37
Propylene Carbonate,0.164262685,Diethyl Carbonate,0.425864623,Fluoroethylene Carbonate,0.158124441,LiTFSI,0.125874126,0.125874126,253.15,1.55
Propylene Carbonate,0.151610224,Diethyl Carbonate,0.393062069,Fluoroethylene Carbonate,0.145944783,LiTFSI,0.154691462,0.154691462,253.15,0.868
Propylene Carbonate,0.218215402,Diethyl Carbonate,0.565741515,Fluoroethylene Carbonate,0.210061029,LiTFSI,0.002991027,0.002991027,263.15,0.332
Propylene Carbonate,0.197429836,Diethyl Carbonate,0.511853211,Fluoroethylene Carbonate,0.190052187,LiTFSI,0.050332384,0.050332384,263.15,3.46
Propylene Carbonate,0.17925181,Diethyl Carbonate,0.464725172,Fluoroethylene Carbonate,0.172553445,LiTFSI,0.091734787,0.091734787,263.15,3.28
Propylene Carbonate,0.164262685,Diethyl Carbonate,0.425864623,Fluoroethylene Carbonate,0.158124441,LiTFSI,0.125874126,0.125874126,263.15,2.3
Propylene Carbonate,0.151610224,Diethyl Carbonate,0.393062069,Fluoroethylene Carbonate,0.145944783,LiTFSI,0.154691462,0.154691462,263.15,1.41
Propylene Carbonate,0.218215402,Diethyl Carbonate,0.565741515,Fluoroethylene Carbonate,0.210061029,LiTFSI,0.002991027,0.002991027,273.15,0.412
Propylene Carbonate,0.197429836,Diethyl Carbonate,0.511853211,Fluoroethylene Carbonate,0.190052187,LiTFSI,0.050332384,0.050332384,273.15,4.4
Propylene Carbonate,0.17925181,Diethyl Carbonate,0.464725172,Fluoroethylene Carbonate,0.172553445,LiTFSI,0.091734787,0.091734787,273.15,4.33
Propylene Carbonate,0.164262685,Diethyl Carbonate,0.425864623,Fluoroethylene Carbonate,0.158124441,LiTFSI,0.125874126,0.125874126,273.15,3.19
Propylene Carbonate,0.151610224,Diethyl Carbonate,0.393062069,Fluoroethylene Carbonate,0.145944783,LiTFSI,0.154691462,0.154691462,273.15,2.08
Propylene Carbonate,0.218215402,Diethyl Carbonate,0.565741515,Fluoroethylene Carbonate,0.210061029,LiTFSI,0.002991027,0.002991027,283.15,0.498
Propylene Carbonate,0.197429836,Diethyl Carbonate,0.511853211,Fluoroethylene Carbonate,0.190052187,LiTFSI,0.050332384,0.050332384,283.15,5.43
Propylene Carbonate,0.17925181,Diethyl Carbonate,0.464725172,Fluoroethylene Carbonate,0.172553445,LiTFSI,0.091734787,0.091734787,283.15,5.5
Propylene Carbonate,0.164262685,Diethyl Carbonate,0.425864623,Fluoroethylene Carbonate,0.158124441,LiTFSI,0.125874126,0.125874126,283.15,4.2
Propylene Carbonate,0.151610224,Diethyl Carbonate,0.393062069,Fluoroethylene Carbonate,0.145944783,LiTFSI,0.154691462,0.154691462,283.15,2.89
Propylene Carbonate,0.218215402,Diethyl Carbonate,0.565741515,Fluoroethylene Carbonate,0.210061029,LiTFSI,0.002991027,0.002991027,293.15,0.592
Propylene Carbonate,0.197429836,Diethyl Carbonate,0.511853211,Fluoroethylene Carbonate,0.190052187,LiTFSI,0.050332384,0.050332384,293.15,6.56
Propylene Carbonate,0.17925181,Diethyl Carbonate,0.464725172,Fluoroethylene Carbonate,0.172553445,LiTFSI,0.091734787,0.091734787,293.15,6.8
Propylene Carbonate,0.164262685,Diethyl Carbonate,0.425864623,Fluoroethylene Carbonate,0.158124441,LiTFSI,0.125874126,0.125874126,293.15,5.35
Propylene Carbonate,0.151610224,Diethyl Carbonate,0.393062069,Fluoroethylene Carbonate,0.145944783,LiTFSI,0.154691462,0.154691462,293.15,3.81
Diethyl Carbonate,0.161712424,Ethyl Methyl Carbonate,0.183501389,Ethylene Carbonate,0.650794171,LiPF6,0.001996008,0.001996008,243.15,0.183
Diethyl Carbonate,0.148080291,Ethyl Methyl Carbonate,0.168032476,Ethylene Carbonate,0.595933123,LiPF6,0.043977055,0.043977055,243.15,1.59
Diethyl Carbonate,0.13609636,Ethyl Methyl Carbonate,0.154433843,Ethylene Carbonate,0.547705091,LiPF6,0.080882353,0.080882353,243.15,1.19
Diethyl Carbonate,0.126024102,Ethyl Methyl Carbonate,0.143004459,Ethylene Carbonate,0.507170374,LiPF6,0.111900533,0.111900533,243.15,0.519
Diethyl Carbonate,0.117330335,Ethyl Methyl Carbonate,0.133139302,Ethylene Carbonate,0.472183249,LiPF6,0.138673557,0.138673557,243.15,0.126
Diethyl Carbonate,0.161712424,Ethyl Methyl Carbonate,0.183501389,Ethylene Carbonate,0.650794171,LiPF6,0.001996008,0.001996008,253.15,0.249
Diethyl Carbonate,0.148080291,Ethyl Methyl Carbonate,0.168032476,Ethylene Carbonate,0.595933123,LiPF6,0.043977055,0.043977055,253.15,2.33
Diethyl Carbonate,0.13609636,Ethyl Methyl Carbonate,0.154433843,Ethylene Carbonate,0.547705091,LiPF6,0.080882353,0.080882353,253.15,2.01
Diethyl Carbonate,0.126024102,Ethyl Methyl Carbonate,0.143004459,Ethylene Carbonate,0.507170374,LiPF6,0.111900533,0.111900533,253.15,1.12
Diethyl Carbonate,0.117330335,Ethyl Methyl Carbonate,0.133139302,Ethylene Carbonate,0.472183249,LiPF6,0.138673557,0.138673557,253.15,0.423
