Repository: BattModels/DiffMix-NatCommData

# DiffMix-NatCommData

This is the official data repository for "Differentiable Modeling and Optimization of Non-aqueous Li-based Battery Electrolyte Solutions Using Geometric Deep Learning" published in Nature Communications.

# Citation

Coming soon.

File: training_data/published_AEM_data.csv (part 34 of 82)
sub1_name,x1 (mole fraction),sub2_name,x2 (mole fraction),sub3_name,x3 (mole fraction),salt,x4 (mole fraction),x5 (mole fraction),temperature (K),ionic conductivity (mS/cm)
Diethyl Carbonate,0.161712424,Ethyl Methyl Carbonate,0.183501389,Ethylene Carbonate,0.650794171,LiPF6,0.001996008,0.001996008,263.15,0.327
Diethyl Carbonate,0.148080291,Ethyl Methyl Carbonate,0.168032476,Ethylene Carbonate,0.595933123,LiPF6,0.043977055,0.043977055,263.15,3.23
Diethyl Carbonate,0.13609636,Ethyl Methyl Carbonate,0.154433843,Ethylene Carbonate,0.547705091,LiPF6,0.080882353,0.080882353,263.15,3.05
Diethyl Carbonate,0.126024102,Ethyl Methyl Carbonate,0.143004459,Ethylene Carbonate,0.507170374,LiPF6,0.111900533,0.111900533,263.15,1.98
Diethyl Carbonate,0.117330335,Ethyl Methyl Carbonate,0.133139302,Ethylene Carbonate,0.472183249,LiPF6,0.138673557,0.138673557,263.15,0.97
Diethyl Carbonate,0.161712424,Ethyl Methyl Carbonate,0.183501389,Ethylene Carbonate,0.650794171,LiPF6,0.001996008,0.001996008,273.15,0.416
Diethyl Carbonate,0.148080291,Ethyl Methyl Carbonate,0.168032476,Ethylene Carbonate,0.595933123,LiPF6,0.043977055,0.043977055,273.15,4.27
Diethyl Carbonate,0.13609636,Ethyl Methyl Carbonate,0.154433843,Ethylene Carbonate,0.547705091,LiPF6,0.080882353,0.080882353,273.15,4.3
Diethyl Carbonate,0.126024102,Ethyl Methyl Carbonate,0.143004459,Ethylene Carbonate,0.507170374,LiPF6,0.111900533,0.111900533,273.15,3.09
Diethyl Carbonate,0.117330335,Ethyl Methyl Carbonate,0.133139302,Ethylene Carbonate,0.472183249,LiPF6,0.138673557,0.138673557,273.15,1.78
Diethyl Carbonate,0.161712424,Ethyl Methyl Carbonate,0.183501389,Ethylene Carbonate,0.650794171,LiPF6,0.001996008,0.001996008,283.15,0.515
Diethyl Carbonate,0.148080291,Ethyl Methyl Carbonate,0.168032476,Ethylene Carbonate,0.595933123,LiPF6,0.043977055,0.043977055,283.15,5.45
Diethyl Carbonate,0.13609636,Ethyl Methyl Carbonate,0.154433843,Ethylene Carbonate,0.547705091,LiPF6,0.080882353,0.080882353,283.15,5.76
Diethyl Carbonate,0.126024102,Ethyl Methyl Carbonate,0.143004459,Ethylene Carbonate,0.507170374,LiPF6,0.111900533,0.111900533,283.15,4.46
Diethyl Carbonate,0.117330335,Ethyl Methyl Carbonate,0.133139302,Ethylene Carbonate,0.472183249,LiPF6,0.138673557,0.138673557,283.15,2.88
Diethyl Carbonate,0.161712424,Ethyl Methyl Carbonate,0.183501389,Ethylene Carbonate,0.650794171,LiPF6,0.001996008,0.001996008,293.15,0.621
Diethyl Carbonate,0.148080291,Ethyl Methyl Carbonate,0.168032476,Ethylene Carbonate,0.595933123,LiPF6,0.043977055,0.043977055,293.15,6.74
Diethyl Carbonate,0.13609636,Ethyl Methyl Carbonate,0.154433843,Ethylene Carbonate,0.547705091,LiPF6,0.080882353,0.080882353,293.15,7.41
Diethyl Carbonate,0.126024102,Ethyl Methyl Carbonate,0.143004459,Ethylene Carbonate,0.507170374,LiPF6,0.111900533,0.111900533,293.15,6.06
Diethyl Carbonate,0.117330335,Ethyl Methyl Carbonate,0.133139302,Ethylene Carbonate,0.472183249,LiPF6,0.138673557,0.138673557,293.15,4.24
Diethyl Carbonate,0.157202371,Ethylene Carbonate,0.632643948,Dimethyl Carbonate,0.206161665,LiTFSI,0.001996008,0.001996008,243.15,0.211
Diethyl Carbonate,0.144239216,Ethylene Carbonate,0.580475133,Dimethyl Carbonate,0.18916125,LiTFSI,0.043062201,0.043062201,243.15,2.07
Diethyl Carbonate,0.133102934,Ethylene Carbonate,0.535658368,Dimethyl Carbonate,0.17455667,LiTFSI,0.078341014,0.078341014,243.15,1.69
Diethyl Carbonate,0.123258282,Ethylene Carbonate,0.496039631,Dimethyl Carbonate,0.161645988,LiTFSI,0.10952805,0.10952805,243.15,0.865
Diethyl Carbonate,0.114998053,Ethylene Carbonate,0.462797233,Dimethyl Carbonate,0.150813184,LiTFSI,0.135695765,0.135695765,243.15,0.377
Diethyl Carbonate,0.157202371,Ethylene Carbonate,0.632643948,Dimethyl Carbonate,0.206161665,LiTFSI,0.001996008,0.001996008,253.15,0.285
Diethyl Carbonate,0.144239216,Ethylene Carbonate,0.580475133,Dimethyl Carbonate,0.18916125,LiTFSI,0.043062201,0.043062201,253.15,2.92
Diethyl Carbonate,0.133102934,Ethylene Carbonate,0.535658368,Dimethyl Carbonate,0.17455667,LiTFSI,0.078341014,0.078341014,253.15,2.59
Diethyl Carbonate,0.123258282,Ethylene Carbonate,0.496039631,Dimethyl Carbonate,0.161645988,LiTFSI,0.10952805,0.10952805,253.15,1.5
Diethyl Carbonate,0.114998053,Ethylene Carbonate,0.462797233,Dimethyl Carbonate,0.150813184,LiTFSI,0.135695765,0.135695765,253.15,0.762
Diethyl Carbonate,0.157202371,Ethylene Carbonate,0.632643948,Dimethyl Carbonate,0.206161665,LiTFSI,0.001996008,0.001996008,263.15,0.372
Diethyl Carbonate,0.144239216,Ethylene Carbonate,0.580475133,Dimethyl Carbonate,0.18916125,LiTFSI,0.043062201,0.043062201,263.15,3.95
Diethyl Carbonate,0.133102934,Ethylene Carbonate,0.535658368,Dimethyl Carbonate,0.17455667,LiTFSI,0.078341014,0.078341014,263.15,3.7
Diethyl Carbonate,0.123258282,Ethylene Carbonate,0.496039631,Dimethyl Carbonate,0.161645988,LiTFSI,0.10952805,0.10952805,263.15,2.34
Diethyl Carbonate,0.114998053,Ethylene Carbonate,0.462797233,Dimethyl Carbonate,0.150813184,LiTFSI,0.135695765,0.135695765,263.15,1.31
Diethyl Carbonate,0.157202371,Ethylene Carbonate,0.632643948,Dimethyl Carbonate,0.206161665,LiTFSI,0.001996008,0.001996008,273.15,0.471
Diethyl Carbonate,0.144239216,Ethylene Carbonate,0.580475133,Dimethyl Carbonate,0.18916125,LiTFSI,0.043062201,0.043062201,273.15,5.12
Diethyl Carbonate,0.133102934,Ethylene Carbonate,0.535658368,Dimethyl Carbonate,0.17455667,LiTFSI,0.078341014,0.078341014,273.15,5.01
Diethyl Carbonate,0.123258282,Ethylene Carbonate,0.496039631,Dimethyl Carbonate,0.161645988,LiTFSI,0.10952805,0.10952805,273.15,3.37
Diethyl Carbonate,0.114998053,Ethylene Carbonate,0.462797233,Dimethyl Carbonate,0.150813184,LiTFSI,0.135695765,0.135695765,273.15,2.02
Diethyl Carbonate,0.157202371,Ethylene Carbonate,0.632643948,Dimethyl Carbonate,0.206161665,LiTFSI,0.001996008,0.001996008,283.15,0.58
Diethyl Carbonate,0.144239216,Ethylene Carbonate,0.580475133,Dimethyl Carbonate,0.18916125,LiTFSI,0.043062201,0.043062201,283.15,6.44
Diethyl Carbonate,0.133102934,Ethylene Carbonate,0.535658368,Dimethyl Carbonate,0.17455667,LiTFSI,0.078341014,0.078341014,283.15,6.51
Diethyl Carbonate,0.123258282,Ethylene Carbonate,0.496039631,Dimethyl Carbonate,0.161645988,LiTFSI,0.10952805,0.10952805,283.15,4.59
Diethyl Carbonate,0.114998053,Ethylene Carbonate,0.462797233,Dimethyl Carbonate,0.150813184,LiTFSI,0.135695765,0.135695765,283.15,2.89
Diethyl Carbonate,0.157202371,Ethylene Carbonate,0.632643948,Dimethyl Carbonate,0.206161665,LiTFSI,0.001996008,0.001996008,293.15,0.697
Diethyl Carbonate,0.144239216,Ethylene Carbonate,0.580475133,Dimethyl Carbonate,0.18916125,LiTFSI,0.043062201,0.043062201,293.15,7.89
Diethyl Carbonate,0.133102934,Ethylene Carbonate,0.535658368,Dimethyl Carbonate,0.17455667,LiTFSI,0.078341014,0.078341014,293.15,8.19
Diethyl Carbonate,0.123258282,Ethylene Carbonate,0.496039631,Dimethyl Carbonate,0.161645988,LiTFSI,0.10952805,0.10952805,293.15,6
Diethyl Carbonate,0.114998053,Ethylene Carbonate,0.462797233,Dimethyl Carbonate,0.150813184,LiTFSI,0.135695765,0.135695765,293.15,3.92
Fluoroethylene Carbonate,0.172016196,Ethylene Carbonate,0.621471065,Dimethyl Carbonate,0.202520723,LiPF6,0.001996008,0.001996008,243.15,0.152
Fluoroethylene Carbonate,0.158148076,Ethylene Carbonate,0.571367439,Dimethyl Carbonate,0.186193297,LiPF6,0.042145594,0.042145594,243.15,1.33
Fluoroethylene Carbonate,0.145939452,Ethylene Carbonate,0.527259344,Dimethyl Carbonate,0.171819654,LiPF6,0.077490775,0.077490775,243.15,1.03
Fluoroethylene Carbonate,0.135422174,Ethylene Carbonate,0.489261853,Dimethyl Carbonate,0.159437293,LiPF6,0.10793934,0.10793934,243.15,0.488
Fluoroethylene Carbonate,0.126351745,Ethylene Carbonate,0.456491629,Dimethyl Carbonate,0.148758357,LiPF6,0.134199134,0.134199134,243.15,0.155
Fluoroethylene Carbonate,0.172016196,Ethylene Carbonate,0.621471065,Dimethyl Carbonate,0.202520723,LiPF6,0.001996008,0.001996008,253.15,0.219
Fluoroethylene Carbonate,0.158148076,Ethylene Carbonate,0.571367439,Dimethyl Carbonate,0.186193297,LiPF6,0.042145594,0.042145594,253.15,2.1
Fluoroethylene Carbonate,0.145939452,Ethylene Carbonate,0.527259344,Dimethyl Carbonate,0.171819654,LiPF6,0.077490775,0.077490775,253.15,1.89
Fluoroethylene Carbonate,0.135422174,Ethylene Carbonate,0.489261853,Dimethyl Carbonate,0.159437293,LiPF6,0.10793934,0.10793934,253.15,1.13
Fluoroethylene Carbonate,0.126351745,Ethylene Carbonate,0.456491629,Dimethyl Carbonate,0.148758357,LiPF6,0.134199134,0.134199134,253.15,0.515
Fluoroethylene Carbonate,0.172016196,Ethylene Carbonate,0.621471065,Dimethyl Carbonate,0.202520723,LiPF6,0.001996008,0.001996008,263.15,0.301
Fluoroethylene Carbonate,0.158148076,Ethylene Carbonate,0.571367439,Dimethyl Carbonate,0.186193297,LiPF6,0.042145594,0.042145594,263.15,3.07
Fluoroethylene Carbonate,0.145939452,Ethylene Carbonate,0.527259344,Dimethyl Carbonate,0.171819654,LiPF6,0.077490775,0.077490775,263.15,3.03
Fluoroethylene Carbonate,0.135422174,Ethylene Carbonate,0.489261853,Dimethyl Carbonate,0.159437293,LiPF6,0.10793934,0.10793934,263.15,2.09
Fluoroethylene Carbonate,0.126351745,Ethylene Carbonate,0.456491629,Dimethyl Carbonate,0.148758357,LiPF6,0.134199134,0.134199134,263.15,1.17
Fluoroethylene Carbonate,0.172016196,Ethylene Carbonate,0.621471065,Dimethyl Carbonate,0.202520723,LiPF6,0.001996008,0.001996008,273.15,0.398
Fluoroethylene Carbonate,0.158148076,Ethylene Carbonate,0.571367439,Dimethyl Carbonate,0.186193297,LiPF6,0.042145594,0.042145594,273.15,4.23
Fluoroethylene Carbonate,0.145939452,Ethylene Carbonate,0.527259344,Dimethyl Carbonate,0.171819654,LiPF6,0.077490775,0.077490775,273.15,4.45
Fluoroethylene Carbonate,0.135422174,Ethylene Carbonate,0.489261853,Dimethyl Carbonate,0.159437293,LiPF6,0.10793934,0.10793934,273.15,3.37
Fluoroethylene Carbonate,0.126351745,Ethylene Carbonate,0.456491629,Dimethyl Carbonate,0.148758357,LiPF6,0.134199134,0.134199134,273.15,2.17
Fluoroethylene Carbonate,0.172016196,Ethylene Carbonate,0.621471065,Dimethyl Carbonate,0.202520723,LiPF6,0.001996008,0.001996008,283.15,0.507
Fluoroethylene Carbonate,0.158148076,Ethylene Carbonate,0.571367439,Dimethyl Carbonate,0.186193297,LiPF6,0.042145594,0.042145594,283.15,5.57
Fluoroethylene Carbonate,0.145939452,Ethylene Carbonate,0.527259344,Dimethyl Carbonate,0.171819654,LiPF6,0.077490775,0.077490775,283.15,6.13
Fluoroethylene Carbonate,0.135422174,Ethylene Carbonate,0.489261853,Dimethyl Carbonate,0.159437293,LiPF6,0.10793934,0.10793934,283.15,4.96
Fluoroethylene Carbonate,0.126351745,Ethylene Carbonate,0.456491629,Dimethyl Carbonate,0.148758357,LiPF6,0.134199134,0.134199134,283.15,3.49
Fluoroethylene Carbonate,0.172016196,Ethylene Carbonate,0.621471065,Dimethyl Carbonate,0.202520723,LiPF6,0.001996008,0.001996008,293.15,0.628
Fluoroethylene Carbonate,0.158148076,Ethylene Carbonate,0.571367439,Dimethyl Carbonate,0.186193297,LiPF6,0.042145594,0.042145594,293.15,7.07
Fluoroethylene Carbonate,0.145939452,Ethylene Carbonate,0.527259344,Dimethyl Carbonate,0.171819654,LiPF6,0.077490775,0.077490775,293.15,8.04
Fluoroethylene Carbonate,0.135422174,Ethylene Carbonate,0.489261853,Dimethyl Carbonate,0.159437293,LiPF6,0.10793934,0.10793934,293.15,6.83
Fluoroethylene Carbonate,0.126351745,Ethylene Carbonate,0.456491629,Dimethyl Carbonate,0.148758357,LiPF6,0.134199134,0.134199134,293.15,5.11
Propylene Carbonate,0,Ethyl Methyl Carbonate,0.364360164,Dimethyl Carbonate,0.63164782,LiPF6,0.001996008,0.001996008,243.15,0.0665
Propylene Carbonate,0,Ethyl Methyl Carbonate,0.334314452,Dimethyl Carbonate,0.579561147,LiPF6,0.043062201,0.043062201,243.15,0.994
Propylene Carbonate,0,Ethyl Methyl Carbonate,0.307262318,Dimethyl Carbonate,0.532664085,LiPF6,0.080036799,0.080036799,243.15,2.11
Propylene Carbonate,0,Ethyl Methyl Carbonate,0.284527075,Dimethyl Carbonate,0.493250702,LiPF6,0.111111111,0.111111111,243.15,2.24
Propylene Carbonate,0,Ethyl Methyl Carbonate,0.264904518,Dimethyl Carbonate,0.459233413,LiPF6,0.137931034,0.137931034,243.15,1.57
Propylene Carbonate,0,Ethyl Methyl Carbonate,0.364360164,Dimethyl Carbonate,0.63164782,LiPF6,0.001996008,0.001996008,253.15,0.0795
Propylene Carbonate,0,Ethyl Methyl Carbonate,0.334314452,Dimethyl Carbonate,0.579561147,LiPF6,0.043062201,0.043062201,253.15,1.21
Propylene Carbonate,0,Ethyl Methyl Carbonate,0.307262318,Dimethyl Carbonate,0.532664085,LiPF6,0.080036799,0.080036799,253.15,2.63
Propylene Carbonate,0,Ethyl Methyl Carbonate,0.284527075,Dimethyl Carbonate,0.493250702,LiPF6,0.111111111,0.111111111,253.15,2.96
Propylene Carbonate,0,Ethyl Methyl Carbonate,0.264904518,Dimethyl Carbonate,0.459233413,LiPF6,0.137931034,0.137931034,253.15,2.3
Propylene Carbonate,0,Ethyl Methyl Carbonate,0.364360164,Dimethyl Carbonate,0.63164782,LiPF6,0.001996008,0.001996008,263.15,0.0938
Propylene Carbonate,0,Ethyl Methyl Carbonate,0.334314452,Dimethyl Carbonate,0.579561147,LiPF6,0.043062201,0.043062201,263.15,1.47
Propylene Carbonate,0,Ethyl Methyl Carbonate,0.307262318,Dimethyl Carbonate,0.532664085,LiPF6,0.080036799,0.080036799,263.15,3.24
Propylene Carbonate,0,Ethyl Methyl Carbonate,0.284527075,Dimethyl Carbonate,0.493250702,LiPF6,0.111111111,0.111111111,263.15,3.8
Propylene Carbonate,0,Ethyl Methyl Carbonate,0.264904518,Dimethyl Carbonate,0.459233413,LiPF6,0.137931034,0.137931034,263.15,3.21
Propylene Carbonate,0,Ethyl Methyl Carbonate,0.364360164,Dimethyl Carbonate,0.63164782,LiPF6,0.001996008,0.001996008,273.15,0.11
Propylene Carbonate,0,Ethyl Methyl Carbonate,0.334314452,Dimethyl Carbonate,0.579561147,LiPF6,0.043062201,0.043062201,273.15,1.78
Propylene Carbonate,0,Ethyl Methyl Carbonate,0.307262318,Dimethyl Carbonate,0.532664085,LiPF6,0.080036799,0.080036799,273.15,3.93
Propylene Carbonate,0,Ethyl Methyl Carbonate,0.284527075,Dimethyl Carbonate,0.493250702,LiPF6,0.111111111,0.111111111,273.15,4.79
Propylene Carbonate,0,Ethyl Methyl Carbonate,0.264904518,Dimethyl Carbonate,0.459233413,LiPF6,0.137931034,0.137931034,273.15,4.3
Propylene Carbonate,0,Ethyl Methyl Carbonate,0.364360164,Dimethyl Carbonate,0.63164782,LiPF6,0.001996008,0.001996008,283.15,0.127
Propylene Carbonate,0,Ethyl Methyl Carbonate,0.334314452,Dimethyl Carbonate,0.579561147,LiPF6,0.043062201,0.043062201,283.15,2.13
Propylene Carbonate,0,Ethyl Methyl Carbonate,0.307262318,Dimethyl Carbonate,0.532664085,LiPF6,0.080036799,0.080036799,283.15,4.69
Propylene Carbonate,0,Ethyl Methyl Carbonate,0.284527075,Dimethyl Carbonate,0.493250702,LiPF6,0.111111111,0.111111111,283.15,5.89
Propylene Carbonate,0,Ethyl Methyl Carbonate,0.264904518,Dimethyl Carbonate,0.459233413,LiPF6,0.137931034,0.137931034,283.15,5.6
Propylene Carbonate,0,Ethyl Methyl Carbonate,0.364360164,Dimethyl Carbonate,0.63164782,LiPF6,0.001996008,0.001996008,293.15,0.145
Propylene Carbonate,0,Ethyl Methyl Carbonate,0.334314452,Dimethyl Carbonate,0.579561147,LiPF6,0.043062201,0.043062201,293.15,2.52
Propylene Carbonate,0,Ethyl Methyl Carbonate,0.307262318,Dimethyl Carbonate,0.532664085,LiPF6,0.080036799,0.080036799,293.15,5.56
Propylene Carbonate,0,Ethyl Methyl Carbonate,0.284527075,Dimethyl Carbonate,0.493250702,LiPF6,0.111111111,0.111111111,293.15,7.12
Propylene Carbonate,0,Ethyl Methyl Carbonate,0.264904518,Dimethyl Carbonate,0.459233413,LiPF6,0.137931034,0.137931034,293.15,7.11
Propylene Carbonate,0.798306207,Ethyl Methyl Carbonate,0.195711739,Dimethyl Carbonate,-6.28E-17,LiTFSI,0.002991027,0.002991027,243.15,0.14
Propylene Carbonate,0.728082025,Ethyl Methyl Carbonate,0.178495668,Dimethyl Carbonate,-5.73E-17,LiTFSI,0.046711153,0.046711153,243.15,1.18
Propylene Carbonate,0.666442072,Ethyl Methyl Carbonate,0.163384095,Dimethyl Carbonate,-5.24E-17,LiTFSI,0.085086917,0.085086917,243.15,0.827
Propylene Carbonate,0.614560253,Ethyl Methyl Carbonate,0.150664813,Dimethyl Carbonate,-4.83E-17,LiTFSI,0.117387467,0.117387467,243.15,0.419
Propylene Carbonate,0.569727931,Ethyl Methyl Carbonate,0.139673778,Dimethyl Carbonate,-4.48E-17,LiTFSI,0.145299145,0.145299145,243.15,0.173
Propylene Carbonate,0.798306207,Ethyl Methyl Carbonate,0.195711739,Dimethyl Carbonate,-6.28E-17,LiTFSI,0.002991027,0.002991027,253.15,0.203
Propylene Carbonate,0.728082025,Ethyl Methyl Carbonate,0.178495668,Dimethyl Carbonate,-5.73E-17,LiTFSI,0.046711153,0.046711153,253.15,1.85
Propylene Carbonate,0.666442072,Ethyl Methyl Carbonate,0.163384095,Dimethyl Carbonate,-5.24E-17,LiTFSI,0.085086917,0.085086917,253.15,1.45
Propylene Carbonate,0.614560253,Ethyl Methyl Carbonate,0.150664813,Dimethyl Carbonate,-4.83E-17,LiTFSI,0.117387467,0.117387467,253.15,0.841
Propylene Carbonate,0.569727931,Ethyl Methyl Carbonate,0.139673778,Dimethyl Carbonate,-4.48E-17,LiTFSI,0.145299145,0.145299145,253.15,0.423
Propylene Carbonate,0.798306207,Ethyl Methyl Carbonate,0.195711739,Dimethyl Carbonate,-6.28E-17,LiTFSI,0.002991027,0.002991027,263.15,0.275
Propylene Carbonate,0.728082025,Ethyl Methyl Carbonate,0.178495668,Dimethyl Carbonate,-5.73E-17,LiTFSI,0.046711153,0.046711153,263.15,2.63
Propylene Carbonate,0.666442072,Ethyl Methyl Carbonate,0.163384095,Dimethyl Carbonate,-5.24E-17,LiTFSI,0.085086917,0.085086917,263.15,2.21
Propylene Carbonate,0.614560253,Ethyl Methyl Carbonate,0.150664813,Dimethyl Carbonate,-4.83E-17,LiTFSI,0.117387467,0.117387467,263.15,1.39
Propylene Carbonate,0.569727931,Ethyl Methyl Carbonate,0.139673778,Dimethyl Carbonate,-4.48E-17,LiTFSI,0.145299145,0.145299145,263.15,0.781
Propylene Carbonate,0.798306207,Ethyl Methyl Carbonate,0.195711739,Dimethyl Carbonate,-6.28E-17,LiTFSI,0.002991027,0.002991027,273.15,0.352
Propylene Carbonate,0.728082025,Ethyl Methyl Carbonate,0.178495668,Dimethyl Carbonate,-5.73E-17,LiTFSI,0.046711153,0.046711153,273.15,3.49
Propylene Carbonate,0.666442072,Ethyl Methyl Carbonate,0.163384095,Dimethyl Carbonate,-5.24E-17,LiTFSI,0.085086917,0.085086917,273.15,3.09
Propylene Carbonate,0.614560253,Ethyl Methyl Carbonate,0.150664813,Dimethyl Carbonate,-4.83E-17,LiTFSI,0.117387467,0.117387467,273.15,2.04
Propylene Carbonate,0.569727931,Ethyl Methyl Carbonate,0.139673778,Dimethyl Carbonate,-4.48E-17,LiTFSI,0.145299145,0.145299145,273.15,1.24
Propylene Carbonate,0.798306207,Ethyl Methyl Carbonate,0.195711739,Dimethyl Carbonate,-6.28E-17,LiTFSI,0.002991027,0.002991027,283.15,0.436
Propylene Carbonate,0.728082025,Ethyl Methyl Carbonate,0.178495668,Dimethyl Carbonate,-5.73E-17,LiTFSI,0.046711153,0.046711153,283.15,4.44
Propylene Carbonate,0.666442072,Ethyl Methyl Carbonate,0.163384095,Dimethyl Carbonate,-5.24E-17,LiTFSI,0.085086917,0.085086917,283.15,4.08
Propylene Carbonate,0.614560253,Ethyl Methyl Carbonate,0.150664813,Dimethyl Carbonate,-4.83E-17,LiTFSI,0.117387467,0.117387467,283.15,2.8
Propylene Carbonate,0.569727931,Ethyl Methyl Carbonate,0.139673778,Dimethyl Carbonate,-4.48E-17,LiTFSI,0.145299145,0.145299145,283.15,1.79
Propylene Carbonate,0.798306207,Ethyl Methyl Carbonate,0.195711739,Dimethyl Carbonate,-6.28E-17,LiTFSI,0.002991027,0.002991027,293.15,0.528
Propylene Carbonate,0.728082025,Ethyl Methyl Carbonate,0.178495668,Dimethyl Carbonate,-5.73E-17,LiTFSI,0.046711153,0.046711153,293.15,5.5
Propylene Carbonate,0.666442072,Ethyl Methyl Carbonate,0.163384095,Dimethyl Carbonate,-5.24E-17,LiTFSI,0.085086917,0.085086917,293.15,5.21
Propylene Carbonate,0.614560253,Ethyl Methyl Carbonate,0.150664813,Dimethyl Carbonate,-4.83E-17,LiTFSI,0.117387467,0.117387467,293.15,3.69
Propylene Carbonate,0.569727931,Ethyl Methyl Carbonate,0.139673778,Dimethyl Carbonate,-4.48E-17,LiTFSI,0.145299145,0.145299145,293.15,2.44
Fluoroethylene Carbonate,0.570947627,Ethyl Methyl Carbonate,0.193875215,Ethylene Carbonate,0.229195104,LiPF6,0.002991027,0.002991027,243.15,0.0842
Fluoroethylene Carbonate,0.521768327,Ethyl Methyl Carbonate,0.177175527,Ethylene Carbonate,0.209453092,LiPF6,0.045801527,0.045801527,243.15,0.55
Fluoroethylene Carbonate,0.477601033,Ethyl Methyl Carbonate,0.162177752,Ethylene Carbonate,0.191723046,LiPF6,0.084249084,0.084249084,243.15,0.32
Fluoroethylene Carbonate,0.44042843,Ethyl Methyl Carbonate,0.149555147,Ethylene Carbonate,0.176800875,LiPF6,0.116607774,0.116607774,243.15,0.117
Fluoroethylene Carbonate,0.40830863,Ethyl Methyl Carbonate,0.13864831,Ethylene Carbonate,0.163907046,LiPF6,0.144568007,0.144568007,243.15,0.0226
Fluoroethylene Carbonate,0.570947627,Ethyl Methyl Carbonate,0.193875215,Ethylene Carbonate,0.229195104,LiPF6,0.002991027,0.002991027,253.15,0.133
Fluoroethylene Carbonate,0.521768327,Ethyl Methyl Carbonate,0.177175527,Ethylene Carbonate,0.209453092,LiPF6,0.045801527,0.045801527,253.15,1.07
Fluoroethylene Carbonate,0.477601033,Ethyl Methyl Carbonate,0.162177752,Ethylene Carbonate,0.191723046,LiPF6,0.084249084,0.084249084,253.15,0.802
Fluoroethylene Carbonate,0.44042843,Ethyl Methyl Carbonate,0.149555147,Ethylene Carbonate,0.176800875,LiPF6,0.116607774,0.116607774,253.15,0.426
Fluoroethylene Carbonate,0.40830863,Ethyl Methyl Carbonate,0.13864831,Ethylene Carbonate,0.163907046,LiPF6,0.144568007,0.144568007,253.15,0.157
Fluoroethylene Carbonate,0.570947627,Ethyl Methyl Carbonate,0.193875215,Ethylene Carbonate,0.229195104,LiPF6,0.002991027,0.002991027,263.15,0.197
Fluoroethylene Carbonate,0.521768327,Ethyl Methyl Carbonate,0.177175527,Ethylene Carbonate,0.209453092,LiPF6,0.045801527,0.045801527,263.15,1.79
Fluoroethylene Carbonate,0.477601033,Ethyl Methyl Carbonate,0.162177752,Ethylene Carbonate,0.191723046,LiPF6,0.084249084,0.084249084,263.15,1.56
Fluoroethylene Carbonate,0.44042843,Ethyl Methyl Carbonate,0.149555147,Ethylene Carbonate,0.176800875,LiPF6,0.116607774,0.116607774,263.15,1.02
Fluoroethylene Carbonate,0.40830863,Ethyl Methyl Carbonate,0.13864831,Ethylene Carbonate,0.163907046,LiPF6,0.144568007,0.144568007,263.15,0.515
Fluoroethylene Carbonate,0.570947627,Ethyl Methyl Carbonate,0.193875215,Ethylene Carbonate,0.229195104,LiPF6,0.002991027,0.002991027,273.15,0.277
Fluoroethylene Carbonate,0.521768327,Ethyl Methyl Carbonate,0.177175527,Ethylene Carbonate,0.209453092,LiPF6,0.045801527,0.045801527,273.15,2.71
Fluoroethylene Carbonate,0.477601033,Ethyl Methyl Carbonate,0.162177752,Ethylene Carbonate,0.191723046,LiPF6,0.084249084,0.084249084,273.15,2.62
Fluoroethylene Carbonate,0.44042843,Ethyl Methyl Carbonate,0.149555147,Ethylene Carbonate,0.176800875,LiPF6,0.116607774,0.116607774,273.15,1.92
Fluoroethylene Carbonate,0.40830863,Ethyl Methyl Carbonate,0.13864831,Ethylene Carbonate,0.163907046,LiPF6,0.144568007,0.144568007,273.15,1.16
Fluoroethylene Carbonate,0.570947627,Ethyl Methyl Carbonate,0.193875215,Ethylene Carbonate,0.229195104,LiPF6,0.002991027,0.002991027,283.15,0.371
Fluoroethylene Carbonate,0.521768327,Ethyl Methyl Carbonate,0.177175527,Ethylene Carbonate,0.209453092,LiPF6,0.045801527,0.045801527,283.15,3.82
Fluoroethylene Carbonate,0.477601033,Ethyl Methyl Carbonate,0.162177752,Ethylene Carbonate,0.191723046,LiPF6,0.084249084,0.084249084,283.15,3.95
Fluoroethylene Carbonate,0.44042843,Ethyl Methyl Carbonate,0.149555147,Ethylene Carbonate,0.176800875,LiPF6,0.116607774,0.116607774,283.15,3.13
Fluoroethylene Carbonate,0.40830863,Ethyl Methyl Carbonate,0.13864831,Ethylene Carbonate,0.163907046,LiPF6,0.144568007,0.144568007,283.15,2.12
Fluoroethylene Carbonate,0.570947627,Ethyl Methyl Carbonate,0.193875215,Ethylene Carbonate,0.229195104,LiPF6,0.002991027,0.002991027,293.15,0.478
Fluoroethylene Carbonate,0.521768327,Ethyl Methyl Carbonate,0.177175527,Ethylene Carbonate,0.209453092,LiPF6,0.045801527,0.045801527,293.15,5.12
Fluoroethylene Carbonate,0.477601033,Ethyl Methyl Carbonate,0.162177752,Ethylene Carbonate,0.191723046,LiPF6,0.084249084,0.084249084,293.15,5.56
Fluoroethylene Carbonate,0.44042843,Ethyl Methyl Carbonate,0.149555147,Ethylene Carbonate,0.176800875,LiPF6,0.116607774,0.116607774,293.15,4.64
Fluoroethylene Carbonate,0.40830863,Ethyl Methyl Carbonate,0.13864831,Ethylene Carbonate,0.163907046,LiPF6,0.144568007,0.144568007,293.15,3.39
Propylene Carbonate,0,Diethyl Carbonate,0.182200545,Fluoroethylene Carbonate,0.811817401,LiTFSI,0.002991027,0.002991027,243.15,0.0657
Propylene Carbonate,0,Diethyl Carbonate,0.165507982,Fluoroethylene Carbonate,0.73744159,LiTFSI,0.048525214,0.048525214,243.15,0.455
Propylene Carbonate,0,Diethyl Carbonate,0.150577348,Fluoroethylene Carbonate,0.670916277,LiTFSI,0.089253188,0.089253188,243.15,0.267
Propylene Carbonate,0,Diethyl Carbonate,0.138276713,Fluoroethylene Carbonate,0.616109252,LiTFSI,0.122807018,0.122807018,243.15,0.112
Propylene Carbonate,0,Diethyl Carbonate,0.127903366,Fluoroethylene Carbonate,0.569889503,LiTFSI,0.151103565,0.151103565,243.15,0.0368
Propylene Carbonate,0,Diethyl Carbonate,0.182200545,Fluoroethylene Carbonate,0.811817401,LiTFSI,0.002991027,0.002991027,253.15,0.107
Propylene Carbonate,0,Diethyl Carbonate,0.165507982,Fluoroethylene Carbonate,0.73744159,LiTFSI,0.048525214,0.048525214,253.15,0.901
Propylene Carbonate,0,Diethyl Carbonate,0.150577348,Fluoroethylene Carbonate,0.670916277,LiTFSI,0.089253188,0.089253188,253.15,0.644
Propylene Carbonate,0,Diethyl Carbonate,0.138276713,Fluoroethylene Carbonate,0.616109252,LiTFSI,0.122807018,0.122807018,253.15,0.352
Propylene Carbonate,0,Diethyl Carbonate,0.127903366,Fluoroethylene Carbonate,0.569889503,LiTFSI,0.151103565,0.151103565,253.15,0.165
Propylene Carbonate,0,Diethyl Carbonate,0.182200545,Fluoroethylene Carbonate,0.811817401,LiTFSI,0.002991027,0.002991027,263.15,0.161
Propylene Carbonate,0,Diethyl Carbonate,0.165507982,Fluoroethylene Carbonate,0.73744159,LiTFSI,0.048525214,0.048525214,263.15,1.53
Propylene Carbonate,0,Diethyl Carbonate,0.150577348,Fluoroethylene Carbonate,0.670916277,LiTFSI,0.089253188,0.089253188,263.15,1.24
Propylene Carbonate,0,Diethyl Carbonate,0.138276713,Fluoroethylene Carbonate,0.616109252,LiTFSI,0.122807018,0.122807018,263.15,0.776
Propylene Carbonate,0,Diethyl Carbonate,0.127903366,Fluoroethylene Carbonate,0.569889503,LiTFSI,0.151103565,0.151103565,263.15,0.437
Propylene Carbonate,0,Diethyl Carbonate,0.182200545,Fluoroethylene Carbonate,0.811817401,LiTFSI,0.002991027,0.002991027,273.15,0.231
Propylene Carbonate,0,Diethyl Carbonate,0.165507982,Fluoroethylene Carbonate,0.73744159,LiTFSI,0.048525214,0.048525214,273.15,2.34
Propylene Carbonate,0,Diethyl Carbonate,0.150577348,Fluoroethylene Carbonate,0.670916277,LiTFSI,0.089253188,0.089253188,273.15,2.06
Propylene Carbonate,0,Diethyl Carbonate,0.138276713,Fluoroethylene Carbonate,0.616109252,LiTFSI,0.122807018,0.122807018,273.15,1.4
Propylene Carbonate,0,Diethyl Carbonate,0.127903366,Fluoroethylene Carbonate,0.569889503,LiTFSI,0.151103565,0.151103565,273.15,0.876
Propylene Carbonate,0,Diethyl Carbonate,0.182200545,Fluoroethylene Carbonate,0.811817401,LiTFSI,0.002991027,0.002991027,283.15,0.314
Propylene Carbonate,0,Diethyl Carbonate,0.165507982,Fluoroethylene Carbonate,0.73744159,LiTFSI,0.048525214,0.048525214,283.15,3.35
Propylene Carbonate,0,Diethyl Carbonate,0.150577348,Fluoroethylene Carbonate,0.670916277,LiTFSI,0.089253188,0.089253188,283.15,3.11
Propylene Carbonate,0,Diethyl Carbonate,0.138276713,Fluoroethylene Carbonate,0.616109252,LiTFSI,0.122807018,0.122807018,283.15,2.22
Propylene Carbonate,0,Diethyl Carbonate,0.127903366,Fluoroethylene Carbonate,0.569889503,LiTFSI,0.151103565,0.151103565,283.15,1.49
Propylene Carbonate,0,Diethyl Carbonate,0.182200545,Fluoroethylene Carbonate,0.811817401,LiTFSI,0.002991027,0.002991027,293.15,0.411
Propylene Carbonate,0,Diethyl Carbonate,0.165507982,Fluoroethylene Carbonate,0.73744159,LiTFSI,0.048525214,0.048525214,293.15,4.52
Propylene Carbonate,0,Diethyl Carbonate,0.150577348,Fluoroethylene Carbonate,0.670916277,LiTFSI,0.089253188,0.089253188,293.15,4.38
Propylene Carbonate,0,Diethyl Carbonate,0.138276713,Fluoroethylene Carbonate,0.616109252,LiTFSI,0.122807018,0.122807018,293.15,3.24
Propylene Carbonate,0,Diethyl Carbonate,0.127903366,Fluoroethylene Carbonate,0.569889503,LiTFSI,0.151103565,0.151103565,293.15,2.27
Propylene Carbonate,0.4022813,Ethyl Methyl Carbonate,0.591736646,Ethylene Carbonate,0,LiPF6,0.002991027,0.002991027,243.15,0.226
Propylene Carbonate,0.366894033,Ethyl Methyl Carbonate,0.53968366,Ethylene Carbonate,0,LiPF6,0.046711153,0.046711153,243.15,2.52
Propylene Carbonate,0.335155612,Ethyl Methyl Carbonate,0.492997953,Ethylene Carbonate,0,LiPF6,0.085923218,0.085923218,243.15,2.46
Propylene Carbonate,0.309058333,Ethyl Methyl Carbonate,0.454610098,Ethylene Carbonate,0,LiPF6,0.118165785,0.118165785,243.15,1.45
Propylene Carbonate,0.286505693,Ethyl Methyl Carbonate,0.421436237,Ethylene Carbonate,0,LiPF6,0.146029035,0.146029035,243.15,0.517
Propylene Carbonate,0.4022813,Ethyl Methyl Carbonate,0.591736646,Ethylene Carbonate,0,LiPF6,0.002991027,0.002991027,253.15,0.289
Propylene Carbonate,0.366894033,Ethyl Methyl Carbonate,0.53968366,Ethylene Carbonate,0,LiPF6,0.046711153,0.046711153,253.15,3.33
Propylene Carbonate,0.335155612,Ethyl Methyl Carbonate,0.492997953,Ethylene Carbonate,0,LiPF6,0.085923218,0.085923218,253.15,3.49
Propylene Carbonate,0.309058333,Ethyl Methyl Carbonate,0.454610098,Ethylene Carbonate,0,LiPF6,0.118165785,0.118165785,253.15,2.35
Propylene Carbonate,0.286505693,Ethyl Methyl Carbonate,0.421436237,Ethylene Carbonate,0,LiPF6,0.146029035,0.146029035,253.15,1.07
Propylene Carbonate,0.4022813,Ethyl Methyl Carbonate,0.591736646,Ethylene Carbonate,0,LiPF6,0.002991027,0.002991027,263.15,0.356
Propylene Carbonate,0.366894033,Ethyl Methyl Carbonate,0.53968366,Ethylene Carbonate,0,LiPF6,0.046711153,0.046711153,263.15,4.2
Propylene Carbonate,0.335155612,Ethyl Methyl Carbonate,0.492997953,Ethylene Carbonate,0,LiPF6,0.085923218,0.085923218,263.15,4.63
Propylene Carbonate,0.309058333,Ethyl Methyl Carbonate,0.454610098,Ethylene Carbonate,0,LiPF6,0.118165785,0.118165785,263.15,3.41
Propylene Carbonate,0.286505693,Ethyl Methyl Carbonate,0.421436237,Ethylene Carbonate,0,LiPF6,0.146029035,0.146029035,263.15,1.81
Propylene Carbonate,0.4022813,Ethyl Methyl Carbonate,0.591736646,Ethylene Carbonate,0,LiPF6,0.002991027,0.002991027,273.15,0.427
Propylene Carbonate,0.366894033,Ethyl Methyl Carbonate,0.53968366,Ethylene Carbonate,0,LiPF6,0.046711153,0.046711153,273.15,5.12
Propylene Carbonate,0.335155612,Ethyl Methyl Carbonate,0.492997953,Ethylene Carbonate,0,LiPF6,0.085923218,0.085923218,273.15,5.86
Propylene Carbonate,0.309058333,Ethyl Methyl Carbonate,0.454610098,Ethylene Carbonate,0,LiPF6,0.118165785,0.118165785,273.15,4.61
Propylene Carbonate,0.286505693,Ethyl Methyl Carbonate,0.421436237,Ethylene Carbonate,0,LiPF6,0.146029035,0.146029035,273.15,2.72
Propylene Carbonate,0.4022813,Ethyl Methyl Carbonate,0.591736646,Ethylene Carbonate,0,LiPF6,0.002991027,0.002991027,283.15,0.501
Propylene Carbonate,0.366894033,Ethyl Methyl Carbonate,0.53968366,Ethylene Carbonate,0,LiPF6,0.046711153,0.046711153,283.15,6.11
Propylene Carbonate,0.335155612,Ethyl Methyl Carbonate,0.492997953,Ethylene Carbonate,0,LiPF6,0.085923218,0.085923218,283.15,7.19
Propylene Carbonate,0.309058333,Ethyl Methyl Carbonate,0.454610098,Ethylene Carbonate,0,LiPF6,0.118165785,0.118165785,283.15,5.95
Propylene Carbonate,0.286505693,Ethyl Methyl Carbonate,0.421436237,Ethylene Carbonate,0,LiPF6,0.146029035,0.146029035,283.15,3.79
Propylene Carbonate,0.4022813,Ethyl Methyl Carbonate,0.591736646,Ethylene Carbonate,0,LiPF6,0.002991027,0.002991027,293.15,0.58
Propylene Carbonate,0.366894033,Ethyl Methyl Carbonate,0.53968366,Ethylene Carbonate,0,LiPF6,0.046711153,0.046711153,293.15,7.17
Propylene Carbonate,0.335155612,Ethyl Methyl Carbonate,0.492997953,Ethylene Carbonate,0,LiPF6,0.085923218,0.085923218,293.15,8.64
Propylene Carbonate,0.309058333,Ethyl Methyl Carbonate,0.454610098,Ethylene Carbonate,0,LiPF6,0.118165785,0.118165785,293.15,7.45
Propylene Carbonate,0.286505693,Ethyl Methyl Carbonate,0.421436237,Ethylene Carbonate,0,LiPF6,0.146029035,0.146029035,293.15,5.06
Diethyl Carbonate,0,Ethylene Carbonate,0.919385797,Dimethyl Carbonate,0,LiPF6,0.040307102,0.040307102,243.15,0.054
Diethyl Carbonate,0,Ethylene Carbonate,0.85013876,Dimethyl Carbonate,0,LiPF6,0.07493062,0.07493062,243.15,0.116
Diethyl Carbonate,0,Ethylene Carbonate,0.790510295,Dimethyl Carbonate,0,LiPF6,0.104744852,0.104744852,243.15,0.0755
Diethyl Carbonate,0,Ethylene Carbonate,0.739130435,Dimethyl Carbonate,0,LiPF6,0.130434783,0.130434783,243.15,0.0314
Diethyl Carbonate,0,Ethylene Carbonate,0.919385797,Dimethyl Carbonate,0,LiPF6,0.040307102,0.040307102,253.15,0.158
Diethyl Carbonate,0,Ethylene Carbonate,0.85013876,Dimethyl Carbonate,0,LiPF6,0.07493062,0.07493062,253.15,0.344
Diethyl Carbonate,0,Ethylene Carbonate,0.790510295,Dimethyl Carbonate,0,LiPF6,0.104744852,0.104744852,253.15,0.279
Diethyl Carbonate,0,Ethylene Carbonate,0.739130435,Dimethyl Carbonate,0,LiPF6,0.130434783,0.130434783,253.15,0.162
Diethyl Carbonate,0,Ethylene Carbonate,0.919385797,Dimethyl Carbonate,0,LiPF6,0.040307102,0.040307102,263.15,0.392
Diethyl Carbonate,0,Ethylene Carbonate,0.85013876,Dimethyl Carbonate,0,LiPF6,0.07493062,0.07493062,263.15,0.803
Diethyl Carbonate,0,Ethylene Carbonate,0.790510295,Dimethyl Carbonate,0,LiPF6,0.104744852,0.104744852,263.15,0.716
Diethyl Carbonate,0,Ethylene Carbonate,0.739130435,Dimethyl Carbonate,0,LiPF6,0.130434783,0.130434783,263.15,0.498
Diethyl Carbonate,0,Ethylene Carbonate,0.919385797,Dimethyl Carbonate,0,LiPF6,0.040307102,0.040307102,273.15,0.866
Diethyl Carbonate,0,Ethylene Carbonate,0.85013876,Dimethyl Carbonate,0,LiPF6,0.07493062,0.07493062,273.15,1.6
Diethyl Carbonate,0,Ethylene Carbonate,0.790510295,Dimethyl Carbonate,0,LiPF6,0.104744852,0.104744852,273.15,1.49
Diethyl Carbonate,0,Ethylene Carbonate,0.739130435,Dimethyl Carbonate,0,LiPF6,0.130434783,0.130434783,273.15,1.13
Diethyl Carbonate,0,Ethylene Carbonate,0.919385797,Dimethyl Carbonate,0,LiPF6,0.040307102,0.040307102,283.15,1.75
Diethyl Carbonate,0,Ethylene Carbonate,0.85013876,Dimethyl Carbonate,0,LiPF6,0.07493062,0.07493062,283.15,2.86
Diethyl Carbonate,0,Ethylene Carbonate,0.790510295,Dimethyl Carbonate,0,LiPF6,0.104744852,0.104744852,283.15,2.68
Diethyl Carbonate,0,Ethylene Carbonate,0.739130435,Dimethyl Carbonate,0,LiPF6,0.130434783,0.130434783,283.15,2.14
Diethyl Carbonate,0,Ethylene Carbonate,0.919385797,Dimethyl Carbonate,0,LiPF6,0.040307102,0.040307102,293.15,3.27
Diethyl Carbonate,0,Ethylene Carbonate,0.85013876,Dimethyl Carbonate,0,LiPF6,0.07493062,0.07493062,293.15,4.71
Diethyl Carbonate,0,Ethylene Carbonate,0.790510295,Dimethyl Carbonate,0,LiPF6,0.104744852,0.104744852,293.15,4.38
Diethyl Carbonate,0,Ethylene Carbonate,0.739130435,Dimethyl Carbonate,0,LiPF6,0.130434783,0.130434783,293.15,3.6
Diethyl Carbonate,0.169033788,Ethyl Methyl Carbonate,0.383618451,Dimethyl Carbonate,0.443355745,LiPF6,0.001996008,0.001996008,243.15,0.0634
Diethyl Carbonate,0.154165207,Ethyl Methyl Carbonate,0.349874534,Dimethyl Carbonate,0.404357206,LiPF6,0.045801527,0.045801527,243.15,0.914
Diethyl Carbonate,0.141400139,Ethyl Methyl Carbonate,0.320904495,Dimethyl Carbonate,0.370875935,LiPF6,0.083409716,0.083409716,243.15,1.84
Diethyl Carbonate,0.130397083,Ethyl Methyl Carbonate,0.295933301,Dimethyl Carbonate,0.342016212,LiPF6,0.115826702,0.115826702,243.15,1.86
Diethyl Carbonate,0.121139241,Ethyl Methyl Carbonate,0.274922834,Dimethyl Carbonate,0.317733983,LiPF6,0.143101971,0.143101971,243.15,1.07
Diethyl Carbonate,0.169033788,Ethyl Methyl Carbonate,0.383618451,Dimethyl Carbonate,0.443355745,LiPF6,0.001996008,0.001996008,253.15,0.0758
Diethyl Carbonate,0.154165207,Ethyl Methyl Carbonate,0.349874534,Dimethyl Carbonate,0.404357206,LiPF6,0.045801527,0.045801527,253.15,1.12
Diethyl Carbonate,0.141400139,Ethyl Methyl Carbonate,0.320904495,Dimethyl Carbonate,0.370875935,LiPF6,0.083409716,0.083409716,253.15,2.32
Diethyl Carbonate,0.130397083,Ethyl Methyl Carbonate,0.295933301,Dimethyl Carbonate,0.342016212,LiPF6,0.115826702,0.115826702,253.15,2.51
Diethyl Carbonate,0.121139241,Ethyl Methyl Carbonate,0.274922834,Dimethyl Carbonate,0.317733983,LiPF6,0.143101971,0.143101971,253.15,1.64
Diethyl Carbonate,0.169033788,Ethyl Methyl Carbonate,0.383618451,Dimethyl Carbonate,0.443355745,LiPF6,0.001996008,0.001996008,263.15,0.0896
Diethyl Carbonate,0.154165207,Ethyl Methyl Carbonate,0.349874534,Dimethyl Carbonate,0.404357206,LiPF6,0.045801527,0.045801527,263.15,1.37
Diethyl Carbonate,0.141400139,Ethyl Methyl Carbonate,0.320904495,Dimethyl Carbonate,0.370875935,LiPF6,0.083409716,0.083409716,263.15,2.87
Diethyl Carbonate,0.130397083,Ethyl Methyl Carbonate,0.295933301,Dimethyl Carbonate,0.342016212,LiPF6,0.115826702,0.115826702,263.15,3.3
Diethyl Carbonate,0.121139241,Ethyl Methyl Carbonate,0.274922834,Dimethyl Carbonate,0.317733983,LiPF6,0.143101971,0.143101971,263.15,2.39
Diethyl Carbonate,0.169033788,Ethyl Methyl Carbonate,0.383618451,Dimethyl Carbonate,0.443355745,LiPF6,0.001996008,0.001996008,273.15,0.105
Diethyl Carbonate,0.154165207,Ethyl Methyl Carbonate,0.349874534,Dimethyl Carbonate,0.404357206,LiPF6,0.045801527,0.045801527,273.15,1.66
Diethyl Carbonate,0.141400139,Ethyl Methyl Carbonate,0.320904495,Dimethyl Carbonate,0.370875935,LiPF6,0.083409716,0.083409716,273.15,3.51
Diethyl Carbonate,0.130397083,Ethyl Methyl Carbonate,0.295933301,Dimethyl Carbonate,0.342016212,LiPF6,0.115826702,0.115826702,273.15,4.21
Diethyl Carbonate,0.121139241,Ethyl Methyl Carbonate,0.274922834,Dimethyl Carbonate,0.317733983,LiPF6,0.143101971,0.143101971,273.15,3.33
Diethyl Carbonate,0.169033788,Ethyl Methyl Carbonate,0.383618451,Dimethyl Carbonate,0.443355745,LiPF6,0.001996008,0.001996008,283.15,0.121
Diethyl Carbonate,0.154165207,Ethyl Methyl Carbonate,0.349874534,Dimethyl Carbonate,0.404357206,LiPF6,0.045801527,0.045801527,283.15,2
Diethyl Carbonate,0.141400139,Ethyl Methyl Carbonate,0.320904495,Dimethyl Carbonate,0.370875935,LiPF6,0.083409716,0.083409716,283.15,4.23
Diethyl Carbonate,0.130397083,Ethyl Methyl Carbonate,0.295933301,Dimethyl Carbonate,0.342016212,LiPF6,0.115826702,0.115826702,283.15,5.23
Diethyl Carbonate,0.121139241,Ethyl Methyl Carbonate,0.274922834,Dimethyl Carbonate,0.317733983,LiPF6,0.143101971,0.143101971,283.15,4.46
Diethyl Carbonate,0.169033788,Ethyl Methyl Carbonate,0.383618451,Dimethyl Carbonate,0.443355745,LiPF6,0.001996008,0.001996008,293.15,0.139
Diethyl Carbonate,0.154165207,Ethyl Methyl Carbonate,0.349874534,Dimethyl Carbonate,0.404357206,LiPF6,0.045801527,0.045801527,293.15,2.38
Diethyl Carbonate,0.141400139,Ethyl Methyl Carbonate,0.320904495,Dimethyl Carbonate,0.370875935,LiPF6,0.083409716,0.083409716,293.15,5.03
Diethyl Carbonate,0.130397083,Ethyl Methyl Carbonate,0.295933301,Dimethyl Carbonate,0.342016212,LiPF6,0.115826702,0.115826702,293.15,6.42
Diethyl Carbonate,0.121139241,Ethyl Methyl Carbonate,0.274922834,Dimethyl Carbonate,0.317733983,LiPF6,0.143101971,0.143101971,293.15,5.8
Propylene Carbonate,0.202673174,Fluoroethylene Carbonate,0.195099589,Ethyl Methyl Carbonate,0.596245184,LiTFSI,0.002991027,0.002991027,243.15,0.231
Propylene Carbonate,0.184844729,Fluoroethylene Carbonate,0.177937366,Ethyl Methyl Carbonate,0.543795598,LiTFSI,0.046711153,0.046711153,243.15,2.33
Propylene Carbonate,0.168854609,Fluoroethylene Carbonate,0.162544772,Ethyl Methyl Carbonate,0.496754185,LiTFSI,0.085923218,0.085923218,243.15,2.1
Propylene Carbonate,0.155389722,Fluoroethylene Carbonate,0.149583047,Ethyl Methyl Carbonate,0.457141769,LiTFSI,0.118942731,0.118942731,243.15,1.36
Propylene Carbonate,0.144047182,Fluoroethylene Carbonate,0.138664361,Ethyl Methyl Carbonate,0.423773098,LiTFSI,0.146757679,0.146757679,243.15,0.777
Propylene Carbonate,0.202673174,Fluoroethylene Carbonate,0.195099589,Ethyl Methyl Carbonate,0.596245184,LiTFSI,0.002991027,0.002991027,253.15,0.302
Propylene Carbonate,0.184844729,Fluoroethylene Carbonate,0.177937366,Ethyl Methyl Carbonate,0.543795598,LiTFSI,0.046711153,0.046711153,253.15,3.15
Propylene Carbonate,0.168854609,Fluoroethylene Carbonate,0.162544772,Ethyl Methyl Carbonate,0.496754185,LiTFSI,0.085923218,0.085923218,253.15,2.99
Propylene Carbonate,0.155389722,Fluoroethylene Carbonate,0.149583047,Ethyl Methyl Carbonate,0.457141769,LiTFSI,0.118942731,0.118942731,253.15,2.08
Propylene Carbonate,0.144047182,Fluoroethylene Carbonate,0.138664361,Ethyl Methyl Carbonate,0.423773098,LiTFSI,0.146757679,0.146757679,253.15,1.3
Propylene Carbonate,0.202673174,Fluoroethylene Carbonate,0.195099589,Ethyl Methyl Carbonate,0.596245184,LiTFSI,0.002991027,0.002991027,263.15,0.38
Propylene Carbonate,0.184844729,Fluoroethylene Carbonate,0.177937366,Ethyl Methyl Carbonate,0.543795598,LiTFSI,0.046711153,0.046711153,263.15,4.07
