Repository: BattModels/DiffMix-NatCommData

# DiffMix-NatCommData

This is the official data repository for "Differentiable Modeling and Optimization of Non-aqueous Li-based Battery Electrolyte Solutions Using Geometric Deep Learning" published in Nature Communications.

# Citation

Coming soon.

File: training_data/published_AEM_data.csv (part 35 of 82)
sub1_name,x1 (mole fraction),sub2_name,x2 (mole fraction),sub3_name,x3 (mole fraction),salt,x4 (mole fraction),x5 (mole fraction),temperature (K),ionic conductivity (mS/cm)
Propylene Carbonate,0.168854609,Fluoroethylene Carbonate,0.162544772,Ethyl Methyl Carbonate,0.496754185,LiTFSI,0.085923218,0.085923218,263.15,4.01
Propylene Carbonate,0.155389722,Fluoroethylene Carbonate,0.149583047,Ethyl Methyl Carbonate,0.457141769,LiTFSI,0.118942731,0.118942731,263.15,2.93
Propylene Carbonate,0.144047182,Fluoroethylene Carbonate,0.138664361,Ethyl Methyl Carbonate,0.423773098,LiTFSI,0.146757679,0.146757679,263.15,1.95
Propylene Carbonate,0.202673174,Fluoroethylene Carbonate,0.195099589,Ethyl Methyl Carbonate,0.596245184,LiTFSI,0.002991027,0.002991027,273.15,0.465
Propylene Carbonate,0.184844729,Fluoroethylene Carbonate,0.177937366,Ethyl Methyl Carbonate,0.543795598,LiTFSI,0.046711153,0.046711153,273.15,5.09
Propylene Carbonate,0.168854609,Fluoroethylene Carbonate,0.162544772,Ethyl Methyl Carbonate,0.496754185,LiTFSI,0.085923218,0.085923218,273.15,5.16
Propylene Carbonate,0.155389722,Fluoroethylene Carbonate,0.149583047,Ethyl Methyl Carbonate,0.457141769,LiTFSI,0.118942731,0.118942731,273.15,3.93
Propylene Carbonate,0.144047182,Fluoroethylene Carbonate,0.138664361,Ethyl Methyl Carbonate,0.423773098,LiTFSI,0.146757679,0.146757679,273.15,2.73
Propylene Carbonate,0.202673174,Fluoroethylene Carbonate,0.195099589,Ethyl Methyl Carbonate,0.596245184,LiTFSI,0.002991027,0.002991027,283.15,0.556
Propylene Carbonate,0.184844729,Fluoroethylene Carbonate,0.177937366,Ethyl Methyl Carbonate,0.543795598,LiTFSI,0.046711153,0.046711153,283.15,6.19
Propylene Carbonate,0.168854609,Fluoroethylene Carbonate,0.162544772,Ethyl Methyl Carbonate,0.496754185,LiTFSI,0.085923218,0.085923218,283.15,6.43
Propylene Carbonate,0.155389722,Fluoroethylene Carbonate,0.149583047,Ethyl Methyl Carbonate,0.457141769,LiTFSI,0.118942731,0.118942731,283.15,5.05
Propylene Carbonate,0.144047182,Fluoroethylene Carbonate,0.138664361,Ethyl Methyl Carbonate,0.423773098,LiTFSI,0.146757679,0.146757679,283.15,3.64
Propylene Carbonate,0.202673174,Fluoroethylene Carbonate,0.195099589,Ethyl Methyl Carbonate,0.596245184,LiTFSI,0.002991027,0.002991027,293.15,0.654
Propylene Carbonate,0.184844729,Fluoroethylene Carbonate,0.177937366,Ethyl Methyl Carbonate,0.543795598,LiTFSI,0.046711153,0.046711153,293.15,7.39
Propylene Carbonate,0.168854609,Fluoroethylene Carbonate,0.162544772,Ethyl Methyl Carbonate,0.496754185,LiTFSI,0.085923218,0.085923218,293.15,7.83
Propylene Carbonate,0.155389722,Fluoroethylene Carbonate,0.149583047,Ethyl Methyl Carbonate,0.457141769,LiTFSI,0.118942731,0.118942731,293.15,6.3
Propylene Carbonate,0.144047182,Fluoroethylene Carbonate,0.138664361,Ethyl Methyl Carbonate,0.423773098,LiTFSI,0.146757679,0.146757679,293.15,4.67
Diethyl Carbonate,0,Fluoroethylene Carbonate,0.552460403,Ethylene Carbonate,0.443547581,LiTFSI,0.001996008,0.001996008,243.15,0.0772
Diethyl Carbonate,0,Fluoroethylene Carbonate,0.504875801,Ethylene Carbonate,0.405343875,LiTFSI,0.044890162,0.044890162,243.15,0.586
Diethyl Carbonate,0,Fluoroethylene Carbonate,0.464011595,Ethylene Carbonate,0.372535696,LiTFSI,0.081726354,0.081726354,243.15,0.354
Diethyl Carbonate,0,Fluoroethylene Carbonate,0.428791059,Ethylene Carbonate,0.344258586,LiTFSI,0.113475177,0.113475177,243.15,0.161
Diethyl Carbonate,0,Fluoroethylene Carbonate,0.398374593,Ethylene Carbonate,0.319838465,LiTFSI,0.140893471,0.140893471,243.15,0.0658
Diethyl Carbonate,0,Fluoroethylene Carbonate,0.552460403,Ethylene Carbonate,0.443547581,LiTFSI,0.001996008,0.001996008,253.15,0.122
Diethyl Carbonate,0,Fluoroethylene Carbonate,0.504875801,Ethylene Carbonate,0.405343875,LiTFSI,0.044890162,0.044890162,253.15,1.09
Diethyl Carbonate,0,Fluoroethylene Carbonate,0.464011595,Ethylene Carbonate,0.372535696,LiTFSI,0.081726354,0.081726354,253.15,0.805
Diethyl Carbonate,0,Fluoroethylene Carbonate,0.428791059,Ethylene Carbonate,0.344258586,LiTFSI,0.113475177,0.113475177,253.15,0.452
Diethyl Carbonate,0,Fluoroethylene Carbonate,0.398374593,Ethylene Carbonate,0.319838465,LiTFSI,0.140893471,0.140893471,253.15,0.239
Diethyl Carbonate,0,Fluoroethylene Carbonate,0.552460403,Ethylene Carbonate,0.443547581,LiTFSI,0.001996008,0.001996008,263.15,0.182
Diethyl Carbonate,0,Fluoroethylene Carbonate,0.504875801,Ethylene Carbonate,0.405343875,LiTFSI,0.044890162,0.044890162,263.15,1.77
Diethyl Carbonate,0,Fluoroethylene Carbonate,0.464011595,Ethylene Carbonate,0.372535696,LiTFSI,0.081726354,0.081726354,263.15,1.48
Diethyl Carbonate,0,Fluoroethylene Carbonate,0.428791059,Ethylene Carbonate,0.344258586,LiTFSI,0.113475177,0.113475177,263.15,0.935
Diethyl Carbonate,0,Fluoroethylene Carbonate,0.398374593,Ethylene Carbonate,0.319838465,LiTFSI,0.140893471,0.140893471,263.15,0.566
Diethyl Carbonate,0,Fluoroethylene Carbonate,0.552460403,Ethylene Carbonate,0.443547581,LiTFSI,0.001996008,0.001996008,273.15,0.255
Diethyl Carbonate,0,Fluoroethylene Carbonate,0.504875801,Ethylene Carbonate,0.405343875,LiTFSI,0.044890162,0.044890162,273.15,2.64
Diethyl Carbonate,0,Fluoroethylene Carbonate,0.464011595,Ethylene Carbonate,0.372535696,LiTFSI,0.081726354,0.081726354,273.15,2.38
Diethyl Carbonate,0,Fluoroethylene Carbonate,0.428791059,Ethylene Carbonate,0.344258586,LiTFSI,0.113475177,0.113475177,273.15,1.61
Diethyl Carbonate,0,Fluoroethylene Carbonate,0.398374593,Ethylene Carbonate,0.319838465,LiTFSI,0.140893471,0.140893471,273.15,1.06
Diethyl Carbonate,0,Fluoroethylene Carbonate,0.552460403,Ethylene Carbonate,0.443547581,LiTFSI,0.001996008,0.001996008,283.15,0.343
Diethyl Carbonate,0,Fluoroethylene Carbonate,0.504875801,Ethylene Carbonate,0.405343875,LiTFSI,0.044890162,0.044890162,283.15,3.69
Diethyl Carbonate,0,Fluoroethylene Carbonate,0.464011595,Ethylene Carbonate,0.372535696,LiTFSI,0.081726354,0.081726354,283.15,3.51
Diethyl Carbonate,0,Fluoroethylene Carbonate,0.428791059,Ethylene Carbonate,0.344258586,LiTFSI,0.113475177,0.113475177,283.15,2.48
Diethyl Carbonate,0,Fluoroethylene Carbonate,0.398374593,Ethylene Carbonate,0.319838465,LiTFSI,0.140893471,0.140893471,283.15,1.71
Diethyl Carbonate,0,Fluoroethylene Carbonate,0.552460403,Ethylene Carbonate,0.443547581,LiTFSI,0.001996008,0.001996008,293.15,0.444
Diethyl Carbonate,0,Fluoroethylene Carbonate,0.504875801,Ethylene Carbonate,0.405343875,LiTFSI,0.044890162,0.044890162,293.15,4.9
Diethyl Carbonate,0,Fluoroethylene Carbonate,0.464011595,Ethylene Carbonate,0.372535696,LiTFSI,0.081726354,0.081726354,293.15,4.83
Diethyl Carbonate,0,Fluoroethylene Carbonate,0.428791059,Ethylene Carbonate,0.344258586,LiTFSI,0.113475177,0.113475177,293.15,3.52
Diethyl Carbonate,0,Fluoroethylene Carbonate,0.398374593,Ethylene Carbonate,0.319838465,LiTFSI,0.140893471,0.140893471,293.15,2.51
Propylene Carbonate,0.180000576,Ethylene Carbonate,0,Dimethyl Carbonate,0.816007408,LiPF6,0.001996008,0.001996008,243.15,0.212
Propylene Carbonate,0.165488748,Ethylene Carbonate,0,Dimethyl Carbonate,0.750220065,LiPF6,0.042145594,0.042145594,243.15,3.18
Propylene Carbonate,0.152713442,Ethylene Carbonate,0,Dimethyl Carbonate,0.692305008,LiPF6,0.077490775,0.077490775,243.15,4.23
Propylene Carbonate,0.141420619,Ethylene Carbonate,0,Dimethyl Carbonate,0.641110575,LiPF6,0.108734403,0.108734403,243.15,3.33
Propylene Carbonate,0.131945836,Ethylene Carbonate,0,Dimethyl Carbonate,0.598157971,LiPF6,0.134948097,0.134948097,243.15,1.91
Propylene Carbonate,0.180000576,Ethylene Carbonate,0,Dimethyl Carbonate,0.816007408,LiPF6,0.001996008,0.001996008,253.15,0.26
Propylene Carbonate,0.165488748,Ethylene Carbonate,0,Dimethyl Carbonate,0.750220065,LiPF6,0.042145594,0.042145594,253.15,3.93
Propylene Carbonate,0.152713442,Ethylene Carbonate,0,Dimethyl Carbonate,0.692305008,LiPF6,0.077490775,0.077490775,253.15,5.42
Propylene Carbonate,0.141420619,Ethylene Carbonate,0,Dimethyl Carbonate,0.641110575,LiPF6,0.108734403,0.108734403,253.15,4.63
Propylene Carbonate,0.131945836,Ethylene Carbonate,0,Dimethyl Carbonate,0.598157971,LiPF6,0.134948097,0.134948097,253.15,2.97
Propylene Carbonate,0.180000576,Ethylene Carbonate,0,Dimethyl Carbonate,0.816007408,LiPF6,0.001996008,0.001996008,263.15,0.31
Propylene Carbonate,0.165488748,Ethylene Carbonate,0,Dimethyl Carbonate,0.750220065,LiPF6,0.042145594,0.042145594,263.15,4.74
Propylene Carbonate,0.152713442,Ethylene Carbonate,0,Dimethyl Carbonate,0.692305008,LiPF6,0.077490775,0.077490775,263.15,6.71
Propylene Carbonate,0.141420619,Ethylene Carbonate,0,Dimethyl Carbonate,0.641110575,LiPF6,0.108734403,0.108734403,263.15,6.08
Propylene Carbonate,0.131945836,Ethylene Carbonate,0,Dimethyl Carbonate,0.598157971,LiPF6,0.134948097,0.134948097,263.15,4.26
Propylene Carbonate,0.180000576,Ethylene Carbonate,0,Dimethyl Carbonate,0.816007408,LiPF6,0.001996008,0.001996008,273.15,0.363
Propylene Carbonate,0.165488748,Ethylene Carbonate,0,Dimethyl Carbonate,0.750220065,LiPF6,0.042145594,0.042145594,273.15,5.59
Propylene Carbonate,0.152713442,Ethylene Carbonate,0,Dimethyl Carbonate,0.692305008,LiPF6,0.077490775,0.077490775,273.15,8.09
Propylene Carbonate,0.141420619,Ethylene Carbonate,0,Dimethyl Carbonate,0.641110575,LiPF6,0.108734403,0.108734403,273.15,7.69
Propylene Carbonate,0.131945836,Ethylene Carbonate,0,Dimethyl Carbonate,0.598157971,LiPF6,0.134948097,0.134948097,273.15,5.75
Propylene Carbonate,0.180000576,Ethylene Carbonate,0,Dimethyl Carbonate,0.816007408,LiPF6,0.001996008,0.001996008,283.15,0.42
Propylene Carbonate,0.165488748,Ethylene Carbonate,0,Dimethyl Carbonate,0.750220065,LiPF6,0.042145594,0.042145594,283.15,6.5
Propylene Carbonate,0.152713442,Ethylene Carbonate,0,Dimethyl Carbonate,0.692305008,LiPF6,0.077490775,0.077490775,283.15,9.57
Propylene Carbonate,0.141420619,Ethylene Carbonate,0,Dimethyl Carbonate,0.641110575,LiPF6,0.108734403,0.108734403,283.15,9.46
Propylene Carbonate,0.131945836,Ethylene Carbonate,0,Dimethyl Carbonate,0.598157971,LiPF6,0.134948097,0.134948097,283.15,7.47
Propylene Carbonate,0.180000576,Ethylene Carbonate,0,Dimethyl Carbonate,0.816007408,LiPF6,0.001996008,0.001996008,293.15,0.48
Propylene Carbonate,0.165488748,Ethylene Carbonate,0,Dimethyl Carbonate,0.750220065,LiPF6,0.042145594,0.042145594,293.15,7.48
Propylene Carbonate,0.152713442,Ethylene Carbonate,0,Dimethyl Carbonate,0.692305008,LiPF6,0.077490775,0.077490775,293.15,11.2
Propylene Carbonate,0.141420619,Ethylene Carbonate,0,Dimethyl Carbonate,0.641110575,LiPF6,0.108734403,0.108734403,293.15,11.4
Propylene Carbonate,0.131945836,Ethylene Carbonate,0,Dimethyl Carbonate,0.598157971,LiPF6,0.134948097,0.134948097,293.15,9.41
Propylene Carbonate,0.223035146,Diethyl Carbonate,0.7709828,Dimethyl Carbonate,0,LiPF6,0.002991027,0.002991027,243.15,0.156
Propylene Carbonate,0.201386153,Diethyl Carbonate,0.696147054,Dimethyl Carbonate,0,LiPF6,0.051233397,0.051233397,243.15,1.8
Propylene Carbonate,0.182471907,Diethyl Carbonate,0.630764721,Dimethyl Carbonate,0,LiPF6,0.093381686,0.093381686,243.15,1.65
Propylene Carbonate,0.166864785,Diethyl Carbonate,0.576814378,Dimethyl Carbonate,0,LiPF6,0.128160418,0.128160418,243.15,0.762
Propylene Carbonate,0.153999317,Diethyl Carbonate,0.532341323,Dimethyl Carbonate,0,LiPF6,0.15682968,0.15682968,243.15,0.183
Propylene Carbonate,0.223035146,Diethyl Carbonate,0.7709828,Dimethyl Carbonate,0,LiPF6,0.002991027,0.002991027,253.15,0.194
Propylene Carbonate,0.201386153,Diethyl Carbonate,0.696147054,Dimethyl Carbonate,0,LiPF6,0.051233397,0.051233397,253.15,2.27
Propylene Carbonate,0.182471907,Diethyl Carbonate,0.630764721,Dimethyl Carbonate,0,LiPF6,0.093381686,0.093381686,253.15,2.25
Propylene Carbonate,0.166864785,Diethyl Carbonate,0.576814378,Dimethyl Carbonate,0,LiPF6,0.128160418,0.128160418,253.15,1.22
Propylene Carbonate,0.153999317,Diethyl Carbonate,0.532341323,Dimethyl Carbonate,0,LiPF6,0.15682968,0.15682968,253.15,0.389
Propylene Carbonate,0.223035146,Diethyl Carbonate,0.7709828,Dimethyl Carbonate,0,LiPF6,0.002991027,0.002991027,263.15,0.235
Propylene Carbonate,0.201386153,Diethyl Carbonate,0.696147054,Dimethyl Carbonate,0,LiPF6,0.051233397,0.051233397,263.15,2.76
Propylene Carbonate,0.182471907,Diethyl Carbonate,0.630764721,Dimethyl Carbonate,0,LiPF6,0.093381686,0.093381686,263.15,2.91
Propylene Carbonate,0.166864785,Diethyl Carbonate,0.576814378,Dimethyl Carbonate,0,LiPF6,0.128160418,0.128160418,263.15,1.78
Propylene Carbonate,0.153999317,Diethyl Carbonate,0.532341323,Dimethyl Carbonate,0,LiPF6,0.15682968,0.15682968,263.15,0.696
Propylene Carbonate,0.223035146,Diethyl Carbonate,0.7709828,Dimethyl Carbonate,0,LiPF6,0.002991027,0.002991027,273.15,0.278
Propylene Carbonate,0.201386153,Diethyl Carbonate,0.696147054,Dimethyl Carbonate,0,LiPF6,0.051233397,0.051233397,273.15,3.29
Propylene Carbonate,0.182471907,Diethyl Carbonate,0.630764721,Dimethyl Carbonate,0,LiPF6,0.093381686,0.093381686,273.15,3.63
Propylene Carbonate,0.166864785,Diethyl Carbonate,0.576814378,Dimethyl Carbonate,0,LiPF6,0.128160418,0.128160418,273.15,2.45
Propylene Carbonate,0.153999317,Diethyl Carbonate,0.532341323,Dimethyl Carbonate,0,LiPF6,0.15682968,0.15682968,273.15,1.11
Propylene Carbonate,0.223035146,Diethyl Carbonate,0.7709828,Dimethyl Carbonate,0,LiPF6,0.002991027,0.002991027,283.15,0.325
Propylene Carbonate,0.201386153,Diethyl Carbonate,0.696147054,Dimethyl Carbonate,0,LiPF6,0.051233397,0.051233397,283.15,3.85
Propylene Carbonate,0.182471907,Diethyl Carbonate,0.630764721,Dimethyl Carbonate,0,LiPF6,0.093381686,0.093381686,283.15,4.41
Propylene Carbonate,0.166864785,Diethyl Carbonate,0.576814378,Dimethyl Carbonate,0,LiPF6,0.128160418,0.128160418,283.15,3.22
Propylene Carbonate,0.153999317,Diethyl Carbonate,0.532341323,Dimethyl Carbonate,0,LiPF6,0.15682968,0.15682968,283.15,1.66
Propylene Carbonate,0.223035146,Diethyl Carbonate,0.7709828,Dimethyl Carbonate,0,LiPF6,0.002991027,0.002991027,293.15,0.376
Propylene Carbonate,0.201386153,Diethyl Carbonate,0.696147054,Dimethyl Carbonate,0,LiPF6,0.051233397,0.051233397,293.15,4.46
Propylene Carbonate,0.182471907,Diethyl Carbonate,0.630764721,Dimethyl Carbonate,0,LiPF6,0.093381686,0.093381686,293.15,5.27
Propylene Carbonate,0.166864785,Diethyl Carbonate,0.576814378,Dimethyl Carbonate,0,LiPF6,0.128160418,0.128160418,293.15,4.11
Propylene Carbonate,0.153999317,Diethyl Carbonate,0.532341323,Dimethyl Carbonate,0,LiPF6,0.15682968,0.15682968,293.15,2.33
Propylene Carbonate,0.432879699,Diethyl Carbonate,0.561138247,Fluoroethylene Carbonate,0,LiTFSI,0.002991027,0.002991027,243.15,0.228
Propylene Carbonate,0.391646817,Diethyl Carbonate,0.507688415,Fluoroethylene Carbonate,0,LiTFSI,0.050332384,0.050332384,243.15,2.25
Propylene Carbonate,0.356305739,Diethyl Carbonate,0.461876079,Fluoroethylene Carbonate,0,LiTFSI,0.090909091,0.090909091,243.15,1.93
Propylene Carbonate,0.326518344,Diethyl Carbonate,0.423262933,Fluoroethylene Carbonate,0,LiTFSI,0.125109361,0.125109361,243.15,1.19
Propylene Carbonate,0.301376109,Diethyl Carbonate,0.390671269,Fluoroethylene Carbonate,0,LiTFSI,0.153976311,0.153976311,243.15,0.617
Propylene Carbonate,0.432879699,Diethyl Carbonate,0.561138247,Fluoroethylene Carbonate,0,LiTFSI,0.002991027,0.002991027,253.15,0.296
Propylene Carbonate,0.391646817,Diethyl Carbonate,0.507688415,Fluoroethylene Carbonate,0,LiTFSI,0.050332384,0.050332384,253.15,3.02
Propylene Carbonate,0.356305739,Diethyl Carbonate,0.461876079,Fluoroethylene Carbonate,0,LiTFSI,0.090909091,0.090909091,253.15,2.76
Propylene Carbonate,0.326518344,Diethyl Carbonate,0.423262933,Fluoroethylene Carbonate,0,LiTFSI,0.125109361,0.125109361,253.15,1.84
Propylene Carbonate,0.301376109,Diethyl Carbonate,0.390671269,Fluoroethylene Carbonate,0,LiTFSI,0.153976311,0.153976311,253.15,1.07
Propylene Carbonate,0.432879699,Diethyl Carbonate,0.561138247,Fluoroethylene Carbonate,0,LiTFSI,0.002991027,0.002991027,263.15,0.368
Propylene Carbonate,0.391646817,Diethyl Carbonate,0.507688415,Fluoroethylene Carbonate,0,LiTFSI,0.050332384,0.050332384,263.15,3.86
Propylene Carbonate,0.356305739,Diethyl Carbonate,0.461876079,Fluoroethylene Carbonate,0,LiTFSI,0.090909091,0.090909091,263.15,3.69
Propylene Carbonate,0.326518344,Diethyl Carbonate,0.423262933,Fluoroethylene Carbonate,0,LiTFSI,0.125109361,0.125109361,263.15,2.61
Propylene Carbonate,0.301376109,Diethyl Carbonate,0.390671269,Fluoroethylene Carbonate,0,LiTFSI,0.153976311,0.153976311,263.15,1.63
Propylene Carbonate,0.432879699,Diethyl Carbonate,0.561138247,Fluoroethylene Carbonate,0,LiTFSI,0.002991027,0.002991027,273.15,0.445
Propylene Carbonate,0.391646817,Diethyl Carbonate,0.507688415,Fluoroethylene Carbonate,0,LiTFSI,0.050332384,0.050332384,273.15,4.77
Propylene Carbonate,0.356305739,Diethyl Carbonate,0.461876079,Fluoroethylene Carbonate,0,LiTFSI,0.090909091,0.090909091,273.15,4.71
Propylene Carbonate,0.326518344,Diethyl Carbonate,0.423262933,Fluoroethylene Carbonate,0,LiTFSI,0.125109361,0.125109361,273.15,3.48
Propylene Carbonate,0.301376109,Diethyl Carbonate,0.390671269,Fluoroethylene Carbonate,0,LiTFSI,0.153976311,0.153976311,273.15,2.29
Propylene Carbonate,0.432879699,Diethyl Carbonate,0.561138247,Fluoroethylene Carbonate,0,LiTFSI,0.002991027,0.002991027,283.15,0.527
Propylene Carbonate,0.391646817,Diethyl Carbonate,0.507688415,Fluoroethylene Carbonate,0,LiTFSI,0.050332384,0.050332384,283.15,5.74
Propylene Carbonate,0.356305739,Diethyl Carbonate,0.461876079,Fluoroethylene Carbonate,0,LiTFSI,0.090909091,0.090909091,283.15,5.83
Propylene Carbonate,0.326518344,Diethyl Carbonate,0.423262933,Fluoroethylene Carbonate,0,LiTFSI,0.125109361,0.125109361,283.15,4.46
Propylene Carbonate,0.301376109,Diethyl Carbonate,0.390671269,Fluoroethylene Carbonate,0,LiTFSI,0.153976311,0.153976311,283.15,3.06
Propylene Carbonate,0.432879699,Diethyl Carbonate,0.561138247,Fluoroethylene Carbonate,0,LiTFSI,0.002991027,0.002991027,293.15,0.614
Propylene Carbonate,0.391646817,Diethyl Carbonate,0.507688415,Fluoroethylene Carbonate,0,LiTFSI,0.050332384,0.050332384,293.15,6.8
Propylene Carbonate,0.356305739,Diethyl Carbonate,0.461876079,Fluoroethylene Carbonate,0,LiTFSI,0.090909091,0.090909091,293.15,7.06
Propylene Carbonate,0.326518344,Diethyl Carbonate,0.423262933,Fluoroethylene Carbonate,0,LiTFSI,0.125109361,0.125109361,293.15,5.55
Propylene Carbonate,0.301376109,Diethyl Carbonate,0.390671269,Fluoroethylene Carbonate,0,LiTFSI,0.153976311,0.153976311,293.15,3.94
Propylene Carbonate,0.798306207,Fluoroethylene Carbonate,0,Ethyl Methyl Carbonate,0.195711739,LiPF6,0.002991027,0.002991027,243.15,0.144
Propylene Carbonate,0.728082025,Fluoroethylene Carbonate,0,Ethyl Methyl Carbonate,0.178495668,LiPF6,0.046711153,0.046711153,243.15,1.19
Propylene Carbonate,0.666442072,Fluoroethylene Carbonate,0,Ethyl Methyl Carbonate,0.163384095,LiPF6,0.085086917,0.085086917,243.15,0.829
Propylene Carbonate,0.614560253,Fluoroethylene Carbonate,0,Ethyl Methyl Carbonate,0.150664813,LiPF6,0.117387467,0.117387467,243.15,0.312
Propylene Carbonate,0.569727931,Fluoroethylene Carbonate,0,Ethyl Methyl Carbonate,0.139673778,LiPF6,0.145299145,0.145299145,243.15,0.0436
Propylene Carbonate,0.798306207,Fluoroethylene Carbonate,0,Ethyl Methyl Carbonate,0.195711739,LiPF6,0.002991027,0.002991027,253.15,0.209
Propylene Carbonate,0.728082025,Fluoroethylene Carbonate,0,Ethyl Methyl Carbonate,0.178495668,LiPF6,0.046711153,0.046711153,253.15,1.91
Propylene Carbonate,0.666442072,Fluoroethylene Carbonate,0,Ethyl Methyl Carbonate,0.163384095,LiPF6,0.085086917,0.085086917,253.15,1.57
Propylene Carbonate,0.614560253,Fluoroethylene Carbonate,0,Ethyl Methyl Carbonate,0.150664813,LiPF6,0.117387467,0.117387467,253.15,0.802
Propylene Carbonate,0.569727931,Fluoroethylene Carbonate,0,Ethyl Methyl Carbonate,0.139673778,LiPF6,0.145299145,0.145299145,253.15,0.219
Propylene Carbonate,0.798306207,Fluoroethylene Carbonate,0,Ethyl Methyl Carbonate,0.195711739,LiPF6,0.002991027,0.002991027,263.15,0.284
Propylene Carbonate,0.728082025,Fluoroethylene Carbonate,0,Ethyl Methyl Carbonate,0.178495668,LiPF6,0.046711153,0.046711153,263.15,2.76
Propylene Carbonate,0.666442072,Fluoroethylene Carbonate,0,Ethyl Methyl Carbonate,0.163384095,LiPF6,0.085086917,0.085086917,263.15,2.5
Propylene Carbonate,0.614560253,Fluoroethylene Carbonate,0,Ethyl Methyl Carbonate,0.150664813,LiPF6,0.117387467,0.117387467,263.15,1.51
Propylene Carbonate,0.569727931,Fluoroethylene Carbonate,0,Ethyl Methyl Carbonate,0.139673778,LiPF6,0.145299145,0.145299145,263.15,0.588
Propylene Carbonate,0.798306207,Fluoroethylene Carbonate,0,Ethyl Methyl Carbonate,0.195711739,LiPF6,0.002991027,0.002991027,273.15,0.364
Propylene Carbonate,0.728082025,Fluoroethylene Carbonate,0,Ethyl Methyl Carbonate,0.178495668,LiPF6,0.046711153,0.046711153,273.15,3.71
Propylene Carbonate,0.666442072,Fluoroethylene Carbonate,0,Ethyl Methyl Carbonate,0.163384095,LiPF6,0.085086917,0.085086917,273.15,3.59
Propylene Carbonate,0.614560253,Fluoroethylene Carbonate,0,Ethyl Methyl Carbonate,0.150664813,LiPF6,0.117387467,0.117387467,273.15,2.42
Propylene Carbonate,0.569727931,Fluoroethylene Carbonate,0,Ethyl Methyl Carbonate,0.139673778,LiPF6,0.145299145,0.145299145,273.15,1.16
Propylene Carbonate,0.798306207,Fluoroethylene Carbonate,0,Ethyl Methyl Carbonate,0.195711739,LiPF6,0.002991027,0.002991027,283.15,0.452
Propylene Carbonate,0.728082025,Fluoroethylene Carbonate,0,Ethyl Methyl Carbonate,0.178495668,LiPF6,0.046711153,0.046711153,283.15,4.76
Propylene Carbonate,0.666442072,Fluoroethylene Carbonate,0,Ethyl Methyl Carbonate,0.163384095,LiPF6,0.085086917,0.085086917,283.15,4.84
Propylene Carbonate,0.614560253,Fluoroethylene Carbonate,0,Ethyl Methyl Carbonate,0.150664813,LiPF6,0.117387467,0.117387467,283.15,3.51
Propylene Carbonate,0.569727931,Fluoroethylene Carbonate,0,Ethyl Methyl Carbonate,0.139673778,LiPF6,0.145299145,0.145299145,283.15,1.92
Propylene Carbonate,0.798306207,Fluoroethylene Carbonate,0,Ethyl Methyl Carbonate,0.195711739,LiPF6,0.002991027,0.002991027,293.15,0.548
Propylene Carbonate,0.728082025,Fluoroethylene Carbonate,0,Ethyl Methyl Carbonate,0.178495668,LiPF6,0.046711153,0.046711153,293.15,5.93
Propylene Carbonate,0.666442072,Fluoroethylene Carbonate,0,Ethyl Methyl Carbonate,0.163384095,LiPF6,0.085086917,0.085086917,293.15,6.27
Propylene Carbonate,0.614560253,Fluoroethylene Carbonate,0,Ethyl Methyl Carbonate,0.150664813,LiPF6,0.117387467,0.117387467,293.15,4.8
Propylene Carbonate,0.569727931,Fluoroethylene Carbonate,0,Ethyl Methyl Carbonate,0.139673778,LiPF6,0.145299145,0.145299145,293.15,2.89
Propylene Carbonate,0.363648804,Fluoroethylene Carbonate,0,Ethylene Carbonate,0.63235918,LiTFSI,0.001996008,0.001996008,243.15,0.106
Propylene Carbonate,0.333661751,Fluoroethylene Carbonate,0,Ethylene Carbonate,0.580213847,LiTFSI,0.043062201,0.043062201,243.15,0.865
Propylene Carbonate,0.307900717,Fluoroethylene Carbonate,0,Ethylene Carbonate,0.535417256,LiTFSI,0.078341014,0.078341014,243.15,0.557
Propylene Carbonate,0.285127549,Fluoroethylene Carbonate,0,Ethylene Carbonate,0.495816351,LiTFSI,0.10952805,0.10952805,243.15,0.238
Propylene Carbonate,0.266019553,Fluoroethylene Carbonate,0,Ethylene Carbonate,0.462588917,LiTFSI,0.135695765,0.135695765,243.15,0.088
Propylene Carbonate,0.363648804,Fluoroethylene Carbonate,0,Ethylene Carbonate,0.63235918,LiTFSI,0.001996008,0.001996008,253.15,0.16
Propylene Carbonate,0.333661751,Fluoroethylene Carbonate,0,Ethylene Carbonate,0.580213847,LiTFSI,0.043062201,0.043062201,253.15,1.45
Propylene Carbonate,0.307900717,Fluoroethylene Carbonate,0,Ethylene Carbonate,0.535417256,LiTFSI,0.078341014,0.078341014,253.15,1.1
Propylene Carbonate,0.285127549,Fluoroethylene Carbonate,0,Ethylene Carbonate,0.495816351,LiTFSI,0.10952805,0.10952805,253.15,0.573
Propylene Carbonate,0.266019553,Fluoroethylene Carbonate,0,Ethylene Carbonate,0.462588917,LiTFSI,0.135695765,0.135695765,253.15,0.272
Propylene Carbonate,0.363648804,Fluoroethylene Carbonate,0,Ethylene Carbonate,0.63235918,LiTFSI,0.001996008,0.001996008,263.15,0.226
Propylene Carbonate,0.333661751,Fluoroethylene Carbonate,0,Ethylene Carbonate,0.580213847,LiTFSI,0.043062201,0.043062201,263.15,2.19
Propylene Carbonate,0.307900717,Fluoroethylene Carbonate,0,Ethylene Carbonate,0.535417256,LiTFSI,0.078341014,0.078341014,263.15,1.82
Propylene Carbonate,0.285127549,Fluoroethylene Carbonate,0,Ethylene Carbonate,0.495816351,LiTFSI,0.10952805,0.10952805,263.15,1.07
Propylene Carbonate,0.266019553,Fluoroethylene Carbonate,0,Ethylene Carbonate,0.462588917,LiTFSI,0.135695765,0.135695765,263.15,0.584
Propylene Carbonate,0.363648804,Fluoroethylene Carbonate,0,Ethylene Carbonate,0.63235918,LiTFSI,0.001996008,0.001996008,273.15,0.303
Propylene Carbonate,0.333661751,Fluoroethylene Carbonate,0,Ethylene Carbonate,0.580213847,LiTFSI,0.043062201,0.043062201,273.15,3.06
Propylene Carbonate,0.307900717,Fluoroethylene Carbonate,0,Ethylene Carbonate,0.535417256,LiTFSI,0.078341014,0.078341014,273.15,2.72
Propylene Carbonate,0.285127549,Fluoroethylene Carbonate,0,Ethylene Carbonate,0.495816351,LiTFSI,0.10952805,0.10952805,273.15,1.73
Propylene Carbonate,0.266019553,Fluoroethylene Carbonate,0,Ethylene Carbonate,0.462588917,LiTFSI,0.135695765,0.135695765,273.15,1.02
Propylene Carbonate,0.363648804,Fluoroethylene Carbonate,0,Ethylene Carbonate,0.63235918,LiTFSI,0.001996008,0.001996008,283.15,0.39
Propylene Carbonate,0.333661751,Fluoroethylene Carbonate,0,Ethylene Carbonate,0.580213847,LiTFSI,0.043062201,0.043062201,283.15,4.06
Propylene Carbonate,0.307900717,Fluoroethylene Carbonate,0,Ethylene Carbonate,0.535417256,LiTFSI,0.078341014,0.078341014,283.15,3.77
Propylene Carbonate,0.285127549,Fluoroethylene Carbonate,0,Ethylene Carbonate,0.495816351,LiTFSI,0.10952805,0.10952805,283.15,2.54
Propylene Carbonate,0.266019553,Fluoroethylene Carbonate,0,Ethylene Carbonate,0.462588917,LiTFSI,0.135695765,0.135695765,283.15,1.58
Propylene Carbonate,0.363648804,Fluoroethylene Carbonate,0,Ethylene Carbonate,0.63235918,LiTFSI,0.001996008,0.001996008,293.15,0.488
Propylene Carbonate,0.333661751,Fluoroethylene Carbonate,0,Ethylene Carbonate,0.580213847,LiTFSI,0.043062201,0.043062201,293.15,5.19
Propylene Carbonate,0.307900717,Fluoroethylene Carbonate,0,Ethylene Carbonate,0.535417256,LiTFSI,0.078341014,0.078341014,293.15,4.98
Propylene Carbonate,0.285127549,Fluoroethylene Carbonate,0,Ethylene Carbonate,0.495816351,LiTFSI,0.10952805,0.10952805,293.15,3.49
Propylene Carbonate,0.266019553,Fluoroethylene Carbonate,0,Ethylene Carbonate,0.462588917,LiTFSI,0.135695765,0.135695765,293.15,2.24
Diethyl Carbonate,0,Ethyl Methyl Carbonate,0,Dimethyl Carbonate,0.996007984,LiPF6,0.001996008,0.001996008,243.15,0.0726
Diethyl Carbonate,0,Ethyl Methyl Carbonate,0,Dimethyl Carbonate,0.917545542,LiPF6,0.041227229,0.041227229,243.15,1.13
Diethyl Carbonate,0,Ethyl Methyl Carbonate,0,Dimethyl Carbonate,0.846722068,LiPF6,0.076638966,0.076638966,243.15,2.44
Diethyl Carbonate,0,Ethyl Methyl Carbonate,0,Dimethyl Carbonate,0.787310098,LiPF6,0.106344951,0.106344951,243.15,2.69
Diethyl Carbonate,0,Ethyl Methyl Carbonate,0,Dimethyl Carbonate,0.734605377,LiPF6,0.132697311,0.132697311,243.15,2.2
Diethyl Carbonate,0,Ethyl Methyl Carbonate,0,Dimethyl Carbonate,0.996007984,LiPF6,0.001996008,0.001996008,253.15,0.0873
Diethyl Carbonate,0,Ethyl Methyl Carbonate,0,Dimethyl Carbonate,0.917545542,LiPF6,0.041227229,0.041227229,253.15,1.38
Diethyl Carbonate,0,Ethyl Methyl Carbonate,0,Dimethyl Carbonate,0.846722068,LiPF6,0.076638966,0.076638966,253.15,3.04
Diethyl Carbonate,0,Ethyl Methyl Carbonate,0,Dimethyl Carbonate,0.787310098,LiPF6,0.106344951,0.106344951,253.15,3.51
Diethyl Carbonate,0,Ethyl Methyl Carbonate,0,Dimethyl Carbonate,0.734605377,LiPF6,0.132697311,0.132697311,253.15,3.11
Diethyl Carbonate,0,Ethyl Methyl Carbonate,0,Dimethyl Carbonate,0.996007984,LiPF6,0.001996008,0.001996008,263.15,0.104
Diethyl Carbonate,0,Ethyl Methyl Carbonate,0,Dimethyl Carbonate,0.917545542,LiPF6,0.041227229,0.041227229,263.15,1.68
Diethyl Carbonate,0,Ethyl Methyl Carbonate,0,Dimethyl Carbonate,0.846722068,LiPF6,0.076638966,0.076638966,263.15,3.74
Diethyl Carbonate,0,Ethyl Methyl Carbonate,0,Dimethyl Carbonate,0.787310098,LiPF6,0.106344951,0.106344951,263.15,4.48
Diethyl Carbonate,0,Ethyl Methyl Carbonate,0,Dimethyl Carbonate,0.734605377,LiPF6,0.132697311,0.132697311,263.15,4.21
Diethyl Carbonate,0,Ethyl Methyl Carbonate,0,Dimethyl Carbonate,0.996007984,LiPF6,0.001996008,0.001996008,273.15,0.121
Diethyl Carbonate,0,Ethyl Methyl Carbonate,0,Dimethyl Carbonate,0.917545542,LiPF6,0.041227229,0.041227229,273.15,2.02
Diethyl Carbonate,0,Ethyl Methyl Carbonate,0,Dimethyl Carbonate,0.846722068,LiPF6,0.076638966,0.076638966,273.15,4.53
Diethyl Carbonate,0,Ethyl Methyl Carbonate,0,Dimethyl Carbonate,0.787310098,LiPF6,0.106344951,0.106344951,273.15,5.59
Diethyl Carbonate,0,Ethyl Methyl Carbonate,0,Dimethyl Carbonate,0.734605377,LiPF6,0.132697311,0.132697311,273.15,5.5
Diethyl Carbonate,0,Ethyl Methyl Carbonate,0,Dimethyl Carbonate,0.996007984,LiPF6,0.001996008,0.001996008,283.15,0.141
Diethyl Carbonate,0,Ethyl Methyl Carbonate,0,Dimethyl Carbonate,0.917545542,LiPF6,0.041227229,0.041227229,283.15,2.41
Diethyl Carbonate,0,Ethyl Methyl Carbonate,0,Dimethyl Carbonate,0.846722068,LiPF6,0.076638966,0.076638966,283.15,5.41
Diethyl Carbonate,0,Ethyl Methyl Carbonate,0,Dimethyl Carbonate,0.787310098,LiPF6,0.106344951,0.106344951,283.15,6.84
Diethyl Carbonate,0,Ethyl Methyl Carbonate,0,Dimethyl Carbonate,0.734605377,LiPF6,0.132697311,0.132697311,283.15,7.01
Diethyl Carbonate,0,Ethyl Methyl Carbonate,0,Dimethyl Carbonate,0.996007984,LiPF6,0.001996008,0.001996008,293.15,0.162
Diethyl Carbonate,0,Ethyl Methyl Carbonate,0,Dimethyl Carbonate,0.917545542,LiPF6,0.041227229,0.041227229,293.15,2.85
Diethyl Carbonate,0,Ethyl Methyl Carbonate,0,Dimethyl Carbonate,0.846722068,LiPF6,0.076638966,0.076638966,293.15,6.38
Diethyl Carbonate,0,Ethyl Methyl Carbonate,0,Dimethyl Carbonate,0.787310098,LiPF6,0.106344951,0.106344951,293.15,8.24
Diethyl Carbonate,0,Ethyl Methyl Carbonate,0,Dimethyl Carbonate,0.734605377,LiPF6,0.132697311,0.132697311,293.15,8.74
Fluoroethylene Carbonate,0.174452361,Ethylene Carbonate,0,Dimethyl Carbonate,0.821555623,LiPF6,0.001996008,0.001996008,243.15,0.195
Fluoroethylene Carbonate,0.160387836,Ethylene Carbonate,0,Dimethyl Carbonate,0.755320977,LiPF6,0.042145594,0.042145594,243.15,2.95
Fluoroethylene Carbonate,0.147708466,Ethylene Carbonate,0,Dimethyl Carbonate,0.695609506,LiPF6,0.078341014,0.078341014,243.15,3.83
Fluoroethylene Carbonate,0.137061567,Ethylene Carbonate,0,Dimethyl Carbonate,0.645469628,LiPF6,0.108734403,0.108734403,243.15,2.8
Fluoroethylene Carbonate,0.127616917,Ethylene Carbonate,0,Dimethyl Carbonate,0.600991553,LiPF6,0.135695765,0.135695765,243.15,1.5
Fluoroethylene Carbonate,0.174452361,Ethylene Carbonate,0,Dimethyl Carbonate,0.821555623,LiPF6,0.001996008,0.001996008,253.15,0.243
Fluoroethylene Carbonate,0.160387836,Ethylene Carbonate,0,Dimethyl Carbonate,0.755320977,LiPF6,0.042145594,0.042145594,253.15,3.72
Fluoroethylene Carbonate,0.147708466,Ethylene Carbonate,0,Dimethyl Carbonate,0.695609506,LiPF6,0.078341014,0.078341014,253.15,5.05
Fluoroethylene Carbonate,0.137061567,Ethylene Carbonate,0,Dimethyl Carbonate,0.645469628,LiPF6,0.108734403,0.108734403,253.15,4.11
Fluoroethylene Carbonate,0.127616917,Ethylene Carbonate,0,Dimethyl Carbonate,0.600991553,LiPF6,0.135695765,0.135695765,253.15,2.54
Fluoroethylene Carbonate,0.174452361,Ethylene Carbonate,0,Dimethyl Carbonate,0.821555623,LiPF6,0.001996008,0.001996008,263.15,0.295
Fluoroethylene Carbonate,0.160387836,Ethylene Carbonate,0,Dimethyl Carbonate,0.755320977,LiPF6,0.042145594,0.042145594,263.15,4.58
Fluoroethylene Carbonate,0.147708466,Ethylene Carbonate,0,Dimethyl Carbonate,0.695609506,LiPF6,0.078341014,0.078341014,263.15,6.43
Fluoroethylene Carbonate,0.137061567,Ethylene Carbonate,0,Dimethyl Carbonate,0.645469628,LiPF6,0.108734403,0.108734403,263.15,5.65
Fluoroethylene Carbonate,0.127616917,Ethylene Carbonate,0,Dimethyl Carbonate,0.600991553,LiPF6,0.135695765,0.135695765,263.15,3.86
Fluoroethylene Carbonate,0.174452361,Ethylene Carbonate,0,Dimethyl Carbonate,0.821555623,LiPF6,0.001996008,0.001996008,273.15,0.352
Fluoroethylene Carbonate,0.160387836,Ethylene Carbonate,0,Dimethyl Carbonate,0.755320977,LiPF6,0.042145594,0.042145594,273.15,5.51
Fluoroethylene Carbonate,0.147708466,Ethylene Carbonate,0,Dimethyl Carbonate,0.695609506,LiPF6,0.078341014,0.078341014,273.15,7.96
Fluoroethylene Carbonate,0.137061567,Ethylene Carbonate,0,Dimethyl Carbonate,0.645469628,LiPF6,0.108734403,0.108734403,273.15,7.43
Fluoroethylene Carbonate,0.127616917,Ethylene Carbonate,0,Dimethyl Carbonate,0.600991553,LiPF6,0.135695765,0.135695765,273.15,5.47
Fluoroethylene Carbonate,0.174452361,Ethylene Carbonate,0,Dimethyl Carbonate,0.821555623,LiPF6,0.001996008,0.001996008,283.15,0.413
Fluoroethylene Carbonate,0.160387836,Ethylene Carbonate,0,Dimethyl Carbonate,0.755320977,LiPF6,0.042145594,0.042145594,283.15,6.53
Fluoroethylene Carbonate,0.147708466,Ethylene Carbonate,0,Dimethyl Carbonate,0.695609506,LiPF6,0.078341014,0.078341014,283.15,9.64
Fluoroethylene Carbonate,0.137061567,Ethylene Carbonate,0,Dimethyl Carbonate,0.645469628,LiPF6,0.108734403,0.108734403,283.15,9.41
Fluoroethylene Carbonate,0.127616917,Ethylene Carbonate,0,Dimethyl Carbonate,0.600991553,LiPF6,0.135695765,0.135695765,283.15,7.37
Fluoroethylene Carbonate,0.174452361,Ethylene Carbonate,0,Dimethyl Carbonate,0.821555623,LiPF6,0.001996008,0.001996008,293.15,0.479
Fluoroethylene Carbonate,0.160387836,Ethylene Carbonate,0,Dimethyl Carbonate,0.755320977,LiPF6,0.042145594,0.042145594,293.15,7.61
Fluoroethylene Carbonate,0.147708466,Ethylene Carbonate,0,Dimethyl Carbonate,0.695609506,LiPF6,0.078341014,0.078341014,293.15,11.4
Fluoroethylene Carbonate,0.137061567,Ethylene Carbonate,0,Dimethyl Carbonate,0.645469628,LiPF6,0.108734403,0.108734403,293.15,11.6
Fluoroethylene Carbonate,0.127616917,Ethylene Carbonate,0,Dimethyl Carbonate,0.600991553,LiPF6,0.135695765,0.135695765,293.15,9.56
Diethyl Carbonate,0.777501871,Fluoroethylene Carbonate,0.216516075,Dimethyl Carbonate,-7.08E-17,LiTFSI,0.002991027,0.002991027,243.15,0.22
Diethyl Carbonate,0.700626511,Fluoroethylene Carbonate,0.195108086,Dimethyl Carbonate,-6.38E-17,LiTFSI,0.052132701,0.052132701,243.15,2.35
Diethyl Carbonate,0.6348135,Fluoroethylene Carbonate,0.176780703,Dimethyl Carbonate,-5.78E-17,LiTFSI,0.094202899,0.094202899,243.15,2.31
Diethyl Carbonate,0.580503609,Fluoroethylene Carbonate,0.161656669,Dimethyl Carbonate,-5.28E-17,LiTFSI,0.128919861,0.128919861,243.15,1.66
Diethyl Carbonate,0.534621975,Fluoroethylene Carbonate,0.148879708,Dimethyl Carbonate,-4.87E-17,LiTFSI,0.158249158,0.158249158,243.15,1.05
Diethyl Carbonate,0.777501871,Fluoroethylene Carbonate,0.216516075,Dimethyl Carbonate,-7.08E-17,LiTFSI,0.002991027,0.002991027,253.15,0.276
Diethyl Carbonate,0.700626511,Fluoroethylene Carbonate,0.195108086,Dimethyl Carbonate,-6.38E-17,LiTFSI,0.052132701,0.052132701,253.15,2.98
Diethyl Carbonate,0.6348135,Fluoroethylene Carbonate,0.176780703,Dimethyl Carbonate,-5.78E-17,LiTFSI,0.094202899,0.094202899,253.15,3.05
Diethyl Carbonate,0.580503609,Fluoroethylene Carbonate,0.161656669,Dimethyl Carbonate,-5.28E-17,LiTFSI,0.128919861,0.128919861,253.15,2.3
Diethyl Carbonate,0.534621975,Fluoroethylene Carbonate,0.148879708,Dimethyl Carbonate,-4.87E-17,LiTFSI,0.158249158,0.158249158,253.15,1.56
Diethyl Carbonate,0.777501871,Fluoroethylene Carbonate,0.216516075,Dimethyl Carbonate,-7.08E-17,LiTFSI,0.002991027,0.002991027,263.15,0.338
Diethyl Carbonate,0.700626511,Fluoroethylene Carbonate,0.195108086,Dimethyl Carbonate,-6.38E-17,LiTFSI,0.052132701,0.052132701,263.15,3.68
Diethyl Carbonate,0.6348135,Fluoroethylene Carbonate,0.176780703,Dimethyl Carbonate,-5.78E-17,LiTFSI,0.094202899,0.094202899,263.15,3.9
Diethyl Carbonate,0.580503609,Fluoroethylene Carbonate,0.161656669,Dimethyl Carbonate,-5.28E-17,LiTFSI,0.128919861,0.128919861,263.15,3.05
Diethyl Carbonate,0.534621975,Fluoroethylene Carbonate,0.148879708,Dimethyl Carbonate,-4.87E-17,LiTFSI,0.158249158,0.158249158,263.15,2.16
Diethyl Carbonate,0.777501871,Fluoroethylene Carbonate,0.216516075,Dimethyl Carbonate,-7.08E-17,LiTFSI,0.002991027,0.002991027,273.15,0.407
Diethyl Carbonate,0.700626511,Fluoroethylene Carbonate,0.195108086,Dimethyl Carbonate,-6.38E-17,LiTFSI,0.052132701,0.052132701,273.15,4.46
Diethyl Carbonate,0.6348135,Fluoroethylene Carbonate,0.176780703,Dimethyl Carbonate,-5.78E-17,LiTFSI,0.094202899,0.094202899,273.15,4.84
Diethyl Carbonate,0.580503609,Fluoroethylene Carbonate,0.161656669,Dimethyl Carbonate,-5.28E-17,LiTFSI,0.128919861,0.128919861,273.15,3.9
Diethyl Carbonate,0.534621975,Fluoroethylene Carbonate,0.148879708,Dimethyl Carbonate,-4.87E-17,LiTFSI,0.158249158,0.158249158,273.15,2.88
Diethyl Carbonate,0.777501871,Fluoroethylene Carbonate,0.216516075,Dimethyl Carbonate,-7.08E-17,LiTFSI,0.002991027,0.002991027,283.15,0.481
Diethyl Carbonate,0.700626511,Fluoroethylene Carbonate,0.195108086,Dimethyl Carbonate,-6.38E-17,LiTFSI,0.052132701,0.052132701,283.15,5.29
Diethyl Carbonate,0.6348135,Fluoroethylene Carbonate,0.176780703,Dimethyl Carbonate,-5.78E-17,LiTFSI,0.094202899,0.094202899,283.15,5.89
Diethyl Carbonate,0.580503609,Fluoroethylene Carbonate,0.161656669,Dimethyl Carbonate,-5.28E-17,LiTFSI,0.128919861,0.128919861,283.15,4.86
Diethyl Carbonate,0.534621975,Fluoroethylene Carbonate,0.148879708,Dimethyl Carbonate,-4.87E-17,LiTFSI,0.158249158,0.158249158,283.15,3.7
Diethyl Carbonate,0.777501871,Fluoroethylene Carbonate,0.216516075,Dimethyl Carbonate,-7.08E-17,LiTFSI,0.002991027,0.002991027,293.15,0.56
Diethyl Carbonate,0.700626511,Fluoroethylene Carbonate,0.195108086,Dimethyl Carbonate,-6.38E-17,LiTFSI,0.052132701,0.052132701,293.15,6.17
Diethyl Carbonate,0.6348135,Fluoroethylene Carbonate,0.176780703,Dimethyl Carbonate,-5.78E-17,LiTFSI,0.094202899,0.094202899,293.15,7.02
Diethyl Carbonate,0.580503609,Fluoroethylene Carbonate,0.161656669,Dimethyl Carbonate,-5.28E-17,LiTFSI,0.128919861,0.128919861,293.15,5.92
Diethyl Carbonate,0.534621975,Fluoroethylene Carbonate,0.148879708,Dimethyl Carbonate,-4.87E-17,LiTFSI,0.158249158,0.158249158,293.15,4.63
Diethyl Carbonate,0.173002638,Ethyl Methyl Carbonate,0.588938503,Ethylene Carbonate,0.232076805,LiTFSI,0.002991027,0.002991027,243.15,0.24
Diethyl Carbonate,0.157784206,Ethyl Methyl Carbonate,0.53713166,Ethylene Carbonate,0.211661827,LiTFSI,0.046711153,0.046711153,243.15,2.69
Diethyl Carbonate,0.14442608,Ethyl Methyl Carbonate,0.491657703,Ethylene Carbonate,0.193742383,LiTFSI,0.085086917,0.085086917,243.15,2.61
Diethyl Carbonate,0.132911738,Ethyl Methyl Carbonate,0.452460385,Ethylene Carbonate,0.178296308,LiTFSI,0.118165785,0.118165785,243.15,1.79
Diethyl Carbonate,0.123212887,Ethyl Methyl Carbonate,0.419443393,Ethylene Carbonate,0.165285649,LiTFSI,0.146029035,0.146029035,243.15,1.06
Diethyl Carbonate,0.173002638,Ethyl Methyl Carbonate,0.588938503,Ethylene Carbonate,0.232076805,LiTFSI,0.002991027,0.002991027,253.15,0.304
Diethyl Carbonate,0.157784206,Ethyl Methyl Carbonate,0.53713166,Ethylene Carbonate,0.211661827,LiTFSI,0.046711153,0.046711153,253.15,3.48
Diethyl Carbonate,0.14442608,Ethyl Methyl Carbonate,0.491657703,Ethylene Carbonate,0.193742383,LiTFSI,0.085086917,0.085086917,253.15,3.54
Diethyl Carbonate,0.132911738,Ethyl Methyl Carbonate,0.452460385,Ethylene Carbonate,0.178296308,LiTFSI,0.118165785,0.118165785,253.15,2.58
Diethyl Carbonate,0.123212887,Ethyl Methyl Carbonate,0.419443393,Ethylene Carbonate,0.165285649,LiTFSI,0.146029035,0.146029035,253.15,1.66
Diethyl Carbonate,0.173002638,Ethyl Methyl Carbonate,0.588938503,Ethylene Carbonate,0.232076805,LiTFSI,0.002991027,0.002991027,263.15,0.374
Diethyl Carbonate,0.157784206,Ethyl Methyl Carbonate,0.53713166,Ethylene Carbonate,0.211661827,LiTFSI,0.046711153,0.046711153,263.15,4.36
Diethyl Carbonate,0.14442608,Ethyl Methyl Carbonate,0.491657703,Ethylene Carbonate,0.193742383,LiTFSI,0.085086917,0.085086917,263.15,4.6
Diethyl Carbonate,0.132911738,Ethyl Methyl Carbonate,0.452460385,Ethylene Carbonate,0.178296308,LiTFSI,0.118165785,0.118165785,263.15,3.51
Diethyl Carbonate,0.123212887,Ethyl Methyl Carbonate,0.419443393,Ethylene Carbonate,0.165285649,LiTFSI,0.146029035,0.146029035,263.15,2.39
