Repository: BattModels/DiffMix-NatCommData

# DiffMix-NatCommData

This is the official data repository for "Differentiable Modeling and Optimization of Non-aqueous Li-based Battery Electrolyte Solutions Using Geometric Deep Learning" published in Nature Communications.

# Citation

Coming soon.

File: training_data/published_AEM_data.csv (part 36 of 82)
sub1_name,x1 (mole fraction),sub2_name,x2 (mole fraction),sub3_name,x3 (mole fraction),salt,x4 (mole fraction),x5 (mole fraction),temperature (K),ionic conductivity (mS/cm)
Diethyl Carbonate,0.173002638,Ethyl Methyl Carbonate,0.588938503,Ethylene Carbonate,0.232076805,LiTFSI,0.002991027,0.002991027,273.15,0.45
Diethyl Carbonate,0.157784206,Ethyl Methyl Carbonate,0.53713166,Ethylene Carbonate,0.211661827,LiTFSI,0.046711153,0.046711153,273.15,5.32
Diethyl Carbonate,0.14442608,Ethyl Methyl Carbonate,0.491657703,Ethylene Carbonate,0.193742383,LiTFSI,0.085086917,0.085086917,273.15,5.78
Diethyl Carbonate,0.132911738,Ethyl Methyl Carbonate,0.452460385,Ethylene Carbonate,0.178296308,LiTFSI,0.118165785,0.118165785,273.15,4.57
Diethyl Carbonate,0.123212887,Ethyl Methyl Carbonate,0.419443393,Ethylene Carbonate,0.165285649,LiTFSI,0.146029035,0.146029035,273.15,3.26
Diethyl Carbonate,0.173002638,Ethyl Methyl Carbonate,0.588938503,Ethylene Carbonate,0.232076805,LiTFSI,0.002991027,0.002991027,283.15,0.531
Diethyl Carbonate,0.157784206,Ethyl Methyl Carbonate,0.53713166,Ethylene Carbonate,0.211661827,LiTFSI,0.046711153,0.046711153,283.15,6.35
Diethyl Carbonate,0.14442608,Ethyl Methyl Carbonate,0.491657703,Ethylene Carbonate,0.193742383,LiTFSI,0.085086917,0.085086917,283.15,7.06
Diethyl Carbonate,0.132911738,Ethyl Methyl Carbonate,0.452460385,Ethylene Carbonate,0.178296308,LiTFSI,0.118165785,0.118165785,283.15,5.76
Diethyl Carbonate,0.123212887,Ethyl Methyl Carbonate,0.419443393,Ethylene Carbonate,0.165285649,LiTFSI,0.146029035,0.146029035,283.15,4.25
Diethyl Carbonate,0.173002638,Ethyl Methyl Carbonate,0.588938503,Ethylene Carbonate,0.232076805,LiTFSI,0.002991027,0.002991027,293.15,0.616
Diethyl Carbonate,0.157784206,Ethyl Methyl Carbonate,0.53713166,Ethylene Carbonate,0.211661827,LiTFSI,0.046711153,0.046711153,293.15,7.44
Diethyl Carbonate,0.14442608,Ethyl Methyl Carbonate,0.491657703,Ethylene Carbonate,0.193742383,LiTFSI,0.085086917,0.085086917,293.15,8.44
Diethyl Carbonate,0.132911738,Ethyl Methyl Carbonate,0.452460385,Ethylene Carbonate,0.178296308,LiTFSI,0.118165785,0.118165785,293.15,7.05
Diethyl Carbonate,0.123212887,Ethyl Methyl Carbonate,0.419443393,Ethylene Carbonate,0.165285649,LiTFSI,0.146029035,0.146029035,293.15,5.36
Fluoroethylene Carbonate,0.552460403,Ethyl Methyl Carbonate,0,Ethylene Carbonate,0.443547581,LiPF6,0.001996008,0.001996008,243.15,0.0809
Fluoroethylene Carbonate,0.504875801,Ethyl Methyl Carbonate,0,Ethylene Carbonate,0.405343875,LiPF6,0.044890162,0.044890162,243.15,0.535
Fluoroethylene Carbonate,0.464011595,Ethyl Methyl Carbonate,0,Ethylene Carbonate,0.372535696,LiPF6,0.081726354,0.081726354,243.15,0.31
Fluoroethylene Carbonate,0.428791059,Ethyl Methyl Carbonate,0,Ethylene Carbonate,0.344258586,LiPF6,0.113475177,0.113475177,243.15,0.144
Fluoroethylene Carbonate,0.398374593,Ethyl Methyl Carbonate,0,Ethylene Carbonate,0.319838465,LiPF6,0.140893471,0.140893471,243.15,0.0487
Fluoroethylene Carbonate,0.552460403,Ethyl Methyl Carbonate,0,Ethylene Carbonate,0.443547581,LiPF6,0.001996008,0.001996008,253.15,0.129
Fluoroethylene Carbonate,0.504875801,Ethyl Methyl Carbonate,0,Ethylene Carbonate,0.405343875,LiPF6,0.044890162,0.044890162,253.15,1.06
Fluoroethylene Carbonate,0.464011595,Ethyl Methyl Carbonate,0,Ethylene Carbonate,0.372535696,LiPF6,0.081726354,0.081726354,253.15,0.812
Fluoroethylene Carbonate,0.428791059,Ethyl Methyl Carbonate,0,Ethylene Carbonate,0.344258586,LiPF6,0.113475177,0.113475177,253.15,0.497
Fluoroethylene Carbonate,0.398374593,Ethyl Methyl Carbonate,0,Ethylene Carbonate,0.319838465,LiPF6,0.140893471,0.140893471,253.15,0.244
Fluoroethylene Carbonate,0.552460403,Ethyl Methyl Carbonate,0,Ethylene Carbonate,0.443547581,LiPF6,0.001996008,0.001996008,263.15,0.192
Fluoroethylene Carbonate,0.504875801,Ethyl Methyl Carbonate,0,Ethylene Carbonate,0.405343875,LiPF6,0.044890162,0.044890162,263.15,1.8
Fluoroethylene Carbonate,0.464011595,Ethyl Methyl Carbonate,0,Ethylene Carbonate,0.372535696,LiPF6,0.081726354,0.081726354,263.15,1.62
Fluoroethylene Carbonate,0.428791059,Ethyl Methyl Carbonate,0,Ethylene Carbonate,0.344258586,LiPF6,0.113475177,0.113475177,263.15,1.16
Fluoroethylene Carbonate,0.398374593,Ethyl Methyl Carbonate,0,Ethylene Carbonate,0.319838465,LiPF6,0.140893471,0.140893471,263.15,0.701
Fluoroethylene Carbonate,0.552460403,Ethyl Methyl Carbonate,0,Ethylene Carbonate,0.443547581,LiPF6,0.001996008,0.001996008,273.15,0.271
Fluoroethylene Carbonate,0.504875801,Ethyl Methyl Carbonate,0,Ethylene Carbonate,0.405343875,LiPF6,0.044890162,0.044890162,273.15,2.75
Fluoroethylene Carbonate,0.464011595,Ethyl Methyl Carbonate,0,Ethylene Carbonate,0.372535696,LiPF6,0.081726354,0.081726354,273.15,2.74
Fluoroethylene Carbonate,0.428791059,Ethyl Methyl Carbonate,0,Ethylene Carbonate,0.344258586,LiPF6,0.113475177,0.113475177,273.15,2.15
Fluoroethylene Carbonate,0.398374593,Ethyl Methyl Carbonate,0,Ethylene Carbonate,0.319838465,LiPF6,0.140893471,0.140893471,273.15,1.48
Fluoroethylene Carbonate,0.552460403,Ethyl Methyl Carbonate,0,Ethylene Carbonate,0.443547581,LiPF6,0.001996008,0.001996008,283.15,0.365
Fluoroethylene Carbonate,0.504875801,Ethyl Methyl Carbonate,0,Ethylene Carbonate,0.405343875,LiPF6,0.044890162,0.044890162,283.15,3.91
Fluoroethylene Carbonate,0.464011595,Ethyl Methyl Carbonate,0,Ethylene Carbonate,0.372535696,LiPF6,0.081726354,0.081726354,283.15,4.16
Fluoroethylene Carbonate,0.428791059,Ethyl Methyl Carbonate,0,Ethylene Carbonate,0.344258586,LiPF6,0.113475177,0.113475177,283.15,3.47
Fluoroethylene Carbonate,0.398374593,Ethyl Methyl Carbonate,0,Ethylene Carbonate,0.319838465,LiPF6,0.140893471,0.140893471,283.15,2.6
Fluoroethylene Carbonate,0.552460403,Ethyl Methyl Carbonate,0,Ethylene Carbonate,0.443547581,LiPF6,0.001996008,0.001996008,293.15,0.473
Fluoroethylene Carbonate,0.504875801,Ethyl Methyl Carbonate,0,Ethylene Carbonate,0.405343875,LiPF6,0.044890162,0.044890162,293.15,5.25
Fluoroethylene Carbonate,0.464011595,Ethyl Methyl Carbonate,0,Ethylene Carbonate,0.372535696,LiPF6,0.081726354,0.081726354,293.15,5.85
Fluoroethylene Carbonate,0.428791059,Ethyl Methyl Carbonate,0,Ethylene Carbonate,0.344258586,LiPF6,0.113475177,0.113475177,293.15,5.11
Fluoroethylene Carbonate,0.398374593,Ethyl Methyl Carbonate,0,Ethylene Carbonate,0.319838465,LiPF6,0.140893471,0.140893471,293.15,4.04
Propylene Carbonate,0.363648804,Ethylene Carbonate,0.63235918,Dimethyl Carbonate,0,LiPF6,0.001996008,0.001996008,243.15,0.112
Propylene Carbonate,0.333661751,Ethylene Carbonate,0.580213847,Dimethyl Carbonate,0,LiPF6,0.043062201,0.043062201,243.15,0.869
Propylene Carbonate,0.307900717,Ethylene Carbonate,0.535417256,Dimethyl Carbonate,0,LiPF6,0.078341014,0.078341014,243.15,0.563
Propylene Carbonate,0.285127549,Ethylene Carbonate,0.495816351,Dimethyl Carbonate,0,LiPF6,0.10952805,0.10952805,243.15,0.232
Propylene Carbonate,0.266019553,Ethylene Carbonate,0.462588917,Dimethyl Carbonate,0,LiPF6,0.135695765,0.135695765,243.15,0.0565
Propylene Carbonate,0.363648804,Ethylene Carbonate,0.63235918,Dimethyl Carbonate,0,LiPF6,0.001996008,0.001996008,253.15,0.17
Propylene Carbonate,0.333661751,Ethylene Carbonate,0.580213847,Dimethyl Carbonate,0,LiPF6,0.043062201,0.043062201,253.15,1.52
Propylene Carbonate,0.307900717,Ethylene Carbonate,0.535417256,Dimethyl Carbonate,0,LiPF6,0.078341014,0.078341014,253.15,1.23
Propylene Carbonate,0.285127549,Ethylene Carbonate,0.495816351,Dimethyl Carbonate,0,LiPF6,0.10952805,0.10952805,253.15,0.681
Propylene Carbonate,0.266019553,Ethylene Carbonate,0.462588917,Dimethyl Carbonate,0,LiPF6,0.135695765,0.135695765,253.15,0.272
Propylene Carbonate,0.363648804,Ethylene Carbonate,0.63235918,Dimethyl Carbonate,0,LiPF6,0.001996008,0.001996008,263.15,0.241
Propylene Carbonate,0.333661751,Ethylene Carbonate,0.580213847,Dimethyl Carbonate,0,LiPF6,0.043062201,0.043062201,263.15,2.34
Propylene Carbonate,0.307900717,Ethylene Carbonate,0.535417256,Dimethyl Carbonate,0,LiPF6,0.078341014,0.078341014,263.15,2.16
Propylene Carbonate,0.285127549,Ethylene Carbonate,0.495816351,Dimethyl Carbonate,0,LiPF6,0.10952805,0.10952805,263.15,1.42
Propylene Carbonate,0.266019553,Ethylene Carbonate,0.462588917,Dimethyl Carbonate,0,LiPF6,0.135695765,0.135695765,263.15,0.738
Propylene Carbonate,0.363648804,Ethylene Carbonate,0.63235918,Dimethyl Carbonate,0,LiPF6,0.001996008,0.001996008,273.15,0.325
Propylene Carbonate,0.333661751,Ethylene Carbonate,0.580213847,Dimethyl Carbonate,0,LiPF6,0.043062201,0.043062201,273.15,3.33
Propylene Carbonate,0.307900717,Ethylene Carbonate,0.535417256,Dimethyl Carbonate,0,LiPF6,0.078341014,0.078341014,273.15,3.33
Propylene Carbonate,0.285127549,Ethylene Carbonate,0.495816351,Dimethyl Carbonate,0,LiPF6,0.10952805,0.10952805,273.15,2.43
Propylene Carbonate,0.266019553,Ethylene Carbonate,0.462588917,Dimethyl Carbonate,0,LiPF6,0.135695765,0.135695765,273.15,1.48
Propylene Carbonate,0.363648804,Ethylene Carbonate,0.63235918,Dimethyl Carbonate,0,LiPF6,0.001996008,0.001996008,283.15,0.419
Propylene Carbonate,0.333661751,Ethylene Carbonate,0.580213847,Dimethyl Carbonate,0,LiPF6,0.043062201,0.043062201,283.15,4.47
Propylene Carbonate,0.307900717,Ethylene Carbonate,0.535417256,Dimethyl Carbonate,0,LiPF6,0.078341014,0.078341014,283.15,4.72
Propylene Carbonate,0.285127549,Ethylene Carbonate,0.495816351,Dimethyl Carbonate,0,LiPF6,0.10952805,0.10952805,283.15,3.7
Propylene Carbonate,0.266019553,Ethylene Carbonate,0.462588917,Dimethyl Carbonate,0,LiPF6,0.135695765,0.135695765,283.15,2.49
Propylene Carbonate,0.363648804,Ethylene Carbonate,0.63235918,Dimethyl Carbonate,0,LiPF6,0.001996008,0.001996008,293.15,0.524
Propylene Carbonate,0.333661751,Ethylene Carbonate,0.580213847,Dimethyl Carbonate,0,LiPF6,0.043062201,0.043062201,293.15,5.76
Propylene Carbonate,0.307900717,Ethylene Carbonate,0.535417256,Dimethyl Carbonate,0,LiPF6,0.078341014,0.078341014,293.15,6.33
Propylene Carbonate,0.285127549,Ethylene Carbonate,0.495816351,Dimethyl Carbonate,0,LiPF6,0.10952805,0.10952805,293.15,5.22
Propylene Carbonate,0.266019553,Ethylene Carbonate,0.462588917,Dimethyl Carbonate,0,LiPF6,0.135695765,0.135695765,293.15,3.77
Ethyl Methyl Carbonate,0,Ethylene Carbonate,0,Dimethyl Carbonate,0.996007984,LiPF6,0.001996008,0.001996008,243.15,0.0726
Ethyl Methyl Carbonate,0,Ethylene Carbonate,0,Dimethyl Carbonate,0.917545542,LiPF6,0.041227229,0.041227229,243.15,1.13
Ethyl Methyl Carbonate,0,Ethylene Carbonate,0,Dimethyl Carbonate,0.846722068,LiPF6,0.076638966,0.076638966,243.15,2.44
Ethyl Methyl Carbonate,0,Ethylene Carbonate,0,Dimethyl Carbonate,0.787310098,LiPF6,0.106344951,0.106344951,243.15,2.69
Ethyl Methyl Carbonate,0,Ethylene Carbonate,0,Dimethyl Carbonate,0.734605377,LiPF6,0.132697311,0.132697311,243.15,2.2
Ethyl Methyl Carbonate,0,Ethylene Carbonate,0,Dimethyl Carbonate,0.996007984,LiPF6,0.001996008,0.001996008,253.15,0.0873
Ethyl Methyl Carbonate,0,Ethylene Carbonate,0,Dimethyl Carbonate,0.917545542,LiPF6,0.041227229,0.041227229,253.15,1.38
Ethyl Methyl Carbonate,0,Ethylene Carbonate,0,Dimethyl Carbonate,0.846722068,LiPF6,0.076638966,0.076638966,253.15,3.04
Ethyl Methyl Carbonate,0,Ethylene Carbonate,0,Dimethyl Carbonate,0.787310098,LiPF6,0.106344951,0.106344951,253.15,3.51
Ethyl Methyl Carbonate,0,Ethylene Carbonate,0,Dimethyl Carbonate,0.734605377,LiPF6,0.132697311,0.132697311,253.15,3.11
Ethyl Methyl Carbonate,0,Ethylene Carbonate,0,Dimethyl Carbonate,0.996007984,LiPF6,0.001996008,0.001996008,263.15,0.104
Ethyl Methyl Carbonate,0,Ethylene Carbonate,0,Dimethyl Carbonate,0.917545542,LiPF6,0.041227229,0.041227229,263.15,1.68
Ethyl Methyl Carbonate,0,Ethylene Carbonate,0,Dimethyl Carbonate,0.846722068,LiPF6,0.076638966,0.076638966,263.15,3.74
Ethyl Methyl Carbonate,0,Ethylene Carbonate,0,Dimethyl Carbonate,0.787310098,LiPF6,0.106344951,0.106344951,263.15,4.48
Ethyl Methyl Carbonate,0,Ethylene Carbonate,0,Dimethyl Carbonate,0.734605377,LiPF6,0.132697311,0.132697311,263.15,4.21
Ethyl Methyl Carbonate,0,Ethylene Carbonate,0,Dimethyl Carbonate,0.996007984,LiPF6,0.001996008,0.001996008,273.15,0.121
Ethyl Methyl Carbonate,0,Ethylene Carbonate,0,Dimethyl Carbonate,0.917545542,LiPF6,0.041227229,0.041227229,273.15,2.02
Ethyl Methyl Carbonate,0,Ethylene Carbonate,0,Dimethyl Carbonate,0.846722068,LiPF6,0.076638966,0.076638966,273.15,4.53
Ethyl Methyl Carbonate,0,Ethylene Carbonate,0,Dimethyl Carbonate,0.787310098,LiPF6,0.106344951,0.106344951,273.15,5.59
Ethyl Methyl Carbonate,0,Ethylene Carbonate,0,Dimethyl Carbonate,0.734605377,LiPF6,0.132697311,0.132697311,273.15,5.5
Ethyl Methyl Carbonate,0,Ethylene Carbonate,0,Dimethyl Carbonate,0.996007984,LiPF6,0.001996008,0.001996008,283.15,0.141
Ethyl Methyl Carbonate,0,Ethylene Carbonate,0,Dimethyl Carbonate,0.917545542,LiPF6,0.041227229,0.041227229,283.15,2.41
Ethyl Methyl Carbonate,0,Ethylene Carbonate,0,Dimethyl Carbonate,0.846722068,LiPF6,0.076638966,0.076638966,283.15,5.41
Ethyl Methyl Carbonate,0,Ethylene Carbonate,0,Dimethyl Carbonate,0.787310098,LiPF6,0.106344951,0.106344951,283.15,6.84
Ethyl Methyl Carbonate,0,Ethylene Carbonate,0,Dimethyl Carbonate,0.734605377,LiPF6,0.132697311,0.132697311,283.15,7.01
Ethyl Methyl Carbonate,0,Ethylene Carbonate,0,Dimethyl Carbonate,0.996007984,LiPF6,0.001996008,0.001996008,293.15,0.162
Ethyl Methyl Carbonate,0,Ethylene Carbonate,0,Dimethyl Carbonate,0.917545542,LiPF6,0.041227229,0.041227229,293.15,2.85
Ethyl Methyl Carbonate,0,Ethylene Carbonate,0,Dimethyl Carbonate,0.846722068,LiPF6,0.076638966,0.076638966,293.15,6.38
Ethyl Methyl Carbonate,0,Ethylene Carbonate,0,Dimethyl Carbonate,0.787310098,LiPF6,0.106344951,0.106344951,293.15,8.24
Ethyl Methyl Carbonate,0,Ethylene Carbonate,0,Dimethyl Carbonate,0.734605377,LiPF6,0.132697311,0.132697311,293.15,8.74
Propylene Carbonate,0.561809544,Ethylene Carbonate,0.43419844,Dimethyl Carbonate,0,LiPF6,0.001996008,0.001996008,243.15,0.113
Propylene Carbonate,0.514449777,Ethylene Carbonate,0.397596112,Dimethyl Carbonate,0,LiPF6,0.043977055,0.043977055,243.15,0.857
Propylene Carbonate,0.472816078,Ethylene Carbonate,0.365419216,Dimethyl Carbonate,0,LiPF6,0.080882353,0.080882353,243.15,0.532
Propylene Carbonate,0.437823769,Ethylene Carbonate,0.338375165,Dimethyl Carbonate,0,LiPF6,0.111900533,0.111900533,243.15,0.202
Propylene Carbonate,0.407620516,Ethylene Carbonate,0.31503237,Dimethyl Carbonate,0,LiPF6,0.138673557,0.138673557,243.15,0.0363
Propylene Carbonate,0.561809544,Ethylene Carbonate,0.43419844,Dimethyl Carbonate,0,LiPF6,0.001996008,0.001996008,253.15,0.171
Propylene Carbonate,0.514449777,Ethylene Carbonate,0.397596112,Dimethyl Carbonate,0,LiPF6,0.043977055,0.043977055,253.15,1.5
Propylene Carbonate,0.472816078,Ethylene Carbonate,0.365419216,Dimethyl Carbonate,0,LiPF6,0.080882353,0.080882353,253.15,1.17
Propylene Carbonate,0.437823769,Ethylene Carbonate,0.338375165,Dimethyl Carbonate,0,LiPF6,0.111900533,0.111900533,253.15,0.61
Propylene Carbonate,0.407620516,Ethylene Carbonate,0.31503237,Dimethyl Carbonate,0,LiPF6,0.138673557,0.138673557,253.15,0.201
Propylene Carbonate,0.561809544,Ethylene Carbonate,0.43419844,Dimethyl Carbonate,0,LiPF6,0.001996008,0.001996008,263.15,0.241
Propylene Carbonate,0.514449777,Ethylene Carbonate,0.397596112,Dimethyl Carbonate,0,LiPF6,0.043977055,0.043977055,263.15,2.3
Propylene Carbonate,0.472816078,Ethylene Carbonate,0.365419216,Dimethyl Carbonate,0,LiPF6,0.080882353,0.080882353,263.15,2.05
Propylene Carbonate,0.437823769,Ethylene Carbonate,0.338375165,Dimethyl Carbonate,0,LiPF6,0.111900533,0.111900533,263.15,1.28
Propylene Carbonate,0.407620516,Ethylene Carbonate,0.31503237,Dimethyl Carbonate,0,LiPF6,0.138673557,0.138673557,263.15,0.582
Propylene Carbonate,0.561809544,Ethylene Carbonate,0.43419844,Dimethyl Carbonate,0,LiPF6,0.001996008,0.001996008,273.15,0.322
Propylene Carbonate,0.514449777,Ethylene Carbonate,0.397596112,Dimethyl Carbonate,0,LiPF6,0.043977055,0.043977055,273.15,3.25
Propylene Carbonate,0.472816078,Ethylene Carbonate,0.365419216,Dimethyl Carbonate,0,LiPF6,0.080882353,0.080882353,273.15,3.15
Propylene Carbonate,0.437823769,Ethylene Carbonate,0.338375165,Dimethyl Carbonate,0,LiPF6,0.111900533,0.111900533,273.15,2.19
Propylene Carbonate,0.407620516,Ethylene Carbonate,0.31503237,Dimethyl Carbonate,0,LiPF6,0.138673557,0.138673557,273.15,1.2
Propylene Carbonate,0.561809544,Ethylene Carbonate,0.43419844,Dimethyl Carbonate,0,LiPF6,0.001996008,0.001996008,283.15,0.412
Propylene Carbonate,0.514449777,Ethylene Carbonate,0.397596112,Dimethyl Carbonate,0,LiPF6,0.043977055,0.043977055,283.15,4.33
Propylene Carbonate,0.472816078,Ethylene Carbonate,0.365419216,Dimethyl Carbonate,0,LiPF6,0.080882353,0.080882353,283.15,4.44
Propylene Carbonate,0.437823769,Ethylene Carbonate,0.338375165,Dimethyl Carbonate,0,LiPF6,0.111900533,0.111900533,283.15,3.33
Propylene Carbonate,0.407620516,Ethylene Carbonate,0.31503237,Dimethyl Carbonate,0,LiPF6,0.138673557,0.138673557,283.15,2.05
Propylene Carbonate,0.561809544,Ethylene Carbonate,0.43419844,Dimethyl Carbonate,0,LiPF6,0.001996008,0.001996008,293.15,0.512
Propylene Carbonate,0.514449777,Ethylene Carbonate,0.397596112,Dimethyl Carbonate,0,LiPF6,0.043977055,0.043977055,293.15,5.55
Propylene Carbonate,0.472816078,Ethylene Carbonate,0.365419216,Dimethyl Carbonate,0,LiPF6,0.080882353,0.080882353,293.15,5.94
Propylene Carbonate,0.437823769,Ethylene Carbonate,0.338375165,Dimethyl Carbonate,0,LiPF6,0.111900533,0.111900533,293.15,4.69
Propylene Carbonate,0.407620516,Ethylene Carbonate,0.31503237,Dimethyl Carbonate,0,LiPF6,0.138673557,0.138673557,293.15,3.14
Propylene Carbonate,0,Diethyl Carbonate,0.182200545,Fluoroethylene Carbonate,0.811817401,LiPF6,0.002991027,0.002991027,243.15,0.0642
Propylene Carbonate,0,Diethyl Carbonate,0.165507982,Fluoroethylene Carbonate,0.73744159,LiPF6,0.048525214,0.048525214,243.15,0.342
Propylene Carbonate,0,Diethyl Carbonate,0.150577348,Fluoroethylene Carbonate,0.670916277,LiPF6,0.089253188,0.089253188,243.15,0.169
Propylene Carbonate,0,Diethyl Carbonate,0.138276713,Fluoroethylene Carbonate,0.616109252,LiPF6,0.122807018,0.122807018,243.15,0.0487
Propylene Carbonate,0,Diethyl Carbonate,0.127903366,Fluoroethylene Carbonate,0.569889503,LiPF6,0.151103565,0.151103565,243.15,0.00605
Propylene Carbonate,0,Diethyl Carbonate,0.182200545,Fluoroethylene Carbonate,0.811817401,LiPF6,0.002991027,0.002991027,253.15,0.106
Propylene Carbonate,0,Diethyl Carbonate,0.165507982,Fluoroethylene Carbonate,0.73744159,LiPF6,0.048525214,0.048525214,253.15,0.754
Propylene Carbonate,0,Diethyl Carbonate,0.150577348,Fluoroethylene Carbonate,0.670916277,LiPF6,0.089253188,0.089253188,253.15,0.514
Propylene Carbonate,0,Diethyl Carbonate,0.138276713,Fluoroethylene Carbonate,0.616109252,LiPF6,0.122807018,0.122807018,253.15,0.243
Propylene Carbonate,0,Diethyl Carbonate,0.127903366,Fluoroethylene Carbonate,0.569889503,LiPF6,0.151103565,0.151103565,253.15,0.0726
Propylene Carbonate,0,Diethyl Carbonate,0.182200545,Fluoroethylene Carbonate,0.811817401,LiPF6,0.002991027,0.002991027,263.15,0.161
Propylene Carbonate,0,Diethyl Carbonate,0.165507982,Fluoroethylene Carbonate,0.73744159,LiPF6,0.048525214,0.048525214,263.15,1.36
Propylene Carbonate,0,Diethyl Carbonate,0.150577348,Fluoroethylene Carbonate,0.670916277,LiPF6,0.089253188,0.089253188,263.15,1.12
Propylene Carbonate,0,Diethyl Carbonate,0.138276713,Fluoroethylene Carbonate,0.616109252,LiPF6,0.122807018,0.122807018,263.15,0.677
Propylene Carbonate,0,Diethyl Carbonate,0.127903366,Fluoroethylene Carbonate,0.569889503,LiPF6,0.151103565,0.151103565,263.15,0.31
Propylene Carbonate,0,Diethyl Carbonate,0.182200545,Fluoroethylene Carbonate,0.811817401,LiPF6,0.002991027,0.002991027,273.15,0.232
Propylene Carbonate,0,Diethyl Carbonate,0.165507982,Fluoroethylene Carbonate,0.73744159,LiPF6,0.048525214,0.048525214,273.15,2.17
Propylene Carbonate,0,Diethyl Carbonate,0.150577348,Fluoroethylene Carbonate,0.670916277,LiPF6,0.089253188,0.089253188,273.15,2.01
Propylene Carbonate,0,Diethyl Carbonate,0.138276713,Fluoroethylene Carbonate,0.616109252,LiPF6,0.122807018,0.122807018,273.15,1.4
Propylene Carbonate,0,Diethyl Carbonate,0.127903366,Fluoroethylene Carbonate,0.569889503,LiPF6,0.151103565,0.151103565,273.15,0.806
Propylene Carbonate,0,Diethyl Carbonate,0.182200545,Fluoroethylene Carbonate,0.811817401,LiPF6,0.002991027,0.002991027,283.15,0.318
Propylene Carbonate,0,Diethyl Carbonate,0.165507982,Fluoroethylene Carbonate,0.73744159,LiPF6,0.048525214,0.048525214,283.15,3.18
Propylene Carbonate,0,Diethyl Carbonate,0.150577348,Fluoroethylene Carbonate,0.670916277,LiPF6,0.089253188,0.089253188,283.15,3.18
Propylene Carbonate,0,Diethyl Carbonate,0.138276713,Fluoroethylene Carbonate,0.616109252,LiPF6,0.122807018,0.122807018,283.15,2.45
Propylene Carbonate,0,Diethyl Carbonate,0.127903366,Fluoroethylene Carbonate,0.569889503,LiPF6,0.151103565,0.151103565,283.15,1.6
Propylene Carbonate,0,Diethyl Carbonate,0.182200545,Fluoroethylene Carbonate,0.811817401,LiPF6,0.002991027,0.002991027,293.15,0.417
Propylene Carbonate,0,Diethyl Carbonate,0.165507982,Fluoroethylene Carbonate,0.73744159,LiPF6,0.048525214,0.048525214,293.15,4.39
Propylene Carbonate,0,Diethyl Carbonate,0.150577348,Fluoroethylene Carbonate,0.670916277,LiPF6,0.089253188,0.089253188,293.15,4.64
Propylene Carbonate,0,Diethyl Carbonate,0.138276713,Fluoroethylene Carbonate,0.616109252,LiPF6,0.122807018,0.122807018,293.15,3.79
Propylene Carbonate,0,Diethyl Carbonate,0.127903366,Fluoroethylene Carbonate,0.569889503,LiPF6,0.151103565,0.151103565,293.15,2.71
Propylene Carbonate,0.994017946,Fluoroethylene Carbonate,0,Dimethyl Carbonate,0,LiTFSI,0.002991027,0.002991027,243.15,0.0843
Propylene Carbonate,0.906577693,Fluoroethylene Carbonate,0,Dimethyl Carbonate,0,LiTFSI,0.046711153,0.046711153,243.15,0.606
Propylene Carbonate,0.829826167,Fluoroethylene Carbonate,0,Dimethyl Carbonate,0,LiTFSI,0.085086917,0.085086917,243.15,0.354
Propylene Carbonate,0.765225066,Fluoroethylene Carbonate,0,Dimethyl Carbonate,0,LiTFSI,0.117387467,0.117387467,243.15,0.144
Propylene Carbonate,0.709401709,Fluoroethylene Carbonate,0,Dimethyl Carbonate,0,LiTFSI,0.145299145,0.145299145,243.15,0.0456
Propylene Carbonate,0.994017946,Fluoroethylene Carbonate,0,Dimethyl Carbonate,0,LiTFSI,0.002991027,0.002991027,253.15,0.133
Propylene Carbonate,0.906577693,Fluoroethylene Carbonate,0,Dimethyl Carbonate,0,LiTFSI,0.046711153,0.046711153,253.15,1.11
Propylene Carbonate,0.829826167,Fluoroethylene Carbonate,0,Dimethyl Carbonate,0,LiTFSI,0.085086917,0.085086917,253.15,0.779
Propylene Carbonate,0.765225066,Fluoroethylene Carbonate,0,Dimethyl Carbonate,0,LiTFSI,0.117387467,0.117387467,253.15,0.401
Propylene Carbonate,0.709401709,Fluoroethylene Carbonate,0,Dimethyl Carbonate,0,LiTFSI,0.145299145,0.145299145,253.15,0.177
Propylene Carbonate,0.994017946,Fluoroethylene Carbonate,0,Dimethyl Carbonate,0,LiTFSI,0.002991027,0.002991027,263.15,0.192
Propylene Carbonate,0.906577693,Fluoroethylene Carbonate,0,Dimethyl Carbonate,0,LiTFSI,0.046711153,0.046711153,263.15,1.74
Propylene Carbonate,0.829826167,Fluoroethylene Carbonate,0,Dimethyl Carbonate,0,LiTFSI,0.085086917,0.085086917,263.15,1.35
Propylene Carbonate,0.765225066,Fluoroethylene Carbonate,0,Dimethyl Carbonate,0,LiTFSI,0.117387467,0.117387467,263.15,0.788
Propylene Carbonate,0.709401709,Fluoroethylene Carbonate,0,Dimethyl Carbonate,0,LiTFSI,0.145299145,0.145299145,263.15,0.412
Propylene Carbonate,0.994017946,Fluoroethylene Carbonate,0,Dimethyl Carbonate,0,LiTFSI,0.002991027,0.002991027,273.15,0.258
Propylene Carbonate,0.906577693,Fluoroethylene Carbonate,0,Dimethyl Carbonate,0,LiTFSI,0.046711153,0.046711153,273.15,2.47
Propylene Carbonate,0.829826167,Fluoroethylene Carbonate,0,Dimethyl Carbonate,0,LiTFSI,0.085086917,0.085086917,273.15,2.06
Propylene Carbonate,0.765225066,Fluoroethylene Carbonate,0,Dimethyl Carbonate,0,LiTFSI,0.117387467,0.117387467,273.15,1.29
Propylene Carbonate,0.709401709,Fluoroethylene Carbonate,0,Dimethyl Carbonate,0,LiTFSI,0.145299145,0.145299145,273.15,0.746
Propylene Carbonate,0.994017946,Fluoroethylene Carbonate,0,Dimethyl Carbonate,0,LiTFSI,0.002991027,0.002991027,283.15,0.332
Propylene Carbonate,0.906577693,Fluoroethylene Carbonate,0,Dimethyl Carbonate,0,LiTFSI,0.046711153,0.046711153,283.15,3.29
Propylene Carbonate,0.829826167,Fluoroethylene Carbonate,0,Dimethyl Carbonate,0,LiTFSI,0.085086917,0.085086917,283.15,2.89
Propylene Carbonate,0.765225066,Fluoroethylene Carbonate,0,Dimethyl Carbonate,0,LiTFSI,0.117387467,0.117387467,283.15,1.9
Propylene Carbonate,0.709401709,Fluoroethylene Carbonate,0,Dimethyl Carbonate,0,LiTFSI,0.145299145,0.145299145,283.15,1.17
Propylene Carbonate,0.994017946,Fluoroethylene Carbonate,0,Dimethyl Carbonate,0,LiTFSI,0.002991027,0.002991027,293.15,0.415
Propylene Carbonate,0.906577693,Fluoroethylene Carbonate,0,Dimethyl Carbonate,0,LiTFSI,0.046711153,0.046711153,293.15,4.23
Propylene Carbonate,0.829826167,Fluoroethylene Carbonate,0,Dimethyl Carbonate,0,LiTFSI,0.085086917,0.085086917,293.15,3.86
Propylene Carbonate,0.765225066,Fluoroethylene Carbonate,0,Dimethyl Carbonate,0,LiTFSI,0.117387467,0.117387467,293.15,2.63
Propylene Carbonate,0.709401709,Fluoroethylene Carbonate,0,Dimethyl Carbonate,0,LiTFSI,0.145299145,0.145299145,293.15,1.69
Propylene Carbonate,0.201931929,Diethyl Carbonate,0,Ethyl Methyl Carbonate,0.792086017,LiPF6,0.002991027,0.002991027,243.15,0.189
Propylene Carbonate,0.184168689,Diethyl Carbonate,0,Ethyl Methyl Carbonate,0.722409004,LiPF6,0.046711153,0.046711153,243.15,2.48
Propylene Carbonate,0.16823705,Diethyl Carbonate,0,Ethyl Methyl Carbonate,0.659916515,LiPF6,0.085923218,0.085923218,243.15,2.84
Propylene Carbonate,0.154821409,Diethyl Carbonate,0,Ethyl Methyl Carbonate,0.607293129,LiPF6,0.118942731,0.118942731,243.15,1.88
Propylene Carbonate,0.143520353,Diethyl Carbonate,0,Ethyl Methyl Carbonate,0.562964289,LiPF6,0.146757679,0.146757679,243.15,0.855
Propylene Carbonate,0.201931929,Diethyl Carbonate,0,Ethyl Methyl Carbonate,0.792086017,LiPF6,0.002991027,0.002991027,253.15,0.23
Propylene Carbonate,0.184168689,Diethyl Carbonate,0,Ethyl Methyl Carbonate,0.722409004,LiPF6,0.046711153,0.046711153,253.15,3.03
Propylene Carbonate,0.16823705,Diethyl Carbonate,0,Ethyl Methyl Carbonate,0.659916515,LiPF6,0.085923218,0.085923218,253.15,3.62
Propylene Carbonate,0.154821409,Diethyl Carbonate,0,Ethyl Methyl Carbonate,0.607293129,LiPF6,0.118942731,0.118942731,253.15,2.65
Propylene Carbonate,0.143520353,Diethyl Carbonate,0,Ethyl Methyl Carbonate,0.562964289,LiPF6,0.146757679,0.146757679,253.15,1.38
Propylene Carbonate,0.201931929,Diethyl Carbonate,0,Ethyl Methyl Carbonate,0.792086017,LiPF6,0.002991027,0.002991027,263.15,0.274
Propylene Carbonate,0.184168689,Diethyl Carbonate,0,Ethyl Methyl Carbonate,0.722409004,LiPF6,0.046711153,0.046711153,263.15,3.61
Propylene Carbonate,0.16823705,Diethyl Carbonate,0,Ethyl Methyl Carbonate,0.659916515,LiPF6,0.085923218,0.085923218,263.15,4.45
Propylene Carbonate,0.154821409,Diethyl Carbonate,0,Ethyl Methyl Carbonate,0.607293129,LiPF6,0.118942731,0.118942731,263.15,3.52
Propylene Carbonate,0.143520353,Diethyl Carbonate,0,Ethyl Methyl Carbonate,0.562964289,LiPF6,0.146757679,0.146757679,263.15,2.04
Propylene Carbonate,0.201931929,Diethyl Carbonate,0,Ethyl Methyl Carbonate,0.792086017,LiPF6,0.002991027,0.002991027,273.15,0.319
Propylene Carbonate,0.184168689,Diethyl Carbonate,0,Ethyl Methyl Carbonate,0.722409004,LiPF6,0.046711153,0.046711153,273.15,4.21
Propylene Carbonate,0.16823705,Diethyl Carbonate,0,Ethyl Methyl Carbonate,0.659916515,LiPF6,0.085923218,0.085923218,273.15,5.34
Propylene Carbonate,0.154821409,Diethyl Carbonate,0,Ethyl Methyl Carbonate,0.607293129,LiPF6,0.118942731,0.118942731,273.15,4.49
Propylene Carbonate,0.143520353,Diethyl Carbonate,0,Ethyl Methyl Carbonate,0.562964289,LiPF6,0.146757679,0.146757679,273.15,2.84
Propylene Carbonate,0.201931929,Diethyl Carbonate,0,Ethyl Methyl Carbonate,0.792086017,LiPF6,0.002991027,0.002991027,283.15,0.367
Propylene Carbonate,0.184168689,Diethyl Carbonate,0,Ethyl Methyl Carbonate,0.722409004,LiPF6,0.046711153,0.046711153,283.15,4.83
Propylene Carbonate,0.16823705,Diethyl Carbonate,0,Ethyl Methyl Carbonate,0.659916515,LiPF6,0.085923218,0.085923218,283.15,6.29
Propylene Carbonate,0.154821409,Diethyl Carbonate,0,Ethyl Methyl Carbonate,0.607293129,LiPF6,0.118942731,0.118942731,283.15,5.57
Propylene Carbonate,0.143520353,Diethyl Carbonate,0,Ethyl Methyl Carbonate,0.562964289,LiPF6,0.146757679,0.146757679,283.15,3.78
Propylene Carbonate,0.201931929,Diethyl Carbonate,0,Ethyl Methyl Carbonate,0.792086017,LiPF6,0.002991027,0.002991027,293.15,0.418
Propylene Carbonate,0.184168689,Diethyl Carbonate,0,Ethyl Methyl Carbonate,0.722409004,LiPF6,0.046711153,0.046711153,293.15,5.49
Propylene Carbonate,0.16823705,Diethyl Carbonate,0,Ethyl Methyl Carbonate,0.659916515,LiPF6,0.085923218,0.085923218,293.15,7.3
Propylene Carbonate,0.154821409,Diethyl Carbonate,0,Ethyl Methyl Carbonate,0.607293129,LiPF6,0.118942731,0.118942731,293.15,6.76
Propylene Carbonate,0.143520353,Diethyl Carbonate,0,Ethyl Methyl Carbonate,0.562964289,LiPF6,0.146757679,0.146757679,293.15,4.85
Diethyl Carbonate,0.335677005,Ethyl Methyl Carbonate,0,Dimethyl Carbonate,0.660330979,LiPF6,0.001996008,0.001996008,243.15,0.0665
Diethyl Carbonate,0.306764423,Ethyl Methyl Carbonate,0,Dimethyl Carbonate,0.603455252,LiPF6,0.044890162,0.044890162,243.15,1.01
Diethyl Carbonate,0.280800518,Ethyl Methyl Carbonate,0,Dimethyl Carbonate,0.55238005,LiPF6,0.083409716,0.083409716,243.15,1.98
Diethyl Carbonate,0.259477426,Ethyl Methyl Carbonate,0,Dimethyl Carbonate,0.510434078,LiPF6,0.115044248,0.115044248,243.15,1.95
Diethyl Carbonate,0.241060622,Ethyl Methyl Carbonate,0,Dimethyl Carbonate,0.474205245,LiPF6,0.142367067,0.142367067,243.15,1.11
Diethyl Carbonate,0.335677005,Ethyl Methyl Carbonate,0,Dimethyl Carbonate,0.660330979,LiPF6,0.001996008,0.001996008,253.15,0.0802
Diethyl Carbonate,0.306764423,Ethyl Methyl Carbonate,0,Dimethyl Carbonate,0.603455252,LiPF6,0.044890162,0.044890162,253.15,1.25
Diethyl Carbonate,0.280800518,Ethyl Methyl Carbonate,0,Dimethyl Carbonate,0.55238005,LiPF6,0.083409716,0.083409716,253.15,2.5
Diethyl Carbonate,0.259477426,Ethyl Methyl Carbonate,0,Dimethyl Carbonate,0.510434078,LiPF6,0.115044248,0.115044248,253.15,2.66
Diethyl Carbonate,0.241060622,Ethyl Methyl Carbonate,0,Dimethyl Carbonate,0.474205245,LiPF6,0.142367067,0.142367067,253.15,1.73
Diethyl Carbonate,0.335677005,Ethyl Methyl Carbonate,0,Dimethyl Carbonate,0.660330979,LiPF6,0.001996008,0.001996008,263.15,0.0954
Diethyl Carbonate,0.306764423,Ethyl Methyl Carbonate,0,Dimethyl Carbonate,0.603455252,LiPF6,0.044890162,0.044890162,263.15,1.53
Diethyl Carbonate,0.280800518,Ethyl Methyl Carbonate,0,Dimethyl Carbonate,0.55238005,LiPF6,0.083409716,0.083409716,263.15,3.12
Diethyl Carbonate,0.259477426,Ethyl Methyl Carbonate,0,Dimethyl Carbonate,0.510434078,LiPF6,0.115044248,0.115044248,263.15,3.49
Diethyl Carbonate,0.241060622,Ethyl Methyl Carbonate,0,Dimethyl Carbonate,0.474205245,LiPF6,0.142367067,0.142367067,263.15,2.55
Diethyl Carbonate,0.335677005,Ethyl Methyl Carbonate,0,Dimethyl Carbonate,0.660330979,LiPF6,0.001996008,0.001996008,273.15,0.112
Diethyl Carbonate,0.306764423,Ethyl Methyl Carbonate,0,Dimethyl Carbonate,0.603455252,LiPF6,0.044890162,0.044890162,273.15,1.85
Diethyl Carbonate,0.280800518,Ethyl Methyl Carbonate,0,Dimethyl Carbonate,0.55238005,LiPF6,0.083409716,0.083409716,273.15,3.82
Diethyl Carbonate,0.259477426,Ethyl Methyl Carbonate,0,Dimethyl Carbonate,0.510434078,LiPF6,0.115044248,0.115044248,273.15,4.46
Diethyl Carbonate,0.241060622,Ethyl Methyl Carbonate,0,Dimethyl Carbonate,0.474205245,LiPF6,0.142367067,0.142367067,273.15,3.56
Diethyl Carbonate,0.335677005,Ethyl Methyl Carbonate,0,Dimethyl Carbonate,0.660330979,LiPF6,0.001996008,0.001996008,283.15,0.13
Diethyl Carbonate,0.306764423,Ethyl Methyl Carbonate,0,Dimethyl Carbonate,0.603455252,LiPF6,0.044890162,0.044890162,283.15,2.21
Diethyl Carbonate,0.280800518,Ethyl Methyl Carbonate,0,Dimethyl Carbonate,0.55238005,LiPF6,0.083409716,0.083409716,283.15,4.6
Diethyl Carbonate,0.259477426,Ethyl Methyl Carbonate,0,Dimethyl Carbonate,0.510434078,LiPF6,0.115044248,0.115044248,283.15,5.58
Diethyl Carbonate,0.241060622,Ethyl Methyl Carbonate,0,Dimethyl Carbonate,0.474205245,LiPF6,0.142367067,0.142367067,283.15,4.78
Diethyl Carbonate,0.335677005,Ethyl Methyl Carbonate,0,Dimethyl Carbonate,0.660330979,LiPF6,0.001996008,0.001996008,293.15,0.15
Diethyl Carbonate,0.306764423,Ethyl Methyl Carbonate,0,Dimethyl Carbonate,0.603455252,LiPF6,0.044890162,0.044890162,293.15,2.65
Diethyl Carbonate,0.280800518,Ethyl Methyl Carbonate,0,Dimethyl Carbonate,0.55238005,LiPF6,0.083409716,0.083409716,293.15,5.5
Diethyl Carbonate,0.259477426,Ethyl Methyl Carbonate,0,Dimethyl Carbonate,0.510434078,LiPF6,0.115044248,0.115044248,293.15,6.84
Diethyl Carbonate,0.241060622,Ethyl Methyl Carbonate,0,Dimethyl Carbonate,0.474205245,LiPF6,0.142367067,0.142367067,293.15,6.21
Propylene Carbonate,0.38093274,Fluoroethylene Carbonate,0.183348935,Dimethyl Carbonate,0.431726309,LiTFSI,0.001996008,0.001996008,243.15,0.21
Propylene Carbonate,0.348122184,Fluoroethylene Carbonate,0.167556697,Dimethyl Carbonate,0.394540794,LiTFSI,0.044890162,0.044890162,243.15,2.13
Propylene Carbonate,0.319945479,Fluoroethylene Carbonate,0.153994805,Dimethyl Carbonate,0.362607007,LiTFSI,0.081726354,0.081726354,243.15,1.81
Propylene Carbonate,0.2956602,Fluoroethylene Carbonate,0.142305917,Dimethyl Carbonate,0.335083529,LiTFSI,0.113475177,0.113475177,243.15,1.01
Propylene Carbonate,0.275252469,Fluoroethylene Carbonate,0.132483354,Dimethyl Carbonate,0.311954632,LiTFSI,0.140154772,0.140154772,243.15,0.477
Propylene Carbonate,0.38093274,Fluoroethylene Carbonate,0.183348935,Dimethyl Carbonate,0.431726309,LiTFSI,0.001996008,0.001996008,253.15,0.288
Propylene Carbonate,0.348122184,Fluoroethylene Carbonate,0.167556697,Dimethyl Carbonate,0.394540794,LiTFSI,0.044890162,0.044890162,253.15,3.04
Propylene Carbonate,0.319945479,Fluoroethylene Carbonate,0.153994805,Dimethyl Carbonate,0.362607007,LiTFSI,0.081726354,0.081726354,253.15,2.77
Propylene Carbonate,0.2956602,Fluoroethylene Carbonate,0.142305917,Dimethyl Carbonate,0.335083529,LiTFSI,0.113475177,0.113475177,253.15,1.72
Propylene Carbonate,0.275252469,Fluoroethylene Carbonate,0.132483354,Dimethyl Carbonate,0.311954632,LiTFSI,0.140154772,0.140154772,253.15,0.93
Propylene Carbonate,0.38093274,Fluoroethylene Carbonate,0.183348935,Dimethyl Carbonate,0.431726309,LiTFSI,0.001996008,0.001996008,263.15,0.374
Propylene Carbonate,0.348122184,Fluoroethylene Carbonate,0.167556697,Dimethyl Carbonate,0.394540794,LiTFSI,0.044890162,0.044890162,263.15,4.07
Propylene Carbonate,0.319945479,Fluoroethylene Carbonate,0.153994805,Dimethyl Carbonate,0.362607007,LiTFSI,0.081726354,0.081726354,263.15,3.91
Propylene Carbonate,0.2956602,Fluoroethylene Carbonate,0.142305917,Dimethyl Carbonate,0.335083529,LiTFSI,0.113475177,0.113475177,263.15,2.61
Propylene Carbonate,0.275252469,Fluoroethylene Carbonate,0.132483354,Dimethyl Carbonate,0.311954632,LiTFSI,0.140154772,0.140154772,263.15,1.53
Propylene Carbonate,0.38093274,Fluoroethylene Carbonate,0.183348935,Dimethyl Carbonate,0.431726309,LiTFSI,0.001996008,0.001996008,273.15,0.47
Propylene Carbonate,0.348122184,Fluoroethylene Carbonate,0.167556697,Dimethyl Carbonate,0.394540794,LiTFSI,0.044890162,0.044890162,273.15,5.23
Propylene Carbonate,0.319945479,Fluoroethylene Carbonate,0.153994805,Dimethyl Carbonate,0.362607007,LiTFSI,0.081726354,0.081726354,273.15,5.22
Propylene Carbonate,0.2956602,Fluoroethylene Carbonate,0.142305917,Dimethyl Carbonate,0.335083529,LiTFSI,0.113475177,0.113475177,273.15,3.66
Propylene Carbonate,0.275252469,Fluoroethylene Carbonate,0.132483354,Dimethyl Carbonate,0.311954632,LiTFSI,0.140154772,0.140154772,273.15,2.28
Propylene Carbonate,0.38093274,Fluoroethylene Carbonate,0.183348935,Dimethyl Carbonate,0.431726309,LiTFSI,0.001996008,0.001996008,283.15,0.574
Propylene Carbonate,0.348122184,Fluoroethylene Carbonate,0.167556697,Dimethyl Carbonate,0.394540794,LiTFSI,0.044890162,0.044890162,283.15,6.51
Propylene Carbonate,0.319945479,Fluoroethylene Carbonate,0.153994805,Dimethyl Carbonate,0.362607007,LiTFSI,0.081726354,0.081726354,283.15,6.69
Propylene Carbonate,0.2956602,Fluoroethylene Carbonate,0.142305917,Dimethyl Carbonate,0.335083529,LiTFSI,0.113475177,0.113475177,283.15,4.88
Propylene Carbonate,0.275252469,Fluoroethylene Carbonate,0.132483354,Dimethyl Carbonate,0.311954632,LiTFSI,0.140154772,0.140154772,283.15,3.17
Propylene Carbonate,0.38093274,Fluoroethylene Carbonate,0.183348935,Dimethyl Carbonate,0.431726309,LiTFSI,0.001996008,0.001996008,293.15,0.686
Propylene Carbonate,0.348122184,Fluoroethylene Carbonate,0.167556697,Dimethyl Carbonate,0.394540794,LiTFSI,0.044890162,0.044890162,293.15,7.92
Propylene Carbonate,0.319945479,Fluoroethylene Carbonate,0.153994805,Dimethyl Carbonate,0.362607007,LiTFSI,0.081726354,0.081726354,293.15,8.34
Propylene Carbonate,0.2956602,Fluoroethylene Carbonate,0.142305917,Dimethyl Carbonate,0.335083529,LiTFSI,0.113475177,0.113475177,293.15,6.27
Propylene Carbonate,0.275252469,Fluoroethylene Carbonate,0.132483354,Dimethyl Carbonate,0.311954632,LiTFSI,0.140154772,0.140154772,293.15,4.22
Propylene Carbonate,0.561809544,Ethylene Carbonate,0.43419844,Dimethyl Carbonate,0,LiTFSI,0.001996008,0.001996008,243.15,0.106
Propylene Carbonate,0.514449777,Ethylene Carbonate,0.397596112,Dimethyl Carbonate,0,LiTFSI,0.043977055,0.043977055,243.15,0.85
Propylene Carbonate,0.472816078,Ethylene Carbonate,0.365419216,Dimethyl Carbonate,0,LiTFSI,0.080882353,0.080882353,243.15,0.54
Propylene Carbonate,0.437823769,Ethylene Carbonate,0.338375165,Dimethyl Carbonate,0,LiTFSI,0.111900533,0.111900533,243.15,0.233
Propylene Carbonate,0.407620516,Ethylene Carbonate,0.31503237,Dimethyl Carbonate,0,LiTFSI,0.138673557,0.138673557,243.15,0.0839
Propylene Carbonate,0.561809544,Ethylene Carbonate,0.43419844,Dimethyl Carbonate,0,LiTFSI,0.001996008,0.001996008,253.15,0.16
Propylene Carbonate,0.514449777,Ethylene Carbonate,0.397596112,Dimethyl Carbonate,0,LiTFSI,0.043977055,0.043977055,253.15,1.43
Propylene Carbonate,0.472816078,Ethylene Carbonate,0.365419216,Dimethyl Carbonate,0,LiTFSI,0.080882353,0.080882353,253.15,1.06
Propylene Carbonate,0.437823769,Ethylene Carbonate,0.338375165,Dimethyl Carbonate,0,LiTFSI,0.111900533,0.111900533,253.15,0.555
Propylene Carbonate,0.407620516,Ethylene Carbonate,0.31503237,Dimethyl Carbonate,0,LiTFSI,0.138673557,0.138673557,253.15,0.26
Propylene Carbonate,0.561809544,Ethylene Carbonate,0.43419844,Dimethyl Carbonate,0,LiTFSI,0.001996008,0.001996008,263.15,0.225
Propylene Carbonate,0.514449777,Ethylene Carbonate,0.397596112,Dimethyl Carbonate,0,LiTFSI,0.043977055,0.043977055,263.15,2.14
Propylene Carbonate,0.472816078,Ethylene Carbonate,0.365419216,Dimethyl Carbonate,0,LiTFSI,0.080882353,0.080882353,263.15,1.75
Propylene Carbonate,0.437823769,Ethylene Carbonate,0.338375165,Dimethyl Carbonate,0,LiTFSI,0.111900533,0.111900533,263.15,1.02
Propylene Carbonate,0.407620516,Ethylene Carbonate,0.31503237,Dimethyl Carbonate,0,LiTFSI,0.138673557,0.138673557,263.15,0.552
Propylene Carbonate,0.561809544,Ethylene Carbonate,0.43419844,Dimethyl Carbonate,0,LiTFSI,0.001996008,0.001996008,273.15,0.299
Propylene Carbonate,0.514449777,Ethylene Carbonate,0.397596112,Dimethyl Carbonate,0,LiTFSI,0.043977055,0.043977055,273.15,2.97
Propylene Carbonate,0.472816078,Ethylene Carbonate,0.365419216,Dimethyl Carbonate,0,LiTFSI,0.080882353,0.080882353,273.15,2.59
Propylene Carbonate,0.437823769,Ethylene Carbonate,0.338375165,Dimethyl Carbonate,0,LiTFSI,0.111900533,0.111900533,273.15,1.62
Propylene Carbonate,0.407620516,Ethylene Carbonate,0.31503237,Dimethyl Carbonate,0,LiTFSI,0.138673557,0.138673557,273.15,0.957
Propylene Carbonate,0.561809544,Ethylene Carbonate,0.43419844,Dimethyl Carbonate,0,LiTFSI,0.001996008,0.001996008,283.15,0.383
Propylene Carbonate,0.514449777,Ethylene Carbonate,0.397596112,Dimethyl Carbonate,0,LiTFSI,0.043977055,0.043977055,283.15,3.92
Propylene Carbonate,0.472816078,Ethylene Carbonate,0.365419216,Dimethyl Carbonate,0,LiTFSI,0.080882353,0.080882353,283.15,3.58
Propylene Carbonate,0.437823769,Ethylene Carbonate,0.338375165,Dimethyl Carbonate,0,LiTFSI,0.111900533,0.111900533,283.15,2.36
