Repository: BattModels/DiffMix-NatCommData

# DiffMix-NatCommData

This is the official data repository for "Differentiable Modeling and Optimization of Non-aqueous Li-based Battery Electrolyte Solutions Using Geometric Deep Learning" published in Nature Communications.

# Citation

Coming soon.

File: training_data/published_AEM_data.csv (part 37 of 82)
sub1_name,x1 (mole fraction),sub2_name,x2 (mole fraction),sub3_name,x3 (mole fraction),salt,x4 (mole fraction),x5 (mole fraction),temperature (K),ionic conductivity (mS/cm)
Propylene Carbonate,0.407620516,Ethylene Carbonate,0.31503237,Dimethyl Carbonate,0,LiTFSI,0.138673557,0.138673557,283.15,1.47
Propylene Carbonate,0.561809544,Ethylene Carbonate,0.43419844,Dimethyl Carbonate,0,LiTFSI,0.001996008,0.001996008,293.15,0.476
Propylene Carbonate,0.514449777,Ethylene Carbonate,0.397596112,Dimethyl Carbonate,0,LiTFSI,0.043977055,0.043977055,293.15,4.98
Propylene Carbonate,0.472816078,Ethylene Carbonate,0.365419216,Dimethyl Carbonate,0,LiTFSI,0.080882353,0.080882353,293.15,4.71
Propylene Carbonate,0.437823769,Ethylene Carbonate,0.338375165,Dimethyl Carbonate,0,LiTFSI,0.111900533,0.111900533,293.15,3.23
Propylene Carbonate,0.407620516,Ethylene Carbonate,0.31503237,Dimethyl Carbonate,0,LiTFSI,0.138673557,0.138673557,293.15,2.08
Propylene Carbonate,0.432879699,Diethyl Carbonate,0.561138247,Dimethyl Carbonate,0,LiTFSI,0.002991027,0.002991027,243.15,0.228
Propylene Carbonate,0.391646817,Diethyl Carbonate,0.507688415,Dimethyl Carbonate,0,LiTFSI,0.050332384,0.050332384,243.15,2.25
Propylene Carbonate,0.356305739,Diethyl Carbonate,0.461876079,Dimethyl Carbonate,0,LiTFSI,0.090909091,0.090909091,243.15,1.93
Propylene Carbonate,0.326518344,Diethyl Carbonate,0.423262933,Dimethyl Carbonate,0,LiTFSI,0.125109361,0.125109361,243.15,1.19
Propylene Carbonate,0.301376109,Diethyl Carbonate,0.390671269,Dimethyl Carbonate,0,LiTFSI,0.153976311,0.153976311,243.15,0.617
Propylene Carbonate,0.432879699,Diethyl Carbonate,0.561138247,Dimethyl Carbonate,0,LiTFSI,0.002991027,0.002991027,253.15,0.296
Propylene Carbonate,0.391646817,Diethyl Carbonate,0.507688415,Dimethyl Carbonate,0,LiTFSI,0.050332384,0.050332384,253.15,3.02
Propylene Carbonate,0.356305739,Diethyl Carbonate,0.461876079,Dimethyl Carbonate,0,LiTFSI,0.090909091,0.090909091,253.15,2.76
Propylene Carbonate,0.326518344,Diethyl Carbonate,0.423262933,Dimethyl Carbonate,0,LiTFSI,0.125109361,0.125109361,253.15,1.84
Propylene Carbonate,0.301376109,Diethyl Carbonate,0.390671269,Dimethyl Carbonate,0,LiTFSI,0.153976311,0.153976311,253.15,1.07
Propylene Carbonate,0.432879699,Diethyl Carbonate,0.561138247,Dimethyl Carbonate,0,LiTFSI,0.002991027,0.002991027,263.15,0.368
Propylene Carbonate,0.391646817,Diethyl Carbonate,0.507688415,Dimethyl Carbonate,0,LiTFSI,0.050332384,0.050332384,263.15,3.86
Propylene Carbonate,0.356305739,Diethyl Carbonate,0.461876079,Dimethyl Carbonate,0,LiTFSI,0.090909091,0.090909091,263.15,3.69
Propylene Carbonate,0.326518344,Diethyl Carbonate,0.423262933,Dimethyl Carbonate,0,LiTFSI,0.125109361,0.125109361,263.15,2.61
Propylene Carbonate,0.301376109,Diethyl Carbonate,0.390671269,Dimethyl Carbonate,0,LiTFSI,0.153976311,0.153976311,263.15,1.63
Propylene Carbonate,0.432879699,Diethyl Carbonate,0.561138247,Dimethyl Carbonate,0,LiTFSI,0.002991027,0.002991027,273.15,0.445
Propylene Carbonate,0.391646817,Diethyl Carbonate,0.507688415,Dimethyl Carbonate,0,LiTFSI,0.050332384,0.050332384,273.15,4.77
Propylene Carbonate,0.356305739,Diethyl Carbonate,0.461876079,Dimethyl Carbonate,0,LiTFSI,0.090909091,0.090909091,273.15,4.71
Propylene Carbonate,0.326518344,Diethyl Carbonate,0.423262933,Dimethyl Carbonate,0,LiTFSI,0.125109361,0.125109361,273.15,3.48
Propylene Carbonate,0.301376109,Diethyl Carbonate,0.390671269,Dimethyl Carbonate,0,LiTFSI,0.153976311,0.153976311,273.15,2.29
Propylene Carbonate,0.432879699,Diethyl Carbonate,0.561138247,Dimethyl Carbonate,0,LiTFSI,0.002991027,0.002991027,283.15,0.527
Propylene Carbonate,0.391646817,Diethyl Carbonate,0.507688415,Dimethyl Carbonate,0,LiTFSI,0.050332384,0.050332384,283.15,5.74
Propylene Carbonate,0.356305739,Diethyl Carbonate,0.461876079,Dimethyl Carbonate,0,LiTFSI,0.090909091,0.090909091,283.15,5.83
Propylene Carbonate,0.326518344,Diethyl Carbonate,0.423262933,Dimethyl Carbonate,0,LiTFSI,0.125109361,0.125109361,283.15,4.46
Propylene Carbonate,0.301376109,Diethyl Carbonate,0.390671269,Dimethyl Carbonate,0,LiTFSI,0.153976311,0.153976311,283.15,3.06
Propylene Carbonate,0.432879699,Diethyl Carbonate,0.561138247,Dimethyl Carbonate,0,LiTFSI,0.002991027,0.002991027,293.15,0.614
Propylene Carbonate,0.391646817,Diethyl Carbonate,0.507688415,Dimethyl Carbonate,0,LiTFSI,0.050332384,0.050332384,293.15,6.8
Propylene Carbonate,0.356305739,Diethyl Carbonate,0.461876079,Dimethyl Carbonate,0,LiTFSI,0.090909091,0.090909091,293.15,7.06
Propylene Carbonate,0.326518344,Diethyl Carbonate,0.423262933,Dimethyl Carbonate,0,LiTFSI,0.125109361,0.125109361,293.15,5.55
Propylene Carbonate,0.301376109,Diethyl Carbonate,0.390671269,Dimethyl Carbonate,0,LiTFSI,0.153976311,0.153976311,293.15,3.94
Propylene Carbonate,0,Ethyl Methyl Carbonate,0.562563689,Dimethyl Carbonate,0.433444295,LiPF6,0.001996008,0.001996008,243.15,0.0678
Propylene Carbonate,0,Ethyl Methyl Carbonate,0.514108869,Dimethyl Carbonate,0.396110806,LiPF6,0.044890162,0.044890162,243.15,0.939
Propylene Carbonate,0,Ethyl Methyl Carbonate,0.472497347,Dimethyl Carbonate,0.364049944,LiPF6,0.081726354,0.081726354,243.15,2.04
Propylene Carbonate,0,Ethyl Methyl Carbonate,0.436632705,Dimethyl Carbonate,0.33641694,LiPF6,0.113475177,0.113475177,243.15,2.22
Propylene Carbonate,0,Ethyl Methyl Carbonate,0.405659989,Dimethyl Carbonate,0.31255307,LiPF6,0.140893471,0.140893471,243.15,1.49
Propylene Carbonate,0,Ethyl Methyl Carbonate,0.562563689,Dimethyl Carbonate,0.433444295,LiPF6,0.001996008,0.001996008,253.15,0.0795
Propylene Carbonate,0,Ethyl Methyl Carbonate,0.514108869,Dimethyl Carbonate,0.396110806,LiPF6,0.044890162,0.044890162,253.15,1.14
Propylene Carbonate,0,Ethyl Methyl Carbonate,0.472497347,Dimethyl Carbonate,0.364049944,LiPF6,0.081726354,0.081726354,253.15,2.51
Propylene Carbonate,0,Ethyl Methyl Carbonate,0.436632705,Dimethyl Carbonate,0.33641694,LiPF6,0.113475177,0.113475177,253.15,2.89
Propylene Carbonate,0,Ethyl Methyl Carbonate,0.405659989,Dimethyl Carbonate,0.31255307,LiPF6,0.140893471,0.140893471,253.15,2.14
Propylene Carbonate,0,Ethyl Methyl Carbonate,0.562563689,Dimethyl Carbonate,0.433444295,LiPF6,0.001996008,0.001996008,263.15,0.0923
Propylene Carbonate,0,Ethyl Methyl Carbonate,0.514108869,Dimethyl Carbonate,0.396110806,LiPF6,0.044890162,0.044890162,263.15,1.38
Propylene Carbonate,0,Ethyl Methyl Carbonate,0.472497347,Dimethyl Carbonate,0.364049944,LiPF6,0.081726354,0.081726354,263.15,3.06
Propylene Carbonate,0,Ethyl Methyl Carbonate,0.436632705,Dimethyl Carbonate,0.33641694,LiPF6,0.113475177,0.113475177,263.15,3.69
Propylene Carbonate,0,Ethyl Methyl Carbonate,0.405659989,Dimethyl Carbonate,0.31255307,LiPF6,0.140893471,0.140893471,263.15,2.96
Propylene Carbonate,0,Ethyl Methyl Carbonate,0.562563689,Dimethyl Carbonate,0.433444295,LiPF6,0.001996008,0.001996008,273.15,0.106
Propylene Carbonate,0,Ethyl Methyl Carbonate,0.514108869,Dimethyl Carbonate,0.396110806,LiPF6,0.044890162,0.044890162,273.15,1.66
Propylene Carbonate,0,Ethyl Methyl Carbonate,0.472497347,Dimethyl Carbonate,0.364049944,LiPF6,0.081726354,0.081726354,273.15,3.68
Propylene Carbonate,0,Ethyl Methyl Carbonate,0.436632705,Dimethyl Carbonate,0.33641694,LiPF6,0.113475177,0.113475177,273.15,4.6
Propylene Carbonate,0,Ethyl Methyl Carbonate,0.405659989,Dimethyl Carbonate,0.31255307,LiPF6,0.140893471,0.140893471,273.15,3.96
Propylene Carbonate,0,Ethyl Methyl Carbonate,0.562563689,Dimethyl Carbonate,0.433444295,LiPF6,0.001996008,0.001996008,283.15,0.122
Propylene Carbonate,0,Ethyl Methyl Carbonate,0.514108869,Dimethyl Carbonate,0.396110806,LiPF6,0.044890162,0.044890162,283.15,1.98
Propylene Carbonate,0,Ethyl Methyl Carbonate,0.472497347,Dimethyl Carbonate,0.364049944,LiPF6,0.081726354,0.081726354,283.15,4.39
Propylene Carbonate,0,Ethyl Methyl Carbonate,0.436632705,Dimethyl Carbonate,0.33641694,LiPF6,0.113475177,0.113475177,283.15,5.62
Propylene Carbonate,0,Ethyl Methyl Carbonate,0.405659989,Dimethyl Carbonate,0.31255307,LiPF6,0.140893471,0.140893471,283.15,5.16
Propylene Carbonate,0,Ethyl Methyl Carbonate,0.562563689,Dimethyl Carbonate,0.433444295,LiPF6,0.001996008,0.001996008,293.15,0.139
Propylene Carbonate,0,Ethyl Methyl Carbonate,0.514108869,Dimethyl Carbonate,0.396110806,LiPF6,0.044890162,0.044890162,293.15,2.35
Propylene Carbonate,0,Ethyl Methyl Carbonate,0.472497347,Dimethyl Carbonate,0.364049944,LiPF6,0.081726354,0.081726354,293.15,5.18
Propylene Carbonate,0,Ethyl Methyl Carbonate,0.436632705,Dimethyl Carbonate,0.33641694,LiPF6,0.113475177,0.113475177,293.15,6.8
Propylene Carbonate,0,Ethyl Methyl Carbonate,0.405659989,Dimethyl Carbonate,0.31255307,LiPF6,0.140893471,0.140893471,293.15,6.53
Propylene Carbonate,0.772206139,Fluoroethylene Carbonate,0,Ethylene Carbonate,0.223801846,LiPF6,0.001996008,0.001996008,243.15,0.106
Propylene Carbonate,0.705694364,Fluoroethylene Carbonate,0,Ethylene Carbonate,0.204525311,LiPF6,0.044890162,0.044890162,243.15,0.766
Propylene Carbonate,0.64726977,Fluoroethylene Carbonate,0,Ethylene Carbonate,0.187592615,LiPF6,0.082568807,0.082568807,243.15,0.443
Propylene Carbonate,0.598128702,Fluoroethylene Carbonate,0,Ethylene Carbonate,0.173350483,LiPF6,0.114260407,0.114260407,243.15,0.147
Propylene Carbonate,0.555687951,Fluoroethylene Carbonate,0,Ethylene Carbonate,0.161050246,LiPF6,0.141630901,0.141630901,243.15,0.0188
Propylene Carbonate,0.772206139,Fluoroethylene Carbonate,0,Ethylene Carbonate,0.223801846,LiPF6,0.001996008,0.001996008,253.15,0.163
Propylene Carbonate,0.705694364,Fluoroethylene Carbonate,0,Ethylene Carbonate,0.204525311,LiPF6,0.044890162,0.044890162,253.15,1.38
Propylene Carbonate,0.64726977,Fluoroethylene Carbonate,0,Ethylene Carbonate,0.187592615,LiPF6,0.082568807,0.082568807,253.15,1.02
Propylene Carbonate,0.598128702,Fluoroethylene Carbonate,0,Ethylene Carbonate,0.173350483,LiPF6,0.114260407,0.114260407,253.15,0.491
Propylene Carbonate,0.555687951,Fluoroethylene Carbonate,0,Ethylene Carbonate,0.161050246,LiPF6,0.141630901,0.141630901,253.15,0.13
Propylene Carbonate,0.772206139,Fluoroethylene Carbonate,0,Ethylene Carbonate,0.223801846,LiPF6,0.001996008,0.001996008,263.15,0.23
Propylene Carbonate,0.705694364,Fluoroethylene Carbonate,0,Ethylene Carbonate,0.204525311,LiPF6,0.044890162,0.044890162,263.15,2.14
Propylene Carbonate,0.64726977,Fluoroethylene Carbonate,0,Ethylene Carbonate,0.187592615,LiPF6,0.082568807,0.082568807,263.15,1.82
Propylene Carbonate,0.598128702,Fluoroethylene Carbonate,0,Ethylene Carbonate,0.173350483,LiPF6,0.114260407,0.114260407,263.15,1.07
Propylene Carbonate,0.555687951,Fluoroethylene Carbonate,0,Ethylene Carbonate,0.161050246,LiPF6,0.141630901,0.141630901,263.15,0.416
Propylene Carbonate,0.772206139,Fluoroethylene Carbonate,0,Ethylene Carbonate,0.223801846,LiPF6,0.001996008,0.001996008,273.15,0.307
Propylene Carbonate,0.705694364,Fluoroethylene Carbonate,0,Ethylene Carbonate,0.204525311,LiPF6,0.044890162,0.044890162,273.15,3.03
Propylene Carbonate,0.64726977,Fluoroethylene Carbonate,0,Ethylene Carbonate,0.187592615,LiPF6,0.082568807,0.082568807,273.15,2.82
Propylene Carbonate,0.598128702,Fluoroethylene Carbonate,0,Ethylene Carbonate,0.173350483,LiPF6,0.114260407,0.114260407,273.15,1.87
Propylene Carbonate,0.555687951,Fluoroethylene Carbonate,0,Ethylene Carbonate,0.161050246,LiPF6,0.141630901,0.141630901,273.15,0.907
Propylene Carbonate,0.772206139,Fluoroethylene Carbonate,0,Ethylene Carbonate,0.223801846,LiPF6,0.001996008,0.001996008,283.15,0.393
Propylene Carbonate,0.705694364,Fluoroethylene Carbonate,0,Ethylene Carbonate,0.204525311,LiPF6,0.044890162,0.044890162,283.15,4.04
Propylene Carbonate,0.64726977,Fluoroethylene Carbonate,0,Ethylene Carbonate,0.187592615,LiPF6,0.082568807,0.082568807,283.15,4.01
Propylene Carbonate,0.598128702,Fluoroethylene Carbonate,0,Ethylene Carbonate,0.173350483,LiPF6,0.114260407,0.114260407,283.15,2.87
Propylene Carbonate,0.555687951,Fluoroethylene Carbonate,0,Ethylene Carbonate,0.161050246,LiPF6,0.141630901,0.141630901,283.15,1.61
Propylene Carbonate,0.772206139,Fluoroethylene Carbonate,0,Ethylene Carbonate,0.223801846,LiPF6,0.001996008,0.001996008,293.15,0.488
Propylene Carbonate,0.705694364,Fluoroethylene Carbonate,0,Ethylene Carbonate,0.204525311,LiPF6,0.044890162,0.044890162,293.15,5.19
Propylene Carbonate,0.64726977,Fluoroethylene Carbonate,0,Ethylene Carbonate,0.187592615,LiPF6,0.082568807,0.082568807,293.15,5.39
Propylene Carbonate,0.598128702,Fluoroethylene Carbonate,0,Ethylene Carbonate,0.173350483,LiPF6,0.114260407,0.114260407,293.15,4.09
Propylene Carbonate,0.555687951,Fluoroethylene Carbonate,0,Ethylene Carbonate,0.161050246,LiPF6,0.141630901,0.141630901,293.15,2.53
Diethyl Carbonate,0.777501871,Fluoroethylene Carbonate,0.216516075,Dimethyl Carbonate,-7.08E-17,LiPF6,0.002991027,0.002991027,243.15,0.133
Diethyl Carbonate,0.700626511,Fluoroethylene Carbonate,0.195108086,Dimethyl Carbonate,-6.38E-17,LiPF6,0.052132701,0.052132701,243.15,1.6
Diethyl Carbonate,0.6348135,Fluoroethylene Carbonate,0.176780703,Dimethyl Carbonate,-5.78E-17,LiPF6,0.094202899,0.094202899,243.15,1.39
Diethyl Carbonate,0.580503609,Fluoroethylene Carbonate,0.161656669,Dimethyl Carbonate,-5.28E-17,LiPF6,0.128919861,0.128919861,243.15,0.527
Diethyl Carbonate,0.534621975,Fluoroethylene Carbonate,0.148879708,Dimethyl Carbonate,-4.87E-17,LiPF6,0.158249158,0.158249158,243.15,0.0535
Diethyl Carbonate,0.777501871,Fluoroethylene Carbonate,0.216516075,Dimethyl Carbonate,-7.08E-17,LiPF6,0.002991027,0.002991027,253.15,0.168
Diethyl Carbonate,0.700626511,Fluoroethylene Carbonate,0.195108086,Dimethyl Carbonate,-6.38E-17,LiPF6,0.052132701,0.052132701,253.15,2.06
Diethyl Carbonate,0.6348135,Fluoroethylene Carbonate,0.176780703,Dimethyl Carbonate,-5.78E-17,LiPF6,0.094202899,0.094202899,253.15,2
Diethyl Carbonate,0.580503609,Fluoroethylene Carbonate,0.161656669,Dimethyl Carbonate,-5.28E-17,LiPF6,0.128919861,0.128919861,253.15,0.975
Diethyl Carbonate,0.534621975,Fluoroethylene Carbonate,0.148879708,Dimethyl Carbonate,-4.87E-17,LiPF6,0.158249158,0.158249158,253.15,0.2
Diethyl Carbonate,0.777501871,Fluoroethylene Carbonate,0.216516075,Dimethyl Carbonate,-7.08E-17,LiPF6,0.002991027,0.002991027,263.15,0.207
Diethyl Carbonate,0.700626511,Fluoroethylene Carbonate,0.195108086,Dimethyl Carbonate,-6.38E-17,LiPF6,0.052132701,0.052132701,263.15,2.58
Diethyl Carbonate,0.6348135,Fluoroethylene Carbonate,0.176780703,Dimethyl Carbonate,-5.78E-17,LiPF6,0.094202899,0.094202899,263.15,2.72
Diethyl Carbonate,0.580503609,Fluoroethylene Carbonate,0.161656669,Dimethyl Carbonate,-5.28E-17,LiPF6,0.128919861,0.128919861,263.15,1.57
Diethyl Carbonate,0.534621975,Fluoroethylene Carbonate,0.148879708,Dimethyl Carbonate,-4.87E-17,LiPF6,0.158249158,0.158249158,263.15,0.484
Diethyl Carbonate,0.777501871,Fluoroethylene Carbonate,0.216516075,Dimethyl Carbonate,-7.08E-17,LiPF6,0.002991027,0.002991027,273.15,0.251
Diethyl Carbonate,0.700626511,Fluoroethylene Carbonate,0.195108086,Dimethyl Carbonate,-6.38E-17,LiPF6,0.052132701,0.052132701,273.15,3.16
Diethyl Carbonate,0.6348135,Fluoroethylene Carbonate,0.176780703,Dimethyl Carbonate,-5.78E-17,LiPF6,0.094202899,0.094202899,273.15,3.53
Diethyl Carbonate,0.580503609,Fluoroethylene Carbonate,0.161656669,Dimethyl Carbonate,-5.28E-17,LiPF6,0.128919861,0.128919861,273.15,2.32
Diethyl Carbonate,0.534621975,Fluoroethylene Carbonate,0.148879708,Dimethyl Carbonate,-4.87E-17,LiPF6,0.158249158,0.158249158,273.15,0.925
Diethyl Carbonate,0.777501871,Fluoroethylene Carbonate,0.216516075,Dimethyl Carbonate,-7.08E-17,LiPF6,0.002991027,0.002991027,283.15,0.298
Diethyl Carbonate,0.700626511,Fluoroethylene Carbonate,0.195108086,Dimethyl Carbonate,-6.38E-17,LiPF6,0.052132701,0.052132701,283.15,3.78
Diethyl Carbonate,0.6348135,Fluoroethylene Carbonate,0.176780703,Dimethyl Carbonate,-5.78E-17,LiPF6,0.094202899,0.094202899,283.15,4.44
Diethyl Carbonate,0.580503609,Fluoroethylene Carbonate,0.161656669,Dimethyl Carbonate,-5.28E-17,LiPF6,0.128919861,0.128919861,283.15,3.22
Diethyl Carbonate,0.534621975,Fluoroethylene Carbonate,0.148879708,Dimethyl Carbonate,-4.87E-17,LiPF6,0.158249158,0.158249158,283.15,1.54
Diethyl Carbonate,0.777501871,Fluoroethylene Carbonate,0.216516075,Dimethyl Carbonate,-7.08E-17,LiPF6,0.002991027,0.002991027,293.15,0.35
Diethyl Carbonate,0.700626511,Fluoroethylene Carbonate,0.195108086,Dimethyl Carbonate,-6.38E-17,LiPF6,0.052132701,0.052132701,293.15,4.44
Diethyl Carbonate,0.6348135,Fluoroethylene Carbonate,0.176780703,Dimethyl Carbonate,-5.78E-17,LiPF6,0.094202899,0.094202899,293.15,5.44
Diethyl Carbonate,0.580503609,Fluoroethylene Carbonate,0.161656669,Dimethyl Carbonate,-5.28E-17,LiPF6,0.128919861,0.128919861,293.15,4.26
Diethyl Carbonate,0.534621975,Fluoroethylene Carbonate,0.148879708,Dimethyl Carbonate,-4.87E-17,LiPF6,0.158249158,0.158249158,293.15,2.33
Diethyl Carbonate,0.358899575,Fluoroethylene Carbonate,0.399780528,Dimethyl Carbonate,0.235337844,LiPF6,0.002991027,0.002991027,243.15,0.149
Diethyl Carbonate,0.326018477,Fluoroethylene Carbonate,0.363154064,Dimethyl Carbonate,0.213777031,LiPF6,0.048525214,0.048525214,243.15,1.52
Diethyl Carbonate,0.297808161,Fluoroethylene Carbonate,0.331730412,Dimethyl Carbonate,0.195278945,LiPF6,0.087591241,0.087591241,243.15,1.15
Diethyl Carbonate,0.27349143,Fluoroethylene Carbonate,0.30464385,Dimethyl Carbonate,0.179333964,LiPF6,0.121265378,0.121265378,243.15,0.39
Diethyl Carbonate,0.252987235,Fluoroethylene Carbonate,0.281804096,Dimethyl Carbonate,0.165888941,LiPF6,0.149659864,0.149659864,243.15,0.0521
Diethyl Carbonate,0.358899575,Fluoroethylene Carbonate,0.399780528,Dimethyl Carbonate,0.235337844,LiPF6,0.002991027,0.002991027,253.15,0.203
Diethyl Carbonate,0.326018477,Fluoroethylene Carbonate,0.363154064,Dimethyl Carbonate,0.213777031,LiPF6,0.048525214,0.048525214,253.15,2.19
Diethyl Carbonate,0.297808161,Fluoroethylene Carbonate,0.331730412,Dimethyl Carbonate,0.195278945,LiPF6,0.087591241,0.087591241,253.15,1.95
Diethyl Carbonate,0.27349143,Fluoroethylene Carbonate,0.30464385,Dimethyl Carbonate,0.179333964,LiPF6,0.121265378,0.121265378,253.15,0.946
Diethyl Carbonate,0.252987235,Fluoroethylene Carbonate,0.281804096,Dimethyl Carbonate,0.165888941,LiPF6,0.149659864,0.149659864,253.15,0.259
Diethyl Carbonate,0.358899575,Fluoroethylene Carbonate,0.399780528,Dimethyl Carbonate,0.235337844,LiPF6,0.002991027,0.002991027,263.15,0.267
Diethyl Carbonate,0.326018477,Fluoroethylene Carbonate,0.363154064,Dimethyl Carbonate,0.213777031,LiPF6,0.048525214,0.048525214,263.15,3
Diethyl Carbonate,0.297808161,Fluoroethylene Carbonate,0.331730412,Dimethyl Carbonate,0.195278945,LiPF6,0.087591241,0.087591241,263.15,2.96
Diethyl Carbonate,0.27349143,Fluoroethylene Carbonate,0.30464385,Dimethyl Carbonate,0.179333964,LiPF6,0.121265378,0.121265378,263.15,1.78
Diethyl Carbonate,0.252987235,Fluoroethylene Carbonate,0.281804096,Dimethyl Carbonate,0.165888941,LiPF6,0.149659864,0.149659864,263.15,0.712
Diethyl Carbonate,0.358899575,Fluoroethylene Carbonate,0.399780528,Dimethyl Carbonate,0.235337844,LiPF6,0.002991027,0.002991027,273.15,0.34
Diethyl Carbonate,0.326018477,Fluoroethylene Carbonate,0.363154064,Dimethyl Carbonate,0.213777031,LiPF6,0.048525214,0.048525214,273.15,3.95
Diethyl Carbonate,0.297808161,Fluoroethylene Carbonate,0.331730412,Dimethyl Carbonate,0.195278945,LiPF6,0.087591241,0.087591241,273.15,4.17
Diethyl Carbonate,0.27349143,Fluoroethylene Carbonate,0.30464385,Dimethyl Carbonate,0.179333964,LiPF6,0.121265378,0.121265378,273.15,2.88
Diethyl Carbonate,0.252987235,Fluoroethylene Carbonate,0.281804096,Dimethyl Carbonate,0.165888941,LiPF6,0.149659864,0.149659864,273.15,1.44
Diethyl Carbonate,0.358899575,Fluoroethylene Carbonate,0.399780528,Dimethyl Carbonate,0.235337844,LiPF6,0.002991027,0.002991027,283.15,0.421
Diethyl Carbonate,0.326018477,Fluoroethylene Carbonate,0.363154064,Dimethyl Carbonate,0.213777031,LiPF6,0.048525214,0.048525214,283.15,5.01
Diethyl Carbonate,0.297808161,Fluoroethylene Carbonate,0.331730412,Dimethyl Carbonate,0.195278945,LiPF6,0.087591241,0.087591241,283.15,5.58
Diethyl Carbonate,0.27349143,Fluoroethylene Carbonate,0.30464385,Dimethyl Carbonate,0.179333964,LiPF6,0.121265378,0.121265378,283.15,4.24
Diethyl Carbonate,0.252987235,Fluoroethylene Carbonate,0.281804096,Dimethyl Carbonate,0.165888941,LiPF6,0.149659864,0.149659864,283.15,2.46
Diethyl Carbonate,0.358899575,Fluoroethylene Carbonate,0.399780528,Dimethyl Carbonate,0.235337844,LiPF6,0.002991027,0.002991027,293.15,0.509
Diethyl Carbonate,0.326018477,Fluoroethylene Carbonate,0.363154064,Dimethyl Carbonate,0.213777031,LiPF6,0.048525214,0.048525214,293.15,6.19
Diethyl Carbonate,0.297808161,Fluoroethylene Carbonate,0.331730412,Dimethyl Carbonate,0.195278945,LiPF6,0.087591241,0.087591241,293.15,7.17
Diethyl Carbonate,0.27349143,Fluoroethylene Carbonate,0.30464385,Dimethyl Carbonate,0.179333964,LiPF6,0.121265378,0.121265378,293.15,5.84
Diethyl Carbonate,0.252987235,Fluoroethylene Carbonate,0.281804096,Dimethyl Carbonate,0.165888941,LiPF6,0.149659864,0.149659864,293.15,3.75
Propylene Carbonate,0,Ethylene Carbonate,0,Dimethyl Carbonate,0.996007984,LiTFSI,0.001996008,0.001996008,243.15,0.119
Propylene Carbonate,0,Ethylene Carbonate,0,Dimethyl Carbonate,0.917545542,LiTFSI,0.041227229,0.041227229,243.15,2.1
Propylene Carbonate,0,Ethylene Carbonate,0,Dimethyl Carbonate,0.846722068,LiTFSI,0.076638966,0.076638966,243.15,3.77
Propylene Carbonate,0,Ethylene Carbonate,0,Dimethyl Carbonate,0.787310098,LiTFSI,0.106344951,0.106344951,243.15,4.14
Propylene Carbonate,0,Ethylene Carbonate,0,Dimethyl Carbonate,0.734605377,LiTFSI,0.132697311,0.132697311,243.15,3.63
Propylene Carbonate,0,Ethylene Carbonate,0,Dimethyl Carbonate,0.996007984,LiTFSI,0.001996008,0.001996008,253.15,0.142
Propylene Carbonate,0,Ethylene Carbonate,0,Dimethyl Carbonate,0.917545542,LiTFSI,0.041227229,0.041227229,253.15,2.5
Propylene Carbonate,0,Ethylene Carbonate,0,Dimethyl Carbonate,0.846722068,LiTFSI,0.076638966,0.076638966,253.15,4.59
Propylene Carbonate,0,Ethylene Carbonate,0,Dimethyl Carbonate,0.787310098,LiTFSI,0.106344951,0.106344951,253.15,5.18
Propylene Carbonate,0,Ethylene Carbonate,0,Dimethyl Carbonate,0.734605377,LiTFSI,0.132697311,0.132697311,253.15,4.68
Propylene Carbonate,0,Ethylene Carbonate,0,Dimethyl Carbonate,0.996007984,LiTFSI,0.001996008,0.001996008,263.15,0.168
Propylene Carbonate,0,Ethylene Carbonate,0,Dimethyl Carbonate,0.917545542,LiTFSI,0.041227229,0.041227229,263.15,2.97
Propylene Carbonate,0,Ethylene Carbonate,0,Dimethyl Carbonate,0.846722068,LiTFSI,0.076638966,0.076638966,263.15,5.49
Propylene Carbonate,0,Ethylene Carbonate,0,Dimethyl Carbonate,0.787310098,LiTFSI,0.106344951,0.106344951,263.15,6.31
Propylene Carbonate,0,Ethylene Carbonate,0,Dimethyl Carbonate,0.734605377,LiTFSI,0.132697311,0.132697311,263.15,5.89
Propylene Carbonate,0,Ethylene Carbonate,0,Dimethyl Carbonate,0.996007984,LiTFSI,0.001996008,0.001996008,273.15,0.195
Propylene Carbonate,0,Ethylene Carbonate,0,Dimethyl Carbonate,0.917545542,LiTFSI,0.041227229,0.041227229,273.15,3.49
Propylene Carbonate,0,Ethylene Carbonate,0,Dimethyl Carbonate,0.846722068,LiTFSI,0.076638966,0.076638966,273.15,6.51
Propylene Carbonate,0,Ethylene Carbonate,0,Dimethyl Carbonate,0.787310098,LiTFSI,0.106344951,0.106344951,273.15,7.6
Propylene Carbonate,0,Ethylene Carbonate,0,Dimethyl Carbonate,0.734605377,LiTFSI,0.132697311,0.132697311,273.15,7.18
Propylene Carbonate,0,Ethylene Carbonate,0,Dimethyl Carbonate,0.996007984,LiTFSI,0.001996008,0.001996008,283.15,0.226
Propylene Carbonate,0,Ethylene Carbonate,0,Dimethyl Carbonate,0.917545542,LiTFSI,0.041227229,0.041227229,283.15,4.05
Propylene Carbonate,0,Ethylene Carbonate,0,Dimethyl Carbonate,0.846722068,LiTFSI,0.076638966,0.076638966,283.15,7.64
Propylene Carbonate,0,Ethylene Carbonate,0,Dimethyl Carbonate,0.787310098,LiTFSI,0.106344951,0.106344951,283.15,9.1
Propylene Carbonate,0,Ethylene Carbonate,0,Dimethyl Carbonate,0.734605377,LiTFSI,0.132697311,0.132697311,283.15,8.7
Propylene Carbonate,0,Ethylene Carbonate,0,Dimethyl Carbonate,0.996007984,LiTFSI,0.001996008,0.001996008,293.15,0.258
Propylene Carbonate,0,Ethylene Carbonate,0,Dimethyl Carbonate,0.917545542,LiTFSI,0.041227229,0.041227229,293.15,4.72
Propylene Carbonate,0,Ethylene Carbonate,0,Dimethyl Carbonate,0.846722068,LiTFSI,0.076638966,0.076638966,293.15,8.87
Propylene Carbonate,0,Ethylene Carbonate,0,Dimethyl Carbonate,0.787310098,LiTFSI,0.106344951,0.106344951,293.15,10.6
Propylene Carbonate,0,Ethylene Carbonate,0,Dimethyl Carbonate,0.734605377,LiTFSI,0.132697311,0.132697311,293.15,10.7
Fluoroethylene Carbonate,0,Ethyl Methyl Carbonate,0.364360164,Dimethyl Carbonate,0.63164782,LiTFSI,0.001996008,0.001996008,243.15,0.106
Fluoroethylene Carbonate,0,Ethyl Methyl Carbonate,0.334314452,Dimethyl Carbonate,0.579561147,LiTFSI,0.043062201,0.043062201,243.15,1.95
Fluoroethylene Carbonate,0,Ethyl Methyl Carbonate,0.307262318,Dimethyl Carbonate,0.532664085,LiTFSI,0.080036799,0.080036799,243.15,3.49
Fluoroethylene Carbonate,0,Ethyl Methyl Carbonate,0.284527075,Dimethyl Carbonate,0.493250702,LiTFSI,0.111111111,0.111111111,243.15,3.76
Fluoroethylene Carbonate,0,Ethyl Methyl Carbonate,0.264904518,Dimethyl Carbonate,0.459233413,LiTFSI,0.137931034,0.137931034,243.15,3.18
Fluoroethylene Carbonate,0,Ethyl Methyl Carbonate,0.364360164,Dimethyl Carbonate,0.63164782,LiTFSI,0.001996008,0.001996008,253.15,0.127
Fluoroethylene Carbonate,0,Ethyl Methyl Carbonate,0.334314452,Dimethyl Carbonate,0.579561147,LiTFSI,0.043062201,0.043062201,253.15,2.31
Fluoroethylene Carbonate,0,Ethyl Methyl Carbonate,0.307262318,Dimethyl Carbonate,0.532664085,LiTFSI,0.080036799,0.080036799,253.15,4.21
Fluoroethylene Carbonate,0,Ethyl Methyl Carbonate,0.284527075,Dimethyl Carbonate,0.493250702,LiTFSI,0.111111111,0.111111111,253.15,4.66
Fluoroethylene Carbonate,0,Ethyl Methyl Carbonate,0.264904518,Dimethyl Carbonate,0.459233413,LiTFSI,0.137931034,0.137931034,253.15,4.05
Fluoroethylene Carbonate,0,Ethyl Methyl Carbonate,0.364360164,Dimethyl Carbonate,0.63164782,LiTFSI,0.001996008,0.001996008,263.15,0.149
Fluoroethylene Carbonate,0,Ethyl Methyl Carbonate,0.334314452,Dimethyl Carbonate,0.579561147,LiTFSI,0.043062201,0.043062201,263.15,2.72
Fluoroethylene Carbonate,0,Ethyl Methyl Carbonate,0.307262318,Dimethyl Carbonate,0.532664085,LiTFSI,0.080036799,0.080036799,263.15,5.03
Fluoroethylene Carbonate,0,Ethyl Methyl Carbonate,0.284527075,Dimethyl Carbonate,0.493250702,LiTFSI,0.111111111,0.111111111,263.15,5.66
Fluoroethylene Carbonate,0,Ethyl Methyl Carbonate,0.264904518,Dimethyl Carbonate,0.459233413,LiTFSI,0.137931034,0.137931034,263.15,5.07
Fluoroethylene Carbonate,0,Ethyl Methyl Carbonate,0.364360164,Dimethyl Carbonate,0.63164782,LiTFSI,0.001996008,0.001996008,273.15,0.173
Fluoroethylene Carbonate,0,Ethyl Methyl Carbonate,0.334314452,Dimethyl Carbonate,0.579561147,LiTFSI,0.043062201,0.043062201,273.15,3.18
Fluoroethylene Carbonate,0,Ethyl Methyl Carbonate,0.307262318,Dimethyl Carbonate,0.532664085,LiTFSI,0.080036799,0.080036799,273.15,5.93
Fluoroethylene Carbonate,0,Ethyl Methyl Carbonate,0.284527075,Dimethyl Carbonate,0.493250702,LiTFSI,0.111111111,0.111111111,273.15,6.8
Fluoroethylene Carbonate,0,Ethyl Methyl Carbonate,0.264904518,Dimethyl Carbonate,0.459233413,LiTFSI,0.137931034,0.137931034,273.15,6.21
Fluoroethylene Carbonate,0,Ethyl Methyl Carbonate,0.364360164,Dimethyl Carbonate,0.63164782,LiTFSI,0.001996008,0.001996008,283.15,0.2
Fluoroethylene Carbonate,0,Ethyl Methyl Carbonate,0.334314452,Dimethyl Carbonate,0.579561147,LiTFSI,0.043062201,0.043062201,283.15,3.72
Fluoroethylene Carbonate,0,Ethyl Methyl Carbonate,0.307262318,Dimethyl Carbonate,0.532664085,LiTFSI,0.080036799,0.080036799,283.15,6.94
Fluoroethylene Carbonate,0,Ethyl Methyl Carbonate,0.284527075,Dimethyl Carbonate,0.493250702,LiTFSI,0.111111111,0.111111111,283.15,8.07
Fluoroethylene Carbonate,0,Ethyl Methyl Carbonate,0.264904518,Dimethyl Carbonate,0.459233413,LiTFSI,0.137931034,0.137931034,283.15,7.53
Fluoroethylene Carbonate,0,Ethyl Methyl Carbonate,0.364360164,Dimethyl Carbonate,0.63164782,LiTFSI,0.001996008,0.001996008,293.15,0.228
Fluoroethylene Carbonate,0,Ethyl Methyl Carbonate,0.334314452,Dimethyl Carbonate,0.579561147,LiTFSI,0.043062201,0.043062201,293.15,4.28
Fluoroethylene Carbonate,0,Ethyl Methyl Carbonate,0.307262318,Dimethyl Carbonate,0.532664085,LiTFSI,0.080036799,0.080036799,293.15,8.04
Fluoroethylene Carbonate,0,Ethyl Methyl Carbonate,0.284527075,Dimethyl Carbonate,0.493250702,LiTFSI,0.111111111,0.111111111,293.15,9.5
Fluoroethylene Carbonate,0,Ethyl Methyl Carbonate,0.264904518,Dimethyl Carbonate,0.459233413,LiTFSI,0.137931034,0.137931034,293.15,9.01
Diethyl Carbonate,0.173002638,Ethyl Methyl Carbonate,0.588938503,Ethylene Carbonate,0.232076805,LiPF6,0.002991027,0.002991027,243.15,0.167
Diethyl Carbonate,0.157784206,Ethyl Methyl Carbonate,0.53713166,Ethylene Carbonate,0.211661827,LiPF6,0.046711153,0.046711153,243.15,2.1
Diethyl Carbonate,0.14442608,Ethyl Methyl Carbonate,0.491657703,Ethylene Carbonate,0.193742383,LiPF6,0.085086917,0.085086917,243.15,2.1
Diethyl Carbonate,0.132911738,Ethyl Methyl Carbonate,0.452460385,Ethylene Carbonate,0.178296308,LiPF6,0.118165785,0.118165785,243.15,1.11
Diethyl Carbonate,0.123212887,Ethyl Methyl Carbonate,0.419443393,Ethylene Carbonate,0.165285649,LiPF6,0.146029035,0.146029035,243.15,0.259
Diethyl Carbonate,0.173002638,Ethyl Methyl Carbonate,0.588938503,Ethylene Carbonate,0.232076805,LiPF6,0.002991027,0.002991027,253.15,0.212
Diethyl Carbonate,0.157784206,Ethyl Methyl Carbonate,0.53713166,Ethylene Carbonate,0.211661827,LiPF6,0.046711153,0.046711153,253.15,2.74
Diethyl Carbonate,0.14442608,Ethyl Methyl Carbonate,0.491657703,Ethylene Carbonate,0.193742383,LiPF6,0.085086917,0.085086917,253.15,2.98
Diethyl Carbonate,0.132911738,Ethyl Methyl Carbonate,0.452460385,Ethylene Carbonate,0.178296308,LiPF6,0.118165785,0.118165785,253.15,1.87
Diethyl Carbonate,0.123212887,Ethyl Methyl Carbonate,0.419443393,Ethylene Carbonate,0.165285649,LiPF6,0.146029035,0.146029035,253.15,0.655
Diethyl Carbonate,0.173002638,Ethyl Methyl Carbonate,0.588938503,Ethylene Carbonate,0.232076805,LiPF6,0.002991027,0.002991027,263.15,0.262
Diethyl Carbonate,0.157784206,Ethyl Methyl Carbonate,0.53713166,Ethylene Carbonate,0.211661827,LiPF6,0.046711153,0.046711153,263.15,3.46
Diethyl Carbonate,0.14442608,Ethyl Methyl Carbonate,0.491657703,Ethylene Carbonate,0.193742383,LiPF6,0.085086917,0.085086917,263.15,4
Diethyl Carbonate,0.132911738,Ethyl Methyl Carbonate,0.452460385,Ethylene Carbonate,0.178296308,LiPF6,0.118165785,0.118165785,263.15,2.83
Diethyl Carbonate,0.123212887,Ethyl Methyl Carbonate,0.419443393,Ethylene Carbonate,0.165285649,LiPF6,0.146029035,0.146029035,263.15,1.27
Diethyl Carbonate,0.173002638,Ethyl Methyl Carbonate,0.588938503,Ethylene Carbonate,0.232076805,LiPF6,0.002991027,0.002991027,273.15,0.317
Diethyl Carbonate,0.157784206,Ethyl Methyl Carbonate,0.53713166,Ethylene Carbonate,0.211661827,LiPF6,0.046711153,0.046711153,273.15,4.24
Diethyl Carbonate,0.14442608,Ethyl Methyl Carbonate,0.491657703,Ethylene Carbonate,0.193742383,LiPF6,0.085086917,0.085086917,273.15,5.13
Diethyl Carbonate,0.132911738,Ethyl Methyl Carbonate,0.452460385,Ethylene Carbonate,0.178296308,LiPF6,0.118165785,0.118165785,273.15,3.96
Diethyl Carbonate,0.123212887,Ethyl Methyl Carbonate,0.419443393,Ethylene Carbonate,0.165285649,LiPF6,0.146029035,0.146029035,273.15,2.1
Diethyl Carbonate,0.173002638,Ethyl Methyl Carbonate,0.588938503,Ethylene Carbonate,0.232076805,LiPF6,0.002991027,0.002991027,283.15,0.375
Diethyl Carbonate,0.157784206,Ethyl Methyl Carbonate,0.53713166,Ethylene Carbonate,0.211661827,LiPF6,0.046711153,0.046711153,283.15,5.08
Diethyl Carbonate,0.14442608,Ethyl Methyl Carbonate,0.491657703,Ethylene Carbonate,0.193742383,LiPF6,0.085086917,0.085086917,283.15,6.37
Diethyl Carbonate,0.132911738,Ethyl Methyl Carbonate,0.452460385,Ethylene Carbonate,0.178296308,LiPF6,0.118165785,0.118165785,283.15,5.27
Diethyl Carbonate,0.123212887,Ethyl Methyl Carbonate,0.419443393,Ethylene Carbonate,0.165285649,LiPF6,0.146029035,0.146029035,283.15,3.16
Diethyl Carbonate,0.173002638,Ethyl Methyl Carbonate,0.588938503,Ethylene Carbonate,0.232076805,LiPF6,0.002991027,0.002991027,293.15,0.436
Diethyl Carbonate,0.157784206,Ethyl Methyl Carbonate,0.53713166,Ethylene Carbonate,0.211661827,LiPF6,0.046711153,0.046711153,293.15,5.98
Diethyl Carbonate,0.14442608,Ethyl Methyl Carbonate,0.491657703,Ethylene Carbonate,0.193742383,LiPF6,0.085086917,0.085086917,293.15,7.71
Diethyl Carbonate,0.132911738,Ethyl Methyl Carbonate,0.452460385,Ethylene Carbonate,0.178296308,LiPF6,0.118165785,0.118165785,293.15,6.72
Diethyl Carbonate,0.123212887,Ethyl Methyl Carbonate,0.419443393,Ethylene Carbonate,0.165285649,LiPF6,0.146029035,0.146029035,293.15,4.42
Propylene Carbonate,0.601066645,Ethyl Methyl Carbonate,0.392951301,Dimethyl Carbonate,0,LiTFSI,0.002991027,0.002991027,243.15,0.208
Propylene Carbonate,0.548192932,Ethyl Methyl Carbonate,0.358384761,Dimethyl Carbonate,0,LiTFSI,0.046711153,0.046711153,243.15,1.94
Propylene Carbonate,0.50178252,Ethyl Methyl Carbonate,0.328043646,Dimethyl Carbonate,0,LiTFSI,0.085086917,0.085086917,243.15,1.56
Propylene Carbonate,0.461778002,Ethyl Methyl Carbonate,0.301890428,Dimethyl Carbonate,0,LiTFSI,0.118165785,0.118165785,243.15,0.891
Propylene Carbonate,0.428081085,Ethyl Methyl Carbonate,0.279860845,Dimethyl Carbonate,0,LiTFSI,0.146029035,0.146029035,243.15,0.438
Propylene Carbonate,0.601066645,Ethyl Methyl Carbonate,0.392951301,Dimethyl Carbonate,0,LiTFSI,0.002991027,0.002991027,253.15,0.281
Propylene Carbonate,0.548192932,Ethyl Methyl Carbonate,0.358384761,Dimethyl Carbonate,0,LiTFSI,0.046711153,0.046711153,253.15,2.75
Propylene Carbonate,0.50178252,Ethyl Methyl Carbonate,0.328043646,Dimethyl Carbonate,0,LiTFSI,0.085086917,0.085086917,253.15,2.37
Propylene Carbonate,0.461778002,Ethyl Methyl Carbonate,0.301890428,Dimethyl Carbonate,0,LiTFSI,0.118165785,0.118165785,253.15,1.48
Propylene Carbonate,0.428081085,Ethyl Methyl Carbonate,0.279860845,Dimethyl Carbonate,0,LiTFSI,0.146029035,0.146029035,253.15,0.824
Propylene Carbonate,0.601066645,Ethyl Methyl Carbonate,0.392951301,Dimethyl Carbonate,0,LiTFSI,0.002991027,0.002991027,263.15,0.36
Propylene Carbonate,0.548192932,Ethyl Methyl Carbonate,0.358384761,Dimethyl Carbonate,0,LiTFSI,0.046711153,0.046711153,263.15,3.64
Propylene Carbonate,0.50178252,Ethyl Methyl Carbonate,0.328043646,Dimethyl Carbonate,0,LiTFSI,0.085086917,0.085086917,263.15,3.29
Propylene Carbonate,0.461778002,Ethyl Methyl Carbonate,0.301890428,Dimethyl Carbonate,0,LiTFSI,0.118165785,0.118165785,263.15,2.2
Propylene Carbonate,0.428081085,Ethyl Methyl Carbonate,0.279860845,Dimethyl Carbonate,0,LiTFSI,0.146029035,0.146029035,263.15,1.32
Propylene Carbonate,0.601066645,Ethyl Methyl Carbonate,0.392951301,Dimethyl Carbonate,0,LiTFSI,0.002991027,0.002991027,273.15,0.444
Propylene Carbonate,0.548192932,Ethyl Methyl Carbonate,0.358384761,Dimethyl Carbonate,0,LiTFSI,0.046711153,0.046711153,273.15,4.61
Propylene Carbonate,0.50178252,Ethyl Methyl Carbonate,0.328043646,Dimethyl Carbonate,0,LiTFSI,0.085086917,0.085086917,273.15,4.32
Propylene Carbonate,0.461778002,Ethyl Methyl Carbonate,0.301890428,Dimethyl Carbonate,0,LiTFSI,0.118165785,0.118165785,273.15,3.02
Propylene Carbonate,0.428081085,Ethyl Methyl Carbonate,0.279860845,Dimethyl Carbonate,0,LiTFSI,0.146029035,0.146029035,273.15,1.91
Propylene Carbonate,0.601066645,Ethyl Methyl Carbonate,0.392951301,Dimethyl Carbonate,0,LiTFSI,0.002991027,0.002991027,283.15,0.533
Propylene Carbonate,0.548192932,Ethyl Methyl Carbonate,0.358384761,Dimethyl Carbonate,0,LiTFSI,0.046711153,0.046711153,283.15,5.65
Propylene Carbonate,0.50178252,Ethyl Methyl Carbonate,0.328043646,Dimethyl Carbonate,0,LiTFSI,0.085086917,0.085086917,283.15,5.47
Propylene Carbonate,0.461778002,Ethyl Methyl Carbonate,0.301890428,Dimethyl Carbonate,0,LiTFSI,0.118165785,0.118165785,283.15,3.95
Propylene Carbonate,0.428081085,Ethyl Methyl Carbonate,0.279860845,Dimethyl Carbonate,0,LiTFSI,0.146029035,0.146029035,283.15,2.61
Propylene Carbonate,0.601066645,Ethyl Methyl Carbonate,0.392951301,Dimethyl Carbonate,0,LiTFSI,0.002991027,0.002991027,293.15,0.628
Propylene Carbonate,0.548192932,Ethyl Methyl Carbonate,0.358384761,Dimethyl Carbonate,0,LiTFSI,0.046711153,0.046711153,293.15,6.79
Propylene Carbonate,0.50178252,Ethyl Methyl Carbonate,0.328043646,Dimethyl Carbonate,0,LiTFSI,0.085086917,0.085086917,293.15,6.74
Propylene Carbonate,0.461778002,Ethyl Methyl Carbonate,0.301890428,Dimethyl Carbonate,0,LiTFSI,0.118165785,0.118165785,293.15,5
Propylene Carbonate,0.428081085,Ethyl Methyl Carbonate,0.279860845,Dimethyl Carbonate,0,LiTFSI,0.146029035,0.146029035,293.15,3.43
Propylene Carbonate,0.223035146,Diethyl Carbonate,0.7709828,Ethyl Methyl Carbonate,0,LiPF6,0.002991027,0.002991027,243.15,0.156
Propylene Carbonate,0.201386153,Diethyl Carbonate,0.696147054,Ethyl Methyl Carbonate,0,LiPF6,0.051233397,0.051233397,243.15,1.8
Propylene Carbonate,0.182471907,Diethyl Carbonate,0.630764721,Ethyl Methyl Carbonate,0,LiPF6,0.093381686,0.093381686,243.15,1.65
Propylene Carbonate,0.166864785,Diethyl Carbonate,0.576814378,Ethyl Methyl Carbonate,0,LiPF6,0.128160418,0.128160418,243.15,0.762
Propylene Carbonate,0.153999317,Diethyl Carbonate,0.532341323,Ethyl Methyl Carbonate,0,LiPF6,0.15682968,0.15682968,243.15,0.183
Propylene Carbonate,0.223035146,Diethyl Carbonate,0.7709828,Ethyl Methyl Carbonate,0,LiPF6,0.002991027,0.002991027,253.15,0.194
Propylene Carbonate,0.201386153,Diethyl Carbonate,0.696147054,Ethyl Methyl Carbonate,0,LiPF6,0.051233397,0.051233397,253.15,2.27
Propylene Carbonate,0.182471907,Diethyl Carbonate,0.630764721,Ethyl Methyl Carbonate,0,LiPF6,0.093381686,0.093381686,253.15,2.25
Propylene Carbonate,0.166864785,Diethyl Carbonate,0.576814378,Ethyl Methyl Carbonate,0,LiPF6,0.128160418,0.128160418,253.15,1.22
Propylene Carbonate,0.153999317,Diethyl Carbonate,0.532341323,Ethyl Methyl Carbonate,0,LiPF6,0.15682968,0.15682968,253.15,0.389
Propylene Carbonate,0.223035146,Diethyl Carbonate,0.7709828,Ethyl Methyl Carbonate,0,LiPF6,0.002991027,0.002991027,263.15,0.235
Propylene Carbonate,0.201386153,Diethyl Carbonate,0.696147054,Ethyl Methyl Carbonate,0,LiPF6,0.051233397,0.051233397,263.15,2.76
Propylene Carbonate,0.182471907,Diethyl Carbonate,0.630764721,Ethyl Methyl Carbonate,0,LiPF6,0.093381686,0.093381686,263.15,2.91
Propylene Carbonate,0.166864785,Diethyl Carbonate,0.576814378,Ethyl Methyl Carbonate,0,LiPF6,0.128160418,0.128160418,263.15,1.78
Propylene Carbonate,0.153999317,Diethyl Carbonate,0.532341323,Ethyl Methyl Carbonate,0,LiPF6,0.15682968,0.15682968,263.15,0.696
Propylene Carbonate,0.223035146,Diethyl Carbonate,0.7709828,Ethyl Methyl Carbonate,0,LiPF6,0.002991027,0.002991027,273.15,0.278
Propylene Carbonate,0.201386153,Diethyl Carbonate,0.696147054,Ethyl Methyl Carbonate,0,LiPF6,0.051233397,0.051233397,273.15,3.29
Propylene Carbonate,0.182471907,Diethyl Carbonate,0.630764721,Ethyl Methyl Carbonate,0,LiPF6,0.093381686,0.093381686,273.15,3.63
Propylene Carbonate,0.166864785,Diethyl Carbonate,0.576814378,Ethyl Methyl Carbonate,0,LiPF6,0.128160418,0.128160418,273.15,2.45
Propylene Carbonate,0.153999317,Diethyl Carbonate,0.532341323,Ethyl Methyl Carbonate,0,LiPF6,0.15682968,0.15682968,273.15,1.11
Propylene Carbonate,0.223035146,Diethyl Carbonate,0.7709828,Ethyl Methyl Carbonate,0,LiPF6,0.002991027,0.002991027,283.15,0.325
Propylene Carbonate,0.201386153,Diethyl Carbonate,0.696147054,Ethyl Methyl Carbonate,0,LiPF6,0.051233397,0.051233397,283.15,3.85
Propylene Carbonate,0.182471907,Diethyl Carbonate,0.630764721,Ethyl Methyl Carbonate,0,LiPF6,0.093381686,0.093381686,283.15,4.41
Propylene Carbonate,0.166864785,Diethyl Carbonate,0.576814378,Ethyl Methyl Carbonate,0,LiPF6,0.128160418,0.128160418,283.15,3.22
Propylene Carbonate,0.153999317,Diethyl Carbonate,0.532341323,Ethyl Methyl Carbonate,0,LiPF6,0.15682968,0.15682968,283.15,1.66
Propylene Carbonate,0.223035146,Diethyl Carbonate,0.7709828,Ethyl Methyl Carbonate,0,LiPF6,0.002991027,0.002991027,293.15,0.376
Propylene Carbonate,0.201386153,Diethyl Carbonate,0.696147054,Ethyl Methyl Carbonate,0,LiPF6,0.051233397,0.051233397,293.15,4.46
Propylene Carbonate,0.182471907,Diethyl Carbonate,0.630764721,Ethyl Methyl Carbonate,0,LiPF6,0.093381686,0.093381686,293.15,5.27
