Repository: BattModels/DiffMix-NatCommData

# DiffMix-NatCommData

This is the official data repository for "Differentiable Modeling and Optimization of Non-aqueous Li-based Battery Electrolyte Solutions Using Geometric Deep Learning" published in Nature Communications.

# Citation

Coming soon.

File: training_data/published_AEM_data.csv (part 38 of 82)
sub1_name,x1 (mole fraction),sub2_name,x2 (mole fraction),sub3_name,x3 (mole fraction),salt,x4 (mole fraction),x5 (mole fraction),temperature (K),ionic conductivity (mS/cm)
Propylene Carbonate,0.166864785,Diethyl Carbonate,0.576814378,Ethyl Methyl Carbonate,0,LiPF6,0.128160418,0.128160418,293.15,4.11
Propylene Carbonate,0.153999317,Diethyl Carbonate,0.532341323,Ethyl Methyl Carbonate,0,LiPF6,0.15682968,0.15682968,293.15,2.33
Propylene Carbonate,0.994017946,Diethyl Carbonate,0,Ethylene Carbonate,0,LiPF6,0.002991027,0.002991027,243.15,0.0897
Propylene Carbonate,0.906577693,Diethyl Carbonate,0,Ethylene Carbonate,0,LiPF6,0.046711153,0.046711153,243.15,0.588
Propylene Carbonate,0.829826167,Diethyl Carbonate,0,Ethylene Carbonate,0,LiPF6,0.085086917,0.085086917,243.15,0.303
Propylene Carbonate,0.765225066,Diethyl Carbonate,0,Ethylene Carbonate,0,LiPF6,0.117387467,0.117387467,243.15,0.0786
Propylene Carbonate,0.709401709,Diethyl Carbonate,0,Ethylene Carbonate,0,LiPF6,0.145299145,0.145299145,243.15,0.00598
Propylene Carbonate,0.994017946,Diethyl Carbonate,0,Ethylene Carbonate,0,LiPF6,0.002991027,0.002991027,253.15,0.143
Propylene Carbonate,0.906577693,Diethyl Carbonate,0,Ethylene Carbonate,0,LiPF6,0.046711153,0.046711153,253.15,1.14
Propylene Carbonate,0.829826167,Diethyl Carbonate,0,Ethylene Carbonate,0,LiPF6,0.085086917,0.085086917,253.15,0.779
Propylene Carbonate,0.765225066,Diethyl Carbonate,0,Ethylene Carbonate,0,LiPF6,0.117387467,0.117387467,253.15,0.331
Propylene Carbonate,0.709401709,Diethyl Carbonate,0,Ethylene Carbonate,0,LiPF6,0.145299145,0.145299145,253.15,0.0689
Propylene Carbonate,0.994017946,Diethyl Carbonate,0,Ethylene Carbonate,0,LiPF6,0.002991027,0.002991027,263.15,0.206
Propylene Carbonate,0.906577693,Diethyl Carbonate,0,Ethylene Carbonate,0,LiPF6,0.046711153,0.046711153,263.15,1.83
Propylene Carbonate,0.829826167,Diethyl Carbonate,0,Ethylene Carbonate,0,LiPF6,0.085086917,0.085086917,263.15,1.47
Propylene Carbonate,0.765225066,Diethyl Carbonate,0,Ethylene Carbonate,0,LiPF6,0.117387467,0.117387467,263.15,0.798
Propylene Carbonate,0.709401709,Diethyl Carbonate,0,Ethylene Carbonate,0,LiPF6,0.145299145,0.145299145,263.15,0.265
Propylene Carbonate,0.994017946,Diethyl Carbonate,0,Ethylene Carbonate,0,LiPF6,0.002991027,0.002991027,273.15,0.277
Propylene Carbonate,0.906577693,Diethyl Carbonate,0,Ethylene Carbonate,0,LiPF6,0.046711153,0.046711153,273.15,2.65
Propylene Carbonate,0.829826167,Diethyl Carbonate,0,Ethylene Carbonate,0,LiPF6,0.085086917,0.085086917,273.15,2.35
Propylene Carbonate,0.765225066,Diethyl Carbonate,0,Ethylene Carbonate,0,LiPF6,0.117387467,0.117387467,273.15,1.47
Propylene Carbonate,0.709401709,Diethyl Carbonate,0,Ethylene Carbonate,0,LiPF6,0.145299145,0.145299145,273.15,0.626
Propylene Carbonate,0.994017946,Diethyl Carbonate,0,Ethylene Carbonate,0,LiPF6,0.002991027,0.002991027,283.15,0.358
Propylene Carbonate,0.906577693,Diethyl Carbonate,0,Ethylene Carbonate,0,LiPF6,0.046711153,0.046711153,283.15,3.58
Propylene Carbonate,0.829826167,Diethyl Carbonate,0,Ethylene Carbonate,0,LiPF6,0.085086917,0.085086917,283.15,3.41
Propylene Carbonate,0.765225066,Diethyl Carbonate,0,Ethylene Carbonate,0,LiPF6,0.117387467,0.117387467,283.15,2.33
Propylene Carbonate,0.709401709,Diethyl Carbonate,0,Ethylene Carbonate,0,LiPF6,0.145299145,0.145299145,283.15,1.17
Propylene Carbonate,0.994017946,Diethyl Carbonate,0,Ethylene Carbonate,0,LiPF6,0.002991027,0.002991027,293.15,0.447
Propylene Carbonate,0.906577693,Diethyl Carbonate,0,Ethylene Carbonate,0,LiPF6,0.046711153,0.046711153,293.15,4.65
Propylene Carbonate,0.829826167,Diethyl Carbonate,0,Ethylene Carbonate,0,LiPF6,0.085086917,0.085086917,293.15,4.66
Propylene Carbonate,0.765225066,Diethyl Carbonate,0,Ethylene Carbonate,0,LiPF6,0.117387467,0.117387467,293.15,3.4
Propylene Carbonate,0.709401709,Diethyl Carbonate,0,Ethylene Carbonate,0,LiPF6,0.145299145,0.145299145,293.15,1.93
Propylene Carbonate,0.564563647,Ethylene Carbonate,0.218163484,Dimethyl Carbonate,0.213280853,LiTFSI,0.001996008,0.001996008,243.15,0.161
Propylene Carbonate,0.516971713,Ethylene Carbonate,0.199772604,Dimethyl Carbonate,0.195301573,LiTFSI,0.043977055,0.043977055,243.15,1.46
Propylene Carbonate,0.475133917,Ethylene Carbonate,0.183605287,Dimethyl Carbonate,0.17949609,LiTFSI,0.080882353,0.080882353,243.15,1.07
Propylene Carbonate,0.439970069,Ethylene Carbonate,0.170016974,Dimethyl Carbonate,0.166211892,LiTFSI,0.111900533,0.111900533,243.15,0.497
Propylene Carbonate,0.408778439,Ethylene Carbonate,0.157963639,Dimethyl Carbonate,0.154428318,LiTFSI,0.139414802,0.139414802,243.15,0.193
Propylene Carbonate,0.564563647,Ethylene Carbonate,0.218163484,Dimethyl Carbonate,0.213280853,LiTFSI,0.001996008,0.001996008,253.15,0.229
Propylene Carbonate,0.516971713,Ethylene Carbonate,0.199772604,Dimethyl Carbonate,0.195301573,LiTFSI,0.043977055,0.043977055,253.15,2.22
Propylene Carbonate,0.475133917,Ethylene Carbonate,0.183605287,Dimethyl Carbonate,0.17949609,LiTFSI,0.080882353,0.080882353,253.15,1.82
Propylene Carbonate,0.439970069,Ethylene Carbonate,0.170016974,Dimethyl Carbonate,0.166211892,LiTFSI,0.111900533,0.111900533,253.15,0.989
Propylene Carbonate,0.408778439,Ethylene Carbonate,0.157963639,Dimethyl Carbonate,0.154428318,LiTFSI,0.139414802,0.139414802,253.15,0.467
Propylene Carbonate,0.564563647,Ethylene Carbonate,0.218163484,Dimethyl Carbonate,0.213280853,LiTFSI,0.001996008,0.001996008,263.15,0.307
Propylene Carbonate,0.516971713,Ethylene Carbonate,0.199772604,Dimethyl Carbonate,0.195301573,LiTFSI,0.043977055,0.043977055,263.15,3.1
Propylene Carbonate,0.475133917,Ethylene Carbonate,0.183605287,Dimethyl Carbonate,0.17949609,LiTFSI,0.080882353,0.080882353,263.15,2.72
Propylene Carbonate,0.439970069,Ethylene Carbonate,0.170016974,Dimethyl Carbonate,0.166211892,LiTFSI,0.111900533,0.111900533,263.15,1.65
Propylene Carbonate,0.408778439,Ethylene Carbonate,0.157963639,Dimethyl Carbonate,0.154428318,LiTFSI,0.139414802,0.139414802,263.15,0.87
Propylene Carbonate,0.564563647,Ethylene Carbonate,0.218163484,Dimethyl Carbonate,0.213280853,LiTFSI,0.001996008,0.001996008,273.15,0.394
Propylene Carbonate,0.516971713,Ethylene Carbonate,0.199772604,Dimethyl Carbonate,0.195301573,LiTFSI,0.043977055,0.043977055,273.15,4.09
Propylene Carbonate,0.475133917,Ethylene Carbonate,0.183605287,Dimethyl Carbonate,0.17949609,LiTFSI,0.080882353,0.080882353,273.15,3.77
Propylene Carbonate,0.439970069,Ethylene Carbonate,0.170016974,Dimethyl Carbonate,0.166211892,LiTFSI,0.111900533,0.111900533,273.15,2.44
Propylene Carbonate,0.408778439,Ethylene Carbonate,0.157963639,Dimethyl Carbonate,0.154428318,LiTFSI,0.139414802,0.139414802,273.15,1.39
Propylene Carbonate,0.564563647,Ethylene Carbonate,0.218163484,Dimethyl Carbonate,0.213280853,LiTFSI,0.001996008,0.001996008,283.15,0.488
Propylene Carbonate,0.516971713,Ethylene Carbonate,0.199772604,Dimethyl Carbonate,0.195301573,LiTFSI,0.043977055,0.043977055,283.15,5.19
Propylene Carbonate,0.475133917,Ethylene Carbonate,0.183605287,Dimethyl Carbonate,0.17949609,LiTFSI,0.080882353,0.080882353,283.15,4.96
Propylene Carbonate,0.439970069,Ethylene Carbonate,0.170016974,Dimethyl Carbonate,0.166211892,LiTFSI,0.111900533,0.111900533,283.15,3.37
Propylene Carbonate,0.408778439,Ethylene Carbonate,0.157963639,Dimethyl Carbonate,0.154428318,LiTFSI,0.139414802,0.139414802,283.15,2.03
Propylene Carbonate,0.564563647,Ethylene Carbonate,0.218163484,Dimethyl Carbonate,0.213280853,LiTFSI,0.001996008,0.001996008,293.15,0.592
Propylene Carbonate,0.516971713,Ethylene Carbonate,0.199772604,Dimethyl Carbonate,0.195301573,LiTFSI,0.043977055,0.043977055,293.15,6.41
Propylene Carbonate,0.475133917,Ethylene Carbonate,0.183605287,Dimethyl Carbonate,0.17949609,LiTFSI,0.080882353,0.080882353,293.15,6.31
Propylene Carbonate,0.439970069,Ethylene Carbonate,0.170016974,Dimethyl Carbonate,0.166211892,LiTFSI,0.111900533,0.111900533,293.15,4.46
Propylene Carbonate,0.408778439,Ethylene Carbonate,0.157963639,Dimethyl Carbonate,0.154428318,LiTFSI,0.139414802,0.139414802,293.15,2.8
Propylene Carbonate,0.772206139,Ethyl Methyl Carbonate,0,Ethylene Carbonate,0.223801846,LiTFSI,0.001996008,0.001996008,243.15,0.0994
Propylene Carbonate,0.705694364,Ethyl Methyl Carbonate,0,Ethylene Carbonate,0.204525311,LiTFSI,0.044890162,0.044890162,243.15,0.767
Propylene Carbonate,0.64726977,Ethyl Methyl Carbonate,0,Ethylene Carbonate,0.187592615,LiTFSI,0.082568807,0.082568807,243.15,0.474
Propylene Carbonate,0.598128702,Ethyl Methyl Carbonate,0,Ethylene Carbonate,0.173350483,LiTFSI,0.114260407,0.114260407,243.15,0.203
Propylene Carbonate,0.555687951,Ethyl Methyl Carbonate,0,Ethylene Carbonate,0.161050246,LiTFSI,0.141630901,0.141630901,243.15,0.0702
Propylene Carbonate,0.772206139,Ethyl Methyl Carbonate,0,Ethylene Carbonate,0.223801846,LiTFSI,0.001996008,0.001996008,253.15,0.152
Propylene Carbonate,0.705694364,Ethyl Methyl Carbonate,0,Ethylene Carbonate,0.204525311,LiTFSI,0.044890162,0.044890162,253.15,1.32
Propylene Carbonate,0.64726977,Ethyl Methyl Carbonate,0,Ethylene Carbonate,0.187592615,LiTFSI,0.082568807,0.082568807,253.15,0.961
Propylene Carbonate,0.598128702,Ethyl Methyl Carbonate,0,Ethylene Carbonate,0.173350483,LiTFSI,0.114260407,0.114260407,253.15,0.502
Propylene Carbonate,0.555687951,Ethyl Methyl Carbonate,0,Ethylene Carbonate,0.161050246,LiTFSI,0.141630901,0.141630901,253.15,0.23
Propylene Carbonate,0.772206139,Ethyl Methyl Carbonate,0,Ethylene Carbonate,0.223801846,LiTFSI,0.001996008,0.001996008,263.15,0.214
Propylene Carbonate,0.705694364,Ethyl Methyl Carbonate,0,Ethylene Carbonate,0.204525311,LiTFSI,0.044890162,0.044890162,263.15,2
Propylene Carbonate,0.64726977,Ethyl Methyl Carbonate,0,Ethylene Carbonate,0.187592615,LiTFSI,0.082568807,0.082568807,263.15,1.6
Propylene Carbonate,0.598128702,Ethyl Methyl Carbonate,0,Ethylene Carbonate,0.173350483,LiTFSI,0.114260407,0.114260407,263.15,0.937
Propylene Carbonate,0.555687951,Ethyl Methyl Carbonate,0,Ethylene Carbonate,0.161050246,LiTFSI,0.141630901,0.141630901,263.15,0.5
Propylene Carbonate,0.772206139,Ethyl Methyl Carbonate,0,Ethylene Carbonate,0.223801846,LiTFSI,0.001996008,0.001996008,273.15,0.285
Propylene Carbonate,0.705694364,Ethyl Methyl Carbonate,0,Ethylene Carbonate,0.204525311,LiTFSI,0.044890162,0.044890162,273.15,2.79
Propylene Carbonate,0.64726977,Ethyl Methyl Carbonate,0,Ethylene Carbonate,0.187592615,LiTFSI,0.082568807,0.082568807,273.15,2.38
Propylene Carbonate,0.598128702,Ethyl Methyl Carbonate,0,Ethylene Carbonate,0.173350483,LiTFSI,0.114260407,0.114260407,273.15,1.49
Propylene Carbonate,0.555687951,Ethyl Methyl Carbonate,0,Ethylene Carbonate,0.161050246,LiTFSI,0.141630901,0.141630901,273.15,0.871
Propylene Carbonate,0.772206139,Ethyl Methyl Carbonate,0,Ethylene Carbonate,0.223801846,LiTFSI,0.001996008,0.001996008,283.15,0.365
Propylene Carbonate,0.705694364,Ethyl Methyl Carbonate,0,Ethylene Carbonate,0.204525311,LiTFSI,0.044890162,0.044890162,283.15,3.67
Propylene Carbonate,0.64726977,Ethyl Methyl Carbonate,0,Ethylene Carbonate,0.187592615,LiTFSI,0.082568807,0.082568807,283.15,3.29
Propylene Carbonate,0.598128702,Ethyl Methyl Carbonate,0,Ethylene Carbonate,0.173350483,LiTFSI,0.114260407,0.114260407,283.15,2.16
Propylene Carbonate,0.555687951,Ethyl Methyl Carbonate,0,Ethylene Carbonate,0.161050246,LiTFSI,0.141630901,0.141630901,283.15,1.34
Propylene Carbonate,0.772206139,Ethyl Methyl Carbonate,0,Ethylene Carbonate,0.223801846,LiTFSI,0.001996008,0.001996008,293.15,0.453
Propylene Carbonate,0.705694364,Ethyl Methyl Carbonate,0,Ethylene Carbonate,0.204525311,LiTFSI,0.044890162,0.044890162,293.15,4.68
Propylene Carbonate,0.64726977,Ethyl Methyl Carbonate,0,Ethylene Carbonate,0.187592615,LiTFSI,0.082568807,0.082568807,293.15,4.34
Propylene Carbonate,0.598128702,Ethyl Methyl Carbonate,0,Ethylene Carbonate,0.173350483,LiTFSI,0.114260407,0.114260407,293.15,2.95
Propylene Carbonate,0.555687951,Ethyl Methyl Carbonate,0,Ethylene Carbonate,0.161050246,LiTFSI,0.141630901,0.141630901,293.15,1.9
Propylene Carbonate,0.801202296,Fluoroethylene Carbonate,0.19281565,Dimethyl Carbonate,-6.30E-17,LiTFSI,0.002991027,0.002991027,243.15,0.0868
Propylene Carbonate,0.730723356,Fluoroethylene Carbonate,0.175854337,Dimethyl Carbonate,-5.75E-17,LiTFSI,0.046711153,0.046711153,243.15,0.635
Propylene Carbonate,0.668859785,Fluoroethylene Carbonate,0.160966381,Dimethyl Carbonate,-5.26E-17,LiTFSI,0.085086917,0.085086917,243.15,0.384
Propylene Carbonate,0.615535064,Fluoroethylene Carbonate,0.148133366,Dimethyl Carbonate,-4.84E-17,LiTFSI,0.118165785,0.118165785,243.15,0.168
Propylene Carbonate,0.570618169,Fluoroethylene Carbonate,0.137323761,Dimethyl Carbonate,-4.49E-17,LiTFSI,0.146029035,0.146029035,243.15,0.0603
Propylene Carbonate,0.801202296,Fluoroethylene Carbonate,0.19281565,Dimethyl Carbonate,-6.30E-17,LiTFSI,0.002991027,0.002991027,253.15,0.136
Propylene Carbonate,0.730723356,Fluoroethylene Carbonate,0.175854337,Dimethyl Carbonate,-5.75E-17,LiTFSI,0.046711153,0.046711153,253.15,1.14
Propylene Carbonate,0.668859785,Fluoroethylene Carbonate,0.160966381,Dimethyl Carbonate,-5.26E-17,LiTFSI,0.085086917,0.085086917,253.15,0.817
Propylene Carbonate,0.615535064,Fluoroethylene Carbonate,0.148133366,Dimethyl Carbonate,-4.84E-17,LiTFSI,0.118165785,0.118165785,253.15,0.441
Propylene Carbonate,0.570618169,Fluoroethylene Carbonate,0.137323761,Dimethyl Carbonate,-4.49E-17,LiTFSI,0.146029035,0.146029035,253.15,0.21
Propylene Carbonate,0.801202296,Fluoroethylene Carbonate,0.19281565,Dimethyl Carbonate,-6.30E-17,LiTFSI,0.002991027,0.002991027,263.15,0.194
Propylene Carbonate,0.730723356,Fluoroethylene Carbonate,0.175854337,Dimethyl Carbonate,-5.75E-17,LiTFSI,0.046711153,0.046711153,263.15,1.78
Propylene Carbonate,0.668859785,Fluoroethylene Carbonate,0.160966381,Dimethyl Carbonate,-5.26E-17,LiTFSI,0.085086917,0.085086917,263.15,1.41
Propylene Carbonate,0.615535064,Fluoroethylene Carbonate,0.148133366,Dimethyl Carbonate,-4.84E-17,LiTFSI,0.118165785,0.118165785,263.15,0.849
Propylene Carbonate,0.570618169,Fluoroethylene Carbonate,0.137323761,Dimethyl Carbonate,-4.49E-17,LiTFSI,0.146029035,0.146029035,263.15,0.469
Propylene Carbonate,0.801202296,Fluoroethylene Carbonate,0.19281565,Dimethyl Carbonate,-6.30E-17,LiTFSI,0.002991027,0.002991027,273.15,0.262
Propylene Carbonate,0.730723356,Fluoroethylene Carbonate,0.175854337,Dimethyl Carbonate,-5.75E-17,LiTFSI,0.046711153,0.046711153,273.15,2.53
Propylene Carbonate,0.668859785,Fluoroethylene Carbonate,0.160966381,Dimethyl Carbonate,-5.26E-17,LiTFSI,0.085086917,0.085086917,273.15,2.14
Propylene Carbonate,0.615535064,Fluoroethylene Carbonate,0.148133366,Dimethyl Carbonate,-4.84E-17,LiTFSI,0.118165785,0.118165785,273.15,1.38
Propylene Carbonate,0.570618169,Fluoroethylene Carbonate,0.137323761,Dimethyl Carbonate,-4.49E-17,LiTFSI,0.146029035,0.146029035,273.15,0.829
Propylene Carbonate,0.801202296,Fluoroethylene Carbonate,0.19281565,Dimethyl Carbonate,-6.30E-17,LiTFSI,0.002991027,0.002991027,283.15,0.338
Propylene Carbonate,0.730723356,Fluoroethylene Carbonate,0.175854337,Dimethyl Carbonate,-5.75E-17,LiTFSI,0.046711153,0.046711153,283.15,3.39
Propylene Carbonate,0.668859785,Fluoroethylene Carbonate,0.160966381,Dimethyl Carbonate,-5.26E-17,LiTFSI,0.085086917,0.085086917,283.15,3.01
Propylene Carbonate,0.615535064,Fluoroethylene Carbonate,0.148133366,Dimethyl Carbonate,-4.84E-17,LiTFSI,0.118165785,0.118165785,283.15,2.03
Propylene Carbonate,0.570618169,Fluoroethylene Carbonate,0.137323761,Dimethyl Carbonate,-4.49E-17,LiTFSI,0.146029035,0.146029035,283.15,1.29
Propylene Carbonate,0.801202296,Fluoroethylene Carbonate,0.19281565,Dimethyl Carbonate,-6.30E-17,LiTFSI,0.002991027,0.002991027,293.15,0.424
Propylene Carbonate,0.730723356,Fluoroethylene Carbonate,0.175854337,Dimethyl Carbonate,-5.75E-17,LiTFSI,0.046711153,0.046711153,293.15,4.36
Propylene Carbonate,0.668859785,Fluoroethylene Carbonate,0.160966381,Dimethyl Carbonate,-5.26E-17,LiTFSI,0.085086917,0.085086917,293.15,4.02
Propylene Carbonate,0.615535064,Fluoroethylene Carbonate,0.148133366,Dimethyl Carbonate,-4.84E-17,LiTFSI,0.118165785,0.118165785,293.15,2.8
Propylene Carbonate,0.570618169,Fluoroethylene Carbonate,0.137323761,Dimethyl Carbonate,-4.49E-17,LiTFSI,0.146029035,0.146029035,293.15,1.84
Propylene Carbonate,0.994017946,Ethylene Carbonate,0,Dimethyl Carbonate,0,LiPF6,0.002991027,0.002991027,243.15,0.0897
Propylene Carbonate,0.906577693,Ethylene Carbonate,0,Dimethyl Carbonate,0,LiPF6,0.046711153,0.046711153,243.15,0.588
Propylene Carbonate,0.829826167,Ethylene Carbonate,0,Dimethyl Carbonate,0,LiPF6,0.085086917,0.085086917,243.15,0.303
Propylene Carbonate,0.765225066,Ethylene Carbonate,0,Dimethyl Carbonate,0,LiPF6,0.117387467,0.117387467,243.15,0.0786
Propylene Carbonate,0.709401709,Ethylene Carbonate,0,Dimethyl Carbonate,0,LiPF6,0.145299145,0.145299145,243.15,0.00598
Propylene Carbonate,0.994017946,Ethylene Carbonate,0,Dimethyl Carbonate,0,LiPF6,0.002991027,0.002991027,253.15,0.143
Propylene Carbonate,0.906577693,Ethylene Carbonate,0,Dimethyl Carbonate,0,LiPF6,0.046711153,0.046711153,253.15,1.14
Propylene Carbonate,0.829826167,Ethylene Carbonate,0,Dimethyl Carbonate,0,LiPF6,0.085086917,0.085086917,253.15,0.779
Propylene Carbonate,0.765225066,Ethylene Carbonate,0,Dimethyl Carbonate,0,LiPF6,0.117387467,0.117387467,253.15,0.331
Propylene Carbonate,0.709401709,Ethylene Carbonate,0,Dimethyl Carbonate,0,LiPF6,0.145299145,0.145299145,253.15,0.0689
Propylene Carbonate,0.994017946,Ethylene Carbonate,0,Dimethyl Carbonate,0,LiPF6,0.002991027,0.002991027,263.15,0.206
Propylene Carbonate,0.906577693,Ethylene Carbonate,0,Dimethyl Carbonate,0,LiPF6,0.046711153,0.046711153,263.15,1.83
Propylene Carbonate,0.829826167,Ethylene Carbonate,0,Dimethyl Carbonate,0,LiPF6,0.085086917,0.085086917,263.15,1.47
Propylene Carbonate,0.765225066,Ethylene Carbonate,0,Dimethyl Carbonate,0,LiPF6,0.117387467,0.117387467,263.15,0.798
Propylene Carbonate,0.709401709,Ethylene Carbonate,0,Dimethyl Carbonate,0,LiPF6,0.145299145,0.145299145,263.15,0.265
Propylene Carbonate,0.994017946,Ethylene Carbonate,0,Dimethyl Carbonate,0,LiPF6,0.002991027,0.002991027,273.15,0.277
Propylene Carbonate,0.906577693,Ethylene Carbonate,0,Dimethyl Carbonate,0,LiPF6,0.046711153,0.046711153,273.15,2.65
Propylene Carbonate,0.829826167,Ethylene Carbonate,0,Dimethyl Carbonate,0,LiPF6,0.085086917,0.085086917,273.15,2.35
Propylene Carbonate,0.765225066,Ethylene Carbonate,0,Dimethyl Carbonate,0,LiPF6,0.117387467,0.117387467,273.15,1.47
Propylene Carbonate,0.709401709,Ethylene Carbonate,0,Dimethyl Carbonate,0,LiPF6,0.145299145,0.145299145,273.15,0.626
Propylene Carbonate,0.994017946,Ethylene Carbonate,0,Dimethyl Carbonate,0,LiPF6,0.002991027,0.002991027,283.15,0.358
Propylene Carbonate,0.906577693,Ethylene Carbonate,0,Dimethyl Carbonate,0,LiPF6,0.046711153,0.046711153,283.15,3.58
Propylene Carbonate,0.829826167,Ethylene Carbonate,0,Dimethyl Carbonate,0,LiPF6,0.085086917,0.085086917,283.15,3.41
Propylene Carbonate,0.765225066,Ethylene Carbonate,0,Dimethyl Carbonate,0,LiPF6,0.117387467,0.117387467,283.15,2.33
Propylene Carbonate,0.709401709,Ethylene Carbonate,0,Dimethyl Carbonate,0,LiPF6,0.145299145,0.145299145,283.15,1.17
Propylene Carbonate,0.994017946,Ethylene Carbonate,0,Dimethyl Carbonate,0,LiPF6,0.002991027,0.002991027,293.15,0.447
Propylene Carbonate,0.906577693,Ethylene Carbonate,0,Dimethyl Carbonate,0,LiPF6,0.046711153,0.046711153,293.15,4.65
Propylene Carbonate,0.829826167,Ethylene Carbonate,0,Dimethyl Carbonate,0,LiPF6,0.085086917,0.085086917,293.15,4.66
Propylene Carbonate,0.765225066,Ethylene Carbonate,0,Dimethyl Carbonate,0,LiPF6,0.117387467,0.117387467,293.15,3.4
Propylene Carbonate,0.709401709,Ethylene Carbonate,0,Dimethyl Carbonate,0,LiPF6,0.145299145,0.145299145,293.15,1.93
Fluoroethylene Carbonate,0.767976504,Ethyl Methyl Carbonate,0,Dimethyl Carbonate,0.226041442,LiPF6,0.002991027,0.002991027,243.15,0.083
Fluoroethylene Carbonate,0.700420319,Ethyl Methyl Carbonate,0,Dimethyl Carbonate,0.206157374,LiPF6,0.046711153,0.046711153,243.15,0.579
Fluoroethylene Carbonate,0.641122226,Ethyl Methyl Carbonate,0,Dimethyl Carbonate,0.188703941,LiPF6,0.085086917,0.085086917,243.15,0.334
Fluoroethylene Carbonate,0.59121153,Ethyl Methyl Carbonate,0,Dimethyl Carbonate,0.174013536,LiPF6,0.117387467,0.117387467,243.15,0.108
Fluoroethylene Carbonate,0.548082504,Ethyl Methyl Carbonate,0,Dimethyl Carbonate,0.161319206,LiPF6,0.145299145,0.145299145,243.15,0.0149
Fluoroethylene Carbonate,0.767976504,Ethyl Methyl Carbonate,0,Dimethyl Carbonate,0.226041442,LiPF6,0.002991027,0.002991027,253.15,0.133
Fluoroethylene Carbonate,0.700420319,Ethyl Methyl Carbonate,0,Dimethyl Carbonate,0.206157374,LiPF6,0.046711153,0.046711153,253.15,1.13
Fluoroethylene Carbonate,0.641122226,Ethyl Methyl Carbonate,0,Dimethyl Carbonate,0.188703941,LiPF6,0.085086917,0.085086917,253.15,0.872
Fluoroethylene Carbonate,0.59121153,Ethyl Methyl Carbonate,0,Dimethyl Carbonate,0.174013536,LiPF6,0.117387467,0.117387467,253.15,0.437
Fluoroethylene Carbonate,0.548082504,Ethyl Methyl Carbonate,0,Dimethyl Carbonate,0.161319206,LiPF6,0.145299145,0.145299145,253.15,0.133
Fluoroethylene Carbonate,0.767976504,Ethyl Methyl Carbonate,0,Dimethyl Carbonate,0.226041442,LiPF6,0.002991027,0.002991027,263.15,0.199
Fluoroethylene Carbonate,0.700420319,Ethyl Methyl Carbonate,0,Dimethyl Carbonate,0.206157374,LiPF6,0.046711153,0.046711153,263.15,1.91
Fluoroethylene Carbonate,0.641122226,Ethyl Methyl Carbonate,0,Dimethyl Carbonate,0.188703941,LiPF6,0.085086917,0.085086917,263.15,1.73
Fluoroethylene Carbonate,0.59121153,Ethyl Methyl Carbonate,0,Dimethyl Carbonate,0.174013536,LiPF6,0.117387467,0.117387467,263.15,1.09
Fluoroethylene Carbonate,0.548082504,Ethyl Methyl Carbonate,0,Dimethyl Carbonate,0.161319206,LiPF6,0.145299145,0.145299145,263.15,0.5
Fluoroethylene Carbonate,0.767976504,Ethyl Methyl Carbonate,0,Dimethyl Carbonate,0.226041442,LiPF6,0.002991027,0.002991027,273.15,0.281
Fluoroethylene Carbonate,0.700420319,Ethyl Methyl Carbonate,0,Dimethyl Carbonate,0.206157374,LiPF6,0.046711153,0.046711153,273.15,2.91
Fluoroethylene Carbonate,0.641122226,Ethyl Methyl Carbonate,0,Dimethyl Carbonate,0.188703941,LiPF6,0.085086917,0.085086917,273.15,2.92
Fluoroethylene Carbonate,0.59121153,Ethyl Methyl Carbonate,0,Dimethyl Carbonate,0.174013536,LiPF6,0.117387467,0.117387467,273.15,2.11
Fluoroethylene Carbonate,0.548082504,Ethyl Methyl Carbonate,0,Dimethyl Carbonate,0.161319206,LiPF6,0.145299145,0.145299145,273.15,1.21
Fluoroethylene Carbonate,0.767976504,Ethyl Methyl Carbonate,0,Dimethyl Carbonate,0.226041442,LiPF6,0.002991027,0.002991027,283.15,0.38
Fluoroethylene Carbonate,0.700420319,Ethyl Methyl Carbonate,0,Dimethyl Carbonate,0.206157374,LiPF6,0.046711153,0.046711153,283.15,4.14
Fluoroethylene Carbonate,0.641122226,Ethyl Methyl Carbonate,0,Dimethyl Carbonate,0.188703941,LiPF6,0.085086917,0.085086917,283.15,4.44
Fluoroethylene Carbonate,0.59121153,Ethyl Methyl Carbonate,0,Dimethyl Carbonate,0.174013536,LiPF6,0.117387467,0.117387467,283.15,3.5
Fluoroethylene Carbonate,0.548082504,Ethyl Methyl Carbonate,0,Dimethyl Carbonate,0.161319206,LiPF6,0.145299145,0.145299145,283.15,2.29
Fluoroethylene Carbonate,0.767976504,Ethyl Methyl Carbonate,0,Dimethyl Carbonate,0.226041442,LiPF6,0.002991027,0.002991027,293.15,0.494
Fluoroethylene Carbonate,0.700420319,Ethyl Methyl Carbonate,0,Dimethyl Carbonate,0.206157374,LiPF6,0.046711153,0.046711153,293.15,5.57
Fluoroethylene Carbonate,0.641122226,Ethyl Methyl Carbonate,0,Dimethyl Carbonate,0.188703941,LiPF6,0.085086917,0.085086917,293.15,6.27
Fluoroethylene Carbonate,0.59121153,Ethyl Methyl Carbonate,0,Dimethyl Carbonate,0.174013536,LiPF6,0.117387467,0.117387467,293.15,5.25
Fluoroethylene Carbonate,0.548082504,Ethyl Methyl Carbonate,0,Dimethyl Carbonate,0.161319206,LiPF6,0.145299145,0.145299145,293.15,3.74
Diethyl Carbonate,0,Fluoroethylene Carbonate,0.904761905,Ethyl Methyl Carbonate,0,LiTFSI,0.047619048,0.047619048,243.15,0.0855
Diethyl Carbonate,0,Fluoroethylene Carbonate,0.824817518,Ethyl Methyl Carbonate,0,LiTFSI,0.087591241,0.087591241,243.15,0.0798
Diethyl Carbonate,0,Fluoroethylene Carbonate,0.759014952,Ethyl Methyl Carbonate,0,LiTFSI,0.120492524,0.120492524,243.15,0.0448
Diethyl Carbonate,0,Fluoroethylene Carbonate,0.70212766,Ethyl Methyl Carbonate,0,LiTFSI,0.14893617,0.14893617,243.15,0.0185
Diethyl Carbonate,0,Fluoroethylene Carbonate,0.904761905,Ethyl Methyl Carbonate,0,LiTFSI,0.047619048,0.047619048,253.15,0.256
Diethyl Carbonate,0,Fluoroethylene Carbonate,0.824817518,Ethyl Methyl Carbonate,0,LiTFSI,0.087591241,0.087591241,253.15,0.266
Diethyl Carbonate,0,Fluoroethylene Carbonate,0.759014952,Ethyl Methyl Carbonate,0,LiTFSI,0.120492524,0.120492524,253.15,0.179
Diethyl Carbonate,0,Fluoroethylene Carbonate,0.70212766,Ethyl Methyl Carbonate,0,LiTFSI,0.14893617,0.14893617,253.15,0.1
Diethyl Carbonate,0,Fluoroethylene Carbonate,0.904761905,Ethyl Methyl Carbonate,0,LiTFSI,0.047619048,0.047619048,263.15,0.614
Diethyl Carbonate,0,Fluoroethylene Carbonate,0.824817518,Ethyl Methyl Carbonate,0,LiTFSI,0.087591241,0.087591241,263.15,0.656
Diethyl Carbonate,0,Fluoroethylene Carbonate,0.759014952,Ethyl Methyl Carbonate,0,LiTFSI,0.120492524,0.120492524,263.15,0.476
Diethyl Carbonate,0,Fluoroethylene Carbonate,0.70212766,Ethyl Methyl Carbonate,0,LiTFSI,0.14893617,0.14893617,263.15,0.309
Diethyl Carbonate,0,Fluoroethylene Carbonate,0.994017946,Ethyl Methyl Carbonate,0,LiTFSI,0.002991027,0.002991027,273.15,4.45E-05
Diethyl Carbonate,0,Fluoroethylene Carbonate,0.904761905,Ethyl Methyl Carbonate,0,LiTFSI,0.047619048,0.047619048,273.15,1.28
Diethyl Carbonate,0,Fluoroethylene Carbonate,0.824817518,Ethyl Methyl Carbonate,0,LiTFSI,0.087591241,0.087591241,273.15,1.34
Diethyl Carbonate,0,Fluoroethylene Carbonate,0.759014952,Ethyl Methyl Carbonate,0,LiTFSI,0.120492524,0.120492524,273.15,1
Diethyl Carbonate,0,Fluoroethylene Carbonate,0.70212766,Ethyl Methyl Carbonate,0,LiTFSI,0.14893617,0.14893617,273.15,0.701
Diethyl Carbonate,0,Fluoroethylene Carbonate,0.994017946,Ethyl Methyl Carbonate,0,LiTFSI,0.002991027,0.002991027,283.15,0.00472
Diethyl Carbonate,0,Fluoroethylene Carbonate,0.904761905,Ethyl Methyl Carbonate,0,LiTFSI,0.047619048,0.047619048,283.15,2.39
Diethyl Carbonate,0,Fluoroethylene Carbonate,0.824817518,Ethyl Methyl Carbonate,0,LiTFSI,0.087591241,0.087591241,283.15,2.43
Diethyl Carbonate,0,Fluoroethylene Carbonate,0.759014952,Ethyl Methyl Carbonate,0,LiTFSI,0.120492524,0.120492524,283.15,1.82
Diethyl Carbonate,0,Fluoroethylene Carbonate,0.70212766,Ethyl Methyl Carbonate,0,LiTFSI,0.14893617,0.14893617,283.15,1.32
Diethyl Carbonate,0,Fluoroethylene Carbonate,0.994017946,Ethyl Methyl Carbonate,0,LiTFSI,0.002991027,0.002991027,293.15,0.372
Diethyl Carbonate,0,Fluoroethylene Carbonate,0.904761905,Ethyl Methyl Carbonate,0,LiTFSI,0.047619048,0.047619048,293.15,4.14
Diethyl Carbonate,0,Fluoroethylene Carbonate,0.824817518,Ethyl Methyl Carbonate,0,LiTFSI,0.087591241,0.087591241,293.15,3.99
Diethyl Carbonate,0,Fluoroethylene Carbonate,0.759014952,Ethyl Methyl Carbonate,0,LiTFSI,0.120492524,0.120492524,293.15,2.98
Diethyl Carbonate,0,Fluoroethylene Carbonate,0.70212766,Ethyl Methyl Carbonate,0,LiTFSI,0.14893617,0.14893617,293.15,2.19
Propylene Carbonate,0,Diethyl Carbonate,0,Ethyl Methyl Carbonate,0.994017946,LiPF6,0.002991027,0.002991027,243.15,0.0387
Propylene Carbonate,0,Diethyl Carbonate,0,Ethyl Methyl Carbonate,0.906577693,LiPF6,0.046711153,0.046711153,243.15,0.358
Propylene Carbonate,0,Diethyl Carbonate,0,Ethyl Methyl Carbonate,0.828153565,LiPF6,0.085923218,0.085923218,243.15,0.939
Propylene Carbonate,0,Diethyl Carbonate,0,Ethyl Methyl Carbonate,0.762114537,LiPF6,0.118942731,0.118942731,243.15,1.14
Propylene Carbonate,0,Diethyl Carbonate,0,Ethyl Methyl Carbonate,0.706484642,LiPF6,0.146757679,0.146757679,243.15,0.658
Propylene Carbonate,0,Diethyl Carbonate,0,Ethyl Methyl Carbonate,0.994017946,LiPF6,0.002991027,0.002991027,253.15,0.0488
Propylene Carbonate,0,Diethyl Carbonate,0,Ethyl Methyl Carbonate,0.906577693,LiPF6,0.046711153,0.046711153,253.15,0.461
Propylene Carbonate,0,Diethyl Carbonate,0,Ethyl Methyl Carbonate,0.828153565,LiPF6,0.085923218,0.085923218,253.15,1.25
Propylene Carbonate,0,Diethyl Carbonate,0,Ethyl Methyl Carbonate,0.762114537,LiPF6,0.118942731,0.118942731,253.15,1.63
Propylene Carbonate,0,Diethyl Carbonate,0,Ethyl Methyl Carbonate,0.706484642,LiPF6,0.146757679,0.146757679,253.15,1.06
Propylene Carbonate,0,Diethyl Carbonate,0,Ethyl Methyl Carbonate,0.994017946,LiPF6,0.002991027,0.002991027,263.15,0.0602
Propylene Carbonate,0,Diethyl Carbonate,0,Ethyl Methyl Carbonate,0.906577693,LiPF6,0.046711153,0.046711153,263.15,0.592
Propylene Carbonate,0,Diethyl Carbonate,0,Ethyl Methyl Carbonate,0.828153565,LiPF6,0.085923218,0.085923218,263.15,1.63
Propylene Carbonate,0,Diethyl Carbonate,0,Ethyl Methyl Carbonate,0.762114537,LiPF6,0.118942731,0.118942731,263.15,2.24
Propylene Carbonate,0,Diethyl Carbonate,0,Ethyl Methyl Carbonate,0.706484642,LiPF6,0.146757679,0.146757679,263.15,1.6
Propylene Carbonate,0,Diethyl Carbonate,0,Ethyl Methyl Carbonate,0.994017946,LiPF6,0.002991027,0.002991027,273.15,0.073
Propylene Carbonate,0,Diethyl Carbonate,0,Ethyl Methyl Carbonate,0.906577693,LiPF6,0.046711153,0.046711153,273.15,0.754
Propylene Carbonate,0,Diethyl Carbonate,0,Ethyl Methyl Carbonate,0.828153565,LiPF6,0.085923218,0.085923218,273.15,2.08
Propylene Carbonate,0,Diethyl Carbonate,0,Ethyl Methyl Carbonate,0.762114537,LiPF6,0.118942731,0.118942731,273.15,2.97
Propylene Carbonate,0,Diethyl Carbonate,0,Ethyl Methyl Carbonate,0.706484642,LiPF6,0.146757679,0.146757679,273.15,2.31
Propylene Carbonate,0,Diethyl Carbonate,0,Ethyl Methyl Carbonate,0.994017946,LiPF6,0.002991027,0.002991027,283.15,0.0871
Propylene Carbonate,0,Diethyl Carbonate,0,Ethyl Methyl Carbonate,0.906577693,LiPF6,0.046711153,0.046711153,283.15,0.952
Propylene Carbonate,0,Diethyl Carbonate,0,Ethyl Methyl Carbonate,0.828153565,LiPF6,0.085923218,0.085923218,283.15,2.61
Propylene Carbonate,0,Diethyl Carbonate,0,Ethyl Methyl Carbonate,0.762114537,LiPF6,0.118942731,0.118942731,283.15,3.83
Propylene Carbonate,0,Diethyl Carbonate,0,Ethyl Methyl Carbonate,0.706484642,LiPF6,0.146757679,0.146757679,283.15,3.2
Propylene Carbonate,0,Diethyl Carbonate,0,Ethyl Methyl Carbonate,0.994017946,LiPF6,0.002991027,0.002991027,293.15,0.102
Propylene Carbonate,0,Diethyl Carbonate,0,Ethyl Methyl Carbonate,0.906577693,LiPF6,0.046711153,0.046711153,293.15,1.19
Propylene Carbonate,0,Diethyl Carbonate,0,Ethyl Methyl Carbonate,0.828153565,LiPF6,0.085923218,0.085923218,293.15,3.22
Propylene Carbonate,0,Diethyl Carbonate,0,Ethyl Methyl Carbonate,0.762114537,LiPF6,0.118942731,0.118942731,293.15,4.81
Propylene Carbonate,0,Diethyl Carbonate,0,Ethyl Methyl Carbonate,0.706484642,LiPF6,0.146757679,0.146757679,293.15,4.28
Propylene Carbonate,0.432879699,Diethyl Carbonate,0.561138247,Dimethyl Carbonate,0,LiPF6,0.002991027,0.002991027,243.15,0.189
Propylene Carbonate,0.391646817,Diethyl Carbonate,0.507688415,Dimethyl Carbonate,0,LiPF6,0.050332384,0.050332384,243.15,1.87
Propylene Carbonate,0.356305739,Diethyl Carbonate,0.461876079,Dimethyl Carbonate,0,LiPF6,0.090909091,0.090909091,243.15,1.47
Propylene Carbonate,0.326518344,Diethyl Carbonate,0.423262933,Dimethyl Carbonate,0,LiPF6,0.125109361,0.125109361,243.15,0.638
Propylene Carbonate,0.301376109,Diethyl Carbonate,0.390671269,Dimethyl Carbonate,0,LiPF6,0.153976311,0.153976311,243.15,0.127
Propylene Carbonate,0.432879699,Diethyl Carbonate,0.561138247,Dimethyl Carbonate,0,LiPF6,0.002991027,0.002991027,253.15,0.247
Propylene Carbonate,0.391646817,Diethyl Carbonate,0.507688415,Dimethyl Carbonate,0,LiPF6,0.050332384,0.050332384,253.15,2.55
Propylene Carbonate,0.356305739,Diethyl Carbonate,0.461876079,Dimethyl Carbonate,0,LiPF6,0.090909091,0.090909091,253.15,2.27
Propylene Carbonate,0.326518344,Diethyl Carbonate,0.423262933,Dimethyl Carbonate,0,LiPF6,0.125109361,0.125109361,253.15,1.23
Propylene Carbonate,0.301376109,Diethyl Carbonate,0.390671269,Dimethyl Carbonate,0,LiPF6,0.153976311,0.153976311,253.15,0.379
Propylene Carbonate,0.432879699,Diethyl Carbonate,0.561138247,Dimethyl Carbonate,0,LiPF6,0.002991027,0.002991027,263.15,0.309
Propylene Carbonate,0.391646817,Diethyl Carbonate,0.507688415,Dimethyl Carbonate,0,LiPF6,0.050332384,0.050332384,263.15,3.31
Propylene Carbonate,0.356305739,Diethyl Carbonate,0.461876079,Dimethyl Carbonate,0,LiPF6,0.090909091,0.090909091,263.15,3.19
Propylene Carbonate,0.326518344,Diethyl Carbonate,0.423262933,Dimethyl Carbonate,0,LiPF6,0.125109361,0.125109361,263.15,1.98
Propylene Carbonate,0.301376109,Diethyl Carbonate,0.390671269,Dimethyl Carbonate,0,LiPF6,0.153976311,0.153976311,263.15,0.788
Propylene Carbonate,0.432879699,Diethyl Carbonate,0.561138247,Dimethyl Carbonate,0,LiPF6,0.002991027,0.002991027,273.15,0.375
Propylene Carbonate,0.391646817,Diethyl Carbonate,0.507688415,Dimethyl Carbonate,0,LiPF6,0.050332384,0.050332384,273.15,4.12
Propylene Carbonate,0.356305739,Diethyl Carbonate,0.461876079,Dimethyl Carbonate,0,LiPF6,0.090909091,0.090909091,273.15,4.21
Propylene Carbonate,0.326518344,Diethyl Carbonate,0.423262933,Dimethyl Carbonate,0,LiPF6,0.125109361,0.125109361,273.15,2.88
Propylene Carbonate,0.301376109,Diethyl Carbonate,0.390671269,Dimethyl Carbonate,0,LiPF6,0.153976311,0.153976311,273.15,1.36
Propylene Carbonate,0.432879699,Diethyl Carbonate,0.561138247,Dimethyl Carbonate,0,LiPF6,0.002991027,0.002991027,283.15,0.446
Propylene Carbonate,0.391646817,Diethyl Carbonate,0.507688415,Dimethyl Carbonate,0,LiPF6,0.050332384,0.050332384,283.15,5.01
Propylene Carbonate,0.356305739,Diethyl Carbonate,0.461876079,Dimethyl Carbonate,0,LiPF6,0.090909091,0.090909091,283.15,5.35
Propylene Carbonate,0.326518344,Diethyl Carbonate,0.423262933,Dimethyl Carbonate,0,LiPF6,0.125109361,0.125109361,283.15,3.92
Propylene Carbonate,0.301376109,Diethyl Carbonate,0.390671269,Dimethyl Carbonate,0,LiPF6,0.153976311,0.153976311,283.15,2.09
Propylene Carbonate,0.432879699,Diethyl Carbonate,0.561138247,Dimethyl Carbonate,0,LiPF6,0.002991027,0.002991027,293.15,0.522
Propylene Carbonate,0.391646817,Diethyl Carbonate,0.507688415,Dimethyl Carbonate,0,LiPF6,0.050332384,0.050332384,293.15,5.97
Propylene Carbonate,0.356305739,Diethyl Carbonate,0.461876079,Dimethyl Carbonate,0,LiPF6,0.090909091,0.090909091,293.15,6.6
Propylene Carbonate,0.326518344,Diethyl Carbonate,0.423262933,Dimethyl Carbonate,0,LiPF6,0.125109361,0.125109361,293.15,5.12
Propylene Carbonate,0.301376109,Diethyl Carbonate,0.390671269,Dimethyl Carbonate,0,LiPF6,0.153976311,0.153976311,293.15,2.99
Ethyl Methyl Carbonate,0.994017946,Ethylene Carbonate,0,Dimethyl Carbonate,0,LiPF6,0.002991027,0.002991027,243.15,0.0387
Ethyl Methyl Carbonate,0.906577693,Ethylene Carbonate,0,Dimethyl Carbonate,0,LiPF6,0.046711153,0.046711153,243.15,0.358
Ethyl Methyl Carbonate,0.828153565,Ethylene Carbonate,0,Dimethyl Carbonate,0,LiPF6,0.085923218,0.085923218,243.15,0.939
Ethyl Methyl Carbonate,0.762114537,Ethylene Carbonate,0,Dimethyl Carbonate,0,LiPF6,0.118942731,0.118942731,243.15,1.14
Ethyl Methyl Carbonate,0.706484642,Ethylene Carbonate,0,Dimethyl Carbonate,0,LiPF6,0.146757679,0.146757679,243.15,0.658
Ethyl Methyl Carbonate,0.994017946,Ethylene Carbonate,0,Dimethyl Carbonate,0,LiPF6,0.002991027,0.002991027,253.15,0.0488
Ethyl Methyl Carbonate,0.906577693,Ethylene Carbonate,0,Dimethyl Carbonate,0,LiPF6,0.046711153,0.046711153,253.15,0.461
Ethyl Methyl Carbonate,0.828153565,Ethylene Carbonate,0,Dimethyl Carbonate,0,LiPF6,0.085923218,0.085923218,253.15,1.25
Ethyl Methyl Carbonate,0.762114537,Ethylene Carbonate,0,Dimethyl Carbonate,0,LiPF6,0.118942731,0.118942731,253.15,1.63
Ethyl Methyl Carbonate,0.706484642,Ethylene Carbonate,0,Dimethyl Carbonate,0,LiPF6,0.146757679,0.146757679,253.15,1.06
Ethyl Methyl Carbonate,0.994017946,Ethylene Carbonate,0,Dimethyl Carbonate,0,LiPF6,0.002991027,0.002991027,263.15,0.0602
Ethyl Methyl Carbonate,0.906577693,Ethylene Carbonate,0,Dimethyl Carbonate,0,LiPF6,0.046711153,0.046711153,263.15,0.592
Ethyl Methyl Carbonate,0.828153565,Ethylene Carbonate,0,Dimethyl Carbonate,0,LiPF6,0.085923218,0.085923218,263.15,1.63
Ethyl Methyl Carbonate,0.762114537,Ethylene Carbonate,0,Dimethyl Carbonate,0,LiPF6,0.118942731,0.118942731,263.15,2.24
Ethyl Methyl Carbonate,0.706484642,Ethylene Carbonate,0,Dimethyl Carbonate,0,LiPF6,0.146757679,0.146757679,263.15,1.6
Ethyl Methyl Carbonate,0.994017946,Ethylene Carbonate,0,Dimethyl Carbonate,0,LiPF6,0.002991027,0.002991027,273.15,0.073
Ethyl Methyl Carbonate,0.906577693,Ethylene Carbonate,0,Dimethyl Carbonate,0,LiPF6,0.046711153,0.046711153,273.15,0.754
Ethyl Methyl Carbonate,0.828153565,Ethylene Carbonate,0,Dimethyl Carbonate,0,LiPF6,0.085923218,0.085923218,273.15,2.08
Ethyl Methyl Carbonate,0.762114537,Ethylene Carbonate,0,Dimethyl Carbonate,0,LiPF6,0.118942731,0.118942731,273.15,2.97
Ethyl Methyl Carbonate,0.706484642,Ethylene Carbonate,0,Dimethyl Carbonate,0,LiPF6,0.146757679,0.146757679,273.15,2.31
Ethyl Methyl Carbonate,0.994017946,Ethylene Carbonate,0,Dimethyl Carbonate,0,LiPF6,0.002991027,0.002991027,283.15,0.0871
Ethyl Methyl Carbonate,0.906577693,Ethylene Carbonate,0,Dimethyl Carbonate,0,LiPF6,0.046711153,0.046711153,283.15,0.952
Ethyl Methyl Carbonate,0.828153565,Ethylene Carbonate,0,Dimethyl Carbonate,0,LiPF6,0.085923218,0.085923218,283.15,2.61
Ethyl Methyl Carbonate,0.762114537,Ethylene Carbonate,0,Dimethyl Carbonate,0,LiPF6,0.118942731,0.118942731,283.15,3.83
Ethyl Methyl Carbonate,0.706484642,Ethylene Carbonate,0,Dimethyl Carbonate,0,LiPF6,0.146757679,0.146757679,283.15,3.2
Ethyl Methyl Carbonate,0.994017946,Ethylene Carbonate,0,Dimethyl Carbonate,0,LiPF6,0.002991027,0.002991027,293.15,0.102
Ethyl Methyl Carbonate,0.906577693,Ethylene Carbonate,0,Dimethyl Carbonate,0,LiPF6,0.046711153,0.046711153,293.15,1.19
Ethyl Methyl Carbonate,0.828153565,Ethylene Carbonate,0,Dimethyl Carbonate,0,LiPF6,0.085923218,0.085923218,293.15,3.22
Ethyl Methyl Carbonate,0.762114537,Ethylene Carbonate,0,Dimethyl Carbonate,0,LiPF6,0.118942731,0.118942731,293.15,4.81
Ethyl Methyl Carbonate,0.706484642,Ethylene Carbonate,0,Dimethyl Carbonate,0,LiPF6,0.146757679,0.146757679,293.15,4.28
Fluoroethylene Carbonate,0,Ethyl Methyl Carbonate,0.767258753,Ethylene Carbonate,0.226759194,LiTFSI,0.002991027,0.002991027,243.15,0.251
Fluoroethylene Carbonate,0,Ethyl Methyl Carbonate,0.701169944,Ethylene Carbonate,0.207227002,LiTFSI,0.045801527,0.045801527,243.15,2.86
Fluoroethylene Carbonate,0,Ethyl Methyl Carbonate,0.643112215,Ethylene Carbonate,0.190068353,LiTFSI,0.083409716,0.083409716,243.15,2.85
Fluoroethylene Carbonate,0,Ethyl Methyl Carbonate,0.593068418,Ethylene Carbonate,0.175278178,LiTFSI,0.115826702,0.115826702,243.15,2.02
Fluoroethylene Carbonate,0,Ethyl Methyl Carbonate,0.550962159,Ethylene Carbonate,0.1628339,LiTFSI,0.143101971,0.143101971,243.15,1.25
Fluoroethylene Carbonate,0,Ethyl Methyl Carbonate,0.767258753,Ethylene Carbonate,0.226759194,LiTFSI,0.002991027,0.002991027,253.15,0.316
Fluoroethylene Carbonate,0,Ethyl Methyl Carbonate,0.701169944,Ethylene Carbonate,0.207227002,LiTFSI,0.045801527,0.045801527,253.15,3.68
Fluoroethylene Carbonate,0,Ethyl Methyl Carbonate,0.643112215,Ethylene Carbonate,0.190068353,LiTFSI,0.083409716,0.083409716,253.15,3.84
Fluoroethylene Carbonate,0,Ethyl Methyl Carbonate,0.593068418,Ethylene Carbonate,0.175278178,LiTFSI,0.115826702,0.115826702,253.15,2.87
Fluoroethylene Carbonate,0,Ethyl Methyl Carbonate,0.550962159,Ethylene Carbonate,0.1628339,LiTFSI,0.143101971,0.143101971,253.15,1.91
Fluoroethylene Carbonate,0,Ethyl Methyl Carbonate,0.767258753,Ethylene Carbonate,0.226759194,LiTFSI,0.002991027,0.002991027,263.15,0.388
Fluoroethylene Carbonate,0,Ethyl Methyl Carbonate,0.701169944,Ethylene Carbonate,0.207227002,LiTFSI,0.045801527,0.045801527,263.15,4.6
Fluoroethylene Carbonate,0,Ethyl Methyl Carbonate,0.643112215,Ethylene Carbonate,0.190068353,LiTFSI,0.083409716,0.083409716,263.15,4.95
Fluoroethylene Carbonate,0,Ethyl Methyl Carbonate,0.593068418,Ethylene Carbonate,0.175278178,LiTFSI,0.115826702,0.115826702,263.15,3.86
Fluoroethylene Carbonate,0,Ethyl Methyl Carbonate,0.550962159,Ethylene Carbonate,0.1628339,LiTFSI,0.143101971,0.143101971,263.15,2.7
