Repository: BattModels/DiffMix-NatCommData

# DiffMix-NatCommData

This is the official data repository for "Differentiable Modeling and Optimization of Non-aqueous Li-based Battery Electrolyte Solutions Using Geometric Deep Learning" published in Nature Communications.

# Citation

Coming soon.

File: training_data/published_AEM_data.csv (part 39 of 82)
sub1_name,x1 (mole fraction),sub2_name,x2 (mole fraction),sub3_name,x3 (mole fraction),salt,x4 (mole fraction),x5 (mole fraction),temperature (K),ionic conductivity (mS/cm)
Fluoroethylene Carbonate,0,Ethyl Methyl Carbonate,0.767258753,Ethylene Carbonate,0.226759194,LiTFSI,0.002991027,0.002991027,273.15,0.466
Fluoroethylene Carbonate,0,Ethyl Methyl Carbonate,0.701169944,Ethylene Carbonate,0.207227002,LiTFSI,0.045801527,0.045801527,273.15,5.59
Fluoroethylene Carbonate,0,Ethyl Methyl Carbonate,0.643112215,Ethylene Carbonate,0.190068353,LiTFSI,0.083409716,0.083409716,273.15,6.18
Fluoroethylene Carbonate,0,Ethyl Methyl Carbonate,0.593068418,Ethylene Carbonate,0.175278178,LiTFSI,0.115826702,0.115826702,273.15,4.98
Fluoroethylene Carbonate,0,Ethyl Methyl Carbonate,0.550962159,Ethylene Carbonate,0.1628339,LiTFSI,0.143101971,0.143101971,273.15,3.63
Fluoroethylene Carbonate,0,Ethyl Methyl Carbonate,0.767258753,Ethylene Carbonate,0.226759194,LiTFSI,0.002991027,0.002991027,283.15,0.548
Fluoroethylene Carbonate,0,Ethyl Methyl Carbonate,0.701169944,Ethylene Carbonate,0.207227002,LiTFSI,0.045801527,0.045801527,283.15,6.64
Fluoroethylene Carbonate,0,Ethyl Methyl Carbonate,0.643112215,Ethylene Carbonate,0.190068353,LiTFSI,0.083409716,0.083409716,283.15,7.52
Fluoroethylene Carbonate,0,Ethyl Methyl Carbonate,0.593068418,Ethylene Carbonate,0.175278178,LiTFSI,0.115826702,0.115826702,283.15,6.23
Fluoroethylene Carbonate,0,Ethyl Methyl Carbonate,0.550962159,Ethylene Carbonate,0.1628339,LiTFSI,0.143101971,0.143101971,283.15,4.69
Fluoroethylene Carbonate,0,Ethyl Methyl Carbonate,0.767258753,Ethylene Carbonate,0.226759194,LiTFSI,0.002991027,0.002991027,293.15,0.635
Fluoroethylene Carbonate,0,Ethyl Methyl Carbonate,0.701169944,Ethylene Carbonate,0.207227002,LiTFSI,0.045801527,0.045801527,293.15,7.76
Fluoroethylene Carbonate,0,Ethyl Methyl Carbonate,0.643112215,Ethylene Carbonate,0.190068353,LiTFSI,0.083409716,0.083409716,293.15,8.95
Fluoroethylene Carbonate,0,Ethyl Methyl Carbonate,0.593068418,Ethylene Carbonate,0.175278178,LiTFSI,0.115826702,0.115826702,293.15,7.59
Fluoroethylene Carbonate,0,Ethyl Methyl Carbonate,0.550962159,Ethylene Carbonate,0.1628339,LiTFSI,0.143101971,0.143101971,293.15,5.87
Fluoroethylene Carbonate,0.570947627,Ethyl Methyl Carbonate,0.193875215,Ethylene Carbonate,0.229195104,LiTFSI,0.002991027,0.002991027,243.15,0.0849
Fluoroethylene Carbonate,0.521768327,Ethyl Methyl Carbonate,0.177175527,Ethylene Carbonate,0.209453092,LiTFSI,0.045801527,0.045801527,243.15,0.646
Fluoroethylene Carbonate,0.477601033,Ethyl Methyl Carbonate,0.162177752,Ethylene Carbonate,0.191723046,LiTFSI,0.084249084,0.084249084,243.15,0.411
Fluoroethylene Carbonate,0.44042843,Ethyl Methyl Carbonate,0.149555147,Ethylene Carbonate,0.176800875,LiTFSI,0.116607774,0.116607774,243.15,0.193
Fluoroethylene Carbonate,0.40830863,Ethyl Methyl Carbonate,0.13864831,Ethylene Carbonate,0.163907046,LiTFSI,0.144568007,0.144568007,243.15,0.0768
Fluoroethylene Carbonate,0.570947627,Ethyl Methyl Carbonate,0.193875215,Ethylene Carbonate,0.229195104,LiTFSI,0.002991027,0.002991027,253.15,0.133
Fluoroethylene Carbonate,0.521768327,Ethyl Methyl Carbonate,0.177175527,Ethylene Carbonate,0.209453092,LiTFSI,0.045801527,0.045801527,253.15,1.17
Fluoroethylene Carbonate,0.477601033,Ethyl Methyl Carbonate,0.162177752,Ethylene Carbonate,0.191723046,LiTFSI,0.084249084,0.084249084,253.15,0.885
Fluoroethylene Carbonate,0.44042843,Ethyl Methyl Carbonate,0.149555147,Ethylene Carbonate,0.176800875,LiTFSI,0.116607774,0.116607774,253.15,0.51
Fluoroethylene Carbonate,0.40830863,Ethyl Methyl Carbonate,0.13864831,Ethylene Carbonate,0.163907046,LiTFSI,0.144568007,0.144568007,253.15,0.266
Fluoroethylene Carbonate,0.570947627,Ethyl Methyl Carbonate,0.193875215,Ethylene Carbonate,0.229195104,LiTFSI,0.002991027,0.002991027,263.15,0.196
Fluoroethylene Carbonate,0.521768327,Ethyl Methyl Carbonate,0.177175527,Ethylene Carbonate,0.209453092,LiTFSI,0.045801527,0.045801527,263.15,1.88
Fluoroethylene Carbonate,0.477601033,Ethyl Methyl Carbonate,0.162177752,Ethylene Carbonate,0.191723046,LiTFSI,0.084249084,0.084249084,263.15,1.58
Fluoroethylene Carbonate,0.44042843,Ethyl Methyl Carbonate,0.149555147,Ethylene Carbonate,0.176800875,LiTFSI,0.116607774,0.116607774,263.15,1.02
Fluoroethylene Carbonate,0.40830863,Ethyl Methyl Carbonate,0.13864831,Ethylene Carbonate,0.163907046,LiTFSI,0.144568007,0.144568007,263.15,0.614
Fluoroethylene Carbonate,0.570947627,Ethyl Methyl Carbonate,0.193875215,Ethylene Carbonate,0.229195104,LiTFSI,0.002991027,0.002991027,273.15,0.274
Fluoroethylene Carbonate,0.521768327,Ethyl Methyl Carbonate,0.177175527,Ethylene Carbonate,0.209453092,LiTFSI,0.045801527,0.045801527,273.15,2.77
Fluoroethylene Carbonate,0.477601033,Ethyl Methyl Carbonate,0.162177752,Ethylene Carbonate,0.191723046,LiTFSI,0.084249084,0.084249084,273.15,2.5
Fluoroethylene Carbonate,0.44042843,Ethyl Methyl Carbonate,0.149555147,Ethylene Carbonate,0.176800875,LiTFSI,0.116607774,0.116607774,273.15,1.73
Fluoroethylene Carbonate,0.40830863,Ethyl Methyl Carbonate,0.13864831,Ethylene Carbonate,0.163907046,LiTFSI,0.144568007,0.144568007,273.15,1.13
Fluoroethylene Carbonate,0.570947627,Ethyl Methyl Carbonate,0.193875215,Ethylene Carbonate,0.229195104,LiTFSI,0.002991027,0.002991027,283.15,0.365
Fluoroethylene Carbonate,0.521768327,Ethyl Methyl Carbonate,0.177175527,Ethylene Carbonate,0.209453092,LiTFSI,0.045801527,0.045801527,283.15,3.84
Fluoroethylene Carbonate,0.477601033,Ethyl Methyl Carbonate,0.162177752,Ethylene Carbonate,0.191723046,LiTFSI,0.084249084,0.084249084,283.15,3.65
Fluoroethylene Carbonate,0.44042843,Ethyl Methyl Carbonate,0.149555147,Ethylene Carbonate,0.176800875,LiTFSI,0.116607774,0.116607774,283.15,2.63
Fluoroethylene Carbonate,0.40830863,Ethyl Methyl Carbonate,0.13864831,Ethylene Carbonate,0.163907046,LiTFSI,0.144568007,0.144568007,283.15,1.82
Fluoroethylene Carbonate,0.570947627,Ethyl Methyl Carbonate,0.193875215,Ethylene Carbonate,0.229195104,LiTFSI,0.002991027,0.002991027,293.15,0.469
Fluoroethylene Carbonate,0.521768327,Ethyl Methyl Carbonate,0.177175527,Ethylene Carbonate,0.209453092,LiTFSI,0.045801527,0.045801527,293.15,5.08
Fluoroethylene Carbonate,0.477601033,Ethyl Methyl Carbonate,0.162177752,Ethylene Carbonate,0.191723046,LiTFSI,0.084249084,0.084249084,293.15,5
Fluoroethylene Carbonate,0.44042843,Ethyl Methyl Carbonate,0.149555147,Ethylene Carbonate,0.176800875,LiTFSI,0.116607774,0.116607774,293.15,3.71
Fluoroethylene Carbonate,0.40830863,Ethyl Methyl Carbonate,0.13864831,Ethylene Carbonate,0.163907046,LiTFSI,0.144568007,0.144568007,293.15,2.66
Propylene Carbonate,0.204929922,Fluoroethylene Carbonate,0.789088024,Ethylene Carbonate,0,LiPF6,0.002991027,0.002991027,243.15,0.0661
Propylene Carbonate,0.186528611,Fluoroethylene Carbonate,0.718233294,Ethylene Carbonate,0,LiPF6,0.047619048,0.047619048,243.15,0.375
Propylene Carbonate,0.170390591,Fluoroethylene Carbonate,0.656093427,Ethylene Carbonate,0,LiPF6,0.086757991,0.086757991,243.15,0.204
Propylene Carbonate,0.156800181,Fluoroethylene Carbonate,0.603763199,Ethylene Carbonate,0,LiPF6,0.11971831,0.11971831,243.15,0.0898
Propylene Carbonate,0.145051792,Fluoroethylene Carbonate,0.55852572,Ethylene Carbonate,0,LiPF6,0.148211244,0.148211244,243.15,0.0226
Propylene Carbonate,0.204929922,Fluoroethylene Carbonate,0.789088024,Ethylene Carbonate,0,LiPF6,0.002991027,0.002991027,253.15,0.109
Propylene Carbonate,0.186528611,Fluoroethylene Carbonate,0.718233294,Ethylene Carbonate,0,LiPF6,0.047619048,0.047619048,253.15,0.827
Propylene Carbonate,0.170390591,Fluoroethylene Carbonate,0.656093427,Ethylene Carbonate,0,LiPF6,0.086757991,0.086757991,253.15,0.598
Propylene Carbonate,0.156800181,Fluoroethylene Carbonate,0.603763199,Ethylene Carbonate,0,LiPF6,0.11971831,0.11971831,253.15,0.35
Propylene Carbonate,0.145051792,Fluoroethylene Carbonate,0.55852572,Ethylene Carbonate,0,LiPF6,0.148211244,0.148211244,253.15,0.151
Propylene Carbonate,0.204929922,Fluoroethylene Carbonate,0.789088024,Ethylene Carbonate,0,LiPF6,0.002991027,0.002991027,263.15,0.166
Propylene Carbonate,0.186528611,Fluoroethylene Carbonate,0.718233294,Ethylene Carbonate,0,LiPF6,0.047619048,0.047619048,263.15,1.48
Propylene Carbonate,0.170390591,Fluoroethylene Carbonate,0.656093427,Ethylene Carbonate,0,LiPF6,0.086757991,0.086757991,263.15,1.27
Propylene Carbonate,0.156800181,Fluoroethylene Carbonate,0.603763199,Ethylene Carbonate,0,LiPF6,0.11971831,0.11971831,263.15,0.866
Propylene Carbonate,0.145051792,Fluoroethylene Carbonate,0.55852572,Ethylene Carbonate,0,LiPF6,0.148211244,0.148211244,263.15,0.491
Propylene Carbonate,0.204929922,Fluoroethylene Carbonate,0.789088024,Ethylene Carbonate,0,LiPF6,0.002991027,0.002991027,273.15,0.237
Propylene Carbonate,0.186528611,Fluoroethylene Carbonate,0.718233294,Ethylene Carbonate,0,LiPF6,0.047619048,0.047619048,273.15,2.34
Propylene Carbonate,0.170390591,Fluoroethylene Carbonate,0.656093427,Ethylene Carbonate,0,LiPF6,0.086757991,0.086757991,273.15,2.24
Propylene Carbonate,0.156800181,Fluoroethylene Carbonate,0.603763199,Ethylene Carbonate,0,LiPF6,0.11971831,0.11971831,273.15,1.69
Propylene Carbonate,0.145051792,Fluoroethylene Carbonate,0.55852572,Ethylene Carbonate,0,LiPF6,0.148211244,0.148211244,273.15,1.1
Propylene Carbonate,0.204929922,Fluoroethylene Carbonate,0.789088024,Ethylene Carbonate,0,LiPF6,0.002991027,0.002991027,283.15,0.322
Propylene Carbonate,0.186528611,Fluoroethylene Carbonate,0.718233294,Ethylene Carbonate,0,LiPF6,0.047619048,0.047619048,283.15,3.39
Propylene Carbonate,0.170390591,Fluoroethylene Carbonate,0.656093427,Ethylene Carbonate,0,LiPF6,0.086757991,0.086757991,283.15,3.5
Propylene Carbonate,0.156800181,Fluoroethylene Carbonate,0.603763199,Ethylene Carbonate,0,LiPF6,0.11971831,0.11971831,283.15,2.82
Propylene Carbonate,0.145051792,Fluoroethylene Carbonate,0.55852572,Ethylene Carbonate,0,LiPF6,0.148211244,0.148211244,283.15,2.01
Propylene Carbonate,0.204929922,Fluoroethylene Carbonate,0.789088024,Ethylene Carbonate,0,LiPF6,0.002991027,0.002991027,293.15,0.422
Propylene Carbonate,0.186528611,Fluoroethylene Carbonate,0.718233294,Ethylene Carbonate,0,LiPF6,0.047619048,0.047619048,293.15,4.63
Propylene Carbonate,0.170390591,Fluoroethylene Carbonate,0.656093427,Ethylene Carbonate,0,LiPF6,0.086757991,0.086757991,293.15,5.05
Propylene Carbonate,0.156800181,Fluoroethylene Carbonate,0.603763199,Ethylene Carbonate,0,LiPF6,0.11971831,0.11971831,293.15,4.26
Propylene Carbonate,0.145051792,Fluoroethylene Carbonate,0.55852572,Ethylene Carbonate,0,LiPF6,0.148211244,0.148211244,293.15,3.2
Diethyl Carbonate,0.56591068,Ethyl Methyl Carbonate,0.428107266,Ethylene Carbonate,0,LiTFSI,0.002991027,0.002991027,243.15,0.0815
Diethyl Carbonate,0.512006262,Ethyl Methyl Carbonate,0.387328971,Ethylene Carbonate,0,LiTFSI,0.050332384,0.050332384,243.15,1.3
Diethyl Carbonate,0.464864131,Ethyl Methyl Carbonate,0.351666296,Ethylene Carbonate,0,LiTFSI,0.091734787,0.091734787,243.15,2.28
Diethyl Carbonate,0.425991962,Ethyl Methyl Carbonate,0.322259786,Ethylene Carbonate,0,LiTFSI,0.125874126,0.125874126,243.15,2.34
Diethyl Carbonate,0.3931796,Ethyl Methyl Carbonate,0.297437475,Ethylene Carbonate,0,LiTFSI,0.154691462,0.154691462,243.15,1.76
Diethyl Carbonate,0.56591068,Ethyl Methyl Carbonate,0.428107266,Ethylene Carbonate,0,LiTFSI,0.002991027,0.002991027,253.15,0.0985
Diethyl Carbonate,0.512006262,Ethyl Methyl Carbonate,0.387328971,Ethylene Carbonate,0,LiTFSI,0.050332384,0.050332384,253.15,1.57
Diethyl Carbonate,0.464864131,Ethyl Methyl Carbonate,0.351666296,Ethylene Carbonate,0,LiTFSI,0.091734787,0.091734787,253.15,2.8
Diethyl Carbonate,0.425991962,Ethyl Methyl Carbonate,0.322259786,Ethylene Carbonate,0,LiTFSI,0.125874126,0.125874126,253.15,2.94
Diethyl Carbonate,0.3931796,Ethyl Methyl Carbonate,0.297437475,Ethylene Carbonate,0,LiTFSI,0.154691462,0.154691462,253.15,2.27
Diethyl Carbonate,0.56591068,Ethyl Methyl Carbonate,0.428107266,Ethylene Carbonate,0,LiTFSI,0.002991027,0.002991027,263.15,0.117
Diethyl Carbonate,0.512006262,Ethyl Methyl Carbonate,0.387328971,Ethylene Carbonate,0,LiTFSI,0.050332384,0.050332384,263.15,1.89
Diethyl Carbonate,0.464864131,Ethyl Methyl Carbonate,0.351666296,Ethylene Carbonate,0,LiTFSI,0.091734787,0.091734787,263.15,3.39
Diethyl Carbonate,0.425991962,Ethyl Methyl Carbonate,0.322259786,Ethylene Carbonate,0,LiTFSI,0.125874126,0.125874126,263.15,3.65
Diethyl Carbonate,0.3931796,Ethyl Methyl Carbonate,0.297437475,Ethylene Carbonate,0,LiTFSI,0.154691462,0.154691462,263.15,2.88
Diethyl Carbonate,0.56591068,Ethyl Methyl Carbonate,0.428107266,Ethylene Carbonate,0,LiTFSI,0.002991027,0.002991027,273.15,0.138
Diethyl Carbonate,0.512006262,Ethyl Methyl Carbonate,0.387328971,Ethylene Carbonate,0,LiTFSI,0.050332384,0.050332384,273.15,2.26
Diethyl Carbonate,0.464864131,Ethyl Methyl Carbonate,0.351666296,Ethylene Carbonate,0,LiTFSI,0.091734787,0.091734787,273.15,4.05
Diethyl Carbonate,0.425991962,Ethyl Methyl Carbonate,0.322259786,Ethylene Carbonate,0,LiTFSI,0.125874126,0.125874126,273.15,4.45
Diethyl Carbonate,0.3931796,Ethyl Methyl Carbonate,0.297437475,Ethylene Carbonate,0,LiTFSI,0.154691462,0.154691462,273.15,3.59
Diethyl Carbonate,0.56591068,Ethyl Methyl Carbonate,0.428107266,Ethylene Carbonate,0,LiTFSI,0.002991027,0.002991027,283.15,0.161
Diethyl Carbonate,0.512006262,Ethyl Methyl Carbonate,0.387328971,Ethylene Carbonate,0,LiTFSI,0.050332384,0.050332384,283.15,2.67
Diethyl Carbonate,0.464864131,Ethyl Methyl Carbonate,0.351666296,Ethylene Carbonate,0,LiTFSI,0.091734787,0.091734787,283.15,4.8
Diethyl Carbonate,0.425991962,Ethyl Methyl Carbonate,0.322259786,Ethylene Carbonate,0,LiTFSI,0.125874126,0.125874126,283.15,5.38
Diethyl Carbonate,0.3931796,Ethyl Methyl Carbonate,0.297437475,Ethylene Carbonate,0,LiTFSI,0.154691462,0.154691462,283.15,4.44
Diethyl Carbonate,0.56591068,Ethyl Methyl Carbonate,0.428107266,Ethylene Carbonate,0,LiTFSI,0.002991027,0.002991027,293.15,0.186
Diethyl Carbonate,0.512006262,Ethyl Methyl Carbonate,0.387328971,Ethylene Carbonate,0,LiTFSI,0.050332384,0.050332384,293.15,3.14
Diethyl Carbonate,0.464864131,Ethyl Methyl Carbonate,0.351666296,Ethylene Carbonate,0,LiTFSI,0.091734787,0.091734787,293.15,5.66
Diethyl Carbonate,0.425991962,Ethyl Methyl Carbonate,0.322259786,Ethylene Carbonate,0,LiTFSI,0.125874126,0.125874126,293.15,6.39
Diethyl Carbonate,0.3931796,Ethyl Methyl Carbonate,0.297437475,Ethylene Carbonate,0,LiTFSI,0.154691462,0.154691462,293.15,5.41
Propylene Carbonate,0.798306207,Diethyl Carbonate,0,Ethyl Methyl Carbonate,0.195711739,LiTFSI,0.002991027,0.002991027,243.15,0.14
Propylene Carbonate,0.728082025,Diethyl Carbonate,0,Ethyl Methyl Carbonate,0.178495668,LiTFSI,0.046711153,0.046711153,243.15,1.18
Propylene Carbonate,0.666442072,Diethyl Carbonate,0,Ethyl Methyl Carbonate,0.163384095,LiTFSI,0.085086917,0.085086917,243.15,0.827
Propylene Carbonate,0.614560253,Diethyl Carbonate,0,Ethyl Methyl Carbonate,0.150664813,LiTFSI,0.117387467,0.117387467,243.15,0.419
Propylene Carbonate,0.569727931,Diethyl Carbonate,0,Ethyl Methyl Carbonate,0.139673778,LiTFSI,0.145299145,0.145299145,243.15,0.173
Propylene Carbonate,0.798306207,Diethyl Carbonate,0,Ethyl Methyl Carbonate,0.195711739,LiTFSI,0.002991027,0.002991027,253.15,0.203
Propylene Carbonate,0.728082025,Diethyl Carbonate,0,Ethyl Methyl Carbonate,0.178495668,LiTFSI,0.046711153,0.046711153,253.15,1.85
Propylene Carbonate,0.666442072,Diethyl Carbonate,0,Ethyl Methyl Carbonate,0.163384095,LiTFSI,0.085086917,0.085086917,253.15,1.45
Propylene Carbonate,0.614560253,Diethyl Carbonate,0,Ethyl Methyl Carbonate,0.150664813,LiTFSI,0.117387467,0.117387467,253.15,0.841
Propylene Carbonate,0.569727931,Diethyl Carbonate,0,Ethyl Methyl Carbonate,0.139673778,LiTFSI,0.145299145,0.145299145,253.15,0.423
Propylene Carbonate,0.798306207,Diethyl Carbonate,0,Ethyl Methyl Carbonate,0.195711739,LiTFSI,0.002991027,0.002991027,263.15,0.275
Propylene Carbonate,0.728082025,Diethyl Carbonate,0,Ethyl Methyl Carbonate,0.178495668,LiTFSI,0.046711153,0.046711153,263.15,2.63
Propylene Carbonate,0.666442072,Diethyl Carbonate,0,Ethyl Methyl Carbonate,0.163384095,LiTFSI,0.085086917,0.085086917,263.15,2.21
Propylene Carbonate,0.614560253,Diethyl Carbonate,0,Ethyl Methyl Carbonate,0.150664813,LiTFSI,0.117387467,0.117387467,263.15,1.39
Propylene Carbonate,0.569727931,Diethyl Carbonate,0,Ethyl Methyl Carbonate,0.139673778,LiTFSI,0.145299145,0.145299145,263.15,0.781
Propylene Carbonate,0.798306207,Diethyl Carbonate,0,Ethyl Methyl Carbonate,0.195711739,LiTFSI,0.002991027,0.002991027,273.15,0.352
Propylene Carbonate,0.728082025,Diethyl Carbonate,0,Ethyl Methyl Carbonate,0.178495668,LiTFSI,0.046711153,0.046711153,273.15,3.49
Propylene Carbonate,0.666442072,Diethyl Carbonate,0,Ethyl Methyl Carbonate,0.163384095,LiTFSI,0.085086917,0.085086917,273.15,3.09
Propylene Carbonate,0.614560253,Diethyl Carbonate,0,Ethyl Methyl Carbonate,0.150664813,LiTFSI,0.117387467,0.117387467,273.15,2.04
Propylene Carbonate,0.569727931,Diethyl Carbonate,0,Ethyl Methyl Carbonate,0.139673778,LiTFSI,0.145299145,0.145299145,273.15,1.24
Propylene Carbonate,0.798306207,Diethyl Carbonate,0,Ethyl Methyl Carbonate,0.195711739,LiTFSI,0.002991027,0.002991027,283.15,0.436
Propylene Carbonate,0.728082025,Diethyl Carbonate,0,Ethyl Methyl Carbonate,0.178495668,LiTFSI,0.046711153,0.046711153,283.15,4.44
Propylene Carbonate,0.666442072,Diethyl Carbonate,0,Ethyl Methyl Carbonate,0.163384095,LiTFSI,0.085086917,0.085086917,283.15,4.08
Propylene Carbonate,0.614560253,Diethyl Carbonate,0,Ethyl Methyl Carbonate,0.150664813,LiTFSI,0.117387467,0.117387467,283.15,2.8
Propylene Carbonate,0.569727931,Diethyl Carbonate,0,Ethyl Methyl Carbonate,0.139673778,LiTFSI,0.145299145,0.145299145,283.15,1.79
Propylene Carbonate,0.798306207,Diethyl Carbonate,0,Ethyl Methyl Carbonate,0.195711739,LiTFSI,0.002991027,0.002991027,293.15,0.528
Propylene Carbonate,0.728082025,Diethyl Carbonate,0,Ethyl Methyl Carbonate,0.178495668,LiTFSI,0.046711153,0.046711153,293.15,5.5
Propylene Carbonate,0.666442072,Diethyl Carbonate,0,Ethyl Methyl Carbonate,0.163384095,LiTFSI,0.085086917,0.085086917,293.15,5.21
Propylene Carbonate,0.614560253,Diethyl Carbonate,0,Ethyl Methyl Carbonate,0.150664813,LiTFSI,0.117387467,0.117387467,293.15,3.69
Propylene Carbonate,0.569727931,Diethyl Carbonate,0,Ethyl Methyl Carbonate,0.139673778,LiTFSI,0.145299145,0.145299145,293.15,2.44
Propylene Carbonate,0,Ethyl Methyl Carbonate,0,Dimethyl Carbonate,0.996007984,LiPF6,0.001996008,0.001996008,243.15,0.0726
Propylene Carbonate,0,Ethyl Methyl Carbonate,0,Dimethyl Carbonate,0.917545542,LiPF6,0.041227229,0.041227229,243.15,1.13
Propylene Carbonate,0,Ethyl Methyl Carbonate,0,Dimethyl Carbonate,0.846722068,LiPF6,0.076638966,0.076638966,243.15,2.44
Propylene Carbonate,0,Ethyl Methyl Carbonate,0,Dimethyl Carbonate,0.787310098,LiPF6,0.106344951,0.106344951,243.15,2.69
Propylene Carbonate,0,Ethyl Methyl Carbonate,0,Dimethyl Carbonate,0.734605377,LiPF6,0.132697311,0.132697311,243.15,2.2
Propylene Carbonate,0,Ethyl Methyl Carbonate,0,Dimethyl Carbonate,0.996007984,LiPF6,0.001996008,0.001996008,253.15,0.0873
Propylene Carbonate,0,Ethyl Methyl Carbonate,0,Dimethyl Carbonate,0.917545542,LiPF6,0.041227229,0.041227229,253.15,1.38
Propylene Carbonate,0,Ethyl Methyl Carbonate,0,Dimethyl Carbonate,0.846722068,LiPF6,0.076638966,0.076638966,253.15,3.04
Propylene Carbonate,0,Ethyl Methyl Carbonate,0,Dimethyl Carbonate,0.787310098,LiPF6,0.106344951,0.106344951,253.15,3.51
Propylene Carbonate,0,Ethyl Methyl Carbonate,0,Dimethyl Carbonate,0.734605377,LiPF6,0.132697311,0.132697311,253.15,3.11
Propylene Carbonate,0,Ethyl Methyl Carbonate,0,Dimethyl Carbonate,0.996007984,LiPF6,0.001996008,0.001996008,263.15,0.104
Propylene Carbonate,0,Ethyl Methyl Carbonate,0,Dimethyl Carbonate,0.917545542,LiPF6,0.041227229,0.041227229,263.15,1.68
Propylene Carbonate,0,Ethyl Methyl Carbonate,0,Dimethyl Carbonate,0.846722068,LiPF6,0.076638966,0.076638966,263.15,3.74
Propylene Carbonate,0,Ethyl Methyl Carbonate,0,Dimethyl Carbonate,0.787310098,LiPF6,0.106344951,0.106344951,263.15,4.48
Propylene Carbonate,0,Ethyl Methyl Carbonate,0,Dimethyl Carbonate,0.734605377,LiPF6,0.132697311,0.132697311,263.15,4.21
Propylene Carbonate,0,Ethyl Methyl Carbonate,0,Dimethyl Carbonate,0.996007984,LiPF6,0.001996008,0.001996008,273.15,0.121
Propylene Carbonate,0,Ethyl Methyl Carbonate,0,Dimethyl Carbonate,0.917545542,LiPF6,0.041227229,0.041227229,273.15,2.02
Propylene Carbonate,0,Ethyl Methyl Carbonate,0,Dimethyl Carbonate,0.846722068,LiPF6,0.076638966,0.076638966,273.15,4.53
Propylene Carbonate,0,Ethyl Methyl Carbonate,0,Dimethyl Carbonate,0.787310098,LiPF6,0.106344951,0.106344951,273.15,5.59
Propylene Carbonate,0,Ethyl Methyl Carbonate,0,Dimethyl Carbonate,0.734605377,LiPF6,0.132697311,0.132697311,273.15,5.5
Propylene Carbonate,0,Ethyl Methyl Carbonate,0,Dimethyl Carbonate,0.996007984,LiPF6,0.001996008,0.001996008,283.15,0.141
Propylene Carbonate,0,Ethyl Methyl Carbonate,0,Dimethyl Carbonate,0.917545542,LiPF6,0.041227229,0.041227229,283.15,2.41
Propylene Carbonate,0,Ethyl Methyl Carbonate,0,Dimethyl Carbonate,0.846722068,LiPF6,0.076638966,0.076638966,283.15,5.41
Propylene Carbonate,0,Ethyl Methyl Carbonate,0,Dimethyl Carbonate,0.787310098,LiPF6,0.106344951,0.106344951,283.15,6.84
Propylene Carbonate,0,Ethyl Methyl Carbonate,0,Dimethyl Carbonate,0.734605377,LiPF6,0.132697311,0.132697311,283.15,7.01
Propylene Carbonate,0,Ethyl Methyl Carbonate,0,Dimethyl Carbonate,0.996007984,LiPF6,0.001996008,0.001996008,293.15,0.162
Propylene Carbonate,0,Ethyl Methyl Carbonate,0,Dimethyl Carbonate,0.917545542,LiPF6,0.041227229,0.041227229,293.15,2.85
Propylene Carbonate,0,Ethyl Methyl Carbonate,0,Dimethyl Carbonate,0.846722068,LiPF6,0.076638966,0.076638966,293.15,6.38
Propylene Carbonate,0,Ethyl Methyl Carbonate,0,Dimethyl Carbonate,0.787310098,LiPF6,0.106344951,0.106344951,293.15,8.24
Propylene Carbonate,0,Ethyl Methyl Carbonate,0,Dimethyl Carbonate,0.734605377,LiPF6,0.132697311,0.132697311,293.15,8.74
Diethyl Carbonate,0.530342559,Fluoroethylene Carbonate,0,Dimethyl Carbonate,0.463675387,LiPF6,0.002991027,0.002991027,243.15,0.0716
Diethyl Carbonate,0.48272141,Fluoroethylene Carbonate,0,Dimethyl Carbonate,0.422040495,LiPF6,0.047619048,0.047619048,243.15,1.03
Diethyl Carbonate,0.440957481,Fluoroethylene Carbonate,0,Dimethyl Carbonate,0.385526537,LiPF6,0.086757991,0.086757991,243.15,1.92
Diethyl Carbonate,0.405786567,Fluoroethylene Carbonate,0,Dimethyl Carbonate,0.354776813,LiPF6,0.11971831,0.11971831,243.15,1.76
Diethyl Carbonate,0.375382658,Fluoroethylene Carbonate,0,Dimethyl Carbonate,0.328194855,LiPF6,0.148211244,0.148211244,243.15,0.773
Diethyl Carbonate,0.530342559,Fluoroethylene Carbonate,0,Dimethyl Carbonate,0.463675387,LiPF6,0.002991027,0.002991027,253.15,0.0839
Diethyl Carbonate,0.48272141,Fluoroethylene Carbonate,0,Dimethyl Carbonate,0.422040495,LiPF6,0.047619048,0.047619048,253.15,1.26
Diethyl Carbonate,0.440957481,Fluoroethylene Carbonate,0,Dimethyl Carbonate,0.385526537,LiPF6,0.086757991,0.086757991,253.15,2.4
Diethyl Carbonate,0.405786567,Fluoroethylene Carbonate,0,Dimethyl Carbonate,0.354776813,LiPF6,0.11971831,0.11971831,253.15,2.39
Diethyl Carbonate,0.375382658,Fluoroethylene Carbonate,0,Dimethyl Carbonate,0.328194855,LiPF6,0.148211244,0.148211244,253.15,1.24
Diethyl Carbonate,0.530342559,Fluoroethylene Carbonate,0,Dimethyl Carbonate,0.463675387,LiPF6,0.002991027,0.002991027,263.15,0.0976
Diethyl Carbonate,0.48272141,Fluoroethylene Carbonate,0,Dimethyl Carbonate,0.422040495,LiPF6,0.047619048,0.047619048,263.15,1.53
Diethyl Carbonate,0.440957481,Fluoroethylene Carbonate,0,Dimethyl Carbonate,0.385526537,LiPF6,0.086757991,0.086757991,263.15,2.96
Diethyl Carbonate,0.405786567,Fluoroethylene Carbonate,0,Dimethyl Carbonate,0.354776813,LiPF6,0.11971831,0.11971831,263.15,3.14
Diethyl Carbonate,0.375382658,Fluoroethylene Carbonate,0,Dimethyl Carbonate,0.328194855,LiPF6,0.148211244,0.148211244,263.15,1.88
Diethyl Carbonate,0.530342559,Fluoroethylene Carbonate,0,Dimethyl Carbonate,0.463675387,LiPF6,0.002991027,0.002991027,273.15,0.113
Diethyl Carbonate,0.48272141,Fluoroethylene Carbonate,0,Dimethyl Carbonate,0.422040495,LiPF6,0.047619048,0.047619048,273.15,1.83
Diethyl Carbonate,0.440957481,Fluoroethylene Carbonate,0,Dimethyl Carbonate,0.385526537,LiPF6,0.086757991,0.086757991,273.15,3.61
Diethyl Carbonate,0.405786567,Fluoroethylene Carbonate,0,Dimethyl Carbonate,0.354776813,LiPF6,0.11971831,0.11971831,273.15,4.02
Diethyl Carbonate,0.375382658,Fluoroethylene Carbonate,0,Dimethyl Carbonate,0.328194855,LiPF6,0.148211244,0.148211244,273.15,2.7
Diethyl Carbonate,0.530342559,Fluoroethylene Carbonate,0,Dimethyl Carbonate,0.463675387,LiPF6,0.002991027,0.002991027,283.15,0.129
Diethyl Carbonate,0.48272141,Fluoroethylene Carbonate,0,Dimethyl Carbonate,0.422040495,LiPF6,0.047619048,0.047619048,283.15,2.18
Diethyl Carbonate,0.440957481,Fluoroethylene Carbonate,0,Dimethyl Carbonate,0.385526537,LiPF6,0.086757991,0.086757991,283.15,4.32
Diethyl Carbonate,0.405786567,Fluoroethylene Carbonate,0,Dimethyl Carbonate,0.354776813,LiPF6,0.11971831,0.11971831,283.15,5.03
Diethyl Carbonate,0.375382658,Fluoroethylene Carbonate,0,Dimethyl Carbonate,0.328194855,LiPF6,0.148211244,0.148211244,283.15,3.72
Diethyl Carbonate,0.530342559,Fluoroethylene Carbonate,0,Dimethyl Carbonate,0.463675387,LiPF6,0.002991027,0.002991027,293.15,0.148
Diethyl Carbonate,0.48272141,Fluoroethylene Carbonate,0,Dimethyl Carbonate,0.422040495,LiPF6,0.047619048,0.047619048,293.15,2.59
Diethyl Carbonate,0.440957481,Fluoroethylene Carbonate,0,Dimethyl Carbonate,0.385526537,LiPF6,0.086757991,0.086757991,293.15,5.13
Diethyl Carbonate,0.405786567,Fluoroethylene Carbonate,0,Dimethyl Carbonate,0.354776813,LiPF6,0.11971831,0.11971831,293.15,6.18
Diethyl Carbonate,0.375382658,Fluoroethylene Carbonate,0,Dimethyl Carbonate,0.328194855,LiPF6,0.148211244,0.148211244,293.15,4.96
Propylene Carbonate,0.994017946,Ethyl Methyl Carbonate,0,Ethylene Carbonate,0,LiTFSI,0.002991027,0.002991027,243.15,0.0843
Propylene Carbonate,0.906577693,Ethyl Methyl Carbonate,0,Ethylene Carbonate,0,LiTFSI,0.046711153,0.046711153,243.15,0.606
Propylene Carbonate,0.829826167,Ethyl Methyl Carbonate,0,Ethylene Carbonate,0,LiTFSI,0.085086917,0.085086917,243.15,0.354
Propylene Carbonate,0.765225066,Ethyl Methyl Carbonate,0,Ethylene Carbonate,0,LiTFSI,0.117387467,0.117387467,243.15,0.144
Propylene Carbonate,0.709401709,Ethyl Methyl Carbonate,0,Ethylene Carbonate,0,LiTFSI,0.145299145,0.145299145,243.15,0.0456
Propylene Carbonate,0.994017946,Ethyl Methyl Carbonate,0,Ethylene Carbonate,0,LiTFSI,0.002991027,0.002991027,253.15,0.133
Propylene Carbonate,0.906577693,Ethyl Methyl Carbonate,0,Ethylene Carbonate,0,LiTFSI,0.046711153,0.046711153,253.15,1.11
Propylene Carbonate,0.829826167,Ethyl Methyl Carbonate,0,Ethylene Carbonate,0,LiTFSI,0.085086917,0.085086917,253.15,0.779
Propylene Carbonate,0.765225066,Ethyl Methyl Carbonate,0,Ethylene Carbonate,0,LiTFSI,0.117387467,0.117387467,253.15,0.401
Propylene Carbonate,0.709401709,Ethyl Methyl Carbonate,0,Ethylene Carbonate,0,LiTFSI,0.145299145,0.145299145,253.15,0.177
Propylene Carbonate,0.994017946,Ethyl Methyl Carbonate,0,Ethylene Carbonate,0,LiTFSI,0.002991027,0.002991027,263.15,0.192
Propylene Carbonate,0.906577693,Ethyl Methyl Carbonate,0,Ethylene Carbonate,0,LiTFSI,0.046711153,0.046711153,263.15,1.74
Propylene Carbonate,0.829826167,Ethyl Methyl Carbonate,0,Ethylene Carbonate,0,LiTFSI,0.085086917,0.085086917,263.15,1.35
Propylene Carbonate,0.765225066,Ethyl Methyl Carbonate,0,Ethylene Carbonate,0,LiTFSI,0.117387467,0.117387467,263.15,0.788
Propylene Carbonate,0.709401709,Ethyl Methyl Carbonate,0,Ethylene Carbonate,0,LiTFSI,0.145299145,0.145299145,263.15,0.412
Propylene Carbonate,0.994017946,Ethyl Methyl Carbonate,0,Ethylene Carbonate,0,LiTFSI,0.002991027,0.002991027,273.15,0.258
Propylene Carbonate,0.906577693,Ethyl Methyl Carbonate,0,Ethylene Carbonate,0,LiTFSI,0.046711153,0.046711153,273.15,2.47
Propylene Carbonate,0.829826167,Ethyl Methyl Carbonate,0,Ethylene Carbonate,0,LiTFSI,0.085086917,0.085086917,273.15,2.06
Propylene Carbonate,0.765225066,Ethyl Methyl Carbonate,0,Ethylene Carbonate,0,LiTFSI,0.117387467,0.117387467,273.15,1.29
Propylene Carbonate,0.709401709,Ethyl Methyl Carbonate,0,Ethylene Carbonate,0,LiTFSI,0.145299145,0.145299145,273.15,0.746
Propylene Carbonate,0.994017946,Ethyl Methyl Carbonate,0,Ethylene Carbonate,0,LiTFSI,0.002991027,0.002991027,283.15,0.332
Propylene Carbonate,0.906577693,Ethyl Methyl Carbonate,0,Ethylene Carbonate,0,LiTFSI,0.046711153,0.046711153,283.15,3.29
Propylene Carbonate,0.829826167,Ethyl Methyl Carbonate,0,Ethylene Carbonate,0,LiTFSI,0.085086917,0.085086917,283.15,2.89
Propylene Carbonate,0.765225066,Ethyl Methyl Carbonate,0,Ethylene Carbonate,0,LiTFSI,0.117387467,0.117387467,283.15,1.9
Propylene Carbonate,0.709401709,Ethyl Methyl Carbonate,0,Ethylene Carbonate,0,LiTFSI,0.145299145,0.145299145,283.15,1.17
Propylene Carbonate,0.994017946,Ethyl Methyl Carbonate,0,Ethylene Carbonate,0,LiTFSI,0.002991027,0.002991027,293.15,0.415
Propylene Carbonate,0.906577693,Ethyl Methyl Carbonate,0,Ethylene Carbonate,0,LiTFSI,0.046711153,0.046711153,293.15,4.23
Propylene Carbonate,0.829826167,Ethyl Methyl Carbonate,0,Ethylene Carbonate,0,LiTFSI,0.085086917,0.085086917,293.15,3.86
Propylene Carbonate,0.765225066,Ethyl Methyl Carbonate,0,Ethylene Carbonate,0,LiTFSI,0.117387467,0.117387467,293.15,2.63
Propylene Carbonate,0.709401709,Ethyl Methyl Carbonate,0,Ethylene Carbonate,0,LiTFSI,0.145299145,0.145299145,293.15,1.69
Propylene Carbonate,0,Diethyl Carbonate,0.994017946,Fluoroethylene Carbonate,0,LiPF6,0.002991027,0.002991027,243.15,0.0519
Propylene Carbonate,0,Diethyl Carbonate,0.893939394,Fluoroethylene Carbonate,0,LiPF6,0.053030303,0.053030303,243.15,0.597
Propylene Carbonate,0,Diethyl Carbonate,0.808318264,Fluoroethylene Carbonate,0,LiPF6,0.095840868,0.095840868,243.15,0.937
Propylene Carbonate,0,Diethyl Carbonate,0.737619461,Fluoroethylene Carbonate,0,LiPF6,0.131190269,0.131190269,243.15,0.461
Propylene Carbonate,0,Diethyl Carbonate,0.679261125,Fluoroethylene Carbonate,0,LiPF6,0.160369437,0.160369437,243.15,0.0757
Propylene Carbonate,0,Diethyl Carbonate,0.994017946,Fluoroethylene Carbonate,0,LiPF6,0.002991027,0.002991027,253.15,0.0635
Propylene Carbonate,0,Diethyl Carbonate,0.893939394,Fluoroethylene Carbonate,0,LiPF6,0.053030303,0.053030303,253.15,0.775
Propylene Carbonate,0,Diethyl Carbonate,0.808318264,Fluoroethylene Carbonate,0,LiPF6,0.095840868,0.095840868,253.15,1.3
Propylene Carbonate,0,Diethyl Carbonate,0.737619461,Fluoroethylene Carbonate,0,LiPF6,0.131190269,0.131190269,253.15,0.781
Propylene Carbonate,0,Diethyl Carbonate,0.679261125,Fluoroethylene Carbonate,0,LiPF6,0.160369437,0.160369437,253.15,0.189
Propylene Carbonate,0,Diethyl Carbonate,0.994017946,Fluoroethylene Carbonate,0,LiPF6,0.002991027,0.002991027,263.15,0.0764
Propylene Carbonate,0,Diethyl Carbonate,0.893939394,Fluoroethylene Carbonate,0,LiPF6,0.053030303,0.053030303,263.15,0.987
Propylene Carbonate,0,Diethyl Carbonate,0.808318264,Fluoroethylene Carbonate,0,LiPF6,0.095840868,0.095840868,263.15,1.72
Propylene Carbonate,0,Diethyl Carbonate,0.737619461,Fluoroethylene Carbonate,0,LiPF6,0.131190269,0.131190269,263.15,1.22
Propylene Carbonate,0,Diethyl Carbonate,0.679261125,Fluoroethylene Carbonate,0,LiPF6,0.160369437,0.160369437,263.15,0.386
Propylene Carbonate,0,Diethyl Carbonate,0.994017946,Fluoroethylene Carbonate,0,LiPF6,0.002991027,0.002991027,273.15,0.0908
Propylene Carbonate,0,Diethyl Carbonate,0.893939394,Fluoroethylene Carbonate,0,LiPF6,0.053030303,0.053030303,273.15,1.24
Propylene Carbonate,0,Diethyl Carbonate,0.808318264,Fluoroethylene Carbonate,0,LiPF6,0.095840868,0.095840868,273.15,2.24
Propylene Carbonate,0,Diethyl Carbonate,0.737619461,Fluoroethylene Carbonate,0,LiPF6,0.131190269,0.131190269,273.15,1.79
Propylene Carbonate,0,Diethyl Carbonate,0.679261125,Fluoroethylene Carbonate,0,LiPF6,0.160369437,0.160369437,273.15,0.7
Propylene Carbonate,0,Diethyl Carbonate,0.994017946,Fluoroethylene Carbonate,0,LiPF6,0.002991027,0.002991027,283.15,0.107
Propylene Carbonate,0,Diethyl Carbonate,0.893939394,Fluoroethylene Carbonate,0,LiPF6,0.053030303,0.053030303,283.15,1.53
Propylene Carbonate,0,Diethyl Carbonate,0.808318264,Fluoroethylene Carbonate,0,LiPF6,0.095840868,0.095840868,283.15,2.83
Propylene Carbonate,0,Diethyl Carbonate,0.737619461,Fluoroethylene Carbonate,0,LiPF6,0.131190269,0.131190269,283.15,2.5
Propylene Carbonate,0,Diethyl Carbonate,0.679261125,Fluoroethylene Carbonate,0,LiPF6,0.160369437,0.160369437,283.15,1.16
Propylene Carbonate,0,Diethyl Carbonate,0.994017946,Fluoroethylene Carbonate,0,LiPF6,0.002991027,0.002991027,293.15,0.124
Propylene Carbonate,0,Diethyl Carbonate,0.893939394,Fluoroethylene Carbonate,0,LiPF6,0.053030303,0.053030303,293.15,1.86
Propylene Carbonate,0,Diethyl Carbonate,0.808318264,Fluoroethylene Carbonate,0,LiPF6,0.095840868,0.095840868,293.15,3.48
Propylene Carbonate,0,Diethyl Carbonate,0.737619461,Fluoroethylene Carbonate,0,LiPF6,0.131190269,0.131190269,293.15,3.35
Propylene Carbonate,0,Diethyl Carbonate,0.679261125,Fluoroethylene Carbonate,0,LiPF6,0.160369437,0.160369437,293.15,1.78
Propylene Carbonate,0.596705029,Diethyl Carbonate,0.171889693,Dimethyl Carbonate,0.225423225,LiPF6,0.002991027,0.002991027,243.15,0.193
Propylene Carbonate,0.544214992,Diethyl Carbonate,0.156769163,Dimethyl Carbonate,0.205593538,LiPF6,0.046711153,0.046711153,243.15,1.9
Propylene Carbonate,0.498141355,Diethyl Carbonate,0.143496972,Dimethyl Carbonate,0.18818784,LiPF6,0.085086917,0.085086917,243.15,1.54
Propylene Carbonate,0.459361571,Diethyl Carbonate,0.132325882,Dimethyl Carbonate,0.173537613,LiPF6,0.117387467,0.117387467,243.15,0.639
Propylene Carbonate,0.425851031,Diethyl Carbonate,0.122672677,Dimethyl Carbonate,0.160878002,LiPF6,0.145299145,0.145299145,243.15,0.0961
Propylene Carbonate,0.596705029,Diethyl Carbonate,0.171889693,Dimethyl Carbonate,0.225423225,LiPF6,0.002991027,0.002991027,253.15,0.264
Propylene Carbonate,0.544214992,Diethyl Carbonate,0.156769163,Dimethyl Carbonate,0.205593538,LiPF6,0.046711153,0.046711153,253.15,2.74
Propylene Carbonate,0.498141355,Diethyl Carbonate,0.143496972,Dimethyl Carbonate,0.18818784,LiPF6,0.085086917,0.085086917,253.15,2.52
Propylene Carbonate,0.459361571,Diethyl Carbonate,0.132325882,Dimethyl Carbonate,0.173537613,LiPF6,0.117387467,0.117387467,253.15,1.36
Propylene Carbonate,0.425851031,Diethyl Carbonate,0.122672677,Dimethyl Carbonate,0.160878002,LiPF6,0.145299145,0.145299145,253.15,0.382
Propylene Carbonate,0.596705029,Diethyl Carbonate,0.171889693,Dimethyl Carbonate,0.225423225,LiPF6,0.002991027,0.002991027,263.15,0.341
Propylene Carbonate,0.544214992,Diethyl Carbonate,0.156769163,Dimethyl Carbonate,0.205593538,LiPF6,0.046711153,0.046711153,263.15,3.68
Propylene Carbonate,0.498141355,Diethyl Carbonate,0.143496972,Dimethyl Carbonate,0.18818784,LiPF6,0.085086917,0.085086917,263.15,3.66
Propylene Carbonate,0.459361571,Diethyl Carbonate,0.132325882,Dimethyl Carbonate,0.173537613,LiPF6,0.117387467,0.117387467,263.15,2.3
Propylene Carbonate,0.425851031,Diethyl Carbonate,0.122672677,Dimethyl Carbonate,0.160878002,LiPF6,0.145299145,0.145299145,263.15,0.913
Propylene Carbonate,0.596705029,Diethyl Carbonate,0.171889693,Dimethyl Carbonate,0.225423225,LiPF6,0.002991027,0.002991027,273.15,0.423
Propylene Carbonate,0.544214992,Diethyl Carbonate,0.156769163,Dimethyl Carbonate,0.205593538,LiPF6,0.046711153,0.046711153,273.15,4.71
Propylene Carbonate,0.498141355,Diethyl Carbonate,0.143496972,Dimethyl Carbonate,0.18818784,LiPF6,0.085086917,0.085086917,273.15,4.94
Propylene Carbonate,0.459361571,Diethyl Carbonate,0.132325882,Dimethyl Carbonate,0.173537613,LiPF6,0.117387467,0.117387467,273.15,3.45
Propylene Carbonate,0.425851031,Diethyl Carbonate,0.122672677,Dimethyl Carbonate,0.160878002,LiPF6,0.145299145,0.145299145,273.15,1.68
Propylene Carbonate,0.596705029,Diethyl Carbonate,0.171889693,Dimethyl Carbonate,0.225423225,LiPF6,0.002991027,0.002991027,283.15,0.512
Propylene Carbonate,0.544214992,Diethyl Carbonate,0.156769163,Dimethyl Carbonate,0.205593538,LiPF6,0.046711153,0.046711153,283.15,5.84
Propylene Carbonate,0.498141355,Diethyl Carbonate,0.143496972,Dimethyl Carbonate,0.18818784,LiPF6,0.085086917,0.085086917,283.15,6.38
Propylene Carbonate,0.459361571,Diethyl Carbonate,0.132325882,Dimethyl Carbonate,0.173537613,LiPF6,0.117387467,0.117387467,283.15,4.8
Propylene Carbonate,0.425851031,Diethyl Carbonate,0.122672677,Dimethyl Carbonate,0.160878002,LiPF6,0.145299145,0.145299145,283.15,2.69
Propylene Carbonate,0.596705029,Diethyl Carbonate,0.171889693,Dimethyl Carbonate,0.225423225,LiPF6,0.002991027,0.002991027,293.15,0.607
Propylene Carbonate,0.544214992,Diethyl Carbonate,0.156769163,Dimethyl Carbonate,0.205593538,LiPF6,0.046711153,0.046711153,293.15,7.07
Propylene Carbonate,0.498141355,Diethyl Carbonate,0.143496972,Dimethyl Carbonate,0.18818784,LiPF6,0.085086917,0.085086917,293.15,7.99
Propylene Carbonate,0.459361571,Diethyl Carbonate,0.132325882,Dimethyl Carbonate,0.173537613,LiPF6,0.117387467,0.117387467,293.15,6.37
Propylene Carbonate,0.425851031,Diethyl Carbonate,0.122672677,Dimethyl Carbonate,0.160878002,LiPF6,0.145299145,0.145299145,293.15,3.93
Fluoroethylene Carbonate,0.573909225,Ethyl Methyl Carbonate,0.194880877,Dimethyl Carbonate,0.225227844,LiPF6,0.002991027,0.002991027,243.15,0.115
Fluoroethylene Carbonate,0.523424455,Ethyl Methyl Carbonate,0.177737894,Dimethyl Carbonate,0.205415345,LiPF6,0.046711153,0.046711153,243.15,0.984
Fluoroethylene Carbonate,0.47911096,Ethyl Methyl Carbonate,0.162690474,Dimethyl Carbonate,0.188024732,LiPF6,0.085086917,0.085086917,243.15,0.667
Fluoroethylene Carbonate,0.441812672,Ethyl Methyl Carbonate,0.150025191,Dimethyl Carbonate,0.173387203,LiPF6,0.117387467,0.117387467,243.15,0.202
Fluoroethylene Carbonate,0.409582329,Ethyl Methyl Carbonate,0.139080816,Dimethyl Carbonate,0.160738564,LiPF6,0.145299145,0.145299145,243.15,0.0204
Fluoroethylene Carbonate,0.573909225,Ethyl Methyl Carbonate,0.194880877,Dimethyl Carbonate,0.225227844,LiPF6,0.002991027,0.002991027,253.15,0.172
Fluoroethylene Carbonate,0.523424455,Ethyl Methyl Carbonate,0.177737894,Dimethyl Carbonate,0.205415345,LiPF6,0.046711153,0.046711153,253.15,1.65
Fluoroethylene Carbonate,0.47911096,Ethyl Methyl Carbonate,0.162690474,Dimethyl Carbonate,0.188024732,LiPF6,0.085086917,0.085086917,253.15,1.38
Fluoroethylene Carbonate,0.441812672,Ethyl Methyl Carbonate,0.150025191,Dimethyl Carbonate,0.173387203,LiPF6,0.117387467,0.117387467,253.15,0.651
Fluoroethylene Carbonate,0.409582329,Ethyl Methyl Carbonate,0.139080816,Dimethyl Carbonate,0.160738564,LiPF6,0.145299145,0.145299145,253.15,0.162
Fluoroethylene Carbonate,0.573909225,Ethyl Methyl Carbonate,0.194880877,Dimethyl Carbonate,0.225227844,LiPF6,0.002991027,0.002991027,263.15,0.243
Fluoroethylene Carbonate,0.523424455,Ethyl Methyl Carbonate,0.177737894,Dimethyl Carbonate,0.205415345,LiPF6,0.046711153,0.046711153,263.15,2.51
Fluoroethylene Carbonate,0.47911096,Ethyl Methyl Carbonate,0.162690474,Dimethyl Carbonate,0.188024732,LiPF6,0.085086917,0.085086917,263.15,2.38
Fluoroethylene Carbonate,0.441812672,Ethyl Methyl Carbonate,0.150025191,Dimethyl Carbonate,0.173387203,LiPF6,0.117387467,0.117387467,263.15,1.42
Fluoroethylene Carbonate,0.409582329,Ethyl Methyl Carbonate,0.139080816,Dimethyl Carbonate,0.160738564,LiPF6,0.145299145,0.145299145,263.15,0.565
Fluoroethylene Carbonate,0.573909225,Ethyl Methyl Carbonate,0.194880877,Dimethyl Carbonate,0.225227844,LiPF6,0.002991027,0.002991027,273.15,0.329
Fluoroethylene Carbonate,0.523424455,Ethyl Methyl Carbonate,0.177737894,Dimethyl Carbonate,0.205415345,LiPF6,0.046711153,0.046711153,273.15,3.56
Fluoroethylene Carbonate,0.47911096,Ethyl Methyl Carbonate,0.162690474,Dimethyl Carbonate,0.188024732,LiPF6,0.085086917,0.085086917,273.15,3.66
Fluoroethylene Carbonate,0.441812672,Ethyl Methyl Carbonate,0.150025191,Dimethyl Carbonate,0.173387203,LiPF6,0.117387467,0.117387467,273.15,2.53
Fluoroethylene Carbonate,0.409582329,Ethyl Methyl Carbonate,0.139080816,Dimethyl Carbonate,0.160738564,LiPF6,0.145299145,0.145299145,273.15,1.3
