Repository: BattModels/DiffMix-NatCommData

# DiffMix-NatCommData

This is the official data repository for "Differentiable Modeling and Optimization of Non-aqueous Li-based Battery Electrolyte Solutions Using Geometric Deep Learning" published in Nature Communications.

# Citation

Coming soon.

File: training_data/published_AEM_data.csv (part 40 of 82)
sub1_name,x1 (mole fraction),sub2_name,x2 (mole fraction),sub3_name,x3 (mole fraction),salt,x4 (mole fraction),x5 (mole fraction),temperature (K),ionic conductivity (mS/cm)
Fluoroethylene Carbonate,0.573909225,Ethyl Methyl Carbonate,0.194880877,Dimethyl Carbonate,0.225227844,LiPF6,0.002991027,0.002991027,283.15,0.428
Fluoroethylene Carbonate,0.523424455,Ethyl Methyl Carbonate,0.177737894,Dimethyl Carbonate,0.205415345,LiPF6,0.046711153,0.046711153,283.15,4.8
Fluoroethylene Carbonate,0.47911096,Ethyl Methyl Carbonate,0.162690474,Dimethyl Carbonate,0.188024732,LiPF6,0.085086917,0.085086917,283.15,5.22
Fluoroethylene Carbonate,0.441812672,Ethyl Methyl Carbonate,0.150025191,Dimethyl Carbonate,0.173387203,LiPF6,0.117387467,0.117387467,283.15,3.96
Fluoroethylene Carbonate,0.409582329,Ethyl Methyl Carbonate,0.139080816,Dimethyl Carbonate,0.160738564,LiPF6,0.145299145,0.145299145,283.15,2.39
Fluoroethylene Carbonate,0.573909225,Ethyl Methyl Carbonate,0.194880877,Dimethyl Carbonate,0.225227844,LiPF6,0.002991027,0.002991027,293.15,0.539
Fluoroethylene Carbonate,0.523424455,Ethyl Methyl Carbonate,0.177737894,Dimethyl Carbonate,0.205415345,LiPF6,0.046711153,0.046711153,293.15,6.22
Fluoroethylene Carbonate,0.47911096,Ethyl Methyl Carbonate,0.162690474,Dimethyl Carbonate,0.188024732,LiPF6,0.085086917,0.085086917,293.15,7.05
Fluoroethylene Carbonate,0.441812672,Ethyl Methyl Carbonate,0.150025191,Dimethyl Carbonate,0.173387203,LiPF6,0.117387467,0.117387467,293.15,5.72
Fluoroethylene Carbonate,0.409582329,Ethyl Methyl Carbonate,0.139080816,Dimethyl Carbonate,0.160738564,LiPF6,0.145299145,0.145299145,293.15,3.83
Propylene Carbonate,0.561809544,Fluoroethylene Carbonate,0,Ethylene Carbonate,0.43419844,LiTFSI,0.001996008,0.001996008,243.15,0.106
Propylene Carbonate,0.514449777,Fluoroethylene Carbonate,0,Ethylene Carbonate,0.397596112,LiTFSI,0.043977055,0.043977055,243.15,0.85
Propylene Carbonate,0.472816078,Fluoroethylene Carbonate,0,Ethylene Carbonate,0.365419216,LiTFSI,0.080882353,0.080882353,243.15,0.54
Propylene Carbonate,0.437823769,Fluoroethylene Carbonate,0,Ethylene Carbonate,0.338375165,LiTFSI,0.111900533,0.111900533,243.15,0.233
Propylene Carbonate,0.407620516,Fluoroethylene Carbonate,0,Ethylene Carbonate,0.31503237,LiTFSI,0.138673557,0.138673557,243.15,0.0839
Propylene Carbonate,0.561809544,Fluoroethylene Carbonate,0,Ethylene Carbonate,0.43419844,LiTFSI,0.001996008,0.001996008,253.15,0.16
Propylene Carbonate,0.514449777,Fluoroethylene Carbonate,0,Ethylene Carbonate,0.397596112,LiTFSI,0.043977055,0.043977055,253.15,1.43
Propylene Carbonate,0.472816078,Fluoroethylene Carbonate,0,Ethylene Carbonate,0.365419216,LiTFSI,0.080882353,0.080882353,253.15,1.06
Propylene Carbonate,0.437823769,Fluoroethylene Carbonate,0,Ethylene Carbonate,0.338375165,LiTFSI,0.111900533,0.111900533,253.15,0.555
Propylene Carbonate,0.407620516,Fluoroethylene Carbonate,0,Ethylene Carbonate,0.31503237,LiTFSI,0.138673557,0.138673557,253.15,0.26
Propylene Carbonate,0.561809544,Fluoroethylene Carbonate,0,Ethylene Carbonate,0.43419844,LiTFSI,0.001996008,0.001996008,263.15,0.225
Propylene Carbonate,0.514449777,Fluoroethylene Carbonate,0,Ethylene Carbonate,0.397596112,LiTFSI,0.043977055,0.043977055,263.15,2.14
Propylene Carbonate,0.472816078,Fluoroethylene Carbonate,0,Ethylene Carbonate,0.365419216,LiTFSI,0.080882353,0.080882353,263.15,1.75
Propylene Carbonate,0.437823769,Fluoroethylene Carbonate,0,Ethylene Carbonate,0.338375165,LiTFSI,0.111900533,0.111900533,263.15,1.02
Propylene Carbonate,0.407620516,Fluoroethylene Carbonate,0,Ethylene Carbonate,0.31503237,LiTFSI,0.138673557,0.138673557,263.15,0.552
Propylene Carbonate,0.561809544,Fluoroethylene Carbonate,0,Ethylene Carbonate,0.43419844,LiTFSI,0.001996008,0.001996008,273.15,0.299
Propylene Carbonate,0.514449777,Fluoroethylene Carbonate,0,Ethylene Carbonate,0.397596112,LiTFSI,0.043977055,0.043977055,273.15,2.97
Propylene Carbonate,0.472816078,Fluoroethylene Carbonate,0,Ethylene Carbonate,0.365419216,LiTFSI,0.080882353,0.080882353,273.15,2.59
Propylene Carbonate,0.437823769,Fluoroethylene Carbonate,0,Ethylene Carbonate,0.338375165,LiTFSI,0.111900533,0.111900533,273.15,1.62
Propylene Carbonate,0.407620516,Fluoroethylene Carbonate,0,Ethylene Carbonate,0.31503237,LiTFSI,0.138673557,0.138673557,273.15,0.957
Propylene Carbonate,0.561809544,Fluoroethylene Carbonate,0,Ethylene Carbonate,0.43419844,LiTFSI,0.001996008,0.001996008,283.15,0.383
Propylene Carbonate,0.514449777,Fluoroethylene Carbonate,0,Ethylene Carbonate,0.397596112,LiTFSI,0.043977055,0.043977055,283.15,3.92
Propylene Carbonate,0.472816078,Fluoroethylene Carbonate,0,Ethylene Carbonate,0.365419216,LiTFSI,0.080882353,0.080882353,283.15,3.58
Propylene Carbonate,0.437823769,Fluoroethylene Carbonate,0,Ethylene Carbonate,0.338375165,LiTFSI,0.111900533,0.111900533,283.15,2.36
Propylene Carbonate,0.407620516,Fluoroethylene Carbonate,0,Ethylene Carbonate,0.31503237,LiTFSI,0.138673557,0.138673557,283.15,1.47
Propylene Carbonate,0.561809544,Fluoroethylene Carbonate,0,Ethylene Carbonate,0.43419844,LiTFSI,0.001996008,0.001996008,293.15,0.476
Propylene Carbonate,0.514449777,Fluoroethylene Carbonate,0,Ethylene Carbonate,0.397596112,LiTFSI,0.043977055,0.043977055,293.15,4.98
Propylene Carbonate,0.472816078,Fluoroethylene Carbonate,0,Ethylene Carbonate,0.365419216,LiTFSI,0.080882353,0.080882353,293.15,4.71
Propylene Carbonate,0.437823769,Fluoroethylene Carbonate,0,Ethylene Carbonate,0.338375165,LiTFSI,0.111900533,0.111900533,293.15,3.23
Propylene Carbonate,0.407620516,Fluoroethylene Carbonate,0,Ethylene Carbonate,0.31503237,LiTFSI,0.138673557,0.138673557,293.15,2.08
Propylene Carbonate,0.567344885,Diethyl Carbonate,0,Dimethyl Carbonate,0.428663099,LiPF6,0.001996008,0.001996008,243.15,0.217
Propylene Carbonate,0.519518496,Diethyl Carbonate,0,Dimethyl Carbonate,0.392527393,LiPF6,0.043977055,0.043977055,243.15,2.31
Propylene Carbonate,0.477474593,Diethyl Carbonate,0,Dimethyl Carbonate,0.360760701,LiPF6,0.080882353,0.080882353,243.15,2.13
Propylene Carbonate,0.441239772,Diethyl Carbonate,0,Dimethyl Carbonate,0.333383121,LiPF6,0.112688554,0.112688554,243.15,1.08
Propylene Carbonate,0.410792224,Diethyl Carbonate,0,Dimethyl Carbonate,0.310378171,LiPF6,0.139414802,0.139414802,243.15,0.299
Propylene Carbonate,0.567344885,Diethyl Carbonate,0,Dimethyl Carbonate,0.428663099,LiPF6,0.001996008,0.001996008,253.15,0.294
Propylene Carbonate,0.519518496,Diethyl Carbonate,0,Dimethyl Carbonate,0.392527393,LiPF6,0.043977055,0.043977055,253.15,3.26
Propylene Carbonate,0.477474593,Diethyl Carbonate,0,Dimethyl Carbonate,0.360760701,LiPF6,0.080882353,0.080882353,253.15,3.29
Propylene Carbonate,0.441239772,Diethyl Carbonate,0,Dimethyl Carbonate,0.333383121,LiPF6,0.112688554,0.112688554,253.15,2.03
Propylene Carbonate,0.410792224,Diethyl Carbonate,0,Dimethyl Carbonate,0.310378171,LiPF6,0.139414802,0.139414802,253.15,0.819
Propylene Carbonate,0.567344885,Diethyl Carbonate,0,Dimethyl Carbonate,0.428663099,LiPF6,0.001996008,0.001996008,263.15,0.376
Propylene Carbonate,0.519518496,Diethyl Carbonate,0,Dimethyl Carbonate,0.392527393,LiPF6,0.043977055,0.043977055,263.15,4.32
Propylene Carbonate,0.477474593,Diethyl Carbonate,0,Dimethyl Carbonate,0.360760701,LiPF6,0.080882353,0.080882353,263.15,4.64
Propylene Carbonate,0.441239772,Diethyl Carbonate,0,Dimethyl Carbonate,0.333383121,LiPF6,0.112688554,0.112688554,263.15,3.22
Propylene Carbonate,0.410792224,Diethyl Carbonate,0,Dimethyl Carbonate,0.310378171,LiPF6,0.139414802,0.139414802,263.15,1.61
Propylene Carbonate,0.567344885,Diethyl Carbonate,0,Dimethyl Carbonate,0.428663099,LiPF6,0.001996008,0.001996008,273.15,0.464
Propylene Carbonate,0.519518496,Diethyl Carbonate,0,Dimethyl Carbonate,0.392527393,LiPF6,0.043977055,0.043977055,273.15,5.46
Propylene Carbonate,0.477474593,Diethyl Carbonate,0,Dimethyl Carbonate,0.360760701,LiPF6,0.080882353,0.080882353,273.15,6.13
Propylene Carbonate,0.441239772,Diethyl Carbonate,0,Dimethyl Carbonate,0.333383121,LiPF6,0.112688554,0.112688554,273.15,4.62
Propylene Carbonate,0.410792224,Diethyl Carbonate,0,Dimethyl Carbonate,0.310378171,LiPF6,0.139414802,0.139414802,273.15,2.66
Propylene Carbonate,0.567344885,Diethyl Carbonate,0,Dimethyl Carbonate,0.428663099,LiPF6,0.001996008,0.001996008,283.15,0.559
Propylene Carbonate,0.519518496,Diethyl Carbonate,0,Dimethyl Carbonate,0.392527393,LiPF6,0.043977055,0.043977055,283.15,6.71
Propylene Carbonate,0.477474593,Diethyl Carbonate,0,Dimethyl Carbonate,0.360760701,LiPF6,0.080882353,0.080882353,283.15,7.79
Propylene Carbonate,0.441239772,Diethyl Carbonate,0,Dimethyl Carbonate,0.333383121,LiPF6,0.112688554,0.112688554,283.15,6.23
Propylene Carbonate,0.410792224,Diethyl Carbonate,0,Dimethyl Carbonate,0.310378171,LiPF6,0.139414802,0.139414802,283.15,3.95
Propylene Carbonate,0.567344885,Diethyl Carbonate,0,Dimethyl Carbonate,0.428663099,LiPF6,0.001996008,0.001996008,293.15,0.66
Propylene Carbonate,0.519518496,Diethyl Carbonate,0,Dimethyl Carbonate,0.392527393,LiPF6,0.043977055,0.043977055,293.15,8.07
Propylene Carbonate,0.477474593,Diethyl Carbonate,0,Dimethyl Carbonate,0.360760701,LiPF6,0.080882353,0.080882353,293.15,9.63
Propylene Carbonate,0.441239772,Diethyl Carbonate,0,Dimethyl Carbonate,0.333383121,LiPF6,0.112688554,0.112688554,293.15,8.08
Propylene Carbonate,0.410792224,Diethyl Carbonate,0,Dimethyl Carbonate,0.310378171,LiPF6,0.139414802,0.139414802,293.15,5.5
Propylene Carbonate,0.204929922,Fluoroethylene Carbonate,0.789088024,Ethyl Methyl Carbonate,0,LiTFSI,0.002991027,0.002991027,243.15,0.0628
Propylene Carbonate,0.186528611,Fluoroethylene Carbonate,0.718233294,Ethyl Methyl Carbonate,0,LiTFSI,0.047619048,0.047619048,243.15,0.422
Propylene Carbonate,0.170390591,Fluoroethylene Carbonate,0.656093427,Ethyl Methyl Carbonate,0,LiTFSI,0.086757991,0.086757991,243.15,0.246
Propylene Carbonate,0.156800181,Fluoroethylene Carbonate,0.603763199,Ethyl Methyl Carbonate,0,LiTFSI,0.11971831,0.11971831,243.15,0.115
Propylene Carbonate,0.145051792,Fluoroethylene Carbonate,0.55852572,Ethyl Methyl Carbonate,0,LiTFSI,0.148211244,0.148211244,243.15,0.0433
Propylene Carbonate,0.204929922,Fluoroethylene Carbonate,0.789088024,Ethyl Methyl Carbonate,0,LiTFSI,0.002991027,0.002991027,253.15,0.103
Propylene Carbonate,0.186528611,Fluoroethylene Carbonate,0.718233294,Ethyl Methyl Carbonate,0,LiTFSI,0.047619048,0.047619048,253.15,0.852
Propylene Carbonate,0.170390591,Fluoroethylene Carbonate,0.656093427,Ethyl Methyl Carbonate,0,LiTFSI,0.086757991,0.086757991,253.15,0.602
Propylene Carbonate,0.156800181,Fluoroethylene Carbonate,0.603763199,Ethyl Methyl Carbonate,0,LiTFSI,0.11971831,0.11971831,253.15,0.35
Propylene Carbonate,0.145051792,Fluoroethylene Carbonate,0.55852572,Ethyl Methyl Carbonate,0,LiTFSI,0.148211244,0.148211244,253.15,0.177
Propylene Carbonate,0.204929922,Fluoroethylene Carbonate,0.789088024,Ethyl Methyl Carbonate,0,LiTFSI,0.002991027,0.002991027,263.15,0.155
Propylene Carbonate,0.186528611,Fluoroethylene Carbonate,0.718233294,Ethyl Methyl Carbonate,0,LiTFSI,0.047619048,0.047619048,263.15,1.45
Propylene Carbonate,0.170390591,Fluoroethylene Carbonate,0.656093427,Ethyl Methyl Carbonate,0,LiTFSI,0.086757991,0.086757991,263.15,1.16
Propylene Carbonate,0.156800181,Fluoroethylene Carbonate,0.603763199,Ethyl Methyl Carbonate,0,LiTFSI,0.11971831,0.11971831,263.15,0.752
Propylene Carbonate,0.145051792,Fluoroethylene Carbonate,0.55852572,Ethyl Methyl Carbonate,0,LiTFSI,0.148211244,0.148211244,263.15,0.445
Propylene Carbonate,0.204929922,Fluoroethylene Carbonate,0.789088024,Ethyl Methyl Carbonate,0,LiTFSI,0.002991027,0.002991027,273.15,0.221
Propylene Carbonate,0.186528611,Fluoroethylene Carbonate,0.718233294,Ethyl Methyl Carbonate,0,LiTFSI,0.047619048,0.047619048,273.15,2.22
Propylene Carbonate,0.170390591,Fluoroethylene Carbonate,0.656093427,Ethyl Methyl Carbonate,0,LiTFSI,0.086757991,0.086757991,273.15,1.92
Propylene Carbonate,0.156800181,Fluoroethylene Carbonate,0.603763199,Ethyl Methyl Carbonate,0,LiTFSI,0.11971831,0.11971831,273.15,1.33
Propylene Carbonate,0.145051792,Fluoroethylene Carbonate,0.55852572,Ethyl Methyl Carbonate,0,LiTFSI,0.148211244,0.148211244,273.15,0.859
Propylene Carbonate,0.204929922,Fluoroethylene Carbonate,0.789088024,Ethyl Methyl Carbonate,0,LiTFSI,0.002991027,0.002991027,283.15,0.301
Propylene Carbonate,0.186528611,Fluoroethylene Carbonate,0.718233294,Ethyl Methyl Carbonate,0,LiTFSI,0.047619048,0.047619048,283.15,3.16
Propylene Carbonate,0.170390591,Fluoroethylene Carbonate,0.656093427,Ethyl Methyl Carbonate,0,LiTFSI,0.086757991,0.086757991,283.15,2.89
Propylene Carbonate,0.156800181,Fluoroethylene Carbonate,0.603763199,Ethyl Methyl Carbonate,0,LiTFSI,0.11971831,0.11971831,283.15,2.07
Propylene Carbonate,0.145051792,Fluoroethylene Carbonate,0.55852572,Ethyl Methyl Carbonate,0,LiTFSI,0.148211244,0.148211244,283.15,1.42
Propylene Carbonate,0.204929922,Fluoroethylene Carbonate,0.789088024,Ethyl Methyl Carbonate,0,LiTFSI,0.002991027,0.002991027,293.15,0.392
Propylene Carbonate,0.186528611,Fluoroethylene Carbonate,0.718233294,Ethyl Methyl Carbonate,0,LiTFSI,0.047619048,0.047619048,293.15,4.26
Propylene Carbonate,0.170390591,Fluoroethylene Carbonate,0.656093427,Ethyl Methyl Carbonate,0,LiTFSI,0.086757991,0.086757991,293.15,4.05
Propylene Carbonate,0.156800181,Fluoroethylene Carbonate,0.603763199,Ethyl Methyl Carbonate,0,LiTFSI,0.11971831,0.11971831,293.15,2.98
Propylene Carbonate,0.145051792,Fluoroethylene Carbonate,0.55852572,Ethyl Methyl Carbonate,0,LiTFSI,0.148211244,0.148211244,293.15,2.11
Diethyl Carbonate,0,Ethyl Methyl Carbonate,0,Dimethyl Carbonate,0.996007984,LiTFSI,0.001996008,0.001996008,243.15,0.119
Diethyl Carbonate,0,Ethyl Methyl Carbonate,0,Dimethyl Carbonate,0.917545542,LiTFSI,0.041227229,0.041227229,243.15,2.1
Diethyl Carbonate,0,Ethyl Methyl Carbonate,0,Dimethyl Carbonate,0.846722068,LiTFSI,0.076638966,0.076638966,243.15,3.77
Diethyl Carbonate,0,Ethyl Methyl Carbonate,0,Dimethyl Carbonate,0.787310098,LiTFSI,0.106344951,0.106344951,243.15,4.14
Diethyl Carbonate,0,Ethyl Methyl Carbonate,0,Dimethyl Carbonate,0.734605377,LiTFSI,0.132697311,0.132697311,243.15,3.63
Diethyl Carbonate,0,Ethyl Methyl Carbonate,0,Dimethyl Carbonate,0.996007984,LiTFSI,0.001996008,0.001996008,253.15,0.142
Diethyl Carbonate,0,Ethyl Methyl Carbonate,0,Dimethyl Carbonate,0.917545542,LiTFSI,0.041227229,0.041227229,253.15,2.5
Diethyl Carbonate,0,Ethyl Methyl Carbonate,0,Dimethyl Carbonate,0.846722068,LiTFSI,0.076638966,0.076638966,253.15,4.59
Diethyl Carbonate,0,Ethyl Methyl Carbonate,0,Dimethyl Carbonate,0.787310098,LiTFSI,0.106344951,0.106344951,253.15,5.18
Diethyl Carbonate,0,Ethyl Methyl Carbonate,0,Dimethyl Carbonate,0.734605377,LiTFSI,0.132697311,0.132697311,253.15,4.68
Diethyl Carbonate,0,Ethyl Methyl Carbonate,0,Dimethyl Carbonate,0.996007984,LiTFSI,0.001996008,0.001996008,263.15,0.168
Diethyl Carbonate,0,Ethyl Methyl Carbonate,0,Dimethyl Carbonate,0.917545542,LiTFSI,0.041227229,0.041227229,263.15,2.97
Diethyl Carbonate,0,Ethyl Methyl Carbonate,0,Dimethyl Carbonate,0.846722068,LiTFSI,0.076638966,0.076638966,263.15,5.49
Diethyl Carbonate,0,Ethyl Methyl Carbonate,0,Dimethyl Carbonate,0.787310098,LiTFSI,0.106344951,0.106344951,263.15,6.31
Diethyl Carbonate,0,Ethyl Methyl Carbonate,0,Dimethyl Carbonate,0.734605377,LiTFSI,0.132697311,0.132697311,263.15,5.89
Diethyl Carbonate,0,Ethyl Methyl Carbonate,0,Dimethyl Carbonate,0.996007984,LiTFSI,0.001996008,0.001996008,273.15,0.195
Diethyl Carbonate,0,Ethyl Methyl Carbonate,0,Dimethyl Carbonate,0.917545542,LiTFSI,0.041227229,0.041227229,273.15,3.49
Diethyl Carbonate,0,Ethyl Methyl Carbonate,0,Dimethyl Carbonate,0.846722068,LiTFSI,0.076638966,0.076638966,273.15,6.51
Diethyl Carbonate,0,Ethyl Methyl Carbonate,0,Dimethyl Carbonate,0.787310098,LiTFSI,0.106344951,0.106344951,273.15,7.6
Diethyl Carbonate,0,Ethyl Methyl Carbonate,0,Dimethyl Carbonate,0.734605377,LiTFSI,0.132697311,0.132697311,273.15,7.18
Diethyl Carbonate,0,Ethyl Methyl Carbonate,0,Dimethyl Carbonate,0.996007984,LiTFSI,0.001996008,0.001996008,283.15,0.226
Diethyl Carbonate,0,Ethyl Methyl Carbonate,0,Dimethyl Carbonate,0.917545542,LiTFSI,0.041227229,0.041227229,283.15,4.05
Diethyl Carbonate,0,Ethyl Methyl Carbonate,0,Dimethyl Carbonate,0.846722068,LiTFSI,0.076638966,0.076638966,283.15,7.64
Diethyl Carbonate,0,Ethyl Methyl Carbonate,0,Dimethyl Carbonate,0.787310098,LiTFSI,0.106344951,0.106344951,283.15,9.1
Diethyl Carbonate,0,Ethyl Methyl Carbonate,0,Dimethyl Carbonate,0.734605377,LiTFSI,0.132697311,0.132697311,283.15,8.7
Diethyl Carbonate,0,Ethyl Methyl Carbonate,0,Dimethyl Carbonate,0.996007984,LiTFSI,0.001996008,0.001996008,293.15,0.258
Diethyl Carbonate,0,Ethyl Methyl Carbonate,0,Dimethyl Carbonate,0.917545542,LiTFSI,0.041227229,0.041227229,293.15,4.72
Diethyl Carbonate,0,Ethyl Methyl Carbonate,0,Dimethyl Carbonate,0.846722068,LiTFSI,0.076638966,0.076638966,293.15,8.87
Diethyl Carbonate,0,Ethyl Methyl Carbonate,0,Dimethyl Carbonate,0.787310098,LiTFSI,0.106344951,0.106344951,293.15,10.6
Diethyl Carbonate,0,Ethyl Methyl Carbonate,0,Dimethyl Carbonate,0.734605377,LiTFSI,0.132697311,0.132697311,293.15,10.7
Propylene Carbonate,0.817416317,Diethyl Carbonate,0.176601629,Ethylene Carbonate,-6.58E-17,LiTFSI,0.002991027,0.002991027,243.15,0.128
Propylene Carbonate,0.744017899,Diethyl Carbonate,0.160744005,Ethylene Carbonate,-5.98E-17,LiTFSI,0.047619048,0.047619048,243.15,1.05
Propylene Carbonate,0.679647209,Diethyl Carbonate,0.146836809,Ethylene Carbonate,-5.47E-17,LiTFSI,0.086757991,0.086757991,243.15,0.718
Propylene Carbonate,0.625438323,Diethyl Carbonate,0.135125057,Ethylene Carbonate,-5.03E-17,LiTFSI,0.11971831,0.11971831,243.15,0.34
Propylene Carbonate,0.579771116,Diethyl Carbonate,0.125258722,Ethylene Carbonate,-4.66E-17,LiTFSI,0.147485081,0.147485081,243.15,0.128
Propylene Carbonate,0.817416317,Diethyl Carbonate,0.176601629,Ethylene Carbonate,-6.58E-17,LiTFSI,0.002991027,0.002991027,253.15,0.188
Propylene Carbonate,0.744017899,Diethyl Carbonate,0.160744005,Ethylene Carbonate,-5.98E-17,LiTFSI,0.047619048,0.047619048,253.15,1.69
Propylene Carbonate,0.679647209,Diethyl Carbonate,0.146836809,Ethylene Carbonate,-5.47E-17,LiTFSI,0.086757991,0.086757991,253.15,1.3
Propylene Carbonate,0.625438323,Diethyl Carbonate,0.135125057,Ethylene Carbonate,-5.03E-17,LiTFSI,0.11971831,0.11971831,253.15,0.724
Propylene Carbonate,0.579771116,Diethyl Carbonate,0.125258722,Ethylene Carbonate,-4.66E-17,LiTFSI,0.147485081,0.147485081,253.15,0.343
Propylene Carbonate,0.817416317,Diethyl Carbonate,0.176601629,Ethylene Carbonate,-6.58E-17,LiTFSI,0.002991027,0.002991027,263.15,0.255
Propylene Carbonate,0.744017899,Diethyl Carbonate,0.160744005,Ethylene Carbonate,-5.98E-17,LiTFSI,0.047619048,0.047619048,263.15,2.42
Propylene Carbonate,0.679647209,Diethyl Carbonate,0.146836809,Ethylene Carbonate,-5.47E-17,LiTFSI,0.086757991,0.086757991,263.15,2.02
Propylene Carbonate,0.625438323,Diethyl Carbonate,0.135125057,Ethylene Carbonate,-5.03E-17,LiTFSI,0.11971831,0.11971831,263.15,1.24
Propylene Carbonate,0.579771116,Diethyl Carbonate,0.125258722,Ethylene Carbonate,-4.66E-17,LiTFSI,0.147485081,0.147485081,263.15,0.666
Propylene Carbonate,0.817416317,Diethyl Carbonate,0.176601629,Ethylene Carbonate,-6.58E-17,LiTFSI,0.002991027,0.002991027,273.15,0.329
Propylene Carbonate,0.744017899,Diethyl Carbonate,0.160744005,Ethylene Carbonate,-5.98E-17,LiTFSI,0.047619048,0.047619048,273.15,3.25
Propylene Carbonate,0.679647209,Diethyl Carbonate,0.146836809,Ethylene Carbonate,-5.47E-17,LiTFSI,0.086757991,0.086757991,273.15,2.86
Propylene Carbonate,0.625438323,Diethyl Carbonate,0.135125057,Ethylene Carbonate,-5.03E-17,LiTFSI,0.11971831,0.11971831,273.15,1.86
Propylene Carbonate,0.579771116,Diethyl Carbonate,0.125258722,Ethylene Carbonate,-4.66E-17,LiTFSI,0.147485081,0.147485081,273.15,1.09
Propylene Carbonate,0.817416317,Diethyl Carbonate,0.176601629,Ethylene Carbonate,-6.58E-17,LiTFSI,0.002991027,0.002991027,283.15,0.41
Propylene Carbonate,0.744017899,Diethyl Carbonate,0.160744005,Ethylene Carbonate,-5.98E-17,LiTFSI,0.047619048,0.047619048,283.15,4.17
Propylene Carbonate,0.679647209,Diethyl Carbonate,0.146836809,Ethylene Carbonate,-5.47E-17,LiTFSI,0.086757991,0.086757991,283.15,3.81
Propylene Carbonate,0.625438323,Diethyl Carbonate,0.135125057,Ethylene Carbonate,-5.03E-17,LiTFSI,0.11971831,0.11971831,283.15,2.59
Propylene Carbonate,0.579771116,Diethyl Carbonate,0.125258722,Ethylene Carbonate,-4.66E-17,LiTFSI,0.147485081,0.147485081,283.15,1.61
Propylene Carbonate,0.817416317,Diethyl Carbonate,0.176601629,Ethylene Carbonate,-6.58E-17,LiTFSI,0.002991027,0.002991027,293.15,0.499
Propylene Carbonate,0.744017899,Diethyl Carbonate,0.160744005,Ethylene Carbonate,-5.98E-17,LiTFSI,0.047619048,0.047619048,293.15,5.19
Propylene Carbonate,0.679647209,Diethyl Carbonate,0.146836809,Ethylene Carbonate,-5.47E-17,LiTFSI,0.086757991,0.086757991,293.15,4.91
Propylene Carbonate,0.625438323,Diethyl Carbonate,0.135125057,Ethylene Carbonate,-5.03E-17,LiTFSI,0.11971831,0.11971831,293.15,3.45
Propylene Carbonate,0.579771116,Diethyl Carbonate,0.125258722,Ethylene Carbonate,-4.66E-17,LiTFSI,0.147485081,0.147485081,293.15,2.24
Propylene Carbonate,0.180000576,Ethyl Methyl Carbonate,0,Dimethyl Carbonate,0.816007408,LiPF6,0.001996008,0.001996008,243.15,0.212
Propylene Carbonate,0.165488748,Ethyl Methyl Carbonate,0,Dimethyl Carbonate,0.750220065,LiPF6,0.042145594,0.042145594,243.15,3.18
Propylene Carbonate,0.152713442,Ethyl Methyl Carbonate,0,Dimethyl Carbonate,0.692305008,LiPF6,0.077490775,0.077490775,243.15,4.23
Propylene Carbonate,0.141420619,Ethyl Methyl Carbonate,0,Dimethyl Carbonate,0.641110575,LiPF6,0.108734403,0.108734403,243.15,3.33
Propylene Carbonate,0.131945836,Ethyl Methyl Carbonate,0,Dimethyl Carbonate,0.598157971,LiPF6,0.134948097,0.134948097,243.15,1.91
Propylene Carbonate,0.180000576,Ethyl Methyl Carbonate,0,Dimethyl Carbonate,0.816007408,LiPF6,0.001996008,0.001996008,253.15,0.26
Propylene Carbonate,0.165488748,Ethyl Methyl Carbonate,0,Dimethyl Carbonate,0.750220065,LiPF6,0.042145594,0.042145594,253.15,3.93
Propylene Carbonate,0.152713442,Ethyl Methyl Carbonate,0,Dimethyl Carbonate,0.692305008,LiPF6,0.077490775,0.077490775,253.15,5.42
Propylene Carbonate,0.141420619,Ethyl Methyl Carbonate,0,Dimethyl Carbonate,0.641110575,LiPF6,0.108734403,0.108734403,253.15,4.63
Propylene Carbonate,0.131945836,Ethyl Methyl Carbonate,0,Dimethyl Carbonate,0.598157971,LiPF6,0.134948097,0.134948097,253.15,2.97
Propylene Carbonate,0.180000576,Ethyl Methyl Carbonate,0,Dimethyl Carbonate,0.816007408,LiPF6,0.001996008,0.001996008,263.15,0.31
Propylene Carbonate,0.165488748,Ethyl Methyl Carbonate,0,Dimethyl Carbonate,0.750220065,LiPF6,0.042145594,0.042145594,263.15,4.74
Propylene Carbonate,0.152713442,Ethyl Methyl Carbonate,0,Dimethyl Carbonate,0.692305008,LiPF6,0.077490775,0.077490775,263.15,6.71
Propylene Carbonate,0.141420619,Ethyl Methyl Carbonate,0,Dimethyl Carbonate,0.641110575,LiPF6,0.108734403,0.108734403,263.15,6.08
Propylene Carbonate,0.131945836,Ethyl Methyl Carbonate,0,Dimethyl Carbonate,0.598157971,LiPF6,0.134948097,0.134948097,263.15,4.26
Propylene Carbonate,0.180000576,Ethyl Methyl Carbonate,0,Dimethyl Carbonate,0.816007408,LiPF6,0.001996008,0.001996008,273.15,0.363
Propylene Carbonate,0.165488748,Ethyl Methyl Carbonate,0,Dimethyl Carbonate,0.750220065,LiPF6,0.042145594,0.042145594,273.15,5.59
Propylene Carbonate,0.152713442,Ethyl Methyl Carbonate,0,Dimethyl Carbonate,0.692305008,LiPF6,0.077490775,0.077490775,273.15,8.09
Propylene Carbonate,0.141420619,Ethyl Methyl Carbonate,0,Dimethyl Carbonate,0.641110575,LiPF6,0.108734403,0.108734403,273.15,7.69
Propylene Carbonate,0.131945836,Ethyl Methyl Carbonate,0,Dimethyl Carbonate,0.598157971,LiPF6,0.134948097,0.134948097,273.15,5.75
Propylene Carbonate,0.180000576,Ethyl Methyl Carbonate,0,Dimethyl Carbonate,0.816007408,LiPF6,0.001996008,0.001996008,283.15,0.42
Propylene Carbonate,0.165488748,Ethyl Methyl Carbonate,0,Dimethyl Carbonate,0.750220065,LiPF6,0.042145594,0.042145594,283.15,6.5
Propylene Carbonate,0.152713442,Ethyl Methyl Carbonate,0,Dimethyl Carbonate,0.692305008,LiPF6,0.077490775,0.077490775,283.15,9.57
Propylene Carbonate,0.141420619,Ethyl Methyl Carbonate,0,Dimethyl Carbonate,0.641110575,LiPF6,0.108734403,0.108734403,283.15,9.46
Propylene Carbonate,0.131945836,Ethyl Methyl Carbonate,0,Dimethyl Carbonate,0.598157971,LiPF6,0.134948097,0.134948097,283.15,7.47
Propylene Carbonate,0.180000576,Ethyl Methyl Carbonate,0,Dimethyl Carbonate,0.816007408,LiPF6,0.001996008,0.001996008,293.15,0.48
Propylene Carbonate,0.165488748,Ethyl Methyl Carbonate,0,Dimethyl Carbonate,0.750220065,LiPF6,0.042145594,0.042145594,293.15,7.48
Propylene Carbonate,0.152713442,Ethyl Methyl Carbonate,0,Dimethyl Carbonate,0.692305008,LiPF6,0.077490775,0.077490775,293.15,11.2
Propylene Carbonate,0.141420619,Ethyl Methyl Carbonate,0,Dimethyl Carbonate,0.641110575,LiPF6,0.108734403,0.108734403,293.15,11.4
Propylene Carbonate,0.131945836,Ethyl Methyl Carbonate,0,Dimethyl Carbonate,0.598157971,LiPF6,0.134948097,0.134948097,293.15,9.41
Propylene Carbonate,0,Diethyl Carbonate,0.56591068,Ethyl Methyl Carbonate,0.428107266,LiTFSI,0.002991027,0.002991027,243.15,0.0815
Propylene Carbonate,0,Diethyl Carbonate,0.512006262,Ethyl Methyl Carbonate,0.387328971,LiTFSI,0.050332384,0.050332384,243.15,1.3
Propylene Carbonate,0,Diethyl Carbonate,0.464864131,Ethyl Methyl Carbonate,0.351666296,LiTFSI,0.091734787,0.091734787,243.15,2.28
Propylene Carbonate,0,Diethyl Carbonate,0.425991962,Ethyl Methyl Carbonate,0.322259786,LiTFSI,0.125874126,0.125874126,243.15,2.34
Propylene Carbonate,0,Diethyl Carbonate,0.3931796,Ethyl Methyl Carbonate,0.297437475,LiTFSI,0.154691462,0.154691462,243.15,1.76
Propylene Carbonate,0,Diethyl Carbonate,0.56591068,Ethyl Methyl Carbonate,0.428107266,LiTFSI,0.002991027,0.002991027,253.15,0.0985
Propylene Carbonate,0,Diethyl Carbonate,0.512006262,Ethyl Methyl Carbonate,0.387328971,LiTFSI,0.050332384,0.050332384,253.15,1.57
Propylene Carbonate,0,Diethyl Carbonate,0.464864131,Ethyl Methyl Carbonate,0.351666296,LiTFSI,0.091734787,0.091734787,253.15,2.8
Propylene Carbonate,0,Diethyl Carbonate,0.425991962,Ethyl Methyl Carbonate,0.322259786,LiTFSI,0.125874126,0.125874126,253.15,2.94
Propylene Carbonate,0,Diethyl Carbonate,0.3931796,Ethyl Methyl Carbonate,0.297437475,LiTFSI,0.154691462,0.154691462,253.15,2.27
Propylene Carbonate,0,Diethyl Carbonate,0.56591068,Ethyl Methyl Carbonate,0.428107266,LiTFSI,0.002991027,0.002991027,263.15,0.117
Propylene Carbonate,0,Diethyl Carbonate,0.512006262,Ethyl Methyl Carbonate,0.387328971,LiTFSI,0.050332384,0.050332384,263.15,1.89
Propylene Carbonate,0,Diethyl Carbonate,0.464864131,Ethyl Methyl Carbonate,0.351666296,LiTFSI,0.091734787,0.091734787,263.15,3.39
Propylene Carbonate,0,Diethyl Carbonate,0.425991962,Ethyl Methyl Carbonate,0.322259786,LiTFSI,0.125874126,0.125874126,263.15,3.65
Propylene Carbonate,0,Diethyl Carbonate,0.3931796,Ethyl Methyl Carbonate,0.297437475,LiTFSI,0.154691462,0.154691462,263.15,2.88
Propylene Carbonate,0,Diethyl Carbonate,0.56591068,Ethyl Methyl Carbonate,0.428107266,LiTFSI,0.002991027,0.002991027,273.15,0.138
Propylene Carbonate,0,Diethyl Carbonate,0.512006262,Ethyl Methyl Carbonate,0.387328971,LiTFSI,0.050332384,0.050332384,273.15,2.26
Propylene Carbonate,0,Diethyl Carbonate,0.464864131,Ethyl Methyl Carbonate,0.351666296,LiTFSI,0.091734787,0.091734787,273.15,4.05
Propylene Carbonate,0,Diethyl Carbonate,0.425991962,Ethyl Methyl Carbonate,0.322259786,LiTFSI,0.125874126,0.125874126,273.15,4.45
Propylene Carbonate,0,Diethyl Carbonate,0.3931796,Ethyl Methyl Carbonate,0.297437475,LiTFSI,0.154691462,0.154691462,273.15,3.59
Propylene Carbonate,0,Diethyl Carbonate,0.56591068,Ethyl Methyl Carbonate,0.428107266,LiTFSI,0.002991027,0.002991027,283.15,0.161
Propylene Carbonate,0,Diethyl Carbonate,0.512006262,Ethyl Methyl Carbonate,0.387328971,LiTFSI,0.050332384,0.050332384,283.15,2.67
Propylene Carbonate,0,Diethyl Carbonate,0.464864131,Ethyl Methyl Carbonate,0.351666296,LiTFSI,0.091734787,0.091734787,283.15,4.8
Propylene Carbonate,0,Diethyl Carbonate,0.425991962,Ethyl Methyl Carbonate,0.322259786,LiTFSI,0.125874126,0.125874126,283.15,5.38
Propylene Carbonate,0,Diethyl Carbonate,0.3931796,Ethyl Methyl Carbonate,0.297437475,LiTFSI,0.154691462,0.154691462,283.15,4.44
Propylene Carbonate,0,Diethyl Carbonate,0.56591068,Ethyl Methyl Carbonate,0.428107266,LiTFSI,0.002991027,0.002991027,293.15,0.186
Propylene Carbonate,0,Diethyl Carbonate,0.512006262,Ethyl Methyl Carbonate,0.387328971,LiTFSI,0.050332384,0.050332384,293.15,3.14
Propylene Carbonate,0,Diethyl Carbonate,0.464864131,Ethyl Methyl Carbonate,0.351666296,LiTFSI,0.091734787,0.091734787,293.15,5.66
Propylene Carbonate,0,Diethyl Carbonate,0.425991962,Ethyl Methyl Carbonate,0.322259786,LiTFSI,0.125874126,0.125874126,293.15,6.39
Propylene Carbonate,0,Diethyl Carbonate,0.3931796,Ethyl Methyl Carbonate,0.297437475,LiTFSI,0.154691462,0.154691462,293.15,5.41
Diethyl Carbonate,0.333987305,Ethylene Carbonate,0.224015968,Dimethyl Carbonate,0.438004711,LiPF6,0.001996008,0.001996008,243.15,0.172
Diethyl Carbonate,0.305220261,Ethylene Carbonate,0.204720991,Dimethyl Carbonate,0.400278424,LiPF6,0.044890162,0.044890162,243.15,2.24
Diethyl Carbonate,0.279951007,Ethylene Carbonate,0.187772095,Dimethyl Carbonate,0.367139284,LiPF6,0.082568807,0.082568807,243.15,2.28
Diethyl Carbonate,0.258696977,Ethylene Carbonate,0.173516336,Dimethyl Carbonate,0.339265872,LiPF6,0.114260407,0.114260407,243.15,1.17
Diethyl Carbonate,0.240340904,Ethylene Carbonate,0.161204331,Dimethyl Carbonate,0.315192962,LiPF6,0.141630901,0.141630901,243.15,0.313
Diethyl Carbonate,0.333987305,Ethylene Carbonate,0.224015968,Dimethyl Carbonate,0.438004711,LiPF6,0.001996008,0.001996008,253.15,0.22
Diethyl Carbonate,0.305220261,Ethylene Carbonate,0.204720991,Dimethyl Carbonate,0.400278424,LiPF6,0.044890162,0.044890162,253.15,2.95
Diethyl Carbonate,0.279951007,Ethylene Carbonate,0.187772095,Dimethyl Carbonate,0.367139284,LiPF6,0.082568807,0.082568807,253.15,3.29
Diethyl Carbonate,0.258696977,Ethylene Carbonate,0.173516336,Dimethyl Carbonate,0.339265872,LiPF6,0.114260407,0.114260407,253.15,2.05
Diethyl Carbonate,0.240340904,Ethylene Carbonate,0.161204331,Dimethyl Carbonate,0.315192962,LiPF6,0.141630901,0.141630901,253.15,0.819
Diethyl Carbonate,0.333987305,Ethylene Carbonate,0.224015968,Dimethyl Carbonate,0.438004711,LiPF6,0.001996008,0.001996008,263.15,0.273
Diethyl Carbonate,0.305220261,Ethylene Carbonate,0.204720991,Dimethyl Carbonate,0.400278424,LiPF6,0.044890162,0.044890162,263.15,3.75
Diethyl Carbonate,0.279951007,Ethylene Carbonate,0.187772095,Dimethyl Carbonate,0.367139284,LiPF6,0.082568807,0.082568807,263.15,4.47
Diethyl Carbonate,0.258696977,Ethylene Carbonate,0.173516336,Dimethyl Carbonate,0.339265872,LiPF6,0.114260407,0.114260407,263.15,3.18
Diethyl Carbonate,0.240340904,Ethylene Carbonate,0.161204331,Dimethyl Carbonate,0.315192962,LiPF6,0.141630901,0.141630901,263.15,1.59
Diethyl Carbonate,0.333987305,Ethylene Carbonate,0.224015968,Dimethyl Carbonate,0.438004711,LiPF6,0.001996008,0.001996008,273.15,0.332
Diethyl Carbonate,0.305220261,Ethylene Carbonate,0.204720991,Dimethyl Carbonate,0.400278424,LiPF6,0.044890162,0.044890162,273.15,4.64
Diethyl Carbonate,0.279951007,Ethylene Carbonate,0.187772095,Dimethyl Carbonate,0.367139284,LiPF6,0.082568807,0.082568807,273.15,5.79
Diethyl Carbonate,0.258696977,Ethylene Carbonate,0.173516336,Dimethyl Carbonate,0.339265872,LiPF6,0.114260407,0.114260407,273.15,4.54
Diethyl Carbonate,0.240340904,Ethylene Carbonate,0.161204331,Dimethyl Carbonate,0.315192962,LiPF6,0.141630901,0.141630901,273.15,2.65
Diethyl Carbonate,0.333987305,Ethylene Carbonate,0.224015968,Dimethyl Carbonate,0.438004711,LiPF6,0.001996008,0.001996008,283.15,0.395
Diethyl Carbonate,0.305220261,Ethylene Carbonate,0.204720991,Dimethyl Carbonate,0.400278424,LiPF6,0.044890162,0.044890162,283.15,5.6
Diethyl Carbonate,0.279951007,Ethylene Carbonate,0.187772095,Dimethyl Carbonate,0.367139284,LiPF6,0.082568807,0.082568807,283.15,7.25
Diethyl Carbonate,0.258696977,Ethylene Carbonate,0.173516336,Dimethyl Carbonate,0.339265872,LiPF6,0.114260407,0.114260407,283.15,6.11
Diethyl Carbonate,0.240340904,Ethylene Carbonate,0.161204331,Dimethyl Carbonate,0.315192962,LiPF6,0.141630901,0.141630901,283.15,4
Diethyl Carbonate,0.333987305,Ethylene Carbonate,0.224015968,Dimethyl Carbonate,0.438004711,LiPF6,0.001996008,0.001996008,293.15,0.461
Diethyl Carbonate,0.305220261,Ethylene Carbonate,0.204720991,Dimethyl Carbonate,0.400278424,LiPF6,0.044890162,0.044890162,293.15,6.63
Diethyl Carbonate,0.279951007,Ethylene Carbonate,0.187772095,Dimethyl Carbonate,0.367139284,LiPF6,0.082568807,0.082568807,293.15,8.85
Diethyl Carbonate,0.258696977,Ethylene Carbonate,0.173516336,Dimethyl Carbonate,0.339265872,LiPF6,0.114260407,0.114260407,293.15,7.88
Diethyl Carbonate,0.240340904,Ethylene Carbonate,0.161204331,Dimethyl Carbonate,0.315192962,LiPF6,0.141630901,0.141630901,293.15,5.6
Diethyl Carbonate,0.182200545,Fluoroethylene Carbonate,0.811817401,Dimethyl Carbonate,0,LiTFSI,0.002991027,0.002991027,243.15,0.0657
Diethyl Carbonate,0.165507982,Fluoroethylene Carbonate,0.73744159,Dimethyl Carbonate,0,LiTFSI,0.048525214,0.048525214,243.15,0.455
Diethyl Carbonate,0.150577348,Fluoroethylene Carbonate,0.670916277,Dimethyl Carbonate,0,LiTFSI,0.089253188,0.089253188,243.15,0.267
Diethyl Carbonate,0.138276713,Fluoroethylene Carbonate,0.616109252,Dimethyl Carbonate,0,LiTFSI,0.122807018,0.122807018,243.15,0.112
Diethyl Carbonate,0.127903366,Fluoroethylene Carbonate,0.569889503,Dimethyl Carbonate,0,LiTFSI,0.151103565,0.151103565,243.15,0.0368
Diethyl Carbonate,0.182200545,Fluoroethylene Carbonate,0.811817401,Dimethyl Carbonate,0,LiTFSI,0.002991027,0.002991027,253.15,0.107
Diethyl Carbonate,0.165507982,Fluoroethylene Carbonate,0.73744159,Dimethyl Carbonate,0,LiTFSI,0.048525214,0.048525214,253.15,0.901
Diethyl Carbonate,0.150577348,Fluoroethylene Carbonate,0.670916277,Dimethyl Carbonate,0,LiTFSI,0.089253188,0.089253188,253.15,0.644
Diethyl Carbonate,0.138276713,Fluoroethylene Carbonate,0.616109252,Dimethyl Carbonate,0,LiTFSI,0.122807018,0.122807018,253.15,0.352
Diethyl Carbonate,0.127903366,Fluoroethylene Carbonate,0.569889503,Dimethyl Carbonate,0,LiTFSI,0.151103565,0.151103565,253.15,0.165
Diethyl Carbonate,0.182200545,Fluoroethylene Carbonate,0.811817401,Dimethyl Carbonate,0,LiTFSI,0.002991027,0.002991027,263.15,0.161
Diethyl Carbonate,0.165507982,Fluoroethylene Carbonate,0.73744159,Dimethyl Carbonate,0,LiTFSI,0.048525214,0.048525214,263.15,1.53
Diethyl Carbonate,0.150577348,Fluoroethylene Carbonate,0.670916277,Dimethyl Carbonate,0,LiTFSI,0.089253188,0.089253188,263.15,1.24
Diethyl Carbonate,0.138276713,Fluoroethylene Carbonate,0.616109252,Dimethyl Carbonate,0,LiTFSI,0.122807018,0.122807018,263.15,0.776
Diethyl Carbonate,0.127903366,Fluoroethylene Carbonate,0.569889503,Dimethyl Carbonate,0,LiTFSI,0.151103565,0.151103565,263.15,0.437
Diethyl Carbonate,0.182200545,Fluoroethylene Carbonate,0.811817401,Dimethyl Carbonate,0,LiTFSI,0.002991027,0.002991027,273.15,0.231
Diethyl Carbonate,0.165507982,Fluoroethylene Carbonate,0.73744159,Dimethyl Carbonate,0,LiTFSI,0.048525214,0.048525214,273.15,2.34
Diethyl Carbonate,0.150577348,Fluoroethylene Carbonate,0.670916277,Dimethyl Carbonate,0,LiTFSI,0.089253188,0.089253188,273.15,2.06
Diethyl Carbonate,0.138276713,Fluoroethylene Carbonate,0.616109252,Dimethyl Carbonate,0,LiTFSI,0.122807018,0.122807018,273.15,1.4
Diethyl Carbonate,0.127903366,Fluoroethylene Carbonate,0.569889503,Dimethyl Carbonate,0,LiTFSI,0.151103565,0.151103565,273.15,0.876
Diethyl Carbonate,0.182200545,Fluoroethylene Carbonate,0.811817401,Dimethyl Carbonate,0,LiTFSI,0.002991027,0.002991027,283.15,0.314
Diethyl Carbonate,0.165507982,Fluoroethylene Carbonate,0.73744159,Dimethyl Carbonate,0,LiTFSI,0.048525214,0.048525214,283.15,3.35
Diethyl Carbonate,0.150577348,Fluoroethylene Carbonate,0.670916277,Dimethyl Carbonate,0,LiTFSI,0.089253188,0.089253188,283.15,3.11
Diethyl Carbonate,0.138276713,Fluoroethylene Carbonate,0.616109252,Dimethyl Carbonate,0,LiTFSI,0.122807018,0.122807018,283.15,2.22
Diethyl Carbonate,0.127903366,Fluoroethylene Carbonate,0.569889503,Dimethyl Carbonate,0,LiTFSI,0.151103565,0.151103565,283.15,1.49
Diethyl Carbonate,0.182200545,Fluoroethylene Carbonate,0.811817401,Dimethyl Carbonate,0,LiTFSI,0.002991027,0.002991027,293.15,0.411
Diethyl Carbonate,0.165507982,Fluoroethylene Carbonate,0.73744159,Dimethyl Carbonate,0,LiTFSI,0.048525214,0.048525214,293.15,4.52
Diethyl Carbonate,0.150577348,Fluoroethylene Carbonate,0.670916277,Dimethyl Carbonate,0,LiTFSI,0.089253188,0.089253188,293.15,4.38
Diethyl Carbonate,0.138276713,Fluoroethylene Carbonate,0.616109252,Dimethyl Carbonate,0,LiTFSI,0.122807018,0.122807018,293.15,3.24
Diethyl Carbonate,0.127903366,Fluoroethylene Carbonate,0.569889503,Dimethyl Carbonate,0,LiTFSI,0.151103565,0.151103565,293.15,2.27
Propylene Carbonate,0.211959561,Diethyl Carbonate,0.366348485,Ethyl Methyl Carbonate,0.415709901,LiPF6,0.002991027,0.002991027,243.15,0.172
Propylene Carbonate,0.192154864,Diethyl Carbonate,0.332118274,Ethyl Methyl Carbonate,0.376867546,LiPF6,0.049429658,0.049429658,243.15,2.14
Propylene Carbonate,0.175171312,Diethyl Carbonate,0.302764096,Ethyl Methyl Carbonate,0.343558217,LiPF6,0.089253188,0.089253188,243.15,2.23
Propylene Carbonate,0.160861601,Diethyl Carbonate,0.278031354,Ethyl Methyl Carbonate,0.315493011,LiPF6,0.122807018,0.122807018,243.15,1.27
Propylene Carbonate,0.148486899,Diethyl Carbonate,0.256643061,Ethyl Methyl Carbonate,0.291222881,LiPF6,0.151823579,0.151823579,243.15,0.443
Propylene Carbonate,0.211959561,Diethyl Carbonate,0.366348485,Ethyl Methyl Carbonate,0.415709901,LiPF6,0.002991027,0.002991027,253.15,0.212
Propylene Carbonate,0.192154864,Diethyl Carbonate,0.332118274,Ethyl Methyl Carbonate,0.376867546,LiPF6,0.049429658,0.049429658,253.15,2.65
Propylene Carbonate,0.175171312,Diethyl Carbonate,0.302764096,Ethyl Methyl Carbonate,0.343558217,LiPF6,0.089253188,0.089253188,253.15,2.92
Propylene Carbonate,0.160861601,Diethyl Carbonate,0.278031354,Ethyl Methyl Carbonate,0.315493011,LiPF6,0.122807018,0.122807018,253.15,1.88
Propylene Carbonate,0.148486899,Diethyl Carbonate,0.256643061,Ethyl Methyl Carbonate,0.291222881,LiPF6,0.151823579,0.151823579,253.15,0.799
Propylene Carbonate,0.211959561,Diethyl Carbonate,0.366348485,Ethyl Methyl Carbonate,0.415709901,LiPF6,0.002991027,0.002991027,263.15,0.254
Propylene Carbonate,0.192154864,Diethyl Carbonate,0.332118274,Ethyl Methyl Carbonate,0.376867546,LiPF6,0.049429658,0.049429658,263.15,3.18
Propylene Carbonate,0.175171312,Diethyl Carbonate,0.302764096,Ethyl Methyl Carbonate,0.343558217,LiPF6,0.089253188,0.089253188,263.15,3.67
Propylene Carbonate,0.160861601,Diethyl Carbonate,0.278031354,Ethyl Methyl Carbonate,0.315493011,LiPF6,0.122807018,0.122807018,263.15,2.6
Propylene Carbonate,0.148486899,Diethyl Carbonate,0.256643061,Ethyl Methyl Carbonate,0.291222881,LiPF6,0.151823579,0.151823579,263.15,1.28
Propylene Carbonate,0.211959561,Diethyl Carbonate,0.366348485,Ethyl Methyl Carbonate,0.415709901,LiPF6,0.002991027,0.002991027,273.15,0.298
Propylene Carbonate,0.192154864,Diethyl Carbonate,0.332118274,Ethyl Methyl Carbonate,0.376867546,LiPF6,0.049429658,0.049429658,273.15,3.75
Propylene Carbonate,0.175171312,Diethyl Carbonate,0.302764096,Ethyl Methyl Carbonate,0.343558217,LiPF6,0.089253188,0.089253188,273.15,4.48
Propylene Carbonate,0.160861601,Diethyl Carbonate,0.278031354,Ethyl Methyl Carbonate,0.315493011,LiPF6,0.122807018,0.122807018,273.15,3.42
Propylene Carbonate,0.148486899,Diethyl Carbonate,0.256643061,Ethyl Methyl Carbonate,0.291222881,LiPF6,0.151823579,0.151823579,273.15,1.88
Propylene Carbonate,0.211959561,Diethyl Carbonate,0.366348485,Ethyl Methyl Carbonate,0.415709901,LiPF6,0.002991027,0.002991027,283.15,0.345
Propylene Carbonate,0.192154864,Diethyl Carbonate,0.332118274,Ethyl Methyl Carbonate,0.376867546,LiPF6,0.049429658,0.049429658,283.15,4.35
Propylene Carbonate,0.175171312,Diethyl Carbonate,0.302764096,Ethyl Methyl Carbonate,0.343558217,LiPF6,0.089253188,0.089253188,283.15,5.35
Propylene Carbonate,0.160861601,Diethyl Carbonate,0.278031354,Ethyl Methyl Carbonate,0.315493011,LiPF6,0.122807018,0.122807018,283.15,4.35
