Repository: BattModels/DiffMix-NatCommData

# DiffMix-NatCommData

This is the official data repository for "Differentiable Modeling and Optimization of Non-aqueous Li-based Battery Electrolyte Solutions Using Geometric Deep Learning" published in Nature Communications.

# Citation

Coming soon.

File: training_data/published_AEM_data.csv (part 41 of 82)
sub1_name,x1 (mole fraction),sub2_name,x2 (mole fraction),sub3_name,x3 (mole fraction),salt,x4 (mole fraction),x5 (mole fraction),temperature (K),ionic conductivity (mS/cm)
Propylene Carbonate,0.148486899,Diethyl Carbonate,0.256643061,Ethyl Methyl Carbonate,0.291222881,LiPF6,0.151823579,0.151823579,283.15,2.62
Propylene Carbonate,0.211959561,Diethyl Carbonate,0.366348485,Ethyl Methyl Carbonate,0.415709901,LiPF6,0.002991027,0.002991027,293.15,0.396
Propylene Carbonate,0.192154864,Diethyl Carbonate,0.332118274,Ethyl Methyl Carbonate,0.376867546,LiPF6,0.049429658,0.049429658,293.15,4.98
Propylene Carbonate,0.175171312,Diethyl Carbonate,0.302764096,Ethyl Methyl Carbonate,0.343558217,LiPF6,0.089253188,0.089253188,293.15,6.29
Propylene Carbonate,0.160861601,Diethyl Carbonate,0.278031354,Ethyl Methyl Carbonate,0.315493011,LiPF6,0.122807018,0.122807018,293.15,5.4
Propylene Carbonate,0.148486899,Diethyl Carbonate,0.256643061,Ethyl Methyl Carbonate,0.291222881,LiPF6,0.151823579,0.151823579,293.15,3.5
Diethyl Carbonate,0,Ethyl Methyl Carbonate,0,Ethylene Carbonate,0.919385797,LiTFSI,0.040307102,0.040307102,243.15,0.128
Diethyl Carbonate,0,Ethyl Methyl Carbonate,0,Ethylene Carbonate,0.85013876,LiTFSI,0.07493062,0.07493062,243.15,0.186
Diethyl Carbonate,0,Ethyl Methyl Carbonate,0,Ethylene Carbonate,0.790510295,LiTFSI,0.104744852,0.104744852,243.15,0.106
Diethyl Carbonate,0,Ethyl Methyl Carbonate,0,Ethylene Carbonate,0.739130435,LiTFSI,0.130434783,0.130434783,243.15,0.0471
Diethyl Carbonate,0,Ethyl Methyl Carbonate,0,Ethylene Carbonate,0.919385797,LiTFSI,0.040307102,0.040307102,253.15,0.308
Diethyl Carbonate,0,Ethyl Methyl Carbonate,0,Ethylene Carbonate,0.85013876,LiTFSI,0.07493062,0.07493062,253.15,0.464
Diethyl Carbonate,0,Ethyl Methyl Carbonate,0,Ethylene Carbonate,0.790510295,LiTFSI,0.104744852,0.104744852,253.15,0.316
Diethyl Carbonate,0,Ethyl Methyl Carbonate,0,Ethylene Carbonate,0.739130435,LiTFSI,0.130434783,0.130434783,253.15,0.175
Diethyl Carbonate,0,Ethyl Methyl Carbonate,0,Ethylene Carbonate,0.919385797,LiTFSI,0.040307102,0.040307102,263.15,0.652
Diethyl Carbonate,0,Ethyl Methyl Carbonate,0,Ethylene Carbonate,0.85013876,LiTFSI,0.07493062,0.07493062,263.15,0.955
Diethyl Carbonate,0,Ethyl Methyl Carbonate,0,Ethylene Carbonate,0.790510295,LiTFSI,0.104744852,0.104744852,263.15,0.706
Diethyl Carbonate,0,Ethyl Methyl Carbonate,0,Ethylene Carbonate,0.739130435,LiTFSI,0.130434783,0.130434783,263.15,0.439
Diethyl Carbonate,0,Ethyl Methyl Carbonate,0,Ethylene Carbonate,0.919385797,LiTFSI,0.040307102,0.040307102,273.15,1.25
Diethyl Carbonate,0,Ethyl Methyl Carbonate,0,Ethylene Carbonate,0.85013876,LiTFSI,0.07493062,0.07493062,273.15,1.73
Diethyl Carbonate,0,Ethyl Methyl Carbonate,0,Ethylene Carbonate,0.790510295,LiTFSI,0.104744852,0.104744852,273.15,1.33
Diethyl Carbonate,0,Ethyl Methyl Carbonate,0,Ethylene Carbonate,0.739130435,LiTFSI,0.130434783,0.130434783,273.15,0.879
Diethyl Carbonate,0,Ethyl Methyl Carbonate,0,Ethylene Carbonate,0.919385797,LiTFSI,0.040307102,0.040307102,283.15,2.22
Diethyl Carbonate,0,Ethyl Methyl Carbonate,0,Ethylene Carbonate,0.85013876,LiTFSI,0.07493062,0.07493062,283.15,2.85
Diethyl Carbonate,0,Ethyl Methyl Carbonate,0,Ethylene Carbonate,0.790510295,LiTFSI,0.104744852,0.104744852,283.15,2.22
Diethyl Carbonate,0,Ethyl Methyl Carbonate,0,Ethylene Carbonate,0.739130435,LiTFSI,0.130434783,0.130434783,283.15,1.53
Diethyl Carbonate,0,Ethyl Methyl Carbonate,0,Ethylene Carbonate,0.996007984,LiTFSI,0.001996008,0.001996008,293.15,0.000381
Diethyl Carbonate,0,Ethyl Methyl Carbonate,0,Ethylene Carbonate,0.919385797,LiTFSI,0.040307102,0.040307102,293.15,3.7
Diethyl Carbonate,0,Ethyl Methyl Carbonate,0,Ethylene Carbonate,0.85013876,LiTFSI,0.07493062,0.07493062,293.15,4.39
Diethyl Carbonate,0,Ethyl Methyl Carbonate,0,Ethylene Carbonate,0.790510295,LiTFSI,0.104744852,0.104744852,293.15,3.43
Diethyl Carbonate,0,Ethyl Methyl Carbonate,0,Ethylene Carbonate,0.739130435,LiTFSI,0.130434783,0.130434783,293.15,2.42
Propylene Carbonate,0.185730507,Fluoroethylene Carbonate,0.178790043,Dimethyl Carbonate,0.631487434,LiTFSI,0.001996008,0.001996008,243.15,0.264
Propylene Carbonate,0.170414877,Fluoroethylene Carbonate,0.164046735,Dimethyl Carbonate,0.579413986,LiTFSI,0.043062201,0.043062201,243.15,2.99
Propylene Carbonate,0.156625207,Fluoroethylene Carbonate,0.150772364,Dimethyl Carbonate,0.532528832,LiTFSI,0.080036799,0.080036799,243.15,2.86
Propylene Carbonate,0.145036047,Fluoroethylene Carbonate,0.139616273,Dimethyl Carbonate,0.493125458,LiTFSI,0.111111111,0.111111111,243.15,1.83
Propylene Carbonate,0.135033561,Fluoroethylene Carbonate,0.129987565,Dimethyl Carbonate,0.459116805,LiTFSI,0.137931034,0.137931034,243.15,1.03
Propylene Carbonate,0.185730507,Fluoroethylene Carbonate,0.178790043,Dimethyl Carbonate,0.631487434,LiTFSI,0.001996008,0.001996008,253.15,0.345
Propylene Carbonate,0.170414877,Fluoroethylene Carbonate,0.164046735,Dimethyl Carbonate,0.579413986,LiTFSI,0.043062201,0.043062201,253.15,4
Propylene Carbonate,0.156625207,Fluoroethylene Carbonate,0.150772364,Dimethyl Carbonate,0.532528832,LiTFSI,0.080036799,0.080036799,253.15,4.04
Propylene Carbonate,0.145036047,Fluoroethylene Carbonate,0.139616273,Dimethyl Carbonate,0.493125458,LiTFSI,0.111111111,0.111111111,253.15,2.78
Propylene Carbonate,0.135033561,Fluoroethylene Carbonate,0.129987565,Dimethyl Carbonate,0.459116805,LiTFSI,0.137931034,0.137931034,253.15,1.7
Propylene Carbonate,0.185730507,Fluoroethylene Carbonate,0.178790043,Dimethyl Carbonate,0.631487434,LiTFSI,0.001996008,0.001996008,263.15,0.434
Propylene Carbonate,0.170414877,Fluoroethylene Carbonate,0.164046735,Dimethyl Carbonate,0.579413986,LiTFSI,0.043062201,0.043062201,263.15,5.14
Propylene Carbonate,0.156625207,Fluoroethylene Carbonate,0.150772364,Dimethyl Carbonate,0.532528832,LiTFSI,0.080036799,0.080036799,263.15,5.39
Propylene Carbonate,0.145036047,Fluoroethylene Carbonate,0.139616273,Dimethyl Carbonate,0.493125458,LiTFSI,0.111111111,0.111111111,263.15,3.93
Propylene Carbonate,0.135033561,Fluoroethylene Carbonate,0.129987565,Dimethyl Carbonate,0.459116805,LiTFSI,0.137931034,0.137931034,263.15,2.54
Propylene Carbonate,0.185730507,Fluoroethylene Carbonate,0.178790043,Dimethyl Carbonate,0.631487434,LiTFSI,0.001996008,0.001996008,273.15,0.532
Propylene Carbonate,0.170414877,Fluoroethylene Carbonate,0.164046735,Dimethyl Carbonate,0.579413986,LiTFSI,0.043062201,0.043062201,273.15,6.4
Propylene Carbonate,0.156625207,Fluoroethylene Carbonate,0.150772364,Dimethyl Carbonate,0.532528832,LiTFSI,0.080036799,0.080036799,273.15,6.92
Propylene Carbonate,0.145036047,Fluoroethylene Carbonate,0.139616273,Dimethyl Carbonate,0.493125458,LiTFSI,0.111111111,0.111111111,273.15,5.26
Propylene Carbonate,0.135033561,Fluoroethylene Carbonate,0.129987565,Dimethyl Carbonate,0.459116805,LiTFSI,0.137931034,0.137931034,273.15,3.55
Propylene Carbonate,0.185730507,Fluoroethylene Carbonate,0.178790043,Dimethyl Carbonate,0.631487434,LiTFSI,0.001996008,0.001996008,283.15,0.637
Propylene Carbonate,0.170414877,Fluoroethylene Carbonate,0.164046735,Dimethyl Carbonate,0.579413986,LiTFSI,0.043062201,0.043062201,283.15,7.78
Propylene Carbonate,0.156625207,Fluoroethylene Carbonate,0.150772364,Dimethyl Carbonate,0.532528832,LiTFSI,0.080036799,0.080036799,283.15,8.63
Propylene Carbonate,0.145036047,Fluoroethylene Carbonate,0.139616273,Dimethyl Carbonate,0.493125458,LiTFSI,0.111111111,0.111111111,283.15,6.78
Propylene Carbonate,0.135033561,Fluoroethylene Carbonate,0.129987565,Dimethyl Carbonate,0.459116805,LiTFSI,0.137931034,0.137931034,283.15,4.75
Propylene Carbonate,0.185730507,Fluoroethylene Carbonate,0.178790043,Dimethyl Carbonate,0.631487434,LiTFSI,0.001996008,0.001996008,293.15,0.75
Propylene Carbonate,0.170414877,Fluoroethylene Carbonate,0.164046735,Dimethyl Carbonate,0.579413986,LiTFSI,0.043062201,0.043062201,293.15,9.27
Propylene Carbonate,0.156625207,Fluoroethylene Carbonate,0.150772364,Dimethyl Carbonate,0.532528832,LiTFSI,0.080036799,0.080036799,293.15,10.5
Propylene Carbonate,0.145036047,Fluoroethylene Carbonate,0.139616273,Dimethyl Carbonate,0.493125458,LiTFSI,0.111111111,0.111111111,293.15,8.49
Propylene Carbonate,0.135033561,Fluoroethylene Carbonate,0.129987565,Dimethyl Carbonate,0.459116805,LiTFSI,0.137931034,0.137931034,293.15,6.12
Propylene Carbonate,0.994017946,Fluoroethylene Carbonate,0,Ethyl Methyl Carbonate,0,LiPF6,0.002991027,0.002991027,243.15,0.0897
Propylene Carbonate,0.906577693,Fluoroethylene Carbonate,0,Ethyl Methyl Carbonate,0,LiPF6,0.046711153,0.046711153,243.15,0.588
Propylene Carbonate,0.829826167,Fluoroethylene Carbonate,0,Ethyl Methyl Carbonate,0,LiPF6,0.085086917,0.085086917,243.15,0.303
Propylene Carbonate,0.765225066,Fluoroethylene Carbonate,0,Ethyl Methyl Carbonate,0,LiPF6,0.117387467,0.117387467,243.15,0.0786
Propylene Carbonate,0.709401709,Fluoroethylene Carbonate,0,Ethyl Methyl Carbonate,0,LiPF6,0.145299145,0.145299145,243.15,0.00598
Propylene Carbonate,0.994017946,Fluoroethylene Carbonate,0,Ethyl Methyl Carbonate,0,LiPF6,0.002991027,0.002991027,253.15,0.143
Propylene Carbonate,0.906577693,Fluoroethylene Carbonate,0,Ethyl Methyl Carbonate,0,LiPF6,0.046711153,0.046711153,253.15,1.14
Propylene Carbonate,0.829826167,Fluoroethylene Carbonate,0,Ethyl Methyl Carbonate,0,LiPF6,0.085086917,0.085086917,253.15,0.779
Propylene Carbonate,0.765225066,Fluoroethylene Carbonate,0,Ethyl Methyl Carbonate,0,LiPF6,0.117387467,0.117387467,253.15,0.331
Propylene Carbonate,0.709401709,Fluoroethylene Carbonate,0,Ethyl Methyl Carbonate,0,LiPF6,0.145299145,0.145299145,253.15,0.0689
Propylene Carbonate,0.994017946,Fluoroethylene Carbonate,0,Ethyl Methyl Carbonate,0,LiPF6,0.002991027,0.002991027,263.15,0.206
Propylene Carbonate,0.906577693,Fluoroethylene Carbonate,0,Ethyl Methyl Carbonate,0,LiPF6,0.046711153,0.046711153,263.15,1.83
Propylene Carbonate,0.829826167,Fluoroethylene Carbonate,0,Ethyl Methyl Carbonate,0,LiPF6,0.085086917,0.085086917,263.15,1.47
Propylene Carbonate,0.765225066,Fluoroethylene Carbonate,0,Ethyl Methyl Carbonate,0,LiPF6,0.117387467,0.117387467,263.15,0.798
Propylene Carbonate,0.709401709,Fluoroethylene Carbonate,0,Ethyl Methyl Carbonate,0,LiPF6,0.145299145,0.145299145,263.15,0.265
Propylene Carbonate,0.994017946,Fluoroethylene Carbonate,0,Ethyl Methyl Carbonate,0,LiPF6,0.002991027,0.002991027,273.15,0.277
Propylene Carbonate,0.906577693,Fluoroethylene Carbonate,0,Ethyl Methyl Carbonate,0,LiPF6,0.046711153,0.046711153,273.15,2.65
Propylene Carbonate,0.829826167,Fluoroethylene Carbonate,0,Ethyl Methyl Carbonate,0,LiPF6,0.085086917,0.085086917,273.15,2.35
Propylene Carbonate,0.765225066,Fluoroethylene Carbonate,0,Ethyl Methyl Carbonate,0,LiPF6,0.117387467,0.117387467,273.15,1.47
Propylene Carbonate,0.709401709,Fluoroethylene Carbonate,0,Ethyl Methyl Carbonate,0,LiPF6,0.145299145,0.145299145,273.15,0.626
Propylene Carbonate,0.994017946,Fluoroethylene Carbonate,0,Ethyl Methyl Carbonate,0,LiPF6,0.002991027,0.002991027,283.15,0.358
Propylene Carbonate,0.906577693,Fluoroethylene Carbonate,0,Ethyl Methyl Carbonate,0,LiPF6,0.046711153,0.046711153,283.15,3.58
Propylene Carbonate,0.829826167,Fluoroethylene Carbonate,0,Ethyl Methyl Carbonate,0,LiPF6,0.085086917,0.085086917,283.15,3.41
Propylene Carbonate,0.765225066,Fluoroethylene Carbonate,0,Ethyl Methyl Carbonate,0,LiPF6,0.117387467,0.117387467,283.15,2.33
Propylene Carbonate,0.709401709,Fluoroethylene Carbonate,0,Ethyl Methyl Carbonate,0,LiPF6,0.145299145,0.145299145,283.15,1.17
Propylene Carbonate,0.994017946,Fluoroethylene Carbonate,0,Ethyl Methyl Carbonate,0,LiPF6,0.002991027,0.002991027,293.15,0.447
Propylene Carbonate,0.906577693,Fluoroethylene Carbonate,0,Ethyl Methyl Carbonate,0,LiPF6,0.046711153,0.046711153,293.15,4.65
Propylene Carbonate,0.829826167,Fluoroethylene Carbonate,0,Ethyl Methyl Carbonate,0,LiPF6,0.085086917,0.085086917,293.15,4.66
Propylene Carbonate,0.765225066,Fluoroethylene Carbonate,0,Ethyl Methyl Carbonate,0,LiPF6,0.117387467,0.117387467,293.15,3.4
Propylene Carbonate,0.709401709,Fluoroethylene Carbonate,0,Ethyl Methyl Carbonate,0,LiPF6,0.145299145,0.145299145,293.15,1.93
Diethyl Carbonate,0.158706453,Ethylene Carbonate,0.212898989,Dimethyl Carbonate,0.624402542,LiPF6,0.001996008,0.001996008,243.15,0.187
Diethyl Carbonate,0.145619269,Ethylene Carbonate,0.195343003,Dimethyl Carbonate,0.572913326,LiPF6,0.043062201,0.043062201,243.15,2.55
Diethyl Carbonate,0.134105978,Ethylene Carbonate,0.179898337,Dimethyl Carbonate,0.527616311,LiPF6,0.079189687,0.079189687,243.15,2.86
Diethyl Carbonate,0.12418512,Ethylene Carbonate,0.166589864,Dimethyl Carbonate,0.488584447,LiPF6,0.110320285,0.110320285,243.15,1.69
Diethyl Carbonate,0.115860473,Ethylene Carbonate,0.15542265,Dimethyl Carbonate,0.455832593,LiPF6,0.136442142,0.136442142,243.15,0.635
Diethyl Carbonate,0.158706453,Ethylene Carbonate,0.212898989,Dimethyl Carbonate,0.624402542,LiPF6,0.001996008,0.001996008,253.15,0.238
Diethyl Carbonate,0.145619269,Ethylene Carbonate,0.195343003,Dimethyl Carbonate,0.572913326,LiPF6,0.043062201,0.043062201,253.15,3.33
Diethyl Carbonate,0.134105978,Ethylene Carbonate,0.179898337,Dimethyl Carbonate,0.527616311,LiPF6,0.079189687,0.079189687,253.15,4.01
Diethyl Carbonate,0.12418512,Ethylene Carbonate,0.166589864,Dimethyl Carbonate,0.488584447,LiPF6,0.110320285,0.110320285,253.15,2.79
Diethyl Carbonate,0.115860473,Ethylene Carbonate,0.15542265,Dimethyl Carbonate,0.455832593,LiPF6,0.136442142,0.136442142,253.15,1.38
Diethyl Carbonate,0.158706453,Ethylene Carbonate,0.212898989,Dimethyl Carbonate,0.624402542,LiPF6,0.001996008,0.001996008,263.15,0.295
Diethyl Carbonate,0.145619269,Ethylene Carbonate,0.195343003,Dimethyl Carbonate,0.572913326,LiPF6,0.043062201,0.043062201,263.15,4.21
Diethyl Carbonate,0.134105978,Ethylene Carbonate,0.179898337,Dimethyl Carbonate,0.527616311,LiPF6,0.079189687,0.079189687,263.15,5.34
Diethyl Carbonate,0.12418512,Ethylene Carbonate,0.166589864,Dimethyl Carbonate,0.488584447,LiPF6,0.110320285,0.110320285,263.15,4.15
Diethyl Carbonate,0.115860473,Ethylene Carbonate,0.15542265,Dimethyl Carbonate,0.455832593,LiPF6,0.136442142,0.136442142,263.15,2.44
Diethyl Carbonate,0.158706453,Ethylene Carbonate,0.212898989,Dimethyl Carbonate,0.624402542,LiPF6,0.001996008,0.001996008,273.15,0.358
Diethyl Carbonate,0.145619269,Ethylene Carbonate,0.195343003,Dimethyl Carbonate,0.572913326,LiPF6,0.043062201,0.043062201,273.15,5.18
Diethyl Carbonate,0.134105978,Ethylene Carbonate,0.179898337,Dimethyl Carbonate,0.527616311,LiPF6,0.079189687,0.079189687,273.15,6.83
Diethyl Carbonate,0.12418512,Ethylene Carbonate,0.166589864,Dimethyl Carbonate,0.488584447,LiPF6,0.110320285,0.110320285,273.15,5.75
Diethyl Carbonate,0.115860473,Ethylene Carbonate,0.15542265,Dimethyl Carbonate,0.455832593,LiPF6,0.136442142,0.136442142,273.15,3.8
Diethyl Carbonate,0.158706453,Ethylene Carbonate,0.212898989,Dimethyl Carbonate,0.624402542,LiPF6,0.001996008,0.001996008,283.15,0.424
Diethyl Carbonate,0.145619269,Ethylene Carbonate,0.195343003,Dimethyl Carbonate,0.572913326,LiPF6,0.043062201,0.043062201,283.15,6.22
Diethyl Carbonate,0.134105978,Ethylene Carbonate,0.179898337,Dimethyl Carbonate,0.527616311,LiPF6,0.079189687,0.079189687,283.15,8.47
Diethyl Carbonate,0.12418512,Ethylene Carbonate,0.166589864,Dimethyl Carbonate,0.488584447,LiPF6,0.110320285,0.110320285,283.15,7.58
Diethyl Carbonate,0.115860473,Ethylene Carbonate,0.15542265,Dimethyl Carbonate,0.455832593,LiPF6,0.136442142,0.136442142,283.15,5.45
Diethyl Carbonate,0.158706453,Ethylene Carbonate,0.212898989,Dimethyl Carbonate,0.624402542,LiPF6,0.001996008,0.001996008,293.15,0.495
Diethyl Carbonate,0.145619269,Ethylene Carbonate,0.195343003,Dimethyl Carbonate,0.572913326,LiPF6,0.043062201,0.043062201,293.15,7.34
Diethyl Carbonate,0.134105978,Ethylene Carbonate,0.179898337,Dimethyl Carbonate,0.527616311,LiPF6,0.079189687,0.079189687,293.15,10.3
Diethyl Carbonate,0.12418512,Ethylene Carbonate,0.166589864,Dimethyl Carbonate,0.488584447,LiPF6,0.110320285,0.110320285,293.15,9.63
Diethyl Carbonate,0.115860473,Ethylene Carbonate,0.15542265,Dimethyl Carbonate,0.455832593,LiPF6,0.136442142,0.136442142,293.15,7.39
Propylene Carbonate,0.561809544,Ethyl Methyl Carbonate,0,Ethylene Carbonate,0.43419844,LiTFSI,0.001996008,0.001996008,243.15,0.106
Propylene Carbonate,0.514449777,Ethyl Methyl Carbonate,0,Ethylene Carbonate,0.397596112,LiTFSI,0.043977055,0.043977055,243.15,0.85
Propylene Carbonate,0.472816078,Ethyl Methyl Carbonate,0,Ethylene Carbonate,0.365419216,LiTFSI,0.080882353,0.080882353,243.15,0.54
Propylene Carbonate,0.437823769,Ethyl Methyl Carbonate,0,Ethylene Carbonate,0.338375165,LiTFSI,0.111900533,0.111900533,243.15,0.233
Propylene Carbonate,0.407620516,Ethyl Methyl Carbonate,0,Ethylene Carbonate,0.31503237,LiTFSI,0.138673557,0.138673557,243.15,0.0839
Propylene Carbonate,0.561809544,Ethyl Methyl Carbonate,0,Ethylene Carbonate,0.43419844,LiTFSI,0.001996008,0.001996008,253.15,0.16
Propylene Carbonate,0.514449777,Ethyl Methyl Carbonate,0,Ethylene Carbonate,0.397596112,LiTFSI,0.043977055,0.043977055,253.15,1.43
Propylene Carbonate,0.472816078,Ethyl Methyl Carbonate,0,Ethylene Carbonate,0.365419216,LiTFSI,0.080882353,0.080882353,253.15,1.06
Propylene Carbonate,0.437823769,Ethyl Methyl Carbonate,0,Ethylene Carbonate,0.338375165,LiTFSI,0.111900533,0.111900533,253.15,0.555
Propylene Carbonate,0.407620516,Ethyl Methyl Carbonate,0,Ethylene Carbonate,0.31503237,LiTFSI,0.138673557,0.138673557,253.15,0.26
Propylene Carbonate,0.561809544,Ethyl Methyl Carbonate,0,Ethylene Carbonate,0.43419844,LiTFSI,0.001996008,0.001996008,263.15,0.225
Propylene Carbonate,0.514449777,Ethyl Methyl Carbonate,0,Ethylene Carbonate,0.397596112,LiTFSI,0.043977055,0.043977055,263.15,2.14
Propylene Carbonate,0.472816078,Ethyl Methyl Carbonate,0,Ethylene Carbonate,0.365419216,LiTFSI,0.080882353,0.080882353,263.15,1.75
Propylene Carbonate,0.437823769,Ethyl Methyl Carbonate,0,Ethylene Carbonate,0.338375165,LiTFSI,0.111900533,0.111900533,263.15,1.02
Propylene Carbonate,0.407620516,Ethyl Methyl Carbonate,0,Ethylene Carbonate,0.31503237,LiTFSI,0.138673557,0.138673557,263.15,0.552
Propylene Carbonate,0.561809544,Ethyl Methyl Carbonate,0,Ethylene Carbonate,0.43419844,LiTFSI,0.001996008,0.001996008,273.15,0.299
Propylene Carbonate,0.514449777,Ethyl Methyl Carbonate,0,Ethylene Carbonate,0.397596112,LiTFSI,0.043977055,0.043977055,273.15,2.97
Propylene Carbonate,0.472816078,Ethyl Methyl Carbonate,0,Ethylene Carbonate,0.365419216,LiTFSI,0.080882353,0.080882353,273.15,2.59
Propylene Carbonate,0.437823769,Ethyl Methyl Carbonate,0,Ethylene Carbonate,0.338375165,LiTFSI,0.111900533,0.111900533,273.15,1.62
Propylene Carbonate,0.407620516,Ethyl Methyl Carbonate,0,Ethylene Carbonate,0.31503237,LiTFSI,0.138673557,0.138673557,273.15,0.957
Propylene Carbonate,0.561809544,Ethyl Methyl Carbonate,0,Ethylene Carbonate,0.43419844,LiTFSI,0.001996008,0.001996008,283.15,0.383
Propylene Carbonate,0.514449777,Ethyl Methyl Carbonate,0,Ethylene Carbonate,0.397596112,LiTFSI,0.043977055,0.043977055,283.15,3.92
Propylene Carbonate,0.472816078,Ethyl Methyl Carbonate,0,Ethylene Carbonate,0.365419216,LiTFSI,0.080882353,0.080882353,283.15,3.58
Propylene Carbonate,0.437823769,Ethyl Methyl Carbonate,0,Ethylene Carbonate,0.338375165,LiTFSI,0.111900533,0.111900533,283.15,2.36
Propylene Carbonate,0.407620516,Ethyl Methyl Carbonate,0,Ethylene Carbonate,0.31503237,LiTFSI,0.138673557,0.138673557,283.15,1.47
Propylene Carbonate,0.561809544,Ethyl Methyl Carbonate,0,Ethylene Carbonate,0.43419844,LiTFSI,0.001996008,0.001996008,293.15,0.476
Propylene Carbonate,0.514449777,Ethyl Methyl Carbonate,0,Ethylene Carbonate,0.397596112,LiTFSI,0.043977055,0.043977055,293.15,4.98
Propylene Carbonate,0.472816078,Ethyl Methyl Carbonate,0,Ethylene Carbonate,0.365419216,LiTFSI,0.080882353,0.080882353,293.15,4.71
Propylene Carbonate,0.437823769,Ethyl Methyl Carbonate,0,Ethylene Carbonate,0.338375165,LiTFSI,0.111900533,0.111900533,293.15,3.23
Propylene Carbonate,0.407620516,Ethyl Methyl Carbonate,0,Ethylene Carbonate,0.31503237,LiTFSI,0.138673557,0.138673557,293.15,2.08
Propylene Carbonate,0.406726423,Fluoroethylene Carbonate,0.587291523,Ethyl Methyl Carbonate,0,LiTFSI,0.002991027,0.002991027,243.15,0.0739
Propylene Carbonate,0.37020516,Fluoroethylene Carbonate,0.534556745,Ethyl Methyl Carbonate,0,LiTFSI,0.047619048,0.047619048,243.15,0.523
Propylene Carbonate,0.338175874,Fluoroethylene Carbonate,0.488308144,Ethyl Methyl Carbonate,0,LiTFSI,0.086757991,0.086757991,243.15,0.315
Propylene Carbonate,0.311837548,Fluoroethylene Carbonate,0.450276989,Ethyl Methyl Carbonate,0,LiTFSI,0.118942731,0.118942731,243.15,0.146
Propylene Carbonate,0.288479967,Fluoroethylene Carbonate,0.416549871,Ethyl Methyl Carbonate,0,LiTFSI,0.147485081,0.147485081,243.15,0.0563
Propylene Carbonate,0.406726423,Fluoroethylene Carbonate,0.587291523,Ethyl Methyl Carbonate,0,LiTFSI,0.002991027,0.002991027,253.15,0.118
Propylene Carbonate,0.37020516,Fluoroethylene Carbonate,0.534556745,Ethyl Methyl Carbonate,0,LiTFSI,0.047619048,0.047619048,253.15,0.991
Propylene Carbonate,0.338175874,Fluoroethylene Carbonate,0.488308144,Ethyl Methyl Carbonate,0,LiTFSI,0.086757991,0.086757991,253.15,0.708
Propylene Carbonate,0.311837548,Fluoroethylene Carbonate,0.450276989,Ethyl Methyl Carbonate,0,LiTFSI,0.118942731,0.118942731,253.15,0.405
Propylene Carbonate,0.288479967,Fluoroethylene Carbonate,0.416549871,Ethyl Methyl Carbonate,0,LiTFSI,0.147485081,0.147485081,253.15,0.203
Propylene Carbonate,0.406726423,Fluoroethylene Carbonate,0.587291523,Ethyl Methyl Carbonate,0,LiTFSI,0.002991027,0.002991027,263.15,0.173
Propylene Carbonate,0.37020516,Fluoroethylene Carbonate,0.534556745,Ethyl Methyl Carbonate,0,LiTFSI,0.047619048,0.047619048,263.15,1.61
Propylene Carbonate,0.338175874,Fluoroethylene Carbonate,0.488308144,Ethyl Methyl Carbonate,0,LiTFSI,0.086757991,0.086757991,263.15,1.29
Propylene Carbonate,0.311837548,Fluoroethylene Carbonate,0.450276989,Ethyl Methyl Carbonate,0,LiTFSI,0.118942731,0.118942731,263.15,0.818
Propylene Carbonate,0.288479967,Fluoroethylene Carbonate,0.416549871,Ethyl Methyl Carbonate,0,LiTFSI,0.147485081,0.147485081,263.15,0.475
Propylene Carbonate,0.406726423,Fluoroethylene Carbonate,0.587291523,Ethyl Methyl Carbonate,0,LiTFSI,0.002991027,0.002991027,273.15,0.241
Propylene Carbonate,0.37020516,Fluoroethylene Carbonate,0.534556745,Ethyl Methyl Carbonate,0,LiTFSI,0.047619048,0.047619048,273.15,2.38
Propylene Carbonate,0.338175874,Fluoroethylene Carbonate,0.488308144,Ethyl Methyl Carbonate,0,LiTFSI,0.086757991,0.086757991,273.15,2.05
Propylene Carbonate,0.311837548,Fluoroethylene Carbonate,0.450276989,Ethyl Methyl Carbonate,0,LiTFSI,0.118942731,0.118942731,273.15,1.38
Propylene Carbonate,0.288479967,Fluoroethylene Carbonate,0.416549871,Ethyl Methyl Carbonate,0,LiTFSI,0.147485081,0.147485081,273.15,0.875
Propylene Carbonate,0.406726423,Fluoroethylene Carbonate,0.587291523,Ethyl Methyl Carbonate,0,LiTFSI,0.002991027,0.002991027,283.15,0.32
Propylene Carbonate,0.37020516,Fluoroethylene Carbonate,0.534556745,Ethyl Methyl Carbonate,0,LiTFSI,0.047619048,0.047619048,283.15,3.3
Propylene Carbonate,0.338175874,Fluoroethylene Carbonate,0.488308144,Ethyl Methyl Carbonate,0,LiTFSI,0.086757991,0.086757991,283.15,2.99
Propylene Carbonate,0.311837548,Fluoroethylene Carbonate,0.450276989,Ethyl Methyl Carbonate,0,LiTFSI,0.118942731,0.118942731,283.15,2.1
Propylene Carbonate,0.288479967,Fluoroethylene Carbonate,0.416549871,Ethyl Methyl Carbonate,0,LiTFSI,0.147485081,0.147485081,283.15,1.4
Propylene Carbonate,0.406726423,Fluoroethylene Carbonate,0.587291523,Ethyl Methyl Carbonate,0,LiTFSI,0.002991027,0.002991027,293.15,0.41
Propylene Carbonate,0.37020516,Fluoroethylene Carbonate,0.534556745,Ethyl Methyl Carbonate,0,LiTFSI,0.047619048,0.047619048,293.15,4.35
Propylene Carbonate,0.338175874,Fluoroethylene Carbonate,0.488308144,Ethyl Methyl Carbonate,0,LiTFSI,0.086757991,0.086757991,293.15,4.1
Propylene Carbonate,0.311837548,Fluoroethylene Carbonate,0.450276989,Ethyl Methyl Carbonate,0,LiTFSI,0.118942731,0.118942731,293.15,2.96
Propylene Carbonate,0.288479967,Fluoroethylene Carbonate,0.416549871,Ethyl Methyl Carbonate,0,LiTFSI,0.147485081,0.147485081,293.15,2.04
Fluoroethylene Carbonate,0.552460403,Ethyl Methyl Carbonate,0,Ethylene Carbonate,0.443547581,LiTFSI,0.001996008,0.001996008,243.15,0.0772
Fluoroethylene Carbonate,0.504875801,Ethyl Methyl Carbonate,0,Ethylene Carbonate,0.405343875,LiTFSI,0.044890162,0.044890162,243.15,0.586
Fluoroethylene Carbonate,0.464011595,Ethyl Methyl Carbonate,0,Ethylene Carbonate,0.372535696,LiTFSI,0.081726354,0.081726354,243.15,0.354
Fluoroethylene Carbonate,0.428791059,Ethyl Methyl Carbonate,0,Ethylene Carbonate,0.344258586,LiTFSI,0.113475177,0.113475177,243.15,0.161
Fluoroethylene Carbonate,0.398374593,Ethyl Methyl Carbonate,0,Ethylene Carbonate,0.319838465,LiTFSI,0.140893471,0.140893471,243.15,0.0658
Fluoroethylene Carbonate,0.552460403,Ethyl Methyl Carbonate,0,Ethylene Carbonate,0.443547581,LiTFSI,0.001996008,0.001996008,253.15,0.122
Fluoroethylene Carbonate,0.504875801,Ethyl Methyl Carbonate,0,Ethylene Carbonate,0.405343875,LiTFSI,0.044890162,0.044890162,253.15,1.09
Fluoroethylene Carbonate,0.464011595,Ethyl Methyl Carbonate,0,Ethylene Carbonate,0.372535696,LiTFSI,0.081726354,0.081726354,253.15,0.805
Fluoroethylene Carbonate,0.428791059,Ethyl Methyl Carbonate,0,Ethylene Carbonate,0.344258586,LiTFSI,0.113475177,0.113475177,253.15,0.452
Fluoroethylene Carbonate,0.398374593,Ethyl Methyl Carbonate,0,Ethylene Carbonate,0.319838465,LiTFSI,0.140893471,0.140893471,253.15,0.239
Fluoroethylene Carbonate,0.552460403,Ethyl Methyl Carbonate,0,Ethylene Carbonate,0.443547581,LiTFSI,0.001996008,0.001996008,263.15,0.182
Fluoroethylene Carbonate,0.504875801,Ethyl Methyl Carbonate,0,Ethylene Carbonate,0.405343875,LiTFSI,0.044890162,0.044890162,263.15,1.77
Fluoroethylene Carbonate,0.464011595,Ethyl Methyl Carbonate,0,Ethylene Carbonate,0.372535696,LiTFSI,0.081726354,0.081726354,263.15,1.48
Fluoroethylene Carbonate,0.428791059,Ethyl Methyl Carbonate,0,Ethylene Carbonate,0.344258586,LiTFSI,0.113475177,0.113475177,263.15,0.935
Fluoroethylene Carbonate,0.398374593,Ethyl Methyl Carbonate,0,Ethylene Carbonate,0.319838465,LiTFSI,0.140893471,0.140893471,263.15,0.566
Fluoroethylene Carbonate,0.552460403,Ethyl Methyl Carbonate,0,Ethylene Carbonate,0.443547581,LiTFSI,0.001996008,0.001996008,273.15,0.255
Fluoroethylene Carbonate,0.504875801,Ethyl Methyl Carbonate,0,Ethylene Carbonate,0.405343875,LiTFSI,0.044890162,0.044890162,273.15,2.64
Fluoroethylene Carbonate,0.464011595,Ethyl Methyl Carbonate,0,Ethylene Carbonate,0.372535696,LiTFSI,0.081726354,0.081726354,273.15,2.38
Fluoroethylene Carbonate,0.428791059,Ethyl Methyl Carbonate,0,Ethylene Carbonate,0.344258586,LiTFSI,0.113475177,0.113475177,273.15,1.61
Fluoroethylene Carbonate,0.398374593,Ethyl Methyl Carbonate,0,Ethylene Carbonate,0.319838465,LiTFSI,0.140893471,0.140893471,273.15,1.06
Fluoroethylene Carbonate,0.552460403,Ethyl Methyl Carbonate,0,Ethylene Carbonate,0.443547581,LiTFSI,0.001996008,0.001996008,283.15,0.343
Fluoroethylene Carbonate,0.504875801,Ethyl Methyl Carbonate,0,Ethylene Carbonate,0.405343875,LiTFSI,0.044890162,0.044890162,283.15,3.69
Fluoroethylene Carbonate,0.464011595,Ethyl Methyl Carbonate,0,Ethylene Carbonate,0.372535696,LiTFSI,0.081726354,0.081726354,283.15,3.51
Fluoroethylene Carbonate,0.428791059,Ethyl Methyl Carbonate,0,Ethylene Carbonate,0.344258586,LiTFSI,0.113475177,0.113475177,283.15,2.48
Fluoroethylene Carbonate,0.398374593,Ethyl Methyl Carbonate,0,Ethylene Carbonate,0.319838465,LiTFSI,0.140893471,0.140893471,283.15,1.71
Fluoroethylene Carbonate,0.552460403,Ethyl Methyl Carbonate,0,Ethylene Carbonate,0.443547581,LiTFSI,0.001996008,0.001996008,293.15,0.444
Fluoroethylene Carbonate,0.504875801,Ethyl Methyl Carbonate,0,Ethylene Carbonate,0.405343875,LiTFSI,0.044890162,0.044890162,293.15,4.9
Fluoroethylene Carbonate,0.464011595,Ethyl Methyl Carbonate,0,Ethylene Carbonate,0.372535696,LiTFSI,0.081726354,0.081726354,293.15,4.83
Fluoroethylene Carbonate,0.428791059,Ethyl Methyl Carbonate,0,Ethylene Carbonate,0.344258586,LiTFSI,0.113475177,0.113475177,293.15,3.52
Fluoroethylene Carbonate,0.398374593,Ethyl Methyl Carbonate,0,Ethylene Carbonate,0.319838465,LiTFSI,0.140893471,0.140893471,293.15,2.51
Fluoroethylene Carbonate,0.358343392,Ethylene Carbonate,0.215774303,Dimethyl Carbonate,0.421890289,LiPF6,0.001996008,0.001996008,243.15,0.139
Fluoroethylene Carbonate,0.32813554,Ethylene Carbonate,0.197584828,Dimethyl Carbonate,0.386325521,LiPF6,0.043977055,0.043977055,243.15,1.32
Fluoroethylene Carbonate,0.302188417,Ethylene Carbonate,0.181960925,Dimethyl Carbonate,0.35577706,LiPF6,0.080036799,0.080036799,243.15,1.04
Fluoroethylene Carbonate,0.279828607,Ethylene Carbonate,0.168497101,Dimethyl Carbonate,0.329452069,LiPF6,0.111111111,0.111111111,243.15,0.462
Fluoroethylene Carbonate,0.260530083,Ethylene Carbonate,0.156876612,Dimethyl Carbonate,0.306731237,LiPF6,0.137931034,0.137931034,243.15,0.108
Fluoroethylene Carbonate,0.358343392,Ethylene Carbonate,0.215774303,Dimethyl Carbonate,0.421890289,LiPF6,0.001996008,0.001996008,253.15,0.204
Fluoroethylene Carbonate,0.32813554,Ethylene Carbonate,0.197584828,Dimethyl Carbonate,0.386325521,LiPF6,0.043977055,0.043977055,253.15,2.1
Fluoroethylene Carbonate,0.302188417,Ethylene Carbonate,0.181960925,Dimethyl Carbonate,0.35577706,LiPF6,0.080036799,0.080036799,253.15,1.95
Fluoroethylene Carbonate,0.279828607,Ethylene Carbonate,0.168497101,Dimethyl Carbonate,0.329452069,LiPF6,0.111111111,0.111111111,253.15,1.15
Fluoroethylene Carbonate,0.260530083,Ethylene Carbonate,0.156876612,Dimethyl Carbonate,0.306731237,LiPF6,0.137931034,0.137931034,253.15,0.441
Fluoroethylene Carbonate,0.358343392,Ethylene Carbonate,0.215774303,Dimethyl Carbonate,0.421890289,LiPF6,0.001996008,0.001996008,263.15,0.283
Fluoroethylene Carbonate,0.32813554,Ethylene Carbonate,0.197584828,Dimethyl Carbonate,0.386325521,LiPF6,0.043977055,0.043977055,263.15,3.08
Fluoroethylene Carbonate,0.302188417,Ethylene Carbonate,0.181960925,Dimethyl Carbonate,0.35577706,LiPF6,0.080036799,0.080036799,263.15,3.15
Fluoroethylene Carbonate,0.279828607,Ethylene Carbonate,0.168497101,Dimethyl Carbonate,0.329452069,LiPF6,0.111111111,0.111111111,263.15,2.19
Fluoroethylene Carbonate,0.260530083,Ethylene Carbonate,0.156876612,Dimethyl Carbonate,0.306731237,LiPF6,0.137931034,0.137931034,263.15,1.11
Fluoroethylene Carbonate,0.358343392,Ethylene Carbonate,0.215774303,Dimethyl Carbonate,0.421890289,LiPF6,0.001996008,0.001996008,273.15,0.377
Fluoroethylene Carbonate,0.32813554,Ethylene Carbonate,0.197584828,Dimethyl Carbonate,0.386325521,LiPF6,0.043977055,0.043977055,273.15,4.26
Fluoroethylene Carbonate,0.302188417,Ethylene Carbonate,0.181960925,Dimethyl Carbonate,0.35577706,LiPF6,0.080036799,0.080036799,273.15,4.66
Fluoroethylene Carbonate,0.279828607,Ethylene Carbonate,0.168497101,Dimethyl Carbonate,0.329452069,LiPF6,0.111111111,0.111111111,273.15,3.57
Fluoroethylene Carbonate,0.260530083,Ethylene Carbonate,0.156876612,Dimethyl Carbonate,0.306731237,LiPF6,0.137931034,0.137931034,273.15,2.16
Fluoroethylene Carbonate,0.358343392,Ethylene Carbonate,0.215774303,Dimethyl Carbonate,0.421890289,LiPF6,0.001996008,0.001996008,283.15,0.484
Fluoroethylene Carbonate,0.32813554,Ethylene Carbonate,0.197584828,Dimethyl Carbonate,0.386325521,LiPF6,0.043977055,0.043977055,283.15,5.64
Fluoroethylene Carbonate,0.302188417,Ethylene Carbonate,0.181960925,Dimethyl Carbonate,0.35577706,LiPF6,0.080036799,0.080036799,283.15,6.45
Fluoroethylene Carbonate,0.279828607,Ethylene Carbonate,0.168497101,Dimethyl Carbonate,0.329452069,LiPF6,0.111111111,0.111111111,283.15,5.3
Fluoroethylene Carbonate,0.260530083,Ethylene Carbonate,0.156876612,Dimethyl Carbonate,0.306731237,LiPF6,0.137931034,0.137931034,283.15,3.58
Fluoroethylene Carbonate,0.358343392,Ethylene Carbonate,0.215774303,Dimethyl Carbonate,0.421890289,LiPF6,0.001996008,0.001996008,293.15,0.603
Fluoroethylene Carbonate,0.32813554,Ethylene Carbonate,0.197584828,Dimethyl Carbonate,0.386325521,LiPF6,0.043977055,0.043977055,293.15,7.2
Fluoroethylene Carbonate,0.302188417,Ethylene Carbonate,0.181960925,Dimethyl Carbonate,0.35577706,LiPF6,0.080036799,0.080036799,293.15,8.52
Fluoroethylene Carbonate,0.279828607,Ethylene Carbonate,0.168497101,Dimethyl Carbonate,0.329452069,LiPF6,0.111111111,0.111111111,293.15,7.36
Fluoroethylene Carbonate,0.260530083,Ethylene Carbonate,0.156876612,Dimethyl Carbonate,0.306731237,LiPF6,0.137931034,0.137931034,293.15,5.36
Diethyl Carbonate,0.527525892,Ethylene Carbonate,0.235885659,Dimethyl Carbonate,0.230606395,LiTFSI,0.002991027,0.002991027,243.15,0.234
Diethyl Carbonate,0.48015766,Ethylene Carbonate,0.214704733,Dimethyl Carbonate,0.209899512,LiTFSI,0.047619048,0.047619048,243.15,2.66
Diethyl Carbonate,0.438615541,Ethylene Carbonate,0.196128981,Dimethyl Carbonate,0.191739496,LiTFSI,0.086757991,0.086757991,243.15,2.55
Diethyl Carbonate,0.40445462,Ethylene Carbonate,0.180853767,Dimethyl Carbonate,0.17680615,LiTFSI,0.118942731,0.118942731,243.15,1.75
Diethyl Carbonate,0.374159738,Ethylene Carbonate,0.167307269,Dimethyl Carbonate,0.163562831,LiTFSI,0.147485081,0.147485081,243.15,0.999
Diethyl Carbonate,0.527525892,Ethylene Carbonate,0.235885659,Dimethyl Carbonate,0.230606395,LiTFSI,0.002991027,0.002991027,253.15,0.299
Diethyl Carbonate,0.48015766,Ethylene Carbonate,0.214704733,Dimethyl Carbonate,0.209899512,LiTFSI,0.047619048,0.047619048,253.15,3.48
Diethyl Carbonate,0.438615541,Ethylene Carbonate,0.196128981,Dimethyl Carbonate,0.191739496,LiTFSI,0.086757991,0.086757991,253.15,3.52
Diethyl Carbonate,0.40445462,Ethylene Carbonate,0.180853767,Dimethyl Carbonate,0.17680615,LiTFSI,0.118942731,0.118942731,253.15,2.57
Diethyl Carbonate,0.374159738,Ethylene Carbonate,0.167307269,Dimethyl Carbonate,0.163562831,LiTFSI,0.147485081,0.147485081,253.15,1.61
Diethyl Carbonate,0.527525892,Ethylene Carbonate,0.235885659,Dimethyl Carbonate,0.230606395,LiTFSI,0.002991027,0.002991027,263.15,0.371
Diethyl Carbonate,0.48015766,Ethylene Carbonate,0.214704733,Dimethyl Carbonate,0.209899512,LiTFSI,0.047619048,0.047619048,263.15,4.41
Diethyl Carbonate,0.438615541,Ethylene Carbonate,0.196128981,Dimethyl Carbonate,0.191739496,LiTFSI,0.086757991,0.086757991,263.15,4.64
Diethyl Carbonate,0.40445462,Ethylene Carbonate,0.180853767,Dimethyl Carbonate,0.17680615,LiTFSI,0.118942731,0.118942731,263.15,3.54
Diethyl Carbonate,0.374159738,Ethylene Carbonate,0.167307269,Dimethyl Carbonate,0.163562831,LiTFSI,0.147485081,0.147485081,263.15,2.37
Diethyl Carbonate,0.527525892,Ethylene Carbonate,0.235885659,Dimethyl Carbonate,0.230606395,LiTFSI,0.002991027,0.002991027,273.15,0.451
Diethyl Carbonate,0.48015766,Ethylene Carbonate,0.214704733,Dimethyl Carbonate,0.209899512,LiTFSI,0.047619048,0.047619048,273.15,5.43
Diethyl Carbonate,0.438615541,Ethylene Carbonate,0.196128981,Dimethyl Carbonate,0.191739496,LiTFSI,0.086757991,0.086757991,273.15,5.9
Diethyl Carbonate,0.40445462,Ethylene Carbonate,0.180853767,Dimethyl Carbonate,0.17680615,LiTFSI,0.118942731,0.118942731,273.15,4.67
Diethyl Carbonate,0.374159738,Ethylene Carbonate,0.167307269,Dimethyl Carbonate,0.163562831,LiTFSI,0.147485081,0.147485081,273.15,3.27
Diethyl Carbonate,0.527525892,Ethylene Carbonate,0.235885659,Dimethyl Carbonate,0.230606395,LiTFSI,0.002991027,0.002991027,283.15,0.536
Diethyl Carbonate,0.48015766,Ethylene Carbonate,0.214704733,Dimethyl Carbonate,0.209899512,LiTFSI,0.047619048,0.047619048,283.15,6.55
Diethyl Carbonate,0.438615541,Ethylene Carbonate,0.196128981,Dimethyl Carbonate,0.191739496,LiTFSI,0.086757991,0.086757991,283.15,7.29
Diethyl Carbonate,0.40445462,Ethylene Carbonate,0.180853767,Dimethyl Carbonate,0.17680615,LiTFSI,0.118942731,0.118942731,283.15,5.94
Diethyl Carbonate,0.374159738,Ethylene Carbonate,0.167307269,Dimethyl Carbonate,0.163562831,LiTFSI,0.147485081,0.147485081,283.15,4.31
Diethyl Carbonate,0.527525892,Ethylene Carbonate,0.235885659,Dimethyl Carbonate,0.230606395,LiTFSI,0.002991027,0.002991027,293.15,0.626
Diethyl Carbonate,0.48015766,Ethylene Carbonate,0.214704733,Dimethyl Carbonate,0.209899512,LiTFSI,0.047619048,0.047619048,293.15,7.74
Diethyl Carbonate,0.438615541,Ethylene Carbonate,0.196128981,Dimethyl Carbonate,0.191739496,LiTFSI,0.086757991,0.086757991,293.15,8.8
Diethyl Carbonate,0.40445462,Ethylene Carbonate,0.180853767,Dimethyl Carbonate,0.17680615,LiTFSI,0.118942731,0.118942731,293.15,7.35
Diethyl Carbonate,0.374159738,Ethylene Carbonate,0.167307269,Dimethyl Carbonate,0.163562831,LiTFSI,0.147485081,0.147485081,293.15,5.49
Diethyl Carbonate,0.744378659,Fluoroethylene Carbonate,0,Ethylene Carbonate,0.249639287,LiPF6,0.002991027,0.002991027,243.15,0.141
Diethyl Carbonate,0.674826744,Fluoroethylene Carbonate,0,Ethylene Carbonate,0.22631394,LiPF6,0.049429658,0.049429658,243.15,1.61
Diethyl Carbonate,0.612702303,Fluoroethylene Carbonate,0,Ethylene Carbonate,0.205479516,LiPF6,0.090909091,0.090909091,243.15,1.29
Diethyl Carbonate,0.562627392,Fluoroethylene Carbonate,0,Ethylene Carbonate,0.188686093,LiPF6,0.124343257,0.124343257,243.15,0.42
Diethyl Carbonate,0.519318378,Fluoroethylene Carbonate,0,Ethylene Carbonate,0.174161723,LiPF6,0.153259949,0.153259949,243.15,0.0225
Diethyl Carbonate,0.744378659,Fluoroethylene Carbonate,0,Ethylene Carbonate,0.249639287,LiPF6,0.002991027,0.002991027,253.15,0.181
Diethyl Carbonate,0.674826744,Fluoroethylene Carbonate,0,Ethylene Carbonate,0.22631394,LiPF6,0.049429658,0.049429658,253.15,2.15
Diethyl Carbonate,0.612702303,Fluoroethylene Carbonate,0,Ethylene Carbonate,0.205479516,LiPF6,0.090909091,0.090909091,253.15,1.98
Diethyl Carbonate,0.562627392,Fluoroethylene Carbonate,0,Ethylene Carbonate,0.188686093,LiPF6,0.124343257,0.124343257,253.15,0.894
Diethyl Carbonate,0.519318378,Fluoroethylene Carbonate,0,Ethylene Carbonate,0.174161723,LiPF6,0.153259949,0.153259949,253.15,0.137
Diethyl Carbonate,0.744378659,Fluoroethylene Carbonate,0,Ethylene Carbonate,0.249639287,LiPF6,0.002991027,0.002991027,263.15,0.227
Diethyl Carbonate,0.674826744,Fluoroethylene Carbonate,0,Ethylene Carbonate,0.22631394,LiPF6,0.049429658,0.049429658,263.15,2.78
Diethyl Carbonate,0.612702303,Fluoroethylene Carbonate,0,Ethylene Carbonate,0.205479516,LiPF6,0.090909091,0.090909091,263.15,2.81
Diethyl Carbonate,0.562627392,Fluoroethylene Carbonate,0,Ethylene Carbonate,0.188686093,LiPF6,0.124343257,0.124343257,263.15,1.56
Diethyl Carbonate,0.519318378,Fluoroethylene Carbonate,0,Ethylene Carbonate,0.174161723,LiPF6,0.153259949,0.153259949,263.15,0.412
Diethyl Carbonate,0.744378659,Fluoroethylene Carbonate,0,Ethylene Carbonate,0.249639287,LiPF6,0.002991027,0.002991027,273.15,0.277
Diethyl Carbonate,0.674826744,Fluoroethylene Carbonate,0,Ethylene Carbonate,0.22631394,LiPF6,0.049429658,0.049429658,273.15,3.47
Diethyl Carbonate,0.612702303,Fluoroethylene Carbonate,0,Ethylene Carbonate,0.205479516,LiPF6,0.090909091,0.090909091,273.15,3.75
Diethyl Carbonate,0.562627392,Fluoroethylene Carbonate,0,Ethylene Carbonate,0.188686093,LiPF6,0.124343257,0.124343257,273.15,2.4
Diethyl Carbonate,0.519318378,Fluoroethylene Carbonate,0,Ethylene Carbonate,0.174161723,LiPF6,0.153259949,0.153259949,273.15,0.877
Diethyl Carbonate,0.744378659,Fluoroethylene Carbonate,0,Ethylene Carbonate,0.249639287,LiPF6,0.002991027,0.002991027,283.15,0.332
Diethyl Carbonate,0.674826744,Fluoroethylene Carbonate,0,Ethylene Carbonate,0.22631394,LiPF6,0.049429658,0.049429658,283.15,4.22
Diethyl Carbonate,0.612702303,Fluoroethylene Carbonate,0,Ethylene Carbonate,0.205479516,LiPF6,0.090909091,0.090909091,283.15,4.81
Diethyl Carbonate,0.562627392,Fluoroethylene Carbonate,0,Ethylene Carbonate,0.188686093,LiPF6,0.124343257,0.124343257,283.15,3.42
Diethyl Carbonate,0.519318378,Fluoroethylene Carbonate,0,Ethylene Carbonate,0.174161723,LiPF6,0.153259949,0.153259949,283.15,1.55
Diethyl Carbonate,0.744378659,Fluoroethylene Carbonate,0,Ethylene Carbonate,0.249639287,LiPF6,0.002991027,0.002991027,293.15,0.39
Diethyl Carbonate,0.674826744,Fluoroethylene Carbonate,0,Ethylene Carbonate,0.22631394,LiPF6,0.049429658,0.049429658,293.15,5.03
Diethyl Carbonate,0.612702303,Fluoroethylene Carbonate,0,Ethylene Carbonate,0.205479516,LiPF6,0.090909091,0.090909091,293.15,5.97
