Repository: BattModels/DiffMix-NatCommData

# DiffMix-NatCommData

This is the official data repository for "Differentiable Modeling and Optimization of Non-aqueous Li-based Battery Electrolyte Solutions Using Geometric Deep Learning" published in Nature Communications.

# Citation

Coming soon.

File: training_data/published_AEM_data.csv (part 42 of 82)
sub1_name,x1 (mole fraction),sub2_name,x2 (mole fraction),sub3_name,x3 (mole fraction),salt,x4 (mole fraction),x5 (mole fraction),temperature (K),ionic conductivity (mS/cm)
Diethyl Carbonate,0.562627392,Fluoroethylene Carbonate,0,Ethylene Carbonate,0.188686093,LiPF6,0.124343257,0.124343257,293.15,4.59
Diethyl Carbonate,0.519318378,Fluoroethylene Carbonate,0,Ethylene Carbonate,0.174161723,LiPF6,0.153259949,0.153259949,293.15,2.43
Propylene Carbonate,0,Ethylene Carbonate,0.800389025,Dimethyl Carbonate,0.195618959,LiTFSI,0.001996008,0.001996008,243.15,0.15
Propylene Carbonate,0,Ethylene Carbonate,0.738815665,Dimethyl Carbonate,0.180570131,LiTFSI,0.040307102,0.040307102,243.15,1.39
Propylene Carbonate,0,Ethylene Carbonate,0.683168955,Dimethyl Carbonate,0.166969805,LiTFSI,0.07493062,0.07493062,243.15,1.03
Propylene Carbonate,0,Ethylene Carbonate,0.6352517,Dimethyl Carbonate,0.155258596,LiTFSI,0.104744852,0.104744852,243.15,0.462
Propylene Carbonate,0,Ethylene Carbonate,0.593962998,Dimethyl Carbonate,0.145167437,LiTFSI,0.130434783,0.130434783,243.15,0.183
Propylene Carbonate,0,Ethylene Carbonate,0.800389025,Dimethyl Carbonate,0.195618959,LiTFSI,0.001996008,0.001996008,253.15,0.217
Propylene Carbonate,0,Ethylene Carbonate,0.738815665,Dimethyl Carbonate,0.180570131,LiTFSI,0.040307102,0.040307102,253.15,2.14
Propylene Carbonate,0,Ethylene Carbonate,0.683168955,Dimethyl Carbonate,0.166969805,LiTFSI,0.07493062,0.07493062,253.15,1.79
Propylene Carbonate,0,Ethylene Carbonate,0.6352517,Dimethyl Carbonate,0.155258596,LiTFSI,0.104744852,0.104744852,253.15,0.96
Propylene Carbonate,0,Ethylene Carbonate,0.593962998,Dimethyl Carbonate,0.145167437,LiTFSI,0.130434783,0.130434783,253.15,0.464
Propylene Carbonate,0,Ethylene Carbonate,0.800389025,Dimethyl Carbonate,0.195618959,LiTFSI,0.001996008,0.001996008,263.15,0.298
Propylene Carbonate,0,Ethylene Carbonate,0.738815665,Dimethyl Carbonate,0.180570131,LiTFSI,0.040307102,0.040307102,263.15,3.08
Propylene Carbonate,0,Ethylene Carbonate,0.683168955,Dimethyl Carbonate,0.166969805,LiTFSI,0.07493062,0.07493062,263.15,2.78
Propylene Carbonate,0,Ethylene Carbonate,0.6352517,Dimethyl Carbonate,0.155258596,LiTFSI,0.104744852,0.104744852,263.15,1.67
Propylene Carbonate,0,Ethylene Carbonate,0.593962998,Dimethyl Carbonate,0.145167437,LiTFSI,0.130434783,0.130434783,263.15,0.909
Propylene Carbonate,0,Ethylene Carbonate,0.800389025,Dimethyl Carbonate,0.195618959,LiTFSI,0.001996008,0.001996008,273.15,0.393
Propylene Carbonate,0,Ethylene Carbonate,0.738815665,Dimethyl Carbonate,0.180570131,LiTFSI,0.040307102,0.040307102,273.15,4.2
Propylene Carbonate,0,Ethylene Carbonate,0.683168955,Dimethyl Carbonate,0.166969805,LiTFSI,0.07493062,0.07493062,273.15,3.99
Propylene Carbonate,0,Ethylene Carbonate,0.6352517,Dimethyl Carbonate,0.155258596,LiTFSI,0.104744852,0.104744852,273.15,2.59
Propylene Carbonate,0,Ethylene Carbonate,0.593962998,Dimethyl Carbonate,0.145167437,LiTFSI,0.130434783,0.130434783,273.15,1.52
Propylene Carbonate,0,Ethylene Carbonate,0.800389025,Dimethyl Carbonate,0.195618959,LiTFSI,0.001996008,0.001996008,283.15,0.501
Propylene Carbonate,0,Ethylene Carbonate,0.738815665,Dimethyl Carbonate,0.180570131,LiTFSI,0.040307102,0.040307102,283.15,5.49
Propylene Carbonate,0,Ethylene Carbonate,0.683168955,Dimethyl Carbonate,0.166969805,LiTFSI,0.07493062,0.07493062,283.15,5.41
Propylene Carbonate,0,Ethylene Carbonate,0.6352517,Dimethyl Carbonate,0.155258596,LiTFSI,0.104744852,0.104744852,283.15,3.71
Propylene Carbonate,0,Ethylene Carbonate,0.593962998,Dimethyl Carbonate,0.145167437,LiTFSI,0.130434783,0.130434783,283.15,2.3
Propylene Carbonate,0,Ethylene Carbonate,0.800389025,Dimethyl Carbonate,0.195618959,LiTFSI,0.001996008,0.001996008,293.15,0.621
Propylene Carbonate,0,Ethylene Carbonate,0.738815665,Dimethyl Carbonate,0.180570131,LiTFSI,0.040307102,0.040307102,293.15,6.92
Propylene Carbonate,0,Ethylene Carbonate,0.683168955,Dimethyl Carbonate,0.166969805,LiTFSI,0.07493062,0.07493062,293.15,7.03
Propylene Carbonate,0,Ethylene Carbonate,0.6352517,Dimethyl Carbonate,0.155258596,LiTFSI,0.104744852,0.104744852,293.15,5.02
Propylene Carbonate,0,Ethylene Carbonate,0.593962998,Dimethyl Carbonate,0.145167437,LiTFSI,0.130434783,0.130434783,293.15,3.22
Propylene Carbonate,0.630670214,Diethyl Carbonate,0.363347732,Ethylene Carbonate,0,LiPF6,0.002991027,0.002991027,243.15,0.17
Propylene Carbonate,0.572890461,Diethyl Carbonate,0.330059111,Ethylene Carbonate,0,LiPF6,0.048525214,0.048525214,243.15,1.49
Propylene Carbonate,0.52226295,Diethyl Carbonate,0.300891107,Ethylene Carbonate,0,LiPF6,0.088422972,0.088422972,243.15,1.05
Propylene Carbonate,0.479609219,Diethyl Carbonate,0.276317032,Ethylene Carbonate,0,LiPF6,0.122036874,0.122036874,243.15,0.343
Propylene Carbonate,0.442725586,Diethyl Carbonate,0.255067283,Ethylene Carbonate,0,LiPF6,0.151103565,0.151103565,243.15,0.041
Propylene Carbonate,0.630670214,Diethyl Carbonate,0.363347732,Ethylene Carbonate,0,LiPF6,0.002991027,0.002991027,253.15,0.235
Propylene Carbonate,0.572890461,Diethyl Carbonate,0.330059111,Ethylene Carbonate,0,LiPF6,0.048525214,0.048525214,253.15,2.19
Propylene Carbonate,0.52226295,Diethyl Carbonate,0.300891107,Ethylene Carbonate,0,LiPF6,0.088422972,0.088422972,253.15,1.75
Propylene Carbonate,0.479609219,Diethyl Carbonate,0.276317032,Ethylene Carbonate,0,LiPF6,0.122036874,0.122036874,253.15,0.822
Propylene Carbonate,0.442725586,Diethyl Carbonate,0.255067283,Ethylene Carbonate,0,LiPF6,0.151103565,0.151103565,253.15,0.209
Propylene Carbonate,0.630670214,Diethyl Carbonate,0.363347732,Ethylene Carbonate,0,LiPF6,0.002991027,0.002991027,263.15,0.306
Propylene Carbonate,0.572890461,Diethyl Carbonate,0.330059111,Ethylene Carbonate,0,LiPF6,0.048525214,0.048525214,263.15,3
Propylene Carbonate,0.52226295,Diethyl Carbonate,0.300891107,Ethylene Carbonate,0,LiPF6,0.088422972,0.088422972,263.15,2.64
Propylene Carbonate,0.479609219,Diethyl Carbonate,0.276317032,Ethylene Carbonate,0,LiPF6,0.122036874,0.122036874,263.15,1.51
Propylene Carbonate,0.442725586,Diethyl Carbonate,0.255067283,Ethylene Carbonate,0,LiPF6,0.151103565,0.151103565,263.15,0.557
Propylene Carbonate,0.630670214,Diethyl Carbonate,0.363347732,Ethylene Carbonate,0,LiPF6,0.002991027,0.002991027,273.15,0.383
Propylene Carbonate,0.572890461,Diethyl Carbonate,0.330059111,Ethylene Carbonate,0,LiPF6,0.048525214,0.048525214,273.15,3.89
Propylene Carbonate,0.52226295,Diethyl Carbonate,0.300891107,Ethylene Carbonate,0,LiPF6,0.088422972,0.088422972,273.15,3.67
Propylene Carbonate,0.479609219,Diethyl Carbonate,0.276317032,Ethylene Carbonate,0,LiPF6,0.122036874,0.122036874,273.15,2.39
Propylene Carbonate,0.442725586,Diethyl Carbonate,0.255067283,Ethylene Carbonate,0,LiPF6,0.151103565,0.151103565,273.15,1.09
Propylene Carbonate,0.630670214,Diethyl Carbonate,0.363347732,Ethylene Carbonate,0,LiPF6,0.002991027,0.002991027,283.15,0.465
Propylene Carbonate,0.572890461,Diethyl Carbonate,0.330059111,Ethylene Carbonate,0,LiPF6,0.048525214,0.048525214,283.15,4.88
Propylene Carbonate,0.52226295,Diethyl Carbonate,0.300891107,Ethylene Carbonate,0,LiPF6,0.088422972,0.088422972,283.15,4.84
Propylene Carbonate,0.479609219,Diethyl Carbonate,0.276317032,Ethylene Carbonate,0,LiPF6,0.122036874,0.122036874,283.15,3.43
Propylene Carbonate,0.442725586,Diethyl Carbonate,0.255067283,Ethylene Carbonate,0,LiPF6,0.151103565,0.151103565,283.15,1.82
Propylene Carbonate,0.630670214,Diethyl Carbonate,0.363347732,Ethylene Carbonate,0,LiPF6,0.002991027,0.002991027,293.15,0.554
Propylene Carbonate,0.572890461,Diethyl Carbonate,0.330059111,Ethylene Carbonate,0,LiPF6,0.048525214,0.048525214,293.15,5.96
Propylene Carbonate,0.52226295,Diethyl Carbonate,0.300891107,Ethylene Carbonate,0,LiPF6,0.088422972,0.088422972,293.15,6.16
Propylene Carbonate,0.479609219,Diethyl Carbonate,0.276317032,Ethylene Carbonate,0,LiPF6,0.122036874,0.122036874,293.15,4.64
Propylene Carbonate,0.442725586,Diethyl Carbonate,0.255067283,Ethylene Carbonate,0,LiPF6,0.151103565,0.151103565,293.15,2.73
Diethyl Carbonate,0.335677005,Fluoroethylene Carbonate,0,Dimethyl Carbonate,0.660330979,LiPF6,0.001996008,0.001996008,243.15,0.0665
Diethyl Carbonate,0.306764423,Fluoroethylene Carbonate,0,Dimethyl Carbonate,0.603455252,LiPF6,0.044890162,0.044890162,243.15,1.01
Diethyl Carbonate,0.280800518,Fluoroethylene Carbonate,0,Dimethyl Carbonate,0.55238005,LiPF6,0.083409716,0.083409716,243.15,1.98
Diethyl Carbonate,0.259477426,Fluoroethylene Carbonate,0,Dimethyl Carbonate,0.510434078,LiPF6,0.115044248,0.115044248,243.15,1.95
Diethyl Carbonate,0.241060622,Fluoroethylene Carbonate,0,Dimethyl Carbonate,0.474205245,LiPF6,0.142367067,0.142367067,243.15,1.11
Diethyl Carbonate,0.335677005,Fluoroethylene Carbonate,0,Dimethyl Carbonate,0.660330979,LiPF6,0.001996008,0.001996008,253.15,0.0802
Diethyl Carbonate,0.306764423,Fluoroethylene Carbonate,0,Dimethyl Carbonate,0.603455252,LiPF6,0.044890162,0.044890162,253.15,1.25
Diethyl Carbonate,0.280800518,Fluoroethylene Carbonate,0,Dimethyl Carbonate,0.55238005,LiPF6,0.083409716,0.083409716,253.15,2.5
Diethyl Carbonate,0.259477426,Fluoroethylene Carbonate,0,Dimethyl Carbonate,0.510434078,LiPF6,0.115044248,0.115044248,253.15,2.66
Diethyl Carbonate,0.241060622,Fluoroethylene Carbonate,0,Dimethyl Carbonate,0.474205245,LiPF6,0.142367067,0.142367067,253.15,1.73
Diethyl Carbonate,0.335677005,Fluoroethylene Carbonate,0,Dimethyl Carbonate,0.660330979,LiPF6,0.001996008,0.001996008,263.15,0.0954
Diethyl Carbonate,0.306764423,Fluoroethylene Carbonate,0,Dimethyl Carbonate,0.603455252,LiPF6,0.044890162,0.044890162,263.15,1.53
Diethyl Carbonate,0.280800518,Fluoroethylene Carbonate,0,Dimethyl Carbonate,0.55238005,LiPF6,0.083409716,0.083409716,263.15,3.12
Diethyl Carbonate,0.259477426,Fluoroethylene Carbonate,0,Dimethyl Carbonate,0.510434078,LiPF6,0.115044248,0.115044248,263.15,3.49
Diethyl Carbonate,0.241060622,Fluoroethylene Carbonate,0,Dimethyl Carbonate,0.474205245,LiPF6,0.142367067,0.142367067,263.15,2.55
Diethyl Carbonate,0.335677005,Fluoroethylene Carbonate,0,Dimethyl Carbonate,0.660330979,LiPF6,0.001996008,0.001996008,273.15,0.112
Diethyl Carbonate,0.306764423,Fluoroethylene Carbonate,0,Dimethyl Carbonate,0.603455252,LiPF6,0.044890162,0.044890162,273.15,1.85
Diethyl Carbonate,0.280800518,Fluoroethylene Carbonate,0,Dimethyl Carbonate,0.55238005,LiPF6,0.083409716,0.083409716,273.15,3.82
Diethyl Carbonate,0.259477426,Fluoroethylene Carbonate,0,Dimethyl Carbonate,0.510434078,LiPF6,0.115044248,0.115044248,273.15,4.46
Diethyl Carbonate,0.241060622,Fluoroethylene Carbonate,0,Dimethyl Carbonate,0.474205245,LiPF6,0.142367067,0.142367067,273.15,3.56
Diethyl Carbonate,0.335677005,Fluoroethylene Carbonate,0,Dimethyl Carbonate,0.660330979,LiPF6,0.001996008,0.001996008,283.15,0.13
Diethyl Carbonate,0.306764423,Fluoroethylene Carbonate,0,Dimethyl Carbonate,0.603455252,LiPF6,0.044890162,0.044890162,283.15,2.21
Diethyl Carbonate,0.280800518,Fluoroethylene Carbonate,0,Dimethyl Carbonate,0.55238005,LiPF6,0.083409716,0.083409716,283.15,4.6
Diethyl Carbonate,0.259477426,Fluoroethylene Carbonate,0,Dimethyl Carbonate,0.510434078,LiPF6,0.115044248,0.115044248,283.15,5.58
Diethyl Carbonate,0.241060622,Fluoroethylene Carbonate,0,Dimethyl Carbonate,0.474205245,LiPF6,0.142367067,0.142367067,283.15,4.78
Diethyl Carbonate,0.335677005,Fluoroethylene Carbonate,0,Dimethyl Carbonate,0.660330979,LiPF6,0.001996008,0.001996008,293.15,0.15
Diethyl Carbonate,0.306764423,Fluoroethylene Carbonate,0,Dimethyl Carbonate,0.603455252,LiPF6,0.044890162,0.044890162,293.15,2.65
Diethyl Carbonate,0.280800518,Fluoroethylene Carbonate,0,Dimethyl Carbonate,0.55238005,LiPF6,0.083409716,0.083409716,293.15,5.5
Diethyl Carbonate,0.259477426,Fluoroethylene Carbonate,0,Dimethyl Carbonate,0.510434078,LiPF6,0.115044248,0.115044248,293.15,6.84
Diethyl Carbonate,0.241060622,Fluoroethylene Carbonate,0,Dimethyl Carbonate,0.474205245,LiPF6,0.142367067,0.142367067,293.15,6.21
Ethyl Methyl Carbonate,0,Ethylene Carbonate,0.603003019,Dimethyl Carbonate,0.393004965,LiPF6,0.001996008,0.001996008,243.15,0.225
Ethyl Methyl Carbonate,0,Ethylene Carbonate,0.555500298,Dimethyl Carbonate,0.362045244,LiPF6,0.041227229,0.041227229,243.15,2.28
Ethyl Methyl Carbonate,0,Ethylene Carbonate,0.513655671,Dimethyl Carbonate,0.334773165,LiPF6,0.075785582,0.075785582,243.15,2.08
Ethyl Methyl Carbonate,0,Ethylene Carbonate,0.477621038,Dimethyl Carbonate,0.311287727,LiPF6,0.105545617,0.105545617,243.15,1.14
Ethyl Methyl Carbonate,0,Ethylene Carbonate,0.446569475,Dimethyl Carbonate,0.291049987,LiPF6,0.131190269,0.131190269,243.15,0.417
Ethyl Methyl Carbonate,0,Ethylene Carbonate,0.603003019,Dimethyl Carbonate,0.393004965,LiPF6,0.001996008,0.001996008,253.15,0.302
Ethyl Methyl Carbonate,0,Ethylene Carbonate,0.555500298,Dimethyl Carbonate,0.362045244,LiPF6,0.041227229,0.041227229,253.15,3.22
Ethyl Methyl Carbonate,0,Ethylene Carbonate,0.513655671,Dimethyl Carbonate,0.334773165,LiPF6,0.075785582,0.075785582,253.15,3.22
Ethyl Methyl Carbonate,0,Ethylene Carbonate,0.477621038,Dimethyl Carbonate,0.311287727,LiPF6,0.105545617,0.105545617,253.15,2.09
Ethyl Methyl Carbonate,0,Ethylene Carbonate,0.446569475,Dimethyl Carbonate,0.291049987,LiPF6,0.131190269,0.131190269,253.15,1
Ethyl Methyl Carbonate,0,Ethylene Carbonate,0.603003019,Dimethyl Carbonate,0.393004965,LiPF6,0.001996008,0.001996008,263.15,0.392
Ethyl Methyl Carbonate,0,Ethylene Carbonate,0.555500298,Dimethyl Carbonate,0.362045244,LiPF6,0.041227229,0.041227229,263.15,4.34
Ethyl Methyl Carbonate,0,Ethylene Carbonate,0.513655671,Dimethyl Carbonate,0.334773165,LiPF6,0.075785582,0.075785582,263.15,4.62
Ethyl Methyl Carbonate,0,Ethylene Carbonate,0.477621038,Dimethyl Carbonate,0.311287727,LiPF6,0.105545617,0.105545617,263.15,3.34
Ethyl Methyl Carbonate,0,Ethylene Carbonate,0.446569475,Dimethyl Carbonate,0.291049987,LiPF6,0.131190269,0.131190269,263.15,1.91
Ethyl Methyl Carbonate,0,Ethylene Carbonate,0.603003019,Dimethyl Carbonate,0.393004965,LiPF6,0.001996008,0.001996008,273.15,0.494
Ethyl Methyl Carbonate,0,Ethylene Carbonate,0.555500298,Dimethyl Carbonate,0.362045244,LiPF6,0.041227229,0.041227229,273.15,5.63
Ethyl Methyl Carbonate,0,Ethylene Carbonate,0.513655671,Dimethyl Carbonate,0.334773165,LiPF6,0.075785582,0.075785582,273.15,6.27
Ethyl Methyl Carbonate,0,Ethylene Carbonate,0.477621038,Dimethyl Carbonate,0.311287727,LiPF6,0.105545617,0.105545617,273.15,4.89
Ethyl Methyl Carbonate,0,Ethylene Carbonate,0.446569475,Dimethyl Carbonate,0.291049987,LiPF6,0.131190269,0.131190269,273.15,3.14
Ethyl Methyl Carbonate,0,Ethylene Carbonate,0.603003019,Dimethyl Carbonate,0.393004965,LiPF6,0.001996008,0.001996008,283.15,0.606
Ethyl Methyl Carbonate,0,Ethylene Carbonate,0.555500298,Dimethyl Carbonate,0.362045244,LiPF6,0.041227229,0.041227229,283.15,7.07
Ethyl Methyl Carbonate,0,Ethylene Carbonate,0.513655671,Dimethyl Carbonate,0.334773165,LiPF6,0.075785582,0.075785582,283.15,8.16
Ethyl Methyl Carbonate,0,Ethylene Carbonate,0.477621038,Dimethyl Carbonate,0.311287727,LiPF6,0.105545617,0.105545617,283.15,6.73
Ethyl Methyl Carbonate,0,Ethylene Carbonate,0.446569475,Dimethyl Carbonate,0.291049987,LiPF6,0.131190269,0.131190269,283.15,4.7
Ethyl Methyl Carbonate,0,Ethylene Carbonate,0.603003019,Dimethyl Carbonate,0.393004965,LiPF6,0.001996008,0.001996008,293.15,0.726
Ethyl Methyl Carbonate,0,Ethylene Carbonate,0.555500298,Dimethyl Carbonate,0.362045244,LiPF6,0.041227229,0.041227229,293.15,8.65
Ethyl Methyl Carbonate,0,Ethylene Carbonate,0.513655671,Dimethyl Carbonate,0.334773165,LiPF6,0.075785582,0.075785582,293.15,10.3
Ethyl Methyl Carbonate,0,Ethylene Carbonate,0.477621038,Dimethyl Carbonate,0.311287727,LiPF6,0.105545617,0.105545617,293.15,8.84
Ethyl Methyl Carbonate,0,Ethylene Carbonate,0.446569475,Dimethyl Carbonate,0.291049987,LiPF6,0.131190269,0.131190269,293.15,6.57
Propylene Carbonate,0.368890481,Ethyl Methyl Carbonate,0,Dimethyl Carbonate,0.627117503,LiTFSI,0.001996008,0.001996008,243.15,0.302
Propylene Carbonate,0.338471191,Ethyl Methyl Carbonate,0,Dimethyl Carbonate,0.575404407,LiTFSI,0.043062201,0.043062201,243.15,3.47
Propylene Carbonate,0.31171019,Ethyl Methyl Carbonate,0,Dimethyl Carbonate,0.529910437,LiTFSI,0.079189687,0.079189687,243.15,3.37
Propylene Carbonate,0.288650573,Ethyl Methyl Carbonate,0,Dimethyl Carbonate,0.490708858,LiTFSI,0.110320285,0.110320285,243.15,2.17
Propylene Carbonate,0.268749205,Ethyl Methyl Carbonate,0,Dimethyl Carbonate,0.456876334,LiTFSI,0.13718723,0.13718723,243.15,1.23
Propylene Carbonate,0.368890481,Ethyl Methyl Carbonate,0,Dimethyl Carbonate,0.627117503,LiTFSI,0.001996008,0.001996008,253.15,0.385
Propylene Carbonate,0.338471191,Ethyl Methyl Carbonate,0,Dimethyl Carbonate,0.575404407,LiTFSI,0.043062201,0.043062201,253.15,4.53
Propylene Carbonate,0.31171019,Ethyl Methyl Carbonate,0,Dimethyl Carbonate,0.529910437,LiTFSI,0.079189687,0.079189687,253.15,4.61
Propylene Carbonate,0.288650573,Ethyl Methyl Carbonate,0,Dimethyl Carbonate,0.490708858,LiTFSI,0.110320285,0.110320285,253.15,3.18
Propylene Carbonate,0.268749205,Ethyl Methyl Carbonate,0,Dimethyl Carbonate,0.456876334,LiTFSI,0.13718723,0.13718723,253.15,1.93
Propylene Carbonate,0.368890481,Ethyl Methyl Carbonate,0,Dimethyl Carbonate,0.627117503,LiTFSI,0.001996008,0.001996008,263.15,0.473
Propylene Carbonate,0.338471191,Ethyl Methyl Carbonate,0,Dimethyl Carbonate,0.575404407,LiTFSI,0.043062201,0.043062201,263.15,5.67
Propylene Carbonate,0.31171019,Ethyl Methyl Carbonate,0,Dimethyl Carbonate,0.529910437,LiTFSI,0.079189687,0.079189687,263.15,5.97
Propylene Carbonate,0.288650573,Ethyl Methyl Carbonate,0,Dimethyl Carbonate,0.490708858,LiTFSI,0.110320285,0.110320285,263.15,4.33
Propylene Carbonate,0.268749205,Ethyl Methyl Carbonate,0,Dimethyl Carbonate,0.456876334,LiTFSI,0.13718723,0.13718723,263.15,2.78
Propylene Carbonate,0.368890481,Ethyl Methyl Carbonate,0,Dimethyl Carbonate,0.627117503,LiTFSI,0.001996008,0.001996008,273.15,0.566
Propylene Carbonate,0.338471191,Ethyl Methyl Carbonate,0,Dimethyl Carbonate,0.575404407,LiTFSI,0.043062201,0.043062201,273.15,6.89
Propylene Carbonate,0.31171019,Ethyl Methyl Carbonate,0,Dimethyl Carbonate,0.529910437,LiTFSI,0.079189687,0.079189687,273.15,7.47
Propylene Carbonate,0.288650573,Ethyl Methyl Carbonate,0,Dimethyl Carbonate,0.490708858,LiTFSI,0.110320285,0.110320285,273.15,5.64
Propylene Carbonate,0.268749205,Ethyl Methyl Carbonate,0,Dimethyl Carbonate,0.456876334,LiTFSI,0.13718723,0.13718723,273.15,3.78
Propylene Carbonate,0.368890481,Ethyl Methyl Carbonate,0,Dimethyl Carbonate,0.627117503,LiTFSI,0.001996008,0.001996008,283.15,0.665
Propylene Carbonate,0.338471191,Ethyl Methyl Carbonate,0,Dimethyl Carbonate,0.575404407,LiTFSI,0.043062201,0.043062201,283.15,8.19
Propylene Carbonate,0.31171019,Ethyl Methyl Carbonate,0,Dimethyl Carbonate,0.529910437,LiTFSI,0.079189687,0.079189687,283.15,9.1
Propylene Carbonate,0.288650573,Ethyl Methyl Carbonate,0,Dimethyl Carbonate,0.490708858,LiTFSI,0.110320285,0.110320285,283.15,7.1
Propylene Carbonate,0.268749205,Ethyl Methyl Carbonate,0,Dimethyl Carbonate,0.456876334,LiTFSI,0.13718723,0.13718723,283.15,4.92
Propylene Carbonate,0.368890481,Ethyl Methyl Carbonate,0,Dimethyl Carbonate,0.627117503,LiTFSI,0.001996008,0.001996008,293.15,0.77
Propylene Carbonate,0.338471191,Ethyl Methyl Carbonate,0,Dimethyl Carbonate,0.575404407,LiTFSI,0.043062201,0.043062201,293.15,9.6
Propylene Carbonate,0.31171019,Ethyl Methyl Carbonate,0,Dimethyl Carbonate,0.529910437,LiTFSI,0.079189687,0.079189687,293.15,10.9
Propylene Carbonate,0.288650573,Ethyl Methyl Carbonate,0,Dimethyl Carbonate,0.490708858,LiTFSI,0.110320285,0.110320285,293.15,8.74
Propylene Carbonate,0.268749205,Ethyl Methyl Carbonate,0,Dimethyl Carbonate,0.456876334,LiTFSI,0.13718723,0.13718723,293.15,6.24
Diethyl Carbonate,0.164677598,Fluoroethylene Carbonate,0.183435428,Dimethyl Carbonate,0.647894958,LiTFSI,0.001996008,0.001996008,243.15,0.224
Diethyl Carbonate,0.150493562,Fluoroethylene Carbonate,0.16763574,Dimethyl Carbonate,0.592090373,LiTFSI,0.044890162,0.044890162,243.15,2.81
Diethyl Carbonate,0.138312745,Fluoroethylene Carbonate,0.15406745,Dimethyl Carbonate,0.544167096,LiTFSI,0.081726354,0.081726354,243.15,3.04
Diethyl Carbonate,0.127814195,Fluoroethylene Carbonate,0.142373048,Dimethyl Carbonate,0.502862402,LiTFSI,0.113475177,0.113475177,243.15,2.23
Diethyl Carbonate,0.118991913,Fluoroethylene Carbonate,0.132545852,Dimethyl Carbonate,0.468152691,LiTFSI,0.140154772,0.140154772,243.15,1.44
Diethyl Carbonate,0.164677598,Fluoroethylene Carbonate,0.183435428,Dimethyl Carbonate,0.647894958,LiTFSI,0.001996008,0.001996008,253.15,0.29
Diethyl Carbonate,0.150493562,Fluoroethylene Carbonate,0.16763574,Dimethyl Carbonate,0.592090373,LiTFSI,0.044890162,0.044890162,253.15,3.7
Diethyl Carbonate,0.138312745,Fluoroethylene Carbonate,0.15406745,Dimethyl Carbonate,0.544167096,LiTFSI,0.081726354,0.081726354,253.15,4.18
Diethyl Carbonate,0.127814195,Fluoroethylene Carbonate,0.142373048,Dimethyl Carbonate,0.502862402,LiTFSI,0.113475177,0.113475177,253.15,3.26
Diethyl Carbonate,0.118991913,Fluoroethylene Carbonate,0.132545852,Dimethyl Carbonate,0.468152691,LiTFSI,0.140154772,0.140154772,253.15,2.25
Diethyl Carbonate,0.164677598,Fluoroethylene Carbonate,0.183435428,Dimethyl Carbonate,0.647894958,LiTFSI,0.001996008,0.001996008,263.15,0.364
Diethyl Carbonate,0.150493562,Fluoroethylene Carbonate,0.16763574,Dimethyl Carbonate,0.592090373,LiTFSI,0.044890162,0.044890162,263.15,4.71
Diethyl Carbonate,0.138312745,Fluoroethylene Carbonate,0.15406745,Dimethyl Carbonate,0.544167096,LiTFSI,0.081726354,0.081726354,263.15,5.48
Diethyl Carbonate,0.127814195,Fluoroethylene Carbonate,0.142373048,Dimethyl Carbonate,0.502862402,LiTFSI,0.113475177,0.113475177,263.15,4.48
Diethyl Carbonate,0.118991913,Fluoroethylene Carbonate,0.132545852,Dimethyl Carbonate,0.468152691,LiTFSI,0.140154772,0.140154772,263.15,3.23
Diethyl Carbonate,0.164677598,Fluoroethylene Carbonate,0.183435428,Dimethyl Carbonate,0.647894958,LiTFSI,0.001996008,0.001996008,273.15,0.445
Diethyl Carbonate,0.150493562,Fluoroethylene Carbonate,0.16763574,Dimethyl Carbonate,0.592090373,LiTFSI,0.044890162,0.044890162,273.15,5.82
Diethyl Carbonate,0.138312745,Fluoroethylene Carbonate,0.15406745,Dimethyl Carbonate,0.544167096,LiTFSI,0.081726354,0.081726354,273.15,6.95
Diethyl Carbonate,0.127814195,Fluoroethylene Carbonate,0.142373048,Dimethyl Carbonate,0.502862402,LiTFSI,0.113475177,0.113475177,273.15,5.87
Diethyl Carbonate,0.118991913,Fluoroethylene Carbonate,0.132545852,Dimethyl Carbonate,0.468152691,LiTFSI,0.140154772,0.140154772,273.15,4.39
Diethyl Carbonate,0.164677598,Fluoroethylene Carbonate,0.183435428,Dimethyl Carbonate,0.647894958,LiTFSI,0.001996008,0.001996008,283.15,0.534
Diethyl Carbonate,0.150493562,Fluoroethylene Carbonate,0.16763574,Dimethyl Carbonate,0.592090373,LiTFSI,0.044890162,0.044890162,283.15,7.03
Diethyl Carbonate,0.138312745,Fluoroethylene Carbonate,0.15406745,Dimethyl Carbonate,0.544167096,LiTFSI,0.081726354,0.081726354,283.15,8.56
Diethyl Carbonate,0.127814195,Fluoroethylene Carbonate,0.142373048,Dimethyl Carbonate,0.502862402,LiTFSI,0.113475177,0.113475177,283.15,7.45
Diethyl Carbonate,0.118991913,Fluoroethylene Carbonate,0.132545852,Dimethyl Carbonate,0.468152691,LiTFSI,0.140154772,0.140154772,283.15,5.72
Diethyl Carbonate,0.164677598,Fluoroethylene Carbonate,0.183435428,Dimethyl Carbonate,0.647894958,LiTFSI,0.001996008,0.001996008,293.15,0.628
Diethyl Carbonate,0.150493562,Fluoroethylene Carbonate,0.16763574,Dimethyl Carbonate,0.592090373,LiTFSI,0.044890162,0.044890162,293.15,8.32
Diethyl Carbonate,0.138312745,Fluoroethylene Carbonate,0.15406745,Dimethyl Carbonate,0.544167096,LiTFSI,0.081726354,0.081726354,293.15,10.3
Diethyl Carbonate,0.127814195,Fluoroethylene Carbonate,0.142373048,Dimethyl Carbonate,0.502862402,LiTFSI,0.113475177,0.113475177,293.15,9.2
Diethyl Carbonate,0.118991913,Fluoroethylene Carbonate,0.132545852,Dimethyl Carbonate,0.468152691,LiTFSI,0.140154772,0.140154772,293.15,7.21
Propylene Carbonate,0.177503672,Ethylene Carbonate,0.617332301,Dimethyl Carbonate,0.201172011,LiTFSI,0.001996008,0.001996008,243.15,0.15
Propylene Carbonate,0.163193146,Ethylene Carbonate,0.567562346,Dimethyl Carbonate,0.18495332,LiTFSI,0.042145594,0.042145594,243.15,1.37
Propylene Carbonate,0.150898666,Ethylene Carbonate,0.524803909,Dimethyl Carbonate,0.171019493,LiTFSI,0.076638966,0.076638966,243.15,1.01
Propylene Carbonate,0.140026158,Ethylene Carbonate,0.486990884,Dimethyl Carbonate,0.158697245,LiTFSI,0.107142857,0.107142857,243.15,0.446
Propylene Carbonate,0.130649898,Ethylene Carbonate,0.4543816,Dimethyl Carbonate,0.148070755,LiTFSI,0.133448873,0.133448873,243.15,0.167
Propylene Carbonate,0.177503672,Ethylene Carbonate,0.617332301,Dimethyl Carbonate,0.201172011,LiTFSI,0.001996008,0.001996008,253.15,0.217
Propylene Carbonate,0.163193146,Ethylene Carbonate,0.567562346,Dimethyl Carbonate,0.18495332,LiTFSI,0.042145594,0.042145594,253.15,2.12
Propylene Carbonate,0.150898666,Ethylene Carbonate,0.524803909,Dimethyl Carbonate,0.171019493,LiTFSI,0.076638966,0.076638966,253.15,1.75
Propylene Carbonate,0.140026158,Ethylene Carbonate,0.486990884,Dimethyl Carbonate,0.158697245,LiTFSI,0.107142857,0.107142857,253.15,0.931
Propylene Carbonate,0.130649898,Ethylene Carbonate,0.4543816,Dimethyl Carbonate,0.148070755,LiTFSI,0.133448873,0.133448873,253.15,0.431
Propylene Carbonate,0.177503672,Ethylene Carbonate,0.617332301,Dimethyl Carbonate,0.201172011,LiTFSI,0.001996008,0.001996008,263.15,0.296
Propylene Carbonate,0.163193146,Ethylene Carbonate,0.567562346,Dimethyl Carbonate,0.18495332,LiTFSI,0.042145594,0.042145594,263.15,3.03
Propylene Carbonate,0.150898666,Ethylene Carbonate,0.524803909,Dimethyl Carbonate,0.171019493,LiTFSI,0.076638966,0.076638966,263.15,2.7
Propylene Carbonate,0.140026158,Ethylene Carbonate,0.486990884,Dimethyl Carbonate,0.158697245,LiTFSI,0.107142857,0.107142857,263.15,1.61
Propylene Carbonate,0.130649898,Ethylene Carbonate,0.4543816,Dimethyl Carbonate,0.148070755,LiTFSI,0.133448873,0.133448873,263.15,0.847
Propylene Carbonate,0.177503672,Ethylene Carbonate,0.617332301,Dimethyl Carbonate,0.201172011,LiTFSI,0.001996008,0.001996008,273.15,0.388
Propylene Carbonate,0.163193146,Ethylene Carbonate,0.567562346,Dimethyl Carbonate,0.18495332,LiTFSI,0.042145594,0.042145594,273.15,4.1
Propylene Carbonate,0.150898666,Ethylene Carbonate,0.524803909,Dimethyl Carbonate,0.171019493,LiTFSI,0.076638966,0.076638966,273.15,3.84
Propylene Carbonate,0.140026158,Ethylene Carbonate,0.486990884,Dimethyl Carbonate,0.158697245,LiTFSI,0.107142857,0.107142857,273.15,2.47
Propylene Carbonate,0.130649898,Ethylene Carbonate,0.4543816,Dimethyl Carbonate,0.148070755,LiTFSI,0.133448873,0.133448873,273.15,1.42
Propylene Carbonate,0.177503672,Ethylene Carbonate,0.617332301,Dimethyl Carbonate,0.201172011,LiTFSI,0.001996008,0.001996008,283.15,0.492
Propylene Carbonate,0.163193146,Ethylene Carbonate,0.567562346,Dimethyl Carbonate,0.18495332,LiTFSI,0.042145594,0.042145594,283.15,5.31
Propylene Carbonate,0.150898666,Ethylene Carbonate,0.524803909,Dimethyl Carbonate,0.171019493,LiTFSI,0.076638966,0.076638966,283.15,5.17
Propylene Carbonate,0.140026158,Ethylene Carbonate,0.486990884,Dimethyl Carbonate,0.158697245,LiTFSI,0.107142857,0.107142857,283.15,3.51
Propylene Carbonate,0.130649898,Ethylene Carbonate,0.4543816,Dimethyl Carbonate,0.148070755,LiTFSI,0.133448873,0.133448873,283.15,2.13
Propylene Carbonate,0.177503672,Ethylene Carbonate,0.617332301,Dimethyl Carbonate,0.201172011,LiTFSI,0.001996008,0.001996008,293.15,0.605
Propylene Carbonate,0.163193146,Ethylene Carbonate,0.567562346,Dimethyl Carbonate,0.18495332,LiTFSI,0.042145594,0.042145594,293.15,6.66
Propylene Carbonate,0.150898666,Ethylene Carbonate,0.524803909,Dimethyl Carbonate,0.171019493,LiTFSI,0.076638966,0.076638966,293.15,6.68
Propylene Carbonate,0.140026158,Ethylene Carbonate,0.486990884,Dimethyl Carbonate,0.158697245,LiTFSI,0.107142857,0.107142857,293.15,4.74
Propylene Carbonate,0.130649898,Ethylene Carbonate,0.4543816,Dimethyl Carbonate,0.148070755,LiTFSI,0.133448873,0.133448873,293.15,3
Propylene Carbonate,0,Diethyl Carbonate,0.744378659,Ethylene Carbonate,0.249639287,LiTFSI,0.002991027,0.002991027,243.15,0.216
Propylene Carbonate,0,Diethyl Carbonate,0.674826744,Ethylene Carbonate,0.22631394,LiTFSI,0.049429658,0.049429658,243.15,2.29
Propylene Carbonate,0,Diethyl Carbonate,0.612702303,Ethylene Carbonate,0.205479516,LiTFSI,0.090909091,0.090909091,243.15,2.11
Propylene Carbonate,0,Diethyl Carbonate,0.562627392,Ethylene Carbonate,0.188686093,LiTFSI,0.124343257,0.124343257,243.15,1.42
Propylene Carbonate,0,Diethyl Carbonate,0.519318378,Ethylene Carbonate,0.174161723,LiTFSI,0.153259949,0.153259949,243.15,0.806
Propylene Carbonate,0,Diethyl Carbonate,0.744378659,Ethylene Carbonate,0.249639287,LiTFSI,0.002991027,0.002991027,253.15,0.277
Propylene Carbonate,0,Diethyl Carbonate,0.674826744,Ethylene Carbonate,0.22631394,LiTFSI,0.049429658,0.049429658,253.15,3.01
Propylene Carbonate,0,Diethyl Carbonate,0.612702303,Ethylene Carbonate,0.205479516,LiTFSI,0.090909091,0.090909091,253.15,2.92
Propylene Carbonate,0,Diethyl Carbonate,0.562627392,Ethylene Carbonate,0.188686093,LiTFSI,0.124343257,0.124343257,253.15,2.08
Propylene Carbonate,0,Diethyl Carbonate,0.519318378,Ethylene Carbonate,0.174161723,LiTFSI,0.153259949,0.153259949,253.15,1.29
Propylene Carbonate,0,Diethyl Carbonate,0.744378659,Ethylene Carbonate,0.249639287,LiTFSI,0.002991027,0.002991027,263.15,0.345
Propylene Carbonate,0,Diethyl Carbonate,0.674826744,Ethylene Carbonate,0.22631394,LiTFSI,0.049429658,0.049429658,263.15,3.82
Propylene Carbonate,0,Diethyl Carbonate,0.612702303,Ethylene Carbonate,0.205479516,LiTFSI,0.090909091,0.090909091,263.15,3.84
Propylene Carbonate,0,Diethyl Carbonate,0.562627392,Ethylene Carbonate,0.188686093,LiTFSI,0.124343257,0.124343257,263.15,2.87
Propylene Carbonate,0,Diethyl Carbonate,0.519318378,Ethylene Carbonate,0.174161723,LiTFSI,0.153259949,0.153259949,263.15,1.9
Propylene Carbonate,0,Diethyl Carbonate,0.744378659,Ethylene Carbonate,0.249639287,LiTFSI,0.002991027,0.002991027,273.15,0.419
Propylene Carbonate,0,Diethyl Carbonate,0.674826744,Ethylene Carbonate,0.22631394,LiTFSI,0.049429658,0.049429658,273.15,4.71
Propylene Carbonate,0,Diethyl Carbonate,0.612702303,Ethylene Carbonate,0.205479516,LiTFSI,0.090909091,0.090909091,273.15,4.88
Propylene Carbonate,0,Diethyl Carbonate,0.562627392,Ethylene Carbonate,0.188686093,LiTFSI,0.124343257,0.124343257,273.15,3.77
Propylene Carbonate,0,Diethyl Carbonate,0.519318378,Ethylene Carbonate,0.174161723,LiTFSI,0.153259949,0.153259949,273.15,2.61
Propylene Carbonate,0,Diethyl Carbonate,0.744378659,Ethylene Carbonate,0.249639287,LiTFSI,0.002991027,0.002991027,283.15,0.499
Propylene Carbonate,0,Diethyl Carbonate,0.674826744,Ethylene Carbonate,0.22631394,LiTFSI,0.049429658,0.049429658,283.15,5.68
Propylene Carbonate,0,Diethyl Carbonate,0.612702303,Ethylene Carbonate,0.205479516,LiTFSI,0.090909091,0.090909091,283.15,6.03
Propylene Carbonate,0,Diethyl Carbonate,0.562627392,Ethylene Carbonate,0.188686093,LiTFSI,0.124343257,0.124343257,283.15,4.79
Propylene Carbonate,0,Diethyl Carbonate,0.519318378,Ethylene Carbonate,0.174161723,LiTFSI,0.153259949,0.153259949,283.15,3.44
Propylene Carbonate,0,Diethyl Carbonate,0.744378659,Ethylene Carbonate,0.249639287,LiTFSI,0.002991027,0.002991027,293.15,0.584
Propylene Carbonate,0,Diethyl Carbonate,0.674826744,Ethylene Carbonate,0.22631394,LiTFSI,0.049429658,0.049429658,293.15,6.71
Propylene Carbonate,0,Diethyl Carbonate,0.612702303,Ethylene Carbonate,0.205479516,LiTFSI,0.090909091,0.090909091,293.15,7.27
Propylene Carbonate,0,Diethyl Carbonate,0.562627392,Ethylene Carbonate,0.188686093,LiTFSI,0.124343257,0.124343257,293.15,5.92
Propylene Carbonate,0,Diethyl Carbonate,0.519318378,Ethylene Carbonate,0.174161723,LiTFSI,0.153259949,0.153259949,293.15,4.39
Propylene Carbonate,0.363648804,Ethyl Methyl Carbonate,0,Ethylene Carbonate,0.63235918,LiPF6,0.001996008,0.001996008,243.15,0.112
Propylene Carbonate,0.333661751,Ethyl Methyl Carbonate,0,Ethylene Carbonate,0.580213847,LiPF6,0.043062201,0.043062201,243.15,0.869
Propylene Carbonate,0.307900717,Ethyl Methyl Carbonate,0,Ethylene Carbonate,0.535417256,LiPF6,0.078341014,0.078341014,243.15,0.563
Propylene Carbonate,0.285127549,Ethyl Methyl Carbonate,0,Ethylene Carbonate,0.495816351,LiPF6,0.10952805,0.10952805,243.15,0.232
Propylene Carbonate,0.266019553,Ethyl Methyl Carbonate,0,Ethylene Carbonate,0.462588917,LiPF6,0.135695765,0.135695765,243.15,0.0565
Propylene Carbonate,0.363648804,Ethyl Methyl Carbonate,0,Ethylene Carbonate,0.63235918,LiPF6,0.001996008,0.001996008,253.15,0.17
Propylene Carbonate,0.333661751,Ethyl Methyl Carbonate,0,Ethylene Carbonate,0.580213847,LiPF6,0.043062201,0.043062201,253.15,1.52
Propylene Carbonate,0.307900717,Ethyl Methyl Carbonate,0,Ethylene Carbonate,0.535417256,LiPF6,0.078341014,0.078341014,253.15,1.23
Propylene Carbonate,0.285127549,Ethyl Methyl Carbonate,0,Ethylene Carbonate,0.495816351,LiPF6,0.10952805,0.10952805,253.15,0.681
Propylene Carbonate,0.266019553,Ethyl Methyl Carbonate,0,Ethylene Carbonate,0.462588917,LiPF6,0.135695765,0.135695765,253.15,0.272
Propylene Carbonate,0.363648804,Ethyl Methyl Carbonate,0,Ethylene Carbonate,0.63235918,LiPF6,0.001996008,0.001996008,263.15,0.241
Propylene Carbonate,0.333661751,Ethyl Methyl Carbonate,0,Ethylene Carbonate,0.580213847,LiPF6,0.043062201,0.043062201,263.15,2.34
Propylene Carbonate,0.307900717,Ethyl Methyl Carbonate,0,Ethylene Carbonate,0.535417256,LiPF6,0.078341014,0.078341014,263.15,2.16
Propylene Carbonate,0.285127549,Ethyl Methyl Carbonate,0,Ethylene Carbonate,0.495816351,LiPF6,0.10952805,0.10952805,263.15,1.42
Propylene Carbonate,0.266019553,Ethyl Methyl Carbonate,0,Ethylene Carbonate,0.462588917,LiPF6,0.135695765,0.135695765,263.15,0.738
Propylene Carbonate,0.363648804,Ethyl Methyl Carbonate,0,Ethylene Carbonate,0.63235918,LiPF6,0.001996008,0.001996008,273.15,0.325
Propylene Carbonate,0.333661751,Ethyl Methyl Carbonate,0,Ethylene Carbonate,0.580213847,LiPF6,0.043062201,0.043062201,273.15,3.33
Propylene Carbonate,0.307900717,Ethyl Methyl Carbonate,0,Ethylene Carbonate,0.535417256,LiPF6,0.078341014,0.078341014,273.15,3.33
Propylene Carbonate,0.285127549,Ethyl Methyl Carbonate,0,Ethylene Carbonate,0.495816351,LiPF6,0.10952805,0.10952805,273.15,2.43
Propylene Carbonate,0.266019553,Ethyl Methyl Carbonate,0,Ethylene Carbonate,0.462588917,LiPF6,0.135695765,0.135695765,273.15,1.48
Propylene Carbonate,0.363648804,Ethyl Methyl Carbonate,0,Ethylene Carbonate,0.63235918,LiPF6,0.001996008,0.001996008,283.15,0.419
Propylene Carbonate,0.333661751,Ethyl Methyl Carbonate,0,Ethylene Carbonate,0.580213847,LiPF6,0.043062201,0.043062201,283.15,4.47
Propylene Carbonate,0.307900717,Ethyl Methyl Carbonate,0,Ethylene Carbonate,0.535417256,LiPF6,0.078341014,0.078341014,283.15,4.72
Propylene Carbonate,0.285127549,Ethyl Methyl Carbonate,0,Ethylene Carbonate,0.495816351,LiPF6,0.10952805,0.10952805,283.15,3.7
Propylene Carbonate,0.266019553,Ethyl Methyl Carbonate,0,Ethylene Carbonate,0.462588917,LiPF6,0.135695765,0.135695765,283.15,2.49
Propylene Carbonate,0.363648804,Ethyl Methyl Carbonate,0,Ethylene Carbonate,0.63235918,LiPF6,0.001996008,0.001996008,293.15,0.524
Propylene Carbonate,0.333661751,Ethyl Methyl Carbonate,0,Ethylene Carbonate,0.580213847,LiPF6,0.043062201,0.043062201,293.15,5.76
Propylene Carbonate,0.307900717,Ethyl Methyl Carbonate,0,Ethylene Carbonate,0.535417256,LiPF6,0.078341014,0.078341014,293.15,6.33
Propylene Carbonate,0.285127549,Ethyl Methyl Carbonate,0,Ethylene Carbonate,0.495816351,LiPF6,0.10952805,0.10952805,293.15,5.22
Propylene Carbonate,0.266019553,Ethyl Methyl Carbonate,0,Ethylene Carbonate,0.462588917,LiPF6,0.135695765,0.135695765,293.15,3.77
Propylene Carbonate,0.798306207,Diethyl Carbonate,0,Ethyl Methyl Carbonate,0.195711739,LiPF6,0.002991027,0.002991027,243.15,0.144
Propylene Carbonate,0.728082025,Diethyl Carbonate,0,Ethyl Methyl Carbonate,0.178495668,LiPF6,0.046711153,0.046711153,243.15,1.19
Propylene Carbonate,0.666442072,Diethyl Carbonate,0,Ethyl Methyl Carbonate,0.163384095,LiPF6,0.085086917,0.085086917,243.15,0.829
Propylene Carbonate,0.614560253,Diethyl Carbonate,0,Ethyl Methyl Carbonate,0.150664813,LiPF6,0.117387467,0.117387467,243.15,0.312
Propylene Carbonate,0.569727931,Diethyl Carbonate,0,Ethyl Methyl Carbonate,0.139673778,LiPF6,0.145299145,0.145299145,243.15,0.0436
Propylene Carbonate,0.798306207,Diethyl Carbonate,0,Ethyl Methyl Carbonate,0.195711739,LiPF6,0.002991027,0.002991027,253.15,0.209
Propylene Carbonate,0.728082025,Diethyl Carbonate,0,Ethyl Methyl Carbonate,0.178495668,LiPF6,0.046711153,0.046711153,253.15,1.91
Propylene Carbonate,0.666442072,Diethyl Carbonate,0,Ethyl Methyl Carbonate,0.163384095,LiPF6,0.085086917,0.085086917,253.15,1.57
Propylene Carbonate,0.614560253,Diethyl Carbonate,0,Ethyl Methyl Carbonate,0.150664813,LiPF6,0.117387467,0.117387467,253.15,0.802
Propylene Carbonate,0.569727931,Diethyl Carbonate,0,Ethyl Methyl Carbonate,0.139673778,LiPF6,0.145299145,0.145299145,253.15,0.219
Propylene Carbonate,0.798306207,Diethyl Carbonate,0,Ethyl Methyl Carbonate,0.195711739,LiPF6,0.002991027,0.002991027,263.15,0.284
Propylene Carbonate,0.728082025,Diethyl Carbonate,0,Ethyl Methyl Carbonate,0.178495668,LiPF6,0.046711153,0.046711153,263.15,2.76
Propylene Carbonate,0.666442072,Diethyl Carbonate,0,Ethyl Methyl Carbonate,0.163384095,LiPF6,0.085086917,0.085086917,263.15,2.5
Propylene Carbonate,0.614560253,Diethyl Carbonate,0,Ethyl Methyl Carbonate,0.150664813,LiPF6,0.117387467,0.117387467,263.15,1.51
Propylene Carbonate,0.569727931,Diethyl Carbonate,0,Ethyl Methyl Carbonate,0.139673778,LiPF6,0.145299145,0.145299145,263.15,0.588
Propylene Carbonate,0.798306207,Diethyl Carbonate,0,Ethyl Methyl Carbonate,0.195711739,LiPF6,0.002991027,0.002991027,273.15,0.364
Propylene Carbonate,0.728082025,Diethyl Carbonate,0,Ethyl Methyl Carbonate,0.178495668,LiPF6,0.046711153,0.046711153,273.15,3.71
Propylene Carbonate,0.666442072,Diethyl Carbonate,0,Ethyl Methyl Carbonate,0.163384095,LiPF6,0.085086917,0.085086917,273.15,3.59
Propylene Carbonate,0.614560253,Diethyl Carbonate,0,Ethyl Methyl Carbonate,0.150664813,LiPF6,0.117387467,0.117387467,273.15,2.42
Propylene Carbonate,0.569727931,Diethyl Carbonate,0,Ethyl Methyl Carbonate,0.139673778,LiPF6,0.145299145,0.145299145,273.15,1.16
Propylene Carbonate,0.798306207,Diethyl Carbonate,0,Ethyl Methyl Carbonate,0.195711739,LiPF6,0.002991027,0.002991027,283.15,0.452
Propylene Carbonate,0.728082025,Diethyl Carbonate,0,Ethyl Methyl Carbonate,0.178495668,LiPF6,0.046711153,0.046711153,283.15,4.76
Propylene Carbonate,0.666442072,Diethyl Carbonate,0,Ethyl Methyl Carbonate,0.163384095,LiPF6,0.085086917,0.085086917,283.15,4.84
Propylene Carbonate,0.614560253,Diethyl Carbonate,0,Ethyl Methyl Carbonate,0.150664813,LiPF6,0.117387467,0.117387467,283.15,3.51
Propylene Carbonate,0.569727931,Diethyl Carbonate,0,Ethyl Methyl Carbonate,0.139673778,LiPF6,0.145299145,0.145299145,283.15,1.92
Propylene Carbonate,0.798306207,Diethyl Carbonate,0,Ethyl Methyl Carbonate,0.195711739,LiPF6,0.002991027,0.002991027,293.15,0.548
Propylene Carbonate,0.728082025,Diethyl Carbonate,0,Ethyl Methyl Carbonate,0.178495668,LiPF6,0.046711153,0.046711153,293.15,5.93
Propylene Carbonate,0.666442072,Diethyl Carbonate,0,Ethyl Methyl Carbonate,0.163384095,LiPF6,0.085086917,0.085086917,293.15,6.27
Propylene Carbonate,0.614560253,Diethyl Carbonate,0,Ethyl Methyl Carbonate,0.150664813,LiPF6,0.117387467,0.117387467,293.15,4.8
Propylene Carbonate,0.569727931,Diethyl Carbonate,0,Ethyl Methyl Carbonate,0.139673778,LiPF6,0.145299145,0.145299145,293.15,2.89
Propylene Carbonate,0.186446745,Diethyl Carbonate,0.161126213,Ethylene Carbonate,0.648435026,LiPF6,0.001996008,0.001996008,243.15,0.131
Propylene Carbonate,0.170729542,Diethyl Carbonate,0.147543496,Ethylene Carbonate,0.593772851,LiPF6,0.043977055,0.043977055,243.15,1.03
Propylene Carbonate,0.157229205,Diethyl Carbonate,0.135876582,Ethylene Carbonate,0.546820616,LiPF6,0.080036799,0.080036799,243.15,0.686
Propylene Carbonate,0.145595354,Diethyl Carbonate,0.125822674,Ethylene Carbonate,0.50635975,LiPF6,0.111111111,0.111111111,243.15,0.274
