Repository: BattModels/DiffMix-NatCommData

# DiffMix-NatCommData

This is the official data repository for "Differentiable Modeling and Optimization of Non-aqueous Li-based Battery Electrolyte Solutions Using Geometric Deep Learning" published in Nature Communications.

# Citation

Coming soon.

File: training_data/published_AEM_data.csv (part 44 of 82)
sub1_name,x1 (mole fraction),sub2_name,x2 (mole fraction),sub3_name,x3 (mole fraction),salt,x4 (mole fraction),x5 (mole fraction),temperature (K),ionic conductivity (mS/cm)
Fluoroethylene Carbonate,0.277704743,Ethylene Carbonate,0.501654688,Dimethyl Carbonate,0,LiPF6,0.110320285,0.110320285,293.15,5.46
Fluoroethylene Carbonate,0.258558049,Ethylene Carbonate,0.46706749,Dimethyl Carbonate,0,LiPF6,0.13718723,0.13718723,293.15,4.35
Diethyl Carbonate,0.173911373,Ethyl Methyl Carbonate,0.592032034,Dimethyl Carbonate,0.228074539,LiPF6,0.002991027,0.002991027,243.15,0.062
Diethyl Carbonate,0.158613003,Ethyl Methyl Carbonate,0.539953064,Dimethyl Carbonate,0.208011626,LiPF6,0.046711153,0.046711153,243.15,0.788
Diethyl Carbonate,0.144892076,Ethyl Methyl Carbonate,0.493244052,Dimethyl Carbonate,0.190017437,LiPF6,0.085923218,0.085923218,243.15,1.6
Diethyl Carbonate,0.133609887,Ethyl Methyl Carbonate,0.454837034,Dimethyl Carbonate,0.17522151,LiPF6,0.118165785,0.118165785,243.15,1.71
Diethyl Carbonate,0.123860091,Ethyl Methyl Carbonate,0.421646614,Dimethyl Carbonate,0.162435225,LiPF6,0.146029035,0.146029035,243.15,0.939
Diethyl Carbonate,0.173911373,Ethyl Methyl Carbonate,0.592032034,Dimethyl Carbonate,0.228074539,LiPF6,0.002991027,0.002991027,253.15,0.0732
Diethyl Carbonate,0.158613003,Ethyl Methyl Carbonate,0.539953064,Dimethyl Carbonate,0.208011626,LiPF6,0.046711153,0.046711153,253.15,0.972
Diethyl Carbonate,0.144892076,Ethyl Methyl Carbonate,0.493244052,Dimethyl Carbonate,0.190017437,LiPF6,0.085923218,0.085923218,253.15,2.02
Diethyl Carbonate,0.133609887,Ethyl Methyl Carbonate,0.454837034,Dimethyl Carbonate,0.17522151,LiPF6,0.118165785,0.118165785,253.15,2.31
Diethyl Carbonate,0.123860091,Ethyl Methyl Carbonate,0.421646614,Dimethyl Carbonate,0.162435225,LiPF6,0.146029035,0.146029035,253.15,1.43
Diethyl Carbonate,0.173911373,Ethyl Methyl Carbonate,0.592032034,Dimethyl Carbonate,0.228074539,LiPF6,0.002991027,0.002991027,263.15,0.0856
Diethyl Carbonate,0.158613003,Ethyl Methyl Carbonate,0.539953064,Dimethyl Carbonate,0.208011626,LiPF6,0.046711153,0.046711153,263.15,1.19
Diethyl Carbonate,0.144892076,Ethyl Methyl Carbonate,0.493244052,Dimethyl Carbonate,0.190017437,LiPF6,0.085923218,0.085923218,263.15,2.5
Diethyl Carbonate,0.133609887,Ethyl Methyl Carbonate,0.454837034,Dimethyl Carbonate,0.17522151,LiPF6,0.118165785,0.118165785,263.15,3.02
Diethyl Carbonate,0.123860091,Ethyl Methyl Carbonate,0.421646614,Dimethyl Carbonate,0.162435225,LiPF6,0.146029035,0.146029035,263.15,2.07
Diethyl Carbonate,0.173911373,Ethyl Methyl Carbonate,0.592032034,Dimethyl Carbonate,0.228074539,LiPF6,0.002991027,0.002991027,273.15,0.0992
Diethyl Carbonate,0.158613003,Ethyl Methyl Carbonate,0.539953064,Dimethyl Carbonate,0.208011626,LiPF6,0.046711153,0.046711153,273.15,1.45
Diethyl Carbonate,0.144892076,Ethyl Methyl Carbonate,0.493244052,Dimethyl Carbonate,0.190017437,LiPF6,0.085923218,0.085923218,273.15,3.05
Diethyl Carbonate,0.133609887,Ethyl Methyl Carbonate,0.454837034,Dimethyl Carbonate,0.17522151,LiPF6,0.118165785,0.118165785,273.15,3.85
Diethyl Carbonate,0.123860091,Ethyl Methyl Carbonate,0.421646614,Dimethyl Carbonate,0.162435225,LiPF6,0.146029035,0.146029035,273.15,2.89
Diethyl Carbonate,0.173911373,Ethyl Methyl Carbonate,0.592032034,Dimethyl Carbonate,0.228074539,LiPF6,0.002991027,0.002991027,283.15,0.114
Diethyl Carbonate,0.158613003,Ethyl Methyl Carbonate,0.539953064,Dimethyl Carbonate,0.208011626,LiPF6,0.046711153,0.046711153,283.15,1.75
Diethyl Carbonate,0.144892076,Ethyl Methyl Carbonate,0.493244052,Dimethyl Carbonate,0.190017437,LiPF6,0.085923218,0.085923218,283.15,3.68
Diethyl Carbonate,0.133609887,Ethyl Methyl Carbonate,0.454837034,Dimethyl Carbonate,0.17522151,LiPF6,0.118165785,0.118165785,283.15,4.8
Diethyl Carbonate,0.123860091,Ethyl Methyl Carbonate,0.421646614,Dimethyl Carbonate,0.162435225,LiPF6,0.146029035,0.146029035,283.15,3.89
Diethyl Carbonate,0.173911373,Ethyl Methyl Carbonate,0.592032034,Dimethyl Carbonate,0.228074539,LiPF6,0.002991027,0.002991027,293.15,0.13
Diethyl Carbonate,0.158613003,Ethyl Methyl Carbonate,0.539953064,Dimethyl Carbonate,0.208011626,LiPF6,0.046711153,0.046711153,293.15,2.08
Diethyl Carbonate,0.144892076,Ethyl Methyl Carbonate,0.493244052,Dimethyl Carbonate,0.190017437,LiPF6,0.085923218,0.085923218,293.15,4.4
Diethyl Carbonate,0.133609887,Ethyl Methyl Carbonate,0.454837034,Dimethyl Carbonate,0.17522151,LiPF6,0.118165785,0.118165785,293.15,5.89
Diethyl Carbonate,0.123860091,Ethyl Methyl Carbonate,0.421646614,Dimethyl Carbonate,0.162435225,LiPF6,0.146029035,0.146029035,293.15,5.08
Diethyl Carbonate,0,Fluoroethylene Carbonate,0.174452361,Dimethyl Carbonate,0.821555623,LiPF6,0.001996008,0.001996008,243.15,0.195
Diethyl Carbonate,0,Fluoroethylene Carbonate,0.160387836,Dimethyl Carbonate,0.755320977,LiPF6,0.042145594,0.042145594,243.15,2.95
Diethyl Carbonate,0,Fluoroethylene Carbonate,0.147708466,Dimethyl Carbonate,0.695609506,LiPF6,0.078341014,0.078341014,243.15,3.83
Diethyl Carbonate,0,Fluoroethylene Carbonate,0.137061567,Dimethyl Carbonate,0.645469628,LiPF6,0.108734403,0.108734403,243.15,2.8
Diethyl Carbonate,0,Fluoroethylene Carbonate,0.127616917,Dimethyl Carbonate,0.600991553,LiPF6,0.135695765,0.135695765,243.15,1.5
Diethyl Carbonate,0,Fluoroethylene Carbonate,0.174452361,Dimethyl Carbonate,0.821555623,LiPF6,0.001996008,0.001996008,253.15,0.243
Diethyl Carbonate,0,Fluoroethylene Carbonate,0.160387836,Dimethyl Carbonate,0.755320977,LiPF6,0.042145594,0.042145594,253.15,3.72
Diethyl Carbonate,0,Fluoroethylene Carbonate,0.147708466,Dimethyl Carbonate,0.695609506,LiPF6,0.078341014,0.078341014,253.15,5.05
Diethyl Carbonate,0,Fluoroethylene Carbonate,0.137061567,Dimethyl Carbonate,0.645469628,LiPF6,0.108734403,0.108734403,253.15,4.11
Diethyl Carbonate,0,Fluoroethylene Carbonate,0.127616917,Dimethyl Carbonate,0.600991553,LiPF6,0.135695765,0.135695765,253.15,2.54
Diethyl Carbonate,0,Fluoroethylene Carbonate,0.174452361,Dimethyl Carbonate,0.821555623,LiPF6,0.001996008,0.001996008,263.15,0.295
Diethyl Carbonate,0,Fluoroethylene Carbonate,0.160387836,Dimethyl Carbonate,0.755320977,LiPF6,0.042145594,0.042145594,263.15,4.58
Diethyl Carbonate,0,Fluoroethylene Carbonate,0.147708466,Dimethyl Carbonate,0.695609506,LiPF6,0.078341014,0.078341014,263.15,6.43
Diethyl Carbonate,0,Fluoroethylene Carbonate,0.137061567,Dimethyl Carbonate,0.645469628,LiPF6,0.108734403,0.108734403,263.15,5.65
Diethyl Carbonate,0,Fluoroethylene Carbonate,0.127616917,Dimethyl Carbonate,0.600991553,LiPF6,0.135695765,0.135695765,263.15,3.86
Diethyl Carbonate,0,Fluoroethylene Carbonate,0.174452361,Dimethyl Carbonate,0.821555623,LiPF6,0.001996008,0.001996008,273.15,0.352
Diethyl Carbonate,0,Fluoroethylene Carbonate,0.160387836,Dimethyl Carbonate,0.755320977,LiPF6,0.042145594,0.042145594,273.15,5.51
Diethyl Carbonate,0,Fluoroethylene Carbonate,0.147708466,Dimethyl Carbonate,0.695609506,LiPF6,0.078341014,0.078341014,273.15,7.96
Diethyl Carbonate,0,Fluoroethylene Carbonate,0.137061567,Dimethyl Carbonate,0.645469628,LiPF6,0.108734403,0.108734403,273.15,7.43
Diethyl Carbonate,0,Fluoroethylene Carbonate,0.127616917,Dimethyl Carbonate,0.600991553,LiPF6,0.135695765,0.135695765,273.15,5.47
Diethyl Carbonate,0,Fluoroethylene Carbonate,0.174452361,Dimethyl Carbonate,0.821555623,LiPF6,0.001996008,0.001996008,283.15,0.413
Diethyl Carbonate,0,Fluoroethylene Carbonate,0.160387836,Dimethyl Carbonate,0.755320977,LiPF6,0.042145594,0.042145594,283.15,6.53
Diethyl Carbonate,0,Fluoroethylene Carbonate,0.147708466,Dimethyl Carbonate,0.695609506,LiPF6,0.078341014,0.078341014,283.15,9.64
Diethyl Carbonate,0,Fluoroethylene Carbonate,0.137061567,Dimethyl Carbonate,0.645469628,LiPF6,0.108734403,0.108734403,283.15,9.41
Diethyl Carbonate,0,Fluoroethylene Carbonate,0.127616917,Dimethyl Carbonate,0.600991553,LiPF6,0.135695765,0.135695765,283.15,7.37
Diethyl Carbonate,0,Fluoroethylene Carbonate,0.174452361,Dimethyl Carbonate,0.821555623,LiPF6,0.001996008,0.001996008,293.15,0.479
Diethyl Carbonate,0,Fluoroethylene Carbonate,0.160387836,Dimethyl Carbonate,0.755320977,LiPF6,0.042145594,0.042145594,293.15,7.61
Diethyl Carbonate,0,Fluoroethylene Carbonate,0.147708466,Dimethyl Carbonate,0.695609506,LiPF6,0.078341014,0.078341014,293.15,11.4
Diethyl Carbonate,0,Fluoroethylene Carbonate,0.137061567,Dimethyl Carbonate,0.645469628,LiPF6,0.108734403,0.108734403,293.15,11.6
Diethyl Carbonate,0,Fluoroethylene Carbonate,0.127616917,Dimethyl Carbonate,0.600991553,LiPF6,0.135695765,0.135695765,293.15,9.56
Fluoroethylene Carbonate,0.904761905,Ethyl Methyl Carbonate,0,Ethylene Carbonate,0,LiTFSI,0.047619048,0.047619048,243.15,0.0855
Fluoroethylene Carbonate,0.824817518,Ethyl Methyl Carbonate,0,Ethylene Carbonate,0,LiTFSI,0.087591241,0.087591241,243.15,0.0798
Fluoroethylene Carbonate,0.759014952,Ethyl Methyl Carbonate,0,Ethylene Carbonate,0,LiTFSI,0.120492524,0.120492524,243.15,0.0448
Fluoroethylene Carbonate,0.70212766,Ethyl Methyl Carbonate,0,Ethylene Carbonate,0,LiTFSI,0.14893617,0.14893617,243.15,0.0185
Fluoroethylene Carbonate,0.904761905,Ethyl Methyl Carbonate,0,Ethylene Carbonate,0,LiTFSI,0.047619048,0.047619048,253.15,0.256
Fluoroethylene Carbonate,0.824817518,Ethyl Methyl Carbonate,0,Ethylene Carbonate,0,LiTFSI,0.087591241,0.087591241,253.15,0.266
Fluoroethylene Carbonate,0.759014952,Ethyl Methyl Carbonate,0,Ethylene Carbonate,0,LiTFSI,0.120492524,0.120492524,253.15,0.179
Fluoroethylene Carbonate,0.70212766,Ethyl Methyl Carbonate,0,Ethylene Carbonate,0,LiTFSI,0.14893617,0.14893617,253.15,0.1
Fluoroethylene Carbonate,0.904761905,Ethyl Methyl Carbonate,0,Ethylene Carbonate,0,LiTFSI,0.047619048,0.047619048,263.15,0.614
Fluoroethylene Carbonate,0.824817518,Ethyl Methyl Carbonate,0,Ethylene Carbonate,0,LiTFSI,0.087591241,0.087591241,263.15,0.656
Fluoroethylene Carbonate,0.759014952,Ethyl Methyl Carbonate,0,Ethylene Carbonate,0,LiTFSI,0.120492524,0.120492524,263.15,0.476
Fluoroethylene Carbonate,0.70212766,Ethyl Methyl Carbonate,0,Ethylene Carbonate,0,LiTFSI,0.14893617,0.14893617,263.15,0.309
Fluoroethylene Carbonate,0.994017946,Ethyl Methyl Carbonate,0,Ethylene Carbonate,0,LiTFSI,0.002991027,0.002991027,273.15,4.45E-05
Fluoroethylene Carbonate,0.904761905,Ethyl Methyl Carbonate,0,Ethylene Carbonate,0,LiTFSI,0.047619048,0.047619048,273.15,1.28
Fluoroethylene Carbonate,0.824817518,Ethyl Methyl Carbonate,0,Ethylene Carbonate,0,LiTFSI,0.087591241,0.087591241,273.15,1.34
Fluoroethylene Carbonate,0.759014952,Ethyl Methyl Carbonate,0,Ethylene Carbonate,0,LiTFSI,0.120492524,0.120492524,273.15,1
Fluoroethylene Carbonate,0.70212766,Ethyl Methyl Carbonate,0,Ethylene Carbonate,0,LiTFSI,0.14893617,0.14893617,273.15,0.701
Fluoroethylene Carbonate,0.994017946,Ethyl Methyl Carbonate,0,Ethylene Carbonate,0,LiTFSI,0.002991027,0.002991027,283.15,0.00472
Fluoroethylene Carbonate,0.904761905,Ethyl Methyl Carbonate,0,Ethylene Carbonate,0,LiTFSI,0.047619048,0.047619048,283.15,2.39
Fluoroethylene Carbonate,0.824817518,Ethyl Methyl Carbonate,0,Ethylene Carbonate,0,LiTFSI,0.087591241,0.087591241,283.15,2.43
Fluoroethylene Carbonate,0.759014952,Ethyl Methyl Carbonate,0,Ethylene Carbonate,0,LiTFSI,0.120492524,0.120492524,283.15,1.82
Fluoroethylene Carbonate,0.70212766,Ethyl Methyl Carbonate,0,Ethylene Carbonate,0,LiTFSI,0.14893617,0.14893617,283.15,1.32
Fluoroethylene Carbonate,0.994017946,Ethyl Methyl Carbonate,0,Ethylene Carbonate,0,LiTFSI,0.002991027,0.002991027,293.15,0.372
Fluoroethylene Carbonate,0.904761905,Ethyl Methyl Carbonate,0,Ethylene Carbonate,0,LiTFSI,0.047619048,0.047619048,293.15,4.14
Fluoroethylene Carbonate,0.824817518,Ethyl Methyl Carbonate,0,Ethylene Carbonate,0,LiTFSI,0.087591241,0.087591241,293.15,3.99
Fluoroethylene Carbonate,0.759014952,Ethyl Methyl Carbonate,0,Ethylene Carbonate,0,LiTFSI,0.120492524,0.120492524,293.15,2.98
Fluoroethylene Carbonate,0.70212766,Ethyl Methyl Carbonate,0,Ethylene Carbonate,0,LiTFSI,0.14893617,0.14893617,293.15,2.19
Propylene Carbonate,0.605460823,Fluoroethylene Carbonate,0.388557123,Ethylene Carbonate,0,LiTFSI,0.002991027,0.002991027,243.15,0.0828
Propylene Carbonate,0.55220057,Fluoroethylene Carbonate,0.354377123,Ethylene Carbonate,0,LiTFSI,0.046711153,0.046711153,243.15,0.602
Propylene Carbonate,0.504432079,Fluoroethylene Carbonate,0.323721486,Ethylene Carbonate,0,LiTFSI,0.085923218,0.085923218,243.15,0.367
Propylene Carbonate,0.464207409,Fluoroethylene Carbonate,0.297907128,Ethylene Carbonate,0,LiTFSI,0.118942731,0.118942731,243.15,0.167
Propylene Carbonate,0.430322988,Fluoroethylene Carbonate,0.276161654,Ethylene Carbonate,0,LiTFSI,0.146757679,0.146757679,243.15,0.0643
Propylene Carbonate,0.605460823,Fluoroethylene Carbonate,0.388557123,Ethylene Carbonate,0,LiTFSI,0.002991027,0.002991027,253.15,0.13
Propylene Carbonate,0.55220057,Fluoroethylene Carbonate,0.354377123,Ethylene Carbonate,0,LiTFSI,0.046711153,0.046711153,253.15,1.1
Propylene Carbonate,0.504432079,Fluoroethylene Carbonate,0.323721486,Ethylene Carbonate,0,LiTFSI,0.085923218,0.085923218,253.15,0.788
Propylene Carbonate,0.464207409,Fluoroethylene Carbonate,0.297907128,Ethylene Carbonate,0,LiTFSI,0.118942731,0.118942731,253.15,0.44
Propylene Carbonate,0.430322988,Fluoroethylene Carbonate,0.276161654,Ethylene Carbonate,0,LiTFSI,0.146757679,0.146757679,253.15,0.218
Propylene Carbonate,0.605460823,Fluoroethylene Carbonate,0.388557123,Ethylene Carbonate,0,LiTFSI,0.002991027,0.002991027,263.15,0.187
Propylene Carbonate,0.55220057,Fluoroethylene Carbonate,0.354377123,Ethylene Carbonate,0,LiTFSI,0.046711153,0.046711153,263.15,1.73
Propylene Carbonate,0.504432079,Fluoroethylene Carbonate,0.323721486,Ethylene Carbonate,0,LiTFSI,0.085923218,0.085923218,263.15,1.38
Propylene Carbonate,0.464207409,Fluoroethylene Carbonate,0.297907128,Ethylene Carbonate,0,LiTFSI,0.118942731,0.118942731,263.15,0.855
Propylene Carbonate,0.430322988,Fluoroethylene Carbonate,0.276161654,Ethylene Carbonate,0,LiTFSI,0.146757679,0.146757679,263.15,0.487
Propylene Carbonate,0.605460823,Fluoroethylene Carbonate,0.388557123,Ethylene Carbonate,0,LiTFSI,0.002991027,0.002991027,273.15,0.255
Propylene Carbonate,0.55220057,Fluoroethylene Carbonate,0.354377123,Ethylene Carbonate,0,LiTFSI,0.046711153,0.046711153,273.15,2.5
Propylene Carbonate,0.504432079,Fluoroethylene Carbonate,0.323721486,Ethylene Carbonate,0,LiTFSI,0.085923218,0.085923218,273.15,2.13
Propylene Carbonate,0.464207409,Fluoroethylene Carbonate,0.297907128,Ethylene Carbonate,0,LiTFSI,0.118942731,0.118942731,273.15,1.41
Propylene Carbonate,0.430322988,Fluoroethylene Carbonate,0.276161654,Ethylene Carbonate,0,LiTFSI,0.146757679,0.146757679,273.15,0.869
Propylene Carbonate,0.605460823,Fluoroethylene Carbonate,0.388557123,Ethylene Carbonate,0,LiTFSI,0.002991027,0.002991027,283.15,0.333
Propylene Carbonate,0.55220057,Fluoroethylene Carbonate,0.354377123,Ethylene Carbonate,0,LiTFSI,0.046711153,0.046711153,283.15,3.39
Propylene Carbonate,0.504432079,Fluoroethylene Carbonate,0.323721486,Ethylene Carbonate,0,LiTFSI,0.085923218,0.085923218,283.15,3.03
Propylene Carbonate,0.464207409,Fluoroethylene Carbonate,0.297907128,Ethylene Carbonate,0,LiTFSI,0.118942731,0.118942731,283.15,2.09
Propylene Carbonate,0.430322988,Fluoroethylene Carbonate,0.276161654,Ethylene Carbonate,0,LiTFSI,0.146757679,0.146757679,283.15,1.36
Propylene Carbonate,0.605460823,Fluoroethylene Carbonate,0.388557123,Ethylene Carbonate,0,LiTFSI,0.002991027,0.002991027,293.15,0.422
Propylene Carbonate,0.55220057,Fluoroethylene Carbonate,0.354377123,Ethylene Carbonate,0,LiTFSI,0.046711153,0.046711153,293.15,4.4
Propylene Carbonate,0.504432079,Fluoroethylene Carbonate,0.323721486,Ethylene Carbonate,0,LiTFSI,0.085923218,0.085923218,293.15,4.1
Propylene Carbonate,0.464207409,Fluoroethylene Carbonate,0.297907128,Ethylene Carbonate,0,LiTFSI,0.118942731,0.118942731,293.15,2.9
Propylene Carbonate,0.430322988,Fluoroethylene Carbonate,0.276161654,Ethylene Carbonate,0,LiTFSI,0.146757679,0.146757679,293.15,1.96
Propylene Carbonate,0,Fluoroethylene Carbonate,0.558022013,Dimethyl Carbonate,0.437985971,LiTFSI,0.001996008,0.001996008,243.15,0.174
Propylene Carbonate,0,Fluoroethylene Carbonate,0.509958377,Dimethyl Carbonate,0.400261298,LiTFSI,0.044890162,0.044890162,243.15,1.73
Propylene Carbonate,0,Fluoroethylene Carbonate,0.467738809,Dimethyl Carbonate,0.367123576,LiTFSI,0.082568807,0.082568807,243.15,1.42
Propylene Carbonate,0,Fluoroethylene Carbonate,0.432227828,Dimethyl Carbonate,0.339251357,LiTFSI,0.114260407,0.114260407,243.15,0.765
Propylene Carbonate,0,Fluoroethylene Carbonate,0.40155872,Dimethyl Carbonate,0.315179477,LiTFSI,0.141630901,0.141630901,243.15,0.339
Propylene Carbonate,0,Fluoroethylene Carbonate,0.558022013,Dimethyl Carbonate,0.437985971,LiTFSI,0.001996008,0.001996008,253.15,0.245
Propylene Carbonate,0,Fluoroethylene Carbonate,0.509958377,Dimethyl Carbonate,0.400261298,LiTFSI,0.044890162,0.044890162,253.15,2.57
Propylene Carbonate,0,Fluoroethylene Carbonate,0.467738809,Dimethyl Carbonate,0.367123576,LiTFSI,0.082568807,0.082568807,253.15,2.31
Propylene Carbonate,0,Fluoroethylene Carbonate,0.432227828,Dimethyl Carbonate,0.339251357,LiTFSI,0.114260407,0.114260407,253.15,1.42
Propylene Carbonate,0,Fluoroethylene Carbonate,0.40155872,Dimethyl Carbonate,0.315179477,LiTFSI,0.141630901,0.141630901,253.15,0.739
Propylene Carbonate,0,Fluoroethylene Carbonate,0.558022013,Dimethyl Carbonate,0.437985971,LiTFSI,0.001996008,0.001996008,263.15,0.331
Propylene Carbonate,0,Fluoroethylene Carbonate,0.509958377,Dimethyl Carbonate,0.400261298,LiTFSI,0.044890162,0.044890162,263.15,3.6
Propylene Carbonate,0,Fluoroethylene Carbonate,0.467738809,Dimethyl Carbonate,0.367123576,LiTFSI,0.082568807,0.082568807,263.15,3.45
Propylene Carbonate,0,Fluoroethylene Carbonate,0.432227828,Dimethyl Carbonate,0.339251357,LiTFSI,0.114260407,0.114260407,263.15,2.3
Propylene Carbonate,0,Fluoroethylene Carbonate,0.40155872,Dimethyl Carbonate,0.315179477,LiTFSI,0.141630901,0.141630901,263.15,1.33
Propylene Carbonate,0,Fluoroethylene Carbonate,0.558022013,Dimethyl Carbonate,0.437985971,LiTFSI,0.001996008,0.001996008,273.15,0.431
Propylene Carbonate,0,Fluoroethylene Carbonate,0.509958377,Dimethyl Carbonate,0.400261298,LiTFSI,0.044890162,0.044890162,273.15,4.83
Propylene Carbonate,0,Fluoroethylene Carbonate,0.467738809,Dimethyl Carbonate,0.367123576,LiTFSI,0.082568807,0.082568807,273.15,4.83
Propylene Carbonate,0,Fluoroethylene Carbonate,0.432227828,Dimethyl Carbonate,0.339251357,LiTFSI,0.114260407,0.114260407,273.15,3.42
Propylene Carbonate,0,Fluoroethylene Carbonate,0.40155872,Dimethyl Carbonate,0.315179477,LiTFSI,0.141630901,0.141630901,273.15,2.11
Propylene Carbonate,0,Fluoroethylene Carbonate,0.558022013,Dimethyl Carbonate,0.437985971,LiTFSI,0.001996008,0.001996008,283.15,0.544
Propylene Carbonate,0,Fluoroethylene Carbonate,0.509958377,Dimethyl Carbonate,0.400261298,LiTFSI,0.044890162,0.044890162,283.15,6.24
Propylene Carbonate,0,Fluoroethylene Carbonate,0.467738809,Dimethyl Carbonate,0.367123576,LiTFSI,0.082568807,0.082568807,283.15,6.45
Propylene Carbonate,0,Fluoroethylene Carbonate,0.432227828,Dimethyl Carbonate,0.339251357,LiTFSI,0.114260407,0.114260407,283.15,4.76
Propylene Carbonate,0,Fluoroethylene Carbonate,0.40155872,Dimethyl Carbonate,0.315179477,LiTFSI,0.141630901,0.141630901,283.15,3.07
Propylene Carbonate,0,Fluoroethylene Carbonate,0.558022013,Dimethyl Carbonate,0.437985971,LiTFSI,0.001996008,0.001996008,293.15,0.669
Propylene Carbonate,0,Fluoroethylene Carbonate,0.509958377,Dimethyl Carbonate,0.400261298,LiTFSI,0.044890162,0.044890162,293.15,7.81
Propylene Carbonate,0,Fluoroethylene Carbonate,0.467738809,Dimethyl Carbonate,0.367123576,LiTFSI,0.082568807,0.082568807,293.15,8.29
Propylene Carbonate,0,Fluoroethylene Carbonate,0.432227828,Dimethyl Carbonate,0.339251357,LiTFSI,0.114260407,0.114260407,293.15,6.31
Propylene Carbonate,0,Fluoroethylene Carbonate,0.40155872,Dimethyl Carbonate,0.315179477,LiTFSI,0.141630901,0.141630901,293.15,4.25
Propylene Carbonate,0,Diethyl Carbonate,0.159469339,Dimethyl Carbonate,0.836538645,LiPF6,0.001996008,0.001996008,243.15,0.0612
Propylene Carbonate,0,Diethyl Carbonate,0.146319247,Dimethyl Carbonate,0.767556351,LiPF6,0.043062201,0.043062201,243.15,0.962
Propylene Carbonate,0,Diethyl Carbonate,0.134750612,Dimethyl Carbonate,0.706870014,LiPF6,0.079189687,0.079189687,243.15,1.94
Propylene Carbonate,0,Diethyl Carbonate,0.124782066,Dimethyl Carbonate,0.654577365,LiPF6,0.110320285,0.110320285,243.15,2
Propylene Carbonate,0,Diethyl Carbonate,0.116178813,Dimethyl Carbonate,0.609446726,LiPF6,0.13718723,0.13718723,243.15,1.36
Propylene Carbonate,0,Diethyl Carbonate,0.159469339,Dimethyl Carbonate,0.836538645,LiPF6,0.001996008,0.001996008,253.15,0.076
Propylene Carbonate,0,Diethyl Carbonate,0.146319247,Dimethyl Carbonate,0.767556351,LiPF6,0.043062201,0.043062201,253.15,1.2
Propylene Carbonate,0,Diethyl Carbonate,0.134750612,Dimethyl Carbonate,0.706870014,LiPF6,0.079189687,0.079189687,253.15,2.5
Propylene Carbonate,0,Diethyl Carbonate,0.124782066,Dimethyl Carbonate,0.654577365,LiPF6,0.110320285,0.110320285,253.15,2.74
Propylene Carbonate,0,Diethyl Carbonate,0.116178813,Dimethyl Carbonate,0.609446726,LiPF6,0.13718723,0.13718723,253.15,2.1
Propylene Carbonate,0,Diethyl Carbonate,0.159469339,Dimethyl Carbonate,0.836538645,LiPF6,0.001996008,0.001996008,263.15,0.0924
Propylene Carbonate,0,Diethyl Carbonate,0.146319247,Dimethyl Carbonate,0.767556351,LiPF6,0.043062201,0.043062201,263.15,1.49
Propylene Carbonate,0,Diethyl Carbonate,0.134750612,Dimethyl Carbonate,0.706870014,LiPF6,0.079189687,0.079189687,263.15,3.16
Propylene Carbonate,0,Diethyl Carbonate,0.124782066,Dimethyl Carbonate,0.654577365,LiPF6,0.110320285,0.110320285,263.15,3.64
Propylene Carbonate,0,Diethyl Carbonate,0.116178813,Dimethyl Carbonate,0.609446726,LiPF6,0.13718723,0.13718723,263.15,3.05
Propylene Carbonate,0,Diethyl Carbonate,0.159469339,Dimethyl Carbonate,0.836538645,LiPF6,0.001996008,0.001996008,273.15,0.111
Propylene Carbonate,0,Diethyl Carbonate,0.146319247,Dimethyl Carbonate,0.767556351,LiPF6,0.043062201,0.043062201,273.15,1.82
Propylene Carbonate,0,Diethyl Carbonate,0.134750612,Dimethyl Carbonate,0.706870014,LiPF6,0.079189687,0.079189687,273.15,3.91
Propylene Carbonate,0,Diethyl Carbonate,0.124782066,Dimethyl Carbonate,0.654577365,LiPF6,0.110320285,0.110320285,273.15,4.66
Propylene Carbonate,0,Diethyl Carbonate,0.116178813,Dimethyl Carbonate,0.609446726,LiPF6,0.13718723,0.13718723,273.15,4.22
Propylene Carbonate,0,Diethyl Carbonate,0.159469339,Dimethyl Carbonate,0.836538645,LiPF6,0.001996008,0.001996008,283.15,0.13
Propylene Carbonate,0,Diethyl Carbonate,0.146319247,Dimethyl Carbonate,0.767556351,LiPF6,0.043062201,0.043062201,283.15,2.2
Propylene Carbonate,0,Diethyl Carbonate,0.134750612,Dimethyl Carbonate,0.706870014,LiPF6,0.079189687,0.079189687,283.15,4.75
Propylene Carbonate,0,Diethyl Carbonate,0.124782066,Dimethyl Carbonate,0.654577365,LiPF6,0.110320285,0.110320285,283.15,5.87
Propylene Carbonate,0,Diethyl Carbonate,0.116178813,Dimethyl Carbonate,0.609446726,LiPF6,0.13718723,0.13718723,283.15,5.59
Propylene Carbonate,0,Diethyl Carbonate,0.159469339,Dimethyl Carbonate,0.836538645,LiPF6,0.001996008,0.001996008,293.15,0.152
Propylene Carbonate,0,Diethyl Carbonate,0.146319247,Dimethyl Carbonate,0.767556351,LiPF6,0.043062201,0.043062201,293.15,2.64
Propylene Carbonate,0,Diethyl Carbonate,0.134750612,Dimethyl Carbonate,0.706870014,LiPF6,0.079189687,0.079189687,293.15,5.72
Propylene Carbonate,0,Diethyl Carbonate,0.124782066,Dimethyl Carbonate,0.654577365,LiPF6,0.110320285,0.110320285,293.15,7.19
Propylene Carbonate,0,Diethyl Carbonate,0.116178813,Dimethyl Carbonate,0.609446726,LiPF6,0.13718723,0.13718723,293.15,7.2
Diethyl Carbonate,0.182200545,Fluoroethylene Carbonate,0.811817401,Ethylene Carbonate,0,LiTFSI,0.002991027,0.002991027,243.15,0.0657
Diethyl Carbonate,0.165507982,Fluoroethylene Carbonate,0.73744159,Ethylene Carbonate,0,LiTFSI,0.048525214,0.048525214,243.15,0.455
Diethyl Carbonate,0.150577348,Fluoroethylene Carbonate,0.670916277,Ethylene Carbonate,0,LiTFSI,0.089253188,0.089253188,243.15,0.267
Diethyl Carbonate,0.138276713,Fluoroethylene Carbonate,0.616109252,Ethylene Carbonate,0,LiTFSI,0.122807018,0.122807018,243.15,0.112
Diethyl Carbonate,0.127903366,Fluoroethylene Carbonate,0.569889503,Ethylene Carbonate,0,LiTFSI,0.151103565,0.151103565,243.15,0.0368
Diethyl Carbonate,0.182200545,Fluoroethylene Carbonate,0.811817401,Ethylene Carbonate,0,LiTFSI,0.002991027,0.002991027,253.15,0.107
Diethyl Carbonate,0.165507982,Fluoroethylene Carbonate,0.73744159,Ethylene Carbonate,0,LiTFSI,0.048525214,0.048525214,253.15,0.901
Diethyl Carbonate,0.150577348,Fluoroethylene Carbonate,0.670916277,Ethylene Carbonate,0,LiTFSI,0.089253188,0.089253188,253.15,0.644
Diethyl Carbonate,0.138276713,Fluoroethylene Carbonate,0.616109252,Ethylene Carbonate,0,LiTFSI,0.122807018,0.122807018,253.15,0.352
Diethyl Carbonate,0.127903366,Fluoroethylene Carbonate,0.569889503,Ethylene Carbonate,0,LiTFSI,0.151103565,0.151103565,253.15,0.165
Diethyl Carbonate,0.182200545,Fluoroethylene Carbonate,0.811817401,Ethylene Carbonate,0,LiTFSI,0.002991027,0.002991027,263.15,0.161
Diethyl Carbonate,0.165507982,Fluoroethylene Carbonate,0.73744159,Ethylene Carbonate,0,LiTFSI,0.048525214,0.048525214,263.15,1.53
Diethyl Carbonate,0.150577348,Fluoroethylene Carbonate,0.670916277,Ethylene Carbonate,0,LiTFSI,0.089253188,0.089253188,263.15,1.24
Diethyl Carbonate,0.138276713,Fluoroethylene Carbonate,0.616109252,Ethylene Carbonate,0,LiTFSI,0.122807018,0.122807018,263.15,0.776
Diethyl Carbonate,0.127903366,Fluoroethylene Carbonate,0.569889503,Ethylene Carbonate,0,LiTFSI,0.151103565,0.151103565,263.15,0.437
Diethyl Carbonate,0.182200545,Fluoroethylene Carbonate,0.811817401,Ethylene Carbonate,0,LiTFSI,0.002991027,0.002991027,273.15,0.231
Diethyl Carbonate,0.165507982,Fluoroethylene Carbonate,0.73744159,Ethylene Carbonate,0,LiTFSI,0.048525214,0.048525214,273.15,2.34
Diethyl Carbonate,0.150577348,Fluoroethylene Carbonate,0.670916277,Ethylene Carbonate,0,LiTFSI,0.089253188,0.089253188,273.15,2.06
Diethyl Carbonate,0.138276713,Fluoroethylene Carbonate,0.616109252,Ethylene Carbonate,0,LiTFSI,0.122807018,0.122807018,273.15,1.4
Diethyl Carbonate,0.127903366,Fluoroethylene Carbonate,0.569889503,Ethylene Carbonate,0,LiTFSI,0.151103565,0.151103565,273.15,0.876
Diethyl Carbonate,0.182200545,Fluoroethylene Carbonate,0.811817401,Ethylene Carbonate,0,LiTFSI,0.002991027,0.002991027,283.15,0.314
Diethyl Carbonate,0.165507982,Fluoroethylene Carbonate,0.73744159,Ethylene Carbonate,0,LiTFSI,0.048525214,0.048525214,283.15,3.35
Diethyl Carbonate,0.150577348,Fluoroethylene Carbonate,0.670916277,Ethylene Carbonate,0,LiTFSI,0.089253188,0.089253188,283.15,3.11
Diethyl Carbonate,0.138276713,Fluoroethylene Carbonate,0.616109252,Ethylene Carbonate,0,LiTFSI,0.122807018,0.122807018,283.15,2.22
Diethyl Carbonate,0.127903366,Fluoroethylene Carbonate,0.569889503,Ethylene Carbonate,0,LiTFSI,0.151103565,0.151103565,283.15,1.49
Diethyl Carbonate,0.182200545,Fluoroethylene Carbonate,0.811817401,Ethylene Carbonate,0,LiTFSI,0.002991027,0.002991027,293.15,0.411
Diethyl Carbonate,0.165507982,Fluoroethylene Carbonate,0.73744159,Ethylene Carbonate,0,LiTFSI,0.048525214,0.048525214,293.15,4.52
Diethyl Carbonate,0.150577348,Fluoroethylene Carbonate,0.670916277,Ethylene Carbonate,0,LiTFSI,0.089253188,0.089253188,293.15,4.38
Diethyl Carbonate,0.138276713,Fluoroethylene Carbonate,0.616109252,Ethylene Carbonate,0,LiTFSI,0.122807018,0.122807018,293.15,3.24
Diethyl Carbonate,0.127903366,Fluoroethylene Carbonate,0.569889503,Ethylene Carbonate,0,LiTFSI,0.151103565,0.151103565,293.15,2.27
Diethyl Carbonate,0.159469339,Ethylene Carbonate,0,Dimethyl Carbonate,0.836538645,LiTFSI,0.001996008,0.001996008,243.15,0.0992
Diethyl Carbonate,0.146319247,Ethylene Carbonate,0,Dimethyl Carbonate,0.767556351,LiTFSI,0.043062201,0.043062201,243.15,1.75
Diethyl Carbonate,0.134750612,Ethylene Carbonate,0,Dimethyl Carbonate,0.706870014,LiTFSI,0.079189687,0.079189687,243.15,3.1
Diethyl Carbonate,0.124782066,Ethylene Carbonate,0,Dimethyl Carbonate,0.654577365,LiTFSI,0.110320285,0.110320285,243.15,3.28
Diethyl Carbonate,0.116178813,Ethylene Carbonate,0,Dimethyl Carbonate,0.609446726,LiTFSI,0.13718723,0.13718723,243.15,2.75
Diethyl Carbonate,0.159469339,Ethylene Carbonate,0,Dimethyl Carbonate,0.836538645,LiTFSI,0.001996008,0.001996008,253.15,0.123
Diethyl Carbonate,0.146319247,Ethylene Carbonate,0,Dimethyl Carbonate,0.767556351,LiTFSI,0.043062201,0.043062201,253.15,2.16
Diethyl Carbonate,0.134750612,Ethylene Carbonate,0,Dimethyl Carbonate,0.706870014,LiTFSI,0.079189687,0.079189687,253.15,3.86
Diethyl Carbonate,0.124782066,Ethylene Carbonate,0,Dimethyl Carbonate,0.654577365,LiTFSI,0.110320285,0.110320285,253.15,4.24
Diethyl Carbonate,0.116178813,Ethylene Carbonate,0,Dimethyl Carbonate,0.609446726,LiTFSI,0.13718723,0.13718723,253.15,3.67
Diethyl Carbonate,0.159469339,Ethylene Carbonate,0,Dimethyl Carbonate,0.836538645,LiTFSI,0.001996008,0.001996008,263.15,0.149
Diethyl Carbonate,0.146319247,Ethylene Carbonate,0,Dimethyl Carbonate,0.767556351,LiTFSI,0.043062201,0.043062201,263.15,2.6
Diethyl Carbonate,0.134750612,Ethylene Carbonate,0,Dimethyl Carbonate,0.706870014,LiTFSI,0.079189687,0.079189687,263.15,4.74
Diethyl Carbonate,0.124782066,Ethylene Carbonate,0,Dimethyl Carbonate,0.654577365,LiTFSI,0.110320285,0.110320285,263.15,5.35
Diethyl Carbonate,0.116178813,Ethylene Carbonate,0,Dimethyl Carbonate,0.609446726,LiTFSI,0.13718723,0.13718723,263.15,4.74
Diethyl Carbonate,0.159469339,Ethylene Carbonate,0,Dimethyl Carbonate,0.836538645,LiTFSI,0.001996008,0.001996008,273.15,0.177
Diethyl Carbonate,0.146319247,Ethylene Carbonate,0,Dimethyl Carbonate,0.767556351,LiTFSI,0.043062201,0.043062201,273.15,3.12
Diethyl Carbonate,0.134750612,Ethylene Carbonate,0,Dimethyl Carbonate,0.706870014,LiTFSI,0.079189687,0.079189687,273.15,5.76
Diethyl Carbonate,0.124782066,Ethylene Carbonate,0,Dimethyl Carbonate,0.654577365,LiTFSI,0.110320285,0.110320285,273.15,6.56
Diethyl Carbonate,0.116178813,Ethylene Carbonate,0,Dimethyl Carbonate,0.609446726,LiTFSI,0.13718723,0.13718723,273.15,6.03
Diethyl Carbonate,0.159469339,Ethylene Carbonate,0,Dimethyl Carbonate,0.836538645,LiTFSI,0.001996008,0.001996008,283.15,0.208
Diethyl Carbonate,0.146319247,Ethylene Carbonate,0,Dimethyl Carbonate,0.767556351,LiTFSI,0.043062201,0.043062201,283.15,3.72
Diethyl Carbonate,0.134750612,Ethylene Carbonate,0,Dimethyl Carbonate,0.706870014,LiTFSI,0.079189687,0.079189687,283.15,6.9
Diethyl Carbonate,0.124782066,Ethylene Carbonate,0,Dimethyl Carbonate,0.654577365,LiTFSI,0.110320285,0.110320285,283.15,7.95
Diethyl Carbonate,0.116178813,Ethylene Carbonate,0,Dimethyl Carbonate,0.609446726,LiTFSI,0.13718723,0.13718723,283.15,7.48
Diethyl Carbonate,0.159469339,Ethylene Carbonate,0,Dimethyl Carbonate,0.836538645,LiTFSI,0.001996008,0.001996008,293.15,0.241
Diethyl Carbonate,0.146319247,Ethylene Carbonate,0,Dimethyl Carbonate,0.767556351,LiTFSI,0.043062201,0.043062201,293.15,4.38
Diethyl Carbonate,0.134750612,Ethylene Carbonate,0,Dimethyl Carbonate,0.706870014,LiTFSI,0.079189687,0.079189687,293.15,8.14
Diethyl Carbonate,0.124782066,Ethylene Carbonate,0,Dimethyl Carbonate,0.654577365,LiTFSI,0.110320285,0.110320285,293.15,9.51
Diethyl Carbonate,0.116178813,Ethylene Carbonate,0,Dimethyl Carbonate,0.609446726,LiTFSI,0.13718723,0.13718723,293.15,9.34
Propylene Carbonate,0.567344885,Ethyl Methyl Carbonate,0,Dimethyl Carbonate,0.428663099,LiPF6,0.001996008,0.001996008,243.15,0.217
Propylene Carbonate,0.519518496,Ethyl Methyl Carbonate,0,Dimethyl Carbonate,0.392527393,LiPF6,0.043977055,0.043977055,243.15,2.31
Propylene Carbonate,0.477474593,Ethyl Methyl Carbonate,0,Dimethyl Carbonate,0.360760701,LiPF6,0.080882353,0.080882353,243.15,2.13
Propylene Carbonate,0.441239772,Ethyl Methyl Carbonate,0,Dimethyl Carbonate,0.333383121,LiPF6,0.112688554,0.112688554,243.15,1.08
Propylene Carbonate,0.410792224,Ethyl Methyl Carbonate,0,Dimethyl Carbonate,0.310378171,LiPF6,0.139414802,0.139414802,243.15,0.299
Propylene Carbonate,0.567344885,Ethyl Methyl Carbonate,0,Dimethyl Carbonate,0.428663099,LiPF6,0.001996008,0.001996008,253.15,0.294
Propylene Carbonate,0.519518496,Ethyl Methyl Carbonate,0,Dimethyl Carbonate,0.392527393,LiPF6,0.043977055,0.043977055,253.15,3.26
Propylene Carbonate,0.477474593,Ethyl Methyl Carbonate,0,Dimethyl Carbonate,0.360760701,LiPF6,0.080882353,0.080882353,253.15,3.29
Propylene Carbonate,0.441239772,Ethyl Methyl Carbonate,0,Dimethyl Carbonate,0.333383121,LiPF6,0.112688554,0.112688554,253.15,2.03
Propylene Carbonate,0.410792224,Ethyl Methyl Carbonate,0,Dimethyl Carbonate,0.310378171,LiPF6,0.139414802,0.139414802,253.15,0.819
Propylene Carbonate,0.567344885,Ethyl Methyl Carbonate,0,Dimethyl Carbonate,0.428663099,LiPF6,0.001996008,0.001996008,263.15,0.376
Propylene Carbonate,0.519518496,Ethyl Methyl Carbonate,0,Dimethyl Carbonate,0.392527393,LiPF6,0.043977055,0.043977055,263.15,4.32
Propylene Carbonate,0.477474593,Ethyl Methyl Carbonate,0,Dimethyl Carbonate,0.360760701,LiPF6,0.080882353,0.080882353,263.15,4.64
Propylene Carbonate,0.441239772,Ethyl Methyl Carbonate,0,Dimethyl Carbonate,0.333383121,LiPF6,0.112688554,0.112688554,263.15,3.22
Propylene Carbonate,0.410792224,Ethyl Methyl Carbonate,0,Dimethyl Carbonate,0.310378171,LiPF6,0.139414802,0.139414802,263.15,1.61
Propylene Carbonate,0.567344885,Ethyl Methyl Carbonate,0,Dimethyl Carbonate,0.428663099,LiPF6,0.001996008,0.001996008,273.15,0.464
Propylene Carbonate,0.519518496,Ethyl Methyl Carbonate,0,Dimethyl Carbonate,0.392527393,LiPF6,0.043977055,0.043977055,273.15,5.46
Propylene Carbonate,0.477474593,Ethyl Methyl Carbonate,0,Dimethyl Carbonate,0.360760701,LiPF6,0.080882353,0.080882353,273.15,6.13
Propylene Carbonate,0.441239772,Ethyl Methyl Carbonate,0,Dimethyl Carbonate,0.333383121,LiPF6,0.112688554,0.112688554,273.15,4.62
Propylene Carbonate,0.410792224,Ethyl Methyl Carbonate,0,Dimethyl Carbonate,0.310378171,LiPF6,0.139414802,0.139414802,273.15,2.66
Propylene Carbonate,0.567344885,Ethyl Methyl Carbonate,0,Dimethyl Carbonate,0.428663099,LiPF6,0.001996008,0.001996008,283.15,0.559
Propylene Carbonate,0.519518496,Ethyl Methyl Carbonate,0,Dimethyl Carbonate,0.392527393,LiPF6,0.043977055,0.043977055,283.15,6.71
Propylene Carbonate,0.477474593,Ethyl Methyl Carbonate,0,Dimethyl Carbonate,0.360760701,LiPF6,0.080882353,0.080882353,283.15,7.79
Propylene Carbonate,0.441239772,Ethyl Methyl Carbonate,0,Dimethyl Carbonate,0.333383121,LiPF6,0.112688554,0.112688554,283.15,6.23
Propylene Carbonate,0.410792224,Ethyl Methyl Carbonate,0,Dimethyl Carbonate,0.310378171,LiPF6,0.139414802,0.139414802,283.15,3.95
Propylene Carbonate,0.567344885,Ethyl Methyl Carbonate,0,Dimethyl Carbonate,0.428663099,LiPF6,0.001996008,0.001996008,293.15,0.66
Propylene Carbonate,0.519518496,Ethyl Methyl Carbonate,0,Dimethyl Carbonate,0.392527393,LiPF6,0.043977055,0.043977055,293.15,8.07
Propylene Carbonate,0.477474593,Ethyl Methyl Carbonate,0,Dimethyl Carbonate,0.360760701,LiPF6,0.080882353,0.080882353,293.15,9.63
Propylene Carbonate,0.441239772,Ethyl Methyl Carbonate,0,Dimethyl Carbonate,0.333383121,LiPF6,0.112688554,0.112688554,293.15,8.08
Propylene Carbonate,0.410792224,Ethyl Methyl Carbonate,0,Dimethyl Carbonate,0.310378171,LiPF6,0.139414802,0.139414802,293.15,5.5
Diethyl Carbonate,0,Fluoroethylene Carbonate,0.792250978,Ethyl Methyl Carbonate,0.201766968,LiTFSI,0.002991027,0.002991027,243.15,0.0733
Diethyl Carbonate,0,Fluoroethylene Carbonate,0.721112236,Ethyl Methyl Carbonate,0.183649668,LiTFSI,0.047619048,0.047619048,243.15,0.524
Diethyl Carbonate,0,Fluoroethylene Carbonate,0.657395058,Ethyl Methyl Carbonate,0.16742246,LiTFSI,0.087591241,0.087591241,243.15,0.33
Diethyl Carbonate,0,Fluoroethylene Carbonate,0.604949177,Ethyl Methyl Carbonate,0.154065775,LiTFSI,0.120492524,0.120492524,243.15,0.158
Diethyl Carbonate,0,Fluoroethylene Carbonate,0.560764496,Ethyl Methyl Carbonate,0.142813017,LiTFSI,0.148211244,0.148211244,243.15,0.0636
Diethyl Carbonate,0,Fluoroethylene Carbonate,0.792250978,Ethyl Methyl Carbonate,0.201766968,LiTFSI,0.002991027,0.002991027,253.15,0.118
Diethyl Carbonate,0,Fluoroethylene Carbonate,0.721112236,Ethyl Methyl Carbonate,0.183649668,LiTFSI,0.047619048,0.047619048,253.15,1
Diethyl Carbonate,0,Fluoroethylene Carbonate,0.657395058,Ethyl Methyl Carbonate,0.16742246,LiTFSI,0.087591241,0.087591241,253.15,0.744
Diethyl Carbonate,0,Fluoroethylene Carbonate,0.604949177,Ethyl Methyl Carbonate,0.154065775,LiTFSI,0.120492524,0.120492524,253.15,0.441
Diethyl Carbonate,0,Fluoroethylene Carbonate,0.560764496,Ethyl Methyl Carbonate,0.142813017,LiTFSI,0.148211244,0.148211244,253.15,0.233
Diethyl Carbonate,0,Fluoroethylene Carbonate,0.792250978,Ethyl Methyl Carbonate,0.201766968,LiTFSI,0.002991027,0.002991027,263.15,0.176
Diethyl Carbonate,0,Fluoroethylene Carbonate,0.721112236,Ethyl Methyl Carbonate,0.183649668,LiTFSI,0.047619048,0.047619048,263.15,1.66
Diethyl Carbonate,0,Fluoroethylene Carbonate,0.657395058,Ethyl Methyl Carbonate,0.16742246,LiTFSI,0.087591241,0.087591241,263.15,1.37
Diethyl Carbonate,0,Fluoroethylene Carbonate,0.604949177,Ethyl Methyl Carbonate,0.154065775,LiTFSI,0.120492524,0.120492524,263.15,0.911
Diethyl Carbonate,0,Fluoroethylene Carbonate,0.560764496,Ethyl Methyl Carbonate,0.142813017,LiTFSI,0.148211244,0.148211244,263.15,0.559
Diethyl Carbonate,0,Fluoroethylene Carbonate,0.792250978,Ethyl Methyl Carbonate,0.201766968,LiTFSI,0.002991027,0.002991027,273.15,0.25
Diethyl Carbonate,0,Fluoroethylene Carbonate,0.721112236,Ethyl Methyl Carbonate,0.183649668,LiTFSI,0.047619048,0.047619048,273.15,2.52
Diethyl Carbonate,0,Fluoroethylene Carbonate,0.657395058,Ethyl Methyl Carbonate,0.16742246,LiTFSI,0.087591241,0.087591241,273.15,2.23
Diethyl Carbonate,0,Fluoroethylene Carbonate,0.604949177,Ethyl Methyl Carbonate,0.154065775,LiTFSI,0.120492524,0.120492524,273.15,1.58
Diethyl Carbonate,0,Fluoroethylene Carbonate,0.560764496,Ethyl Methyl Carbonate,0.142813017,LiTFSI,0.148211244,0.148211244,273.15,1.05
Diethyl Carbonate,0,Fluoroethylene Carbonate,0.792250978,Ethyl Methyl Carbonate,0.201766968,LiTFSI,0.002991027,0.002991027,283.15,0.338
Diethyl Carbonate,0,Fluoroethylene Carbonate,0.721112236,Ethyl Methyl Carbonate,0.183649668,LiTFSI,0.047619048,0.047619048,283.15,3.55
Diethyl Carbonate,0,Fluoroethylene Carbonate,0.657395058,Ethyl Methyl Carbonate,0.16742246,LiTFSI,0.087591241,0.087591241,283.15,3.32
Diethyl Carbonate,0,Fluoroethylene Carbonate,0.604949177,Ethyl Methyl Carbonate,0.154065775,LiTFSI,0.120492524,0.120492524,283.15,2.44
Diethyl Carbonate,0,Fluoroethylene Carbonate,0.560764496,Ethyl Methyl Carbonate,0.142813017,LiTFSI,0.148211244,0.148211244,283.15,1.72
Diethyl Carbonate,0,Fluoroethylene Carbonate,0.792250978,Ethyl Methyl Carbonate,0.201766968,LiTFSI,0.002991027,0.002991027,293.15,0.44
Diethyl Carbonate,0,Fluoroethylene Carbonate,0.721112236,Ethyl Methyl Carbonate,0.183649668,LiTFSI,0.047619048,0.047619048,293.15,4.77
Diethyl Carbonate,0,Fluoroethylene Carbonate,0.657395058,Ethyl Methyl Carbonate,0.16742246,LiTFSI,0.087591241,0.087591241,293.15,4.62
Diethyl Carbonate,0,Fluoroethylene Carbonate,0.604949177,Ethyl Methyl Carbonate,0.154065775,LiTFSI,0.120492524,0.120492524,293.15,3.49
Diethyl Carbonate,0,Fluoroethylene Carbonate,0.560764496,Ethyl Methyl Carbonate,0.142813017,LiTFSI,0.148211244,0.148211244,293.15,2.55
Propylene Carbonate,0.432879699,Diethyl Carbonate,0.561138247,Ethyl Methyl Carbonate,0,LiTFSI,0.002991027,0.002991027,243.15,0.228
Propylene Carbonate,0.391646817,Diethyl Carbonate,0.507688415,Ethyl Methyl Carbonate,0,LiTFSI,0.050332384,0.050332384,243.15,2.25
Propylene Carbonate,0.356305739,Diethyl Carbonate,0.461876079,Ethyl Methyl Carbonate,0,LiTFSI,0.090909091,0.090909091,243.15,1.93
Propylene Carbonate,0.326518344,Diethyl Carbonate,0.423262933,Ethyl Methyl Carbonate,0,LiTFSI,0.125109361,0.125109361,243.15,1.19
Propylene Carbonate,0.301376109,Diethyl Carbonate,0.390671269,Ethyl Methyl Carbonate,0,LiTFSI,0.153976311,0.153976311,243.15,0.617
Propylene Carbonate,0.432879699,Diethyl Carbonate,0.561138247,Ethyl Methyl Carbonate,0,LiTFSI,0.002991027,0.002991027,253.15,0.296
Propylene Carbonate,0.391646817,Diethyl Carbonate,0.507688415,Ethyl Methyl Carbonate,0,LiTFSI,0.050332384,0.050332384,253.15,3.02
