Repository: BattModels/DiffMix-NatCommData

# DiffMix-NatCommData

This is the official data repository for "Differentiable Modeling and Optimization of Non-aqueous Li-based Battery Electrolyte Solutions Using Geometric Deep Learning" published in Nature Communications.

# Citation

Coming soon.

File: training_data/published_AEM_data.csv (part 45 of 82)
sub1_name,x1 (mole fraction),sub2_name,x2 (mole fraction),sub3_name,x3 (mole fraction),salt,x4 (mole fraction),x5 (mole fraction),temperature (K),ionic conductivity (mS/cm)
Propylene Carbonate,0.356305739,Diethyl Carbonate,0.461876079,Ethyl Methyl Carbonate,0,LiTFSI,0.090909091,0.090909091,253.15,2.76
Propylene Carbonate,0.326518344,Diethyl Carbonate,0.423262933,Ethyl Methyl Carbonate,0,LiTFSI,0.125109361,0.125109361,253.15,1.84
Propylene Carbonate,0.301376109,Diethyl Carbonate,0.390671269,Ethyl Methyl Carbonate,0,LiTFSI,0.153976311,0.153976311,253.15,1.07
Propylene Carbonate,0.432879699,Diethyl Carbonate,0.561138247,Ethyl Methyl Carbonate,0,LiTFSI,0.002991027,0.002991027,263.15,0.368
Propylene Carbonate,0.391646817,Diethyl Carbonate,0.507688415,Ethyl Methyl Carbonate,0,LiTFSI,0.050332384,0.050332384,263.15,3.86
Propylene Carbonate,0.356305739,Diethyl Carbonate,0.461876079,Ethyl Methyl Carbonate,0,LiTFSI,0.090909091,0.090909091,263.15,3.69
Propylene Carbonate,0.326518344,Diethyl Carbonate,0.423262933,Ethyl Methyl Carbonate,0,LiTFSI,0.125109361,0.125109361,263.15,2.61
Propylene Carbonate,0.301376109,Diethyl Carbonate,0.390671269,Ethyl Methyl Carbonate,0,LiTFSI,0.153976311,0.153976311,263.15,1.63
Propylene Carbonate,0.432879699,Diethyl Carbonate,0.561138247,Ethyl Methyl Carbonate,0,LiTFSI,0.002991027,0.002991027,273.15,0.445
Propylene Carbonate,0.391646817,Diethyl Carbonate,0.507688415,Ethyl Methyl Carbonate,0,LiTFSI,0.050332384,0.050332384,273.15,4.77
Propylene Carbonate,0.356305739,Diethyl Carbonate,0.461876079,Ethyl Methyl Carbonate,0,LiTFSI,0.090909091,0.090909091,273.15,4.71
Propylene Carbonate,0.326518344,Diethyl Carbonate,0.423262933,Ethyl Methyl Carbonate,0,LiTFSI,0.125109361,0.125109361,273.15,3.48
Propylene Carbonate,0.301376109,Diethyl Carbonate,0.390671269,Ethyl Methyl Carbonate,0,LiTFSI,0.153976311,0.153976311,273.15,2.29
Propylene Carbonate,0.432879699,Diethyl Carbonate,0.561138247,Ethyl Methyl Carbonate,0,LiTFSI,0.002991027,0.002991027,283.15,0.527
Propylene Carbonate,0.391646817,Diethyl Carbonate,0.507688415,Ethyl Methyl Carbonate,0,LiTFSI,0.050332384,0.050332384,283.15,5.74
Propylene Carbonate,0.356305739,Diethyl Carbonate,0.461876079,Ethyl Methyl Carbonate,0,LiTFSI,0.090909091,0.090909091,283.15,5.83
Propylene Carbonate,0.326518344,Diethyl Carbonate,0.423262933,Ethyl Methyl Carbonate,0,LiTFSI,0.125109361,0.125109361,283.15,4.46
Propylene Carbonate,0.301376109,Diethyl Carbonate,0.390671269,Ethyl Methyl Carbonate,0,LiTFSI,0.153976311,0.153976311,283.15,3.06
Propylene Carbonate,0.432879699,Diethyl Carbonate,0.561138247,Ethyl Methyl Carbonate,0,LiTFSI,0.002991027,0.002991027,293.15,0.614
Propylene Carbonate,0.391646817,Diethyl Carbonate,0.507688415,Ethyl Methyl Carbonate,0,LiTFSI,0.050332384,0.050332384,293.15,6.8
Propylene Carbonate,0.356305739,Diethyl Carbonate,0.461876079,Ethyl Methyl Carbonate,0,LiTFSI,0.090909091,0.090909091,293.15,7.06
Propylene Carbonate,0.326518344,Diethyl Carbonate,0.423262933,Ethyl Methyl Carbonate,0,LiTFSI,0.125109361,0.125109361,293.15,5.55
Propylene Carbonate,0.301376109,Diethyl Carbonate,0.390671269,Ethyl Methyl Carbonate,0,LiTFSI,0.153976311,0.153976311,293.15,3.94
Propylene Carbonate,0.432879699,Diethyl Carbonate,0.561138247,Fluoroethylene Carbonate,0,LiPF6,0.002991027,0.002991027,243.15,0.189
Propylene Carbonate,0.391646817,Diethyl Carbonate,0.507688415,Fluoroethylene Carbonate,0,LiPF6,0.050332384,0.050332384,243.15,1.87
Propylene Carbonate,0.356305739,Diethyl Carbonate,0.461876079,Fluoroethylene Carbonate,0,LiPF6,0.090909091,0.090909091,243.15,1.47
Propylene Carbonate,0.326518344,Diethyl Carbonate,0.423262933,Fluoroethylene Carbonate,0,LiPF6,0.125109361,0.125109361,243.15,0.638
Propylene Carbonate,0.301376109,Diethyl Carbonate,0.390671269,Fluoroethylene Carbonate,0,LiPF6,0.153976311,0.153976311,243.15,0.127
Propylene Carbonate,0.432879699,Diethyl Carbonate,0.561138247,Fluoroethylene Carbonate,0,LiPF6,0.002991027,0.002991027,253.15,0.247
Propylene Carbonate,0.391646817,Diethyl Carbonate,0.507688415,Fluoroethylene Carbonate,0,LiPF6,0.050332384,0.050332384,253.15,2.55
Propylene Carbonate,0.356305739,Diethyl Carbonate,0.461876079,Fluoroethylene Carbonate,0,LiPF6,0.090909091,0.090909091,253.15,2.27
Propylene Carbonate,0.326518344,Diethyl Carbonate,0.423262933,Fluoroethylene Carbonate,0,LiPF6,0.125109361,0.125109361,253.15,1.23
Propylene Carbonate,0.301376109,Diethyl Carbonate,0.390671269,Fluoroethylene Carbonate,0,LiPF6,0.153976311,0.153976311,253.15,0.379
Propylene Carbonate,0.432879699,Diethyl Carbonate,0.561138247,Fluoroethylene Carbonate,0,LiPF6,0.002991027,0.002991027,263.15,0.309
Propylene Carbonate,0.391646817,Diethyl Carbonate,0.507688415,Fluoroethylene Carbonate,0,LiPF6,0.050332384,0.050332384,263.15,3.31
Propylene Carbonate,0.356305739,Diethyl Carbonate,0.461876079,Fluoroethylene Carbonate,0,LiPF6,0.090909091,0.090909091,263.15,3.19
Propylene Carbonate,0.326518344,Diethyl Carbonate,0.423262933,Fluoroethylene Carbonate,0,LiPF6,0.125109361,0.125109361,263.15,1.98
Propylene Carbonate,0.301376109,Diethyl Carbonate,0.390671269,Fluoroethylene Carbonate,0,LiPF6,0.153976311,0.153976311,263.15,0.788
Propylene Carbonate,0.432879699,Diethyl Carbonate,0.561138247,Fluoroethylene Carbonate,0,LiPF6,0.002991027,0.002991027,273.15,0.375
Propylene Carbonate,0.391646817,Diethyl Carbonate,0.507688415,Fluoroethylene Carbonate,0,LiPF6,0.050332384,0.050332384,273.15,4.12
Propylene Carbonate,0.356305739,Diethyl Carbonate,0.461876079,Fluoroethylene Carbonate,0,LiPF6,0.090909091,0.090909091,273.15,4.21
Propylene Carbonate,0.326518344,Diethyl Carbonate,0.423262933,Fluoroethylene Carbonate,0,LiPF6,0.125109361,0.125109361,273.15,2.88
Propylene Carbonate,0.301376109,Diethyl Carbonate,0.390671269,Fluoroethylene Carbonate,0,LiPF6,0.153976311,0.153976311,273.15,1.36
Propylene Carbonate,0.432879699,Diethyl Carbonate,0.561138247,Fluoroethylene Carbonate,0,LiPF6,0.002991027,0.002991027,283.15,0.446
Propylene Carbonate,0.391646817,Diethyl Carbonate,0.507688415,Fluoroethylene Carbonate,0,LiPF6,0.050332384,0.050332384,283.15,5.01
Propylene Carbonate,0.356305739,Diethyl Carbonate,0.461876079,Fluoroethylene Carbonate,0,LiPF6,0.090909091,0.090909091,283.15,5.35
Propylene Carbonate,0.326518344,Diethyl Carbonate,0.423262933,Fluoroethylene Carbonate,0,LiPF6,0.125109361,0.125109361,283.15,3.92
Propylene Carbonate,0.301376109,Diethyl Carbonate,0.390671269,Fluoroethylene Carbonate,0,LiPF6,0.153976311,0.153976311,283.15,2.09
Propylene Carbonate,0.432879699,Diethyl Carbonate,0.561138247,Fluoroethylene Carbonate,0,LiPF6,0.002991027,0.002991027,293.15,0.522
Propylene Carbonate,0.391646817,Diethyl Carbonate,0.507688415,Fluoroethylene Carbonate,0,LiPF6,0.050332384,0.050332384,293.15,5.97
Propylene Carbonate,0.356305739,Diethyl Carbonate,0.461876079,Fluoroethylene Carbonate,0,LiPF6,0.090909091,0.090909091,293.15,6.6
Propylene Carbonate,0.326518344,Diethyl Carbonate,0.423262933,Fluoroethylene Carbonate,0,LiPF6,0.125109361,0.125109361,293.15,5.12
Propylene Carbonate,0.301376109,Diethyl Carbonate,0.390671269,Fluoroethylene Carbonate,0,LiPF6,0.153976311,0.153976311,293.15,2.99
Propylene Carbonate,0.176686694,Fluoroethylene Carbonate,0,Ethylene Carbonate,0.81932129,LiTFSI,0.001996008,0.001996008,243.15,0.102
Propylene Carbonate,0.16276786,Fluoroethylene Carbonate,0,Ethylene Carbonate,0.754777682,LiTFSI,0.041227229,0.041227229,243.15,0.839
Propylene Carbonate,0.15020414,Fluoroethylene Carbonate,0,Ethylene Carbonate,0.696517928,LiTFSI,0.076638966,0.076638966,243.15,0.543
Propylene Carbonate,0.139381673,Fluoroethylene Carbonate,0,Ethylene Carbonate,0.646332613,LiTFSI,0.107142857,0.107142857,243.15,0.233
Propylene Carbonate,0.130315216,Fluoroethylene Carbonate,0,Ethylene Carbonate,0.604290162,LiTFSI,0.132697311,0.132697311,243.15,0.0878
Propylene Carbonate,0.176686694,Fluoroethylene Carbonate,0,Ethylene Carbonate,0.81932129,LiTFSI,0.001996008,0.001996008,253.15,0.155
Propylene Carbonate,0.16276786,Fluoroethylene Carbonate,0,Ethylene Carbonate,0.754777682,LiTFSI,0.041227229,0.041227229,253.15,1.43
Propylene Carbonate,0.15020414,Fluoroethylene Carbonate,0,Ethylene Carbonate,0.696517928,LiTFSI,0.076638966,0.076638966,253.15,1.09
Propylene Carbonate,0.139381673,Fluoroethylene Carbonate,0,Ethylene Carbonate,0.646332613,LiTFSI,0.107142857,0.107142857,253.15,0.582
Propylene Carbonate,0.130315216,Fluoroethylene Carbonate,0,Ethylene Carbonate,0.604290162,LiTFSI,0.132697311,0.132697311,253.15,0.279
Propylene Carbonate,0.176686694,Fluoroethylene Carbonate,0,Ethylene Carbonate,0.81932129,LiTFSI,0.001996008,0.001996008,263.15,0.221
Propylene Carbonate,0.16276786,Fluoroethylene Carbonate,0,Ethylene Carbonate,0.754777682,LiTFSI,0.041227229,0.041227229,263.15,2.18
Propylene Carbonate,0.15020414,Fluoroethylene Carbonate,0,Ethylene Carbonate,0.696517928,LiTFSI,0.076638966,0.076638966,263.15,1.84
Propylene Carbonate,0.139381673,Fluoroethylene Carbonate,0,Ethylene Carbonate,0.646332613,LiTFSI,0.107142857,0.107142857,263.15,1.12
Propylene Carbonate,0.130315216,Fluoroethylene Carbonate,0,Ethylene Carbonate,0.604290162,LiTFSI,0.132697311,0.132697311,263.15,0.612
Propylene Carbonate,0.176686694,Fluoroethylene Carbonate,0,Ethylene Carbonate,0.81932129,LiTFSI,0.001996008,0.001996008,273.15,0.3
Propylene Carbonate,0.16276786,Fluoroethylene Carbonate,0,Ethylene Carbonate,0.754777682,LiTFSI,0.041227229,0.041227229,273.15,3.08
Propylene Carbonate,0.15020414,Fluoroethylene Carbonate,0,Ethylene Carbonate,0.696517928,LiTFSI,0.076638966,0.076638966,273.15,2.79
Propylene Carbonate,0.139381673,Fluoroethylene Carbonate,0,Ethylene Carbonate,0.646332613,LiTFSI,0.107142857,0.107142857,273.15,1.83
Propylene Carbonate,0.130315216,Fluoroethylene Carbonate,0,Ethylene Carbonate,0.604290162,LiTFSI,0.132697311,0.132697311,273.15,1.09
Propylene Carbonate,0.176686694,Fluoroethylene Carbonate,0,Ethylene Carbonate,0.81932129,LiTFSI,0.001996008,0.001996008,283.15,0.391
Propylene Carbonate,0.16276786,Fluoroethylene Carbonate,0,Ethylene Carbonate,0.754777682,LiTFSI,0.041227229,0.041227229,283.15,4.14
Propylene Carbonate,0.15020414,Fluoroethylene Carbonate,0,Ethylene Carbonate,0.696517928,LiTFSI,0.076638966,0.076638966,283.15,3.92
Propylene Carbonate,0.139381673,Fluoroethylene Carbonate,0,Ethylene Carbonate,0.646332613,LiTFSI,0.107142857,0.107142857,283.15,2.71
Propylene Carbonate,0.130315216,Fluoroethylene Carbonate,0,Ethylene Carbonate,0.604290162,LiTFSI,0.132697311,0.132697311,283.15,1.7
Propylene Carbonate,0.176686694,Fluoroethylene Carbonate,0,Ethylene Carbonate,0.81932129,LiTFSI,0.001996008,0.001996008,293.15,0.493
Propylene Carbonate,0.16276786,Fluoroethylene Carbonate,0,Ethylene Carbonate,0.754777682,LiTFSI,0.041227229,0.041227229,293.15,5.33
Propylene Carbonate,0.15020414,Fluoroethylene Carbonate,0,Ethylene Carbonate,0.696517928,LiTFSI,0.076638966,0.076638966,293.15,5.22
Propylene Carbonate,0.139381673,Fluoroethylene Carbonate,0,Ethylene Carbonate,0.646332613,LiTFSI,0.107142857,0.107142857,293.15,3.74
Propylene Carbonate,0.130315216,Fluoroethylene Carbonate,0,Ethylene Carbonate,0.604290162,LiTFSI,0.132697311,0.132697311,293.15,2.44
Fluoroethylene Carbonate,0.904761905,Ethylene Carbonate,0,Dimethyl Carbonate,0,LiTFSI,0.047619048,0.047619048,243.15,0.0855
Fluoroethylene Carbonate,0.824817518,Ethylene Carbonate,0,Dimethyl Carbonate,0,LiTFSI,0.087591241,0.087591241,243.15,0.0798
Fluoroethylene Carbonate,0.759014952,Ethylene Carbonate,0,Dimethyl Carbonate,0,LiTFSI,0.120492524,0.120492524,243.15,0.0448
Fluoroethylene Carbonate,0.70212766,Ethylene Carbonate,0,Dimethyl Carbonate,0,LiTFSI,0.14893617,0.14893617,243.15,0.0185
Fluoroethylene Carbonate,0.904761905,Ethylene Carbonate,0,Dimethyl Carbonate,0,LiTFSI,0.047619048,0.047619048,253.15,0.256
Fluoroethylene Carbonate,0.824817518,Ethylene Carbonate,0,Dimethyl Carbonate,0,LiTFSI,0.087591241,0.087591241,253.15,0.266
Fluoroethylene Carbonate,0.759014952,Ethylene Carbonate,0,Dimethyl Carbonate,0,LiTFSI,0.120492524,0.120492524,253.15,0.179
Fluoroethylene Carbonate,0.70212766,Ethylene Carbonate,0,Dimethyl Carbonate,0,LiTFSI,0.14893617,0.14893617,253.15,0.1
Fluoroethylene Carbonate,0.904761905,Ethylene Carbonate,0,Dimethyl Carbonate,0,LiTFSI,0.047619048,0.047619048,263.15,0.614
Fluoroethylene Carbonate,0.824817518,Ethylene Carbonate,0,Dimethyl Carbonate,0,LiTFSI,0.087591241,0.087591241,263.15,0.656
Fluoroethylene Carbonate,0.759014952,Ethylene Carbonate,0,Dimethyl Carbonate,0,LiTFSI,0.120492524,0.120492524,263.15,0.476
Fluoroethylene Carbonate,0.70212766,Ethylene Carbonate,0,Dimethyl Carbonate,0,LiTFSI,0.14893617,0.14893617,263.15,0.309
Fluoroethylene Carbonate,0.994017946,Ethylene Carbonate,0,Dimethyl Carbonate,0,LiTFSI,0.002991027,0.002991027,273.15,4.45E-05
Fluoroethylene Carbonate,0.904761905,Ethylene Carbonate,0,Dimethyl Carbonate,0,LiTFSI,0.047619048,0.047619048,273.15,1.28
Fluoroethylene Carbonate,0.824817518,Ethylene Carbonate,0,Dimethyl Carbonate,0,LiTFSI,0.087591241,0.087591241,273.15,1.34
Fluoroethylene Carbonate,0.759014952,Ethylene Carbonate,0,Dimethyl Carbonate,0,LiTFSI,0.120492524,0.120492524,273.15,1
Fluoroethylene Carbonate,0.70212766,Ethylene Carbonate,0,Dimethyl Carbonate,0,LiTFSI,0.14893617,0.14893617,273.15,0.701
Fluoroethylene Carbonate,0.994017946,Ethylene Carbonate,0,Dimethyl Carbonate,0,LiTFSI,0.002991027,0.002991027,283.15,0.00472
Fluoroethylene Carbonate,0.904761905,Ethylene Carbonate,0,Dimethyl Carbonate,0,LiTFSI,0.047619048,0.047619048,283.15,2.39
Fluoroethylene Carbonate,0.824817518,Ethylene Carbonate,0,Dimethyl Carbonate,0,LiTFSI,0.087591241,0.087591241,283.15,2.43
Fluoroethylene Carbonate,0.759014952,Ethylene Carbonate,0,Dimethyl Carbonate,0,LiTFSI,0.120492524,0.120492524,283.15,1.82
Fluoroethylene Carbonate,0.70212766,Ethylene Carbonate,0,Dimethyl Carbonate,0,LiTFSI,0.14893617,0.14893617,283.15,1.32
Fluoroethylene Carbonate,0.994017946,Ethylene Carbonate,0,Dimethyl Carbonate,0,LiTFSI,0.002991027,0.002991027,293.15,0.372
Fluoroethylene Carbonate,0.904761905,Ethylene Carbonate,0,Dimethyl Carbonate,0,LiTFSI,0.047619048,0.047619048,293.15,4.14
Fluoroethylene Carbonate,0.824817518,Ethylene Carbonate,0,Dimethyl Carbonate,0,LiTFSI,0.087591241,0.087591241,293.15,3.99
Fluoroethylene Carbonate,0.759014952,Ethylene Carbonate,0,Dimethyl Carbonate,0,LiTFSI,0.120492524,0.120492524,293.15,2.98
Fluoroethylene Carbonate,0.70212766,Ethylene Carbonate,0,Dimethyl Carbonate,0,LiTFSI,0.14893617,0.14893617,293.15,2.19
Propylene Carbonate,0.375908389,Ethyl Methyl Carbonate,0.184314449,Ethylene Carbonate,0.435785146,LiPF6,0.001996008,0.001996008,243.15,0.151
Propylene Carbonate,0.344219832,Ethyl Methyl Carbonate,0.168776996,Ethylene Carbonate,0.399049061,LiPF6,0.043977055,0.043977055,243.15,1.28
Propylene Carbonate,0.316362603,Ethyl Methyl Carbonate,0.155118111,Ethylene Carbonate,0.36675458,LiPF6,0.080882353,0.080882353,243.15,0.929
Propylene Carbonate,0.292949148,Ethyl Methyl Carbonate,0.143638085,Ethylene Carbonate,0.339611701,LiPF6,0.111900533,0.111900533,243.15,0.41
Propylene Carbonate,0.272180551,Ethyl Methyl Carbonate,0.133454878,Ethylene Carbonate,0.315534967,LiPF6,0.139414802,0.139414802,243.15,0.0932
Propylene Carbonate,0.375908389,Ethyl Methyl Carbonate,0.184314449,Ethylene Carbonate,0.435785146,LiPF6,0.001996008,0.001996008,253.15,0.217
Propylene Carbonate,0.344219832,Ethyl Methyl Carbonate,0.168776996,Ethylene Carbonate,0.399049061,LiPF6,0.043977055,0.043977055,253.15,2.02
Propylene Carbonate,0.316362603,Ethyl Methyl Carbonate,0.155118111,Ethylene Carbonate,0.36675458,LiPF6,0.080882353,0.080882353,253.15,1.73
Propylene Carbonate,0.292949148,Ethyl Methyl Carbonate,0.143638085,Ethylene Carbonate,0.339611701,LiPF6,0.111900533,0.111900533,253.15,0.982
Propylene Carbonate,0.272180551,Ethyl Methyl Carbonate,0.133454878,Ethylene Carbonate,0.315534967,LiPF6,0.139414802,0.139414802,253.15,0.364
Propylene Carbonate,0.375908389,Ethyl Methyl Carbonate,0.184314449,Ethylene Carbonate,0.435785146,LiPF6,0.001996008,0.001996008,263.15,0.295
Propylene Carbonate,0.344219832,Ethyl Methyl Carbonate,0.168776996,Ethylene Carbonate,0.399049061,LiPF6,0.043977055,0.043977055,263.15,2.92
Propylene Carbonate,0.316362603,Ethyl Methyl Carbonate,0.155118111,Ethylene Carbonate,0.36675458,LiPF6,0.080882353,0.080882353,263.15,2.76
Propylene Carbonate,0.292949148,Ethyl Methyl Carbonate,0.143638085,Ethylene Carbonate,0.339611701,LiPF6,0.111900533,0.111900533,263.15,1.82
Propylene Carbonate,0.272180551,Ethyl Methyl Carbonate,0.133454878,Ethylene Carbonate,0.315534967,LiPF6,0.139414802,0.139414802,263.15,0.884
Propylene Carbonate,0.375908389,Ethyl Methyl Carbonate,0.184314449,Ethylene Carbonate,0.435785146,LiPF6,0.001996008,0.001996008,273.15,0.382
Propylene Carbonate,0.344219832,Ethyl Methyl Carbonate,0.168776996,Ethylene Carbonate,0.399049061,LiPF6,0.043977055,0.043977055,273.15,3.95
Propylene Carbonate,0.316362603,Ethyl Methyl Carbonate,0.155118111,Ethylene Carbonate,0.36675458,LiPF6,0.080882353,0.080882353,273.15,4
Propylene Carbonate,0.292949148,Ethyl Methyl Carbonate,0.143638085,Ethylene Carbonate,0.339611701,LiPF6,0.111900533,0.111900533,273.15,2.9
Propylene Carbonate,0.272180551,Ethyl Methyl Carbonate,0.133454878,Ethylene Carbonate,0.315534967,LiPF6,0.139414802,0.139414802,273.15,1.67
Propylene Carbonate,0.375908389,Ethyl Methyl Carbonate,0.184314449,Ethylene Carbonate,0.435785146,LiPF6,0.001996008,0.001996008,283.15,0.479
Propylene Carbonate,0.344219832,Ethyl Methyl Carbonate,0.168776996,Ethylene Carbonate,0.399049061,LiPF6,0.043977055,0.043977055,283.15,5.12
Propylene Carbonate,0.316362603,Ethyl Methyl Carbonate,0.155118111,Ethylene Carbonate,0.36675458,LiPF6,0.080882353,0.080882353,283.15,5.44
Propylene Carbonate,0.292949148,Ethyl Methyl Carbonate,0.143638085,Ethylene Carbonate,0.339611701,LiPF6,0.111900533,0.111900533,283.15,4.22
Propylene Carbonate,0.272180551,Ethyl Methyl Carbonate,0.133454878,Ethylene Carbonate,0.315534967,LiPF6,0.139414802,0.139414802,283.15,2.71
Propylene Carbonate,0.375908389,Ethyl Methyl Carbonate,0.184314449,Ethylene Carbonate,0.435785146,LiPF6,0.001996008,0.001996008,293.15,0.585
Propylene Carbonate,0.344219832,Ethyl Methyl Carbonate,0.168776996,Ethylene Carbonate,0.399049061,LiPF6,0.043977055,0.043977055,293.15,6.42
Propylene Carbonate,0.316362603,Ethyl Methyl Carbonate,0.155118111,Ethylene Carbonate,0.36675458,LiPF6,0.080882353,0.080882353,293.15,7.08
Propylene Carbonate,0.292949148,Ethyl Methyl Carbonate,0.143638085,Ethylene Carbonate,0.339611701,LiPF6,0.111900533,0.111900533,293.15,5.78
Propylene Carbonate,0.272180551,Ethyl Methyl Carbonate,0.133454878,Ethylene Carbonate,0.315534967,LiPF6,0.139414802,0.139414802,293.15,4
Fluoroethylene Carbonate,0.904761905,Ethyl Methyl Carbonate,0,Dimethyl Carbonate,0,LiPF6,0.047619048,0.047619048,243.15,0.0416
Fluoroethylene Carbonate,0.824817518,Ethyl Methyl Carbonate,0,Dimethyl Carbonate,0,LiPF6,0.087591241,0.087591241,243.15,0.0487
Fluoroethylene Carbonate,0.759014952,Ethyl Methyl Carbonate,0,Dimethyl Carbonate,0,LiPF6,0.120492524,0.120492524,243.15,0.0301
Fluoroethylene Carbonate,0.70212766,Ethyl Methyl Carbonate,0,Dimethyl Carbonate,0,LiPF6,0.14893617,0.14893617,243.15,0.0112
Fluoroethylene Carbonate,0.904761905,Ethyl Methyl Carbonate,0,Dimethyl Carbonate,0,LiPF6,0.047619048,0.047619048,253.15,0.158
Fluoroethylene Carbonate,0.824817518,Ethyl Methyl Carbonate,0,Dimethyl Carbonate,0,LiPF6,0.087591241,0.087591241,253.15,0.211
Fluoroethylene Carbonate,0.759014952,Ethyl Methyl Carbonate,0,Dimethyl Carbonate,0,LiPF6,0.120492524,0.120492524,253.15,0.16
Fluoroethylene Carbonate,0.70212766,Ethyl Methyl Carbonate,0,Dimethyl Carbonate,0,LiPF6,0.14893617,0.14893617,253.15,0.0903
Fluoroethylene Carbonate,0.904761905,Ethyl Methyl Carbonate,0,Dimethyl Carbonate,0,LiPF6,0.047619048,0.047619048,263.15,0.452
Fluoroethylene Carbonate,0.824817518,Ethyl Methyl Carbonate,0,Dimethyl Carbonate,0,LiPF6,0.087591241,0.087591241,263.15,0.613
Fluoroethylene Carbonate,0.759014952,Ethyl Methyl Carbonate,0,Dimethyl Carbonate,0,LiPF6,0.120492524,0.120492524,263.15,0.508
Fluoroethylene Carbonate,0.70212766,Ethyl Methyl Carbonate,0,Dimethyl Carbonate,0,LiPF6,0.14893617,0.14893617,263.15,0.348
Fluoroethylene Carbonate,0.904761905,Ethyl Methyl Carbonate,0,Dimethyl Carbonate,0,LiPF6,0.047619048,0.047619048,273.15,1.09
Fluoroethylene Carbonate,0.824817518,Ethyl Methyl Carbonate,0,Dimethyl Carbonate,0,LiPF6,0.087591241,0.087591241,273.15,1.41
Fluoroethylene Carbonate,0.759014952,Ethyl Methyl Carbonate,0,Dimethyl Carbonate,0,LiPF6,0.120492524,0.120492524,273.15,1.21
Fluoroethylene Carbonate,0.70212766,Ethyl Methyl Carbonate,0,Dimethyl Carbonate,0,LiPF6,0.14893617,0.14893617,273.15,0.908
Fluoroethylene Carbonate,0.994017946,Ethyl Methyl Carbonate,0,Dimethyl Carbonate,0,LiPF6,0.002991027,0.002991027,283.15,0.000637
Fluoroethylene Carbonate,0.904761905,Ethyl Methyl Carbonate,0,Dimethyl Carbonate,0,LiPF6,0.047619048,0.047619048,283.15,2.31
Fluoroethylene Carbonate,0.824817518,Ethyl Methyl Carbonate,0,Dimethyl Carbonate,0,LiPF6,0.087591241,0.087591241,283.15,2.78
Fluoroethylene Carbonate,0.759014952,Ethyl Methyl Carbonate,0,Dimethyl Carbonate,0,LiPF6,0.120492524,0.120492524,283.15,2.42
Fluoroethylene Carbonate,0.70212766,Ethyl Methyl Carbonate,0,Dimethyl Carbonate,0,LiPF6,0.14893617,0.14893617,283.15,1.89
Fluoroethylene Carbonate,0.994017946,Ethyl Methyl Carbonate,0,Dimethyl Carbonate,0,LiPF6,0.002991027,0.002991027,293.15,0.4
Fluoroethylene Carbonate,0.904761905,Ethyl Methyl Carbonate,0,Dimethyl Carbonate,0,LiPF6,0.047619048,0.047619048,293.15,4.46
Fluoroethylene Carbonate,0.824817518,Ethyl Methyl Carbonate,0,Dimethyl Carbonate,0,LiPF6,0.087591241,0.087591241,293.15,4.92
Fluoroethylene Carbonate,0.759014952,Ethyl Methyl Carbonate,0,Dimethyl Carbonate,0,LiPF6,0.120492524,0.120492524,293.15,4.26
Fluoroethylene Carbonate,0.70212766,Ethyl Methyl Carbonate,0,Dimethyl Carbonate,0,LiPF6,0.14893617,0.14893617,293.15,3.39
Propylene Carbonate,0.377189845,Fluoroethylene Carbonate,0.18154742,Ethylene Carbonate,0.437270719,LiPF6,0.001996008,0.001996008,243.15,0.101
Propylene Carbonate,0.345393263,Fluoroethylene Carbonate,0.166243224,Ethylene Carbonate,0.400409402,LiPF6,0.043977055,0.043977055,243.15,0.735
Propylene Carbonate,0.31744107,Fluoroethylene Carbonate,0.152789393,Ethylene Carbonate,0.368004831,LiPF6,0.080882353,0.080882353,243.15,0.443
Propylene Carbonate,0.29335095,Fluoroethylene Carbonate,0.141194438,Ethylene Carbonate,0.340077504,LiPF6,0.112688554,0.112688554,243.15,0.175
Propylene Carbonate,0.273108403,Fluoroethylene Carbonate,0.131451381,Ethylene Carbonate,0.316610612,LiPF6,0.139414802,0.139414802,243.15,0.0361
Propylene Carbonate,0.377189845,Fluoroethylene Carbonate,0.18154742,Ethylene Carbonate,0.437270719,LiPF6,0.001996008,0.001996008,253.15,0.155
Propylene Carbonate,0.345393263,Fluoroethylene Carbonate,0.166243224,Ethylene Carbonate,0.400409402,LiPF6,0.043977055,0.043977055,253.15,1.34
Propylene Carbonate,0.31744107,Fluoroethylene Carbonate,0.152789393,Ethylene Carbonate,0.368004831,LiPF6,0.080882353,0.080882353,253.15,1.04
Propylene Carbonate,0.29335095,Fluoroethylene Carbonate,0.141194438,Ethylene Carbonate,0.340077504,LiPF6,0.112688554,0.112688554,253.15,0.562
Propylene Carbonate,0.273108403,Fluoroethylene Carbonate,0.131451381,Ethylene Carbonate,0.316610612,LiPF6,0.139414802,0.139414802,253.15,0.209
Propylene Carbonate,0.377189845,Fluoroethylene Carbonate,0.18154742,Ethylene Carbonate,0.437270719,LiPF6,0.001996008,0.001996008,263.15,0.223
Propylene Carbonate,0.345393263,Fluoroethylene Carbonate,0.166243224,Ethylene Carbonate,0.400409402,LiPF6,0.043977055,0.043977055,263.15,2.12
Propylene Carbonate,0.31744107,Fluoroethylene Carbonate,0.152789393,Ethylene Carbonate,0.368004831,LiPF6,0.080882353,0.080882353,263.15,1.9
Propylene Carbonate,0.29335095,Fluoroethylene Carbonate,0.141194438,Ethylene Carbonate,0.340077504,LiPF6,0.112688554,0.112688554,263.15,1.23
Propylene Carbonate,0.273108403,Fluoroethylene Carbonate,0.131451381,Ethylene Carbonate,0.316610612,LiPF6,0.139414802,0.139414802,263.15,0.612
Propylene Carbonate,0.377189845,Fluoroethylene Carbonate,0.18154742,Ethylene Carbonate,0.437270719,LiPF6,0.001996008,0.001996008,273.15,0.303
Propylene Carbonate,0.345393263,Fluoroethylene Carbonate,0.166243224,Ethylene Carbonate,0.400409402,LiPF6,0.043977055,0.043977055,273.15,3.07
Propylene Carbonate,0.31744107,Fluoroethylene Carbonate,0.152789393,Ethylene Carbonate,0.368004831,LiPF6,0.080882353,0.080882353,273.15,3.01
Propylene Carbonate,0.29335095,Fluoroethylene Carbonate,0.141194438,Ethylene Carbonate,0.340077504,LiPF6,0.112688554,0.112688554,273.15,2.18
Propylene Carbonate,0.273108403,Fluoroethylene Carbonate,0.131451381,Ethylene Carbonate,0.316610612,LiPF6,0.139414802,0.139414802,273.15,1.29
Propylene Carbonate,0.377189845,Fluoroethylene Carbonate,0.18154742,Ethylene Carbonate,0.437270719,LiPF6,0.001996008,0.001996008,283.15,0.395
Propylene Carbonate,0.345393263,Fluoroethylene Carbonate,0.166243224,Ethylene Carbonate,0.400409402,LiPF6,0.043977055,0.043977055,283.15,4.18
Propylene Carbonate,0.31744107,Fluoroethylene Carbonate,0.152789393,Ethylene Carbonate,0.368004831,LiPF6,0.080882353,0.080882353,283.15,4.36
Propylene Carbonate,0.29335095,Fluoroethylene Carbonate,0.141194438,Ethylene Carbonate,0.340077504,LiPF6,0.112688554,0.112688554,283.15,3.39
Propylene Carbonate,0.273108403,Fluoroethylene Carbonate,0.131451381,Ethylene Carbonate,0.316610612,LiPF6,0.139414802,0.139414802,283.15,2.24
Propylene Carbonate,0.377189845,Fluoroethylene Carbonate,0.18154742,Ethylene Carbonate,0.437270719,LiPF6,0.001996008,0.001996008,293.15,0.498
Propylene Carbonate,0.345393263,Fluoroethylene Carbonate,0.166243224,Ethylene Carbonate,0.400409402,LiPF6,0.043977055,0.043977055,293.15,5.44
Propylene Carbonate,0.31744107,Fluoroethylene Carbonate,0.152789393,Ethylene Carbonate,0.368004831,LiPF6,0.080882353,0.080882353,293.15,5.93
Propylene Carbonate,0.29335095,Fluoroethylene Carbonate,0.141194438,Ethylene Carbonate,0.340077504,LiPF6,0.112688554,0.112688554,293.15,4.86
Propylene Carbonate,0.273108403,Fluoroethylene Carbonate,0.131451381,Ethylene Carbonate,0.316610612,LiPF6,0.139414802,0.139414802,293.15,3.46
Fluoroethylene Carbonate,0.393194995,Ethyl Methyl Carbonate,0.600822951,Dimethyl Carbonate,0,LiPF6,0.002991027,0.002991027,243.15,0.189
Fluoroethylene Carbonate,0.357888762,Ethyl Methyl Carbonate,0.546873143,Dimethyl Carbonate,0,LiPF6,0.047619048,0.047619048,243.15,2.01
Fluoroethylene Carbonate,0.326925062,Ethyl Methyl Carbonate,0.499558956,Dimethyl Carbonate,0,LiPF6,0.086757991,0.086757991,243.15,1.82
Fluoroethylene Carbonate,0.300849412,Ethyl Methyl Carbonate,0.459713969,Dimethyl Carbonate,0,LiPF6,0.11971831,0.11971831,243.15,0.935
Fluoroethylene Carbonate,0.278882494,Ethyl Methyl Carbonate,0.426147345,Dimethyl Carbonate,0,LiPF6,0.147485081,0.147485081,243.15,0.264
Fluoroethylene Carbonate,0.393194995,Ethyl Methyl Carbonate,0.600822951,Dimethyl Carbonate,0,LiPF6,0.002991027,0.002991027,253.15,0.247
Fluoroethylene Carbonate,0.357888762,Ethyl Methyl Carbonate,0.546873143,Dimethyl Carbonate,0,LiPF6,0.047619048,0.047619048,253.15,2.75
Fluoroethylene Carbonate,0.326925062,Ethyl Methyl Carbonate,0.499558956,Dimethyl Carbonate,0,LiPF6,0.086757991,0.086757991,253.15,2.72
Fluoroethylene Carbonate,0.300849412,Ethyl Methyl Carbonate,0.459713969,Dimethyl Carbonate,0,LiPF6,0.11971831,0.11971831,253.15,1.69
Fluoroethylene Carbonate,0.278882494,Ethyl Methyl Carbonate,0.426147345,Dimethyl Carbonate,0,LiPF6,0.147485081,0.147485081,253.15,0.684
Fluoroethylene Carbonate,0.393194995,Ethyl Methyl Carbonate,0.600822951,Dimethyl Carbonate,0,LiPF6,0.002991027,0.002991027,263.15,0.313
Fluoroethylene Carbonate,0.357888762,Ethyl Methyl Carbonate,0.546873143,Dimethyl Carbonate,0,LiPF6,0.047619048,0.047619048,263.15,3.6
Fluoroethylene Carbonate,0.326925062,Ethyl Methyl Carbonate,0.499558956,Dimethyl Carbonate,0,LiPF6,0.086757991,0.086757991,263.15,3.81
Fluoroethylene Carbonate,0.300849412,Ethyl Methyl Carbonate,0.459713969,Dimethyl Carbonate,0,LiPF6,0.11971831,0.11971831,263.15,2.67
Fluoroethylene Carbonate,0.278882494,Ethyl Methyl Carbonate,0.426147345,Dimethyl Carbonate,0,LiPF6,0.147485081,0.147485081,263.15,1.35
Fluoroethylene Carbonate,0.393194995,Ethyl Methyl Carbonate,0.600822951,Dimethyl Carbonate,0,LiPF6,0.002991027,0.002991027,273.15,0.388
Fluoroethylene Carbonate,0.357888762,Ethyl Methyl Carbonate,0.546873143,Dimethyl Carbonate,0,LiPF6,0.047619048,0.047619048,273.15,4.58
Fluoroethylene Carbonate,0.326925062,Ethyl Methyl Carbonate,0.499558956,Dimethyl Carbonate,0,LiPF6,0.086757991,0.086757991,273.15,5.07
Fluoroethylene Carbonate,0.300849412,Ethyl Methyl Carbonate,0.459713969,Dimethyl Carbonate,0,LiPF6,0.11971831,0.11971831,273.15,3.87
Fluoroethylene Carbonate,0.278882494,Ethyl Methyl Carbonate,0.426147345,Dimethyl Carbonate,0,LiPF6,0.147485081,0.147485081,273.15,2.25
Fluoroethylene Carbonate,0.393194995,Ethyl Methyl Carbonate,0.600822951,Dimethyl Carbonate,0,LiPF6,0.002991027,0.002991027,283.15,0.47
Fluoroethylene Carbonate,0.357888762,Ethyl Methyl Carbonate,0.546873143,Dimethyl Carbonate,0,LiPF6,0.047619048,0.047619048,283.15,5.65
Fluoroethylene Carbonate,0.326925062,Ethyl Methyl Carbonate,0.499558956,Dimethyl Carbonate,0,LiPF6,0.086757991,0.086757991,283.15,6.5
Fluoroethylene Carbonate,0.300849412,Ethyl Methyl Carbonate,0.459713969,Dimethyl Carbonate,0,LiPF6,0.11971831,0.11971831,283.15,5.28
Fluoroethylene Carbonate,0.278882494,Ethyl Methyl Carbonate,0.426147345,Dimethyl Carbonate,0,LiPF6,0.147485081,0.147485081,283.15,3.4
Fluoroethylene Carbonate,0.393194995,Ethyl Methyl Carbonate,0.600822951,Dimethyl Carbonate,0,LiPF6,0.002991027,0.002991027,293.15,0.558
Fluoroethylene Carbonate,0.357888762,Ethyl Methyl Carbonate,0.546873143,Dimethyl Carbonate,0,LiPF6,0.047619048,0.047619048,293.15,6.83
Fluoroethylene Carbonate,0.326925062,Ethyl Methyl Carbonate,0.499558956,Dimethyl Carbonate,0,LiPF6,0.086757991,0.086757991,293.15,8.08
Fluoroethylene Carbonate,0.300849412,Ethyl Methyl Carbonate,0.459713969,Dimethyl Carbonate,0,LiPF6,0.11971831,0.11971831,293.15,6.89
Fluoroethylene Carbonate,0.278882494,Ethyl Methyl Carbonate,0.426147345,Dimethyl Carbonate,0,LiPF6,0.147485081,0.147485081,293.15,4.8
Propylene Carbonate,0.201931929,Ethyl Methyl Carbonate,0.792086017,Ethylene Carbonate,0,LiPF6,0.002991027,0.002991027,243.15,0.189
Propylene Carbonate,0.184168689,Ethyl Methyl Carbonate,0.722409004,Ethylene Carbonate,0,LiPF6,0.046711153,0.046711153,243.15,2.48
Propylene Carbonate,0.16823705,Ethyl Methyl Carbonate,0.659916515,Ethylene Carbonate,0,LiPF6,0.085923218,0.085923218,243.15,2.84
Propylene Carbonate,0.154821409,Ethyl Methyl Carbonate,0.607293129,Ethylene Carbonate,0,LiPF6,0.118942731,0.118942731,243.15,1.88
Propylene Carbonate,0.143520353,Ethyl Methyl Carbonate,0.562964289,Ethylene Carbonate,0,LiPF6,0.146757679,0.146757679,243.15,0.855
Propylene Carbonate,0.201931929,Ethyl Methyl Carbonate,0.792086017,Ethylene Carbonate,0,LiPF6,0.002991027,0.002991027,253.15,0.23
Propylene Carbonate,0.184168689,Ethyl Methyl Carbonate,0.722409004,Ethylene Carbonate,0,LiPF6,0.046711153,0.046711153,253.15,3.03
Propylene Carbonate,0.16823705,Ethyl Methyl Carbonate,0.659916515,Ethylene Carbonate,0,LiPF6,0.085923218,0.085923218,253.15,3.62
Propylene Carbonate,0.154821409,Ethyl Methyl Carbonate,0.607293129,Ethylene Carbonate,0,LiPF6,0.118942731,0.118942731,253.15,2.65
Propylene Carbonate,0.143520353,Ethyl Methyl Carbonate,0.562964289,Ethylene Carbonate,0,LiPF6,0.146757679,0.146757679,253.15,1.38
Propylene Carbonate,0.201931929,Ethyl Methyl Carbonate,0.792086017,Ethylene Carbonate,0,LiPF6,0.002991027,0.002991027,263.15,0.274
Propylene Carbonate,0.184168689,Ethyl Methyl Carbonate,0.722409004,Ethylene Carbonate,0,LiPF6,0.046711153,0.046711153,263.15,3.61
Propylene Carbonate,0.16823705,Ethyl Methyl Carbonate,0.659916515,Ethylene Carbonate,0,LiPF6,0.085923218,0.085923218,263.15,4.45
Propylene Carbonate,0.154821409,Ethyl Methyl Carbonate,0.607293129,Ethylene Carbonate,0,LiPF6,0.118942731,0.118942731,263.15,3.52
Propylene Carbonate,0.143520353,Ethyl Methyl Carbonate,0.562964289,Ethylene Carbonate,0,LiPF6,0.146757679,0.146757679,263.15,2.04
Propylene Carbonate,0.201931929,Ethyl Methyl Carbonate,0.792086017,Ethylene Carbonate,0,LiPF6,0.002991027,0.002991027,273.15,0.319
Propylene Carbonate,0.184168689,Ethyl Methyl Carbonate,0.722409004,Ethylene Carbonate,0,LiPF6,0.046711153,0.046711153,273.15,4.21
Propylene Carbonate,0.16823705,Ethyl Methyl Carbonate,0.659916515,Ethylene Carbonate,0,LiPF6,0.085923218,0.085923218,273.15,5.34
Propylene Carbonate,0.154821409,Ethyl Methyl Carbonate,0.607293129,Ethylene Carbonate,0,LiPF6,0.118942731,0.118942731,273.15,4.49
Propylene Carbonate,0.143520353,Ethyl Methyl Carbonate,0.562964289,Ethylene Carbonate,0,LiPF6,0.146757679,0.146757679,273.15,2.84
Propylene Carbonate,0.201931929,Ethyl Methyl Carbonate,0.792086017,Ethylene Carbonate,0,LiPF6,0.002991027,0.002991027,283.15,0.367
Propylene Carbonate,0.184168689,Ethyl Methyl Carbonate,0.722409004,Ethylene Carbonate,0,LiPF6,0.046711153,0.046711153,283.15,4.83
Propylene Carbonate,0.16823705,Ethyl Methyl Carbonate,0.659916515,Ethylene Carbonate,0,LiPF6,0.085923218,0.085923218,283.15,6.29
Propylene Carbonate,0.154821409,Ethyl Methyl Carbonate,0.607293129,Ethylene Carbonate,0,LiPF6,0.118942731,0.118942731,283.15,5.57
Propylene Carbonate,0.143520353,Ethyl Methyl Carbonate,0.562964289,Ethylene Carbonate,0,LiPF6,0.146757679,0.146757679,283.15,3.78
Propylene Carbonate,0.201931929,Ethyl Methyl Carbonate,0.792086017,Ethylene Carbonate,0,LiPF6,0.002991027,0.002991027,293.15,0.418
Propylene Carbonate,0.184168689,Ethyl Methyl Carbonate,0.722409004,Ethylene Carbonate,0,LiPF6,0.046711153,0.046711153,293.15,5.49
Propylene Carbonate,0.16823705,Ethyl Methyl Carbonate,0.659916515,Ethylene Carbonate,0,LiPF6,0.085923218,0.085923218,293.15,7.3
Propylene Carbonate,0.154821409,Ethyl Methyl Carbonate,0.607293129,Ethylene Carbonate,0,LiPF6,0.118942731,0.118942731,293.15,6.76
Propylene Carbonate,0.143520353,Ethyl Methyl Carbonate,0.562964289,Ethylene Carbonate,0,LiPF6,0.146757679,0.146757679,293.15,4.85
Fluoroethylene Carbonate,0.767976504,Ethylene Carbonate,0,Dimethyl Carbonate,0.226041442,LiPF6,0.002991027,0.002991027,243.15,0.083
Fluoroethylene Carbonate,0.700420319,Ethylene Carbonate,0,Dimethyl Carbonate,0.206157374,LiPF6,0.046711153,0.046711153,243.15,0.579
Fluoroethylene Carbonate,0.641122226,Ethylene Carbonate,0,Dimethyl Carbonate,0.188703941,LiPF6,0.085086917,0.085086917,243.15,0.334
Fluoroethylene Carbonate,0.59121153,Ethylene Carbonate,0,Dimethyl Carbonate,0.174013536,LiPF6,0.117387467,0.117387467,243.15,0.108
Fluoroethylene Carbonate,0.548082504,Ethylene Carbonate,0,Dimethyl Carbonate,0.161319206,LiPF6,0.145299145,0.145299145,243.15,0.0149
Fluoroethylene Carbonate,0.767976504,Ethylene Carbonate,0,Dimethyl Carbonate,0.226041442,LiPF6,0.002991027,0.002991027,253.15,0.133
Fluoroethylene Carbonate,0.700420319,Ethylene Carbonate,0,Dimethyl Carbonate,0.206157374,LiPF6,0.046711153,0.046711153,253.15,1.13
Fluoroethylene Carbonate,0.641122226,Ethylene Carbonate,0,Dimethyl Carbonate,0.188703941,LiPF6,0.085086917,0.085086917,253.15,0.872
Fluoroethylene Carbonate,0.59121153,Ethylene Carbonate,0,Dimethyl Carbonate,0.174013536,LiPF6,0.117387467,0.117387467,253.15,0.437
Fluoroethylene Carbonate,0.548082504,Ethylene Carbonate,0,Dimethyl Carbonate,0.161319206,LiPF6,0.145299145,0.145299145,253.15,0.133
Fluoroethylene Carbonate,0.767976504,Ethylene Carbonate,0,Dimethyl Carbonate,0.226041442,LiPF6,0.002991027,0.002991027,263.15,0.199
Fluoroethylene Carbonate,0.700420319,Ethylene Carbonate,0,Dimethyl Carbonate,0.206157374,LiPF6,0.046711153,0.046711153,263.15,1.91
Fluoroethylene Carbonate,0.641122226,Ethylene Carbonate,0,Dimethyl Carbonate,0.188703941,LiPF6,0.085086917,0.085086917,263.15,1.73
Fluoroethylene Carbonate,0.59121153,Ethylene Carbonate,0,Dimethyl Carbonate,0.174013536,LiPF6,0.117387467,0.117387467,263.15,1.09
Fluoroethylene Carbonate,0.548082504,Ethylene Carbonate,0,Dimethyl Carbonate,0.161319206,LiPF6,0.145299145,0.145299145,263.15,0.5
Fluoroethylene Carbonate,0.767976504,Ethylene Carbonate,0,Dimethyl Carbonate,0.226041442,LiPF6,0.002991027,0.002991027,273.15,0.281
Fluoroethylene Carbonate,0.700420319,Ethylene Carbonate,0,Dimethyl Carbonate,0.206157374,LiPF6,0.046711153,0.046711153,273.15,2.91
Fluoroethylene Carbonate,0.641122226,Ethylene Carbonate,0,Dimethyl Carbonate,0.188703941,LiPF6,0.085086917,0.085086917,273.15,2.92
Fluoroethylene Carbonate,0.59121153,Ethylene Carbonate,0,Dimethyl Carbonate,0.174013536,LiPF6,0.117387467,0.117387467,273.15,2.11
Fluoroethylene Carbonate,0.548082504,Ethylene Carbonate,0,Dimethyl Carbonate,0.161319206,LiPF6,0.145299145,0.145299145,273.15,1.21
Fluoroethylene Carbonate,0.767976504,Ethylene Carbonate,0,Dimethyl Carbonate,0.226041442,LiPF6,0.002991027,0.002991027,283.15,0.38
Fluoroethylene Carbonate,0.700420319,Ethylene Carbonate,0,Dimethyl Carbonate,0.206157374,LiPF6,0.046711153,0.046711153,283.15,4.14
Fluoroethylene Carbonate,0.641122226,Ethylene Carbonate,0,Dimethyl Carbonate,0.188703941,LiPF6,0.085086917,0.085086917,283.15,4.44
Fluoroethylene Carbonate,0.59121153,Ethylene Carbonate,0,Dimethyl Carbonate,0.174013536,LiPF6,0.117387467,0.117387467,283.15,3.5
Fluoroethylene Carbonate,0.548082504,Ethylene Carbonate,0,Dimethyl Carbonate,0.161319206,LiPF6,0.145299145,0.145299145,283.15,2.29
Fluoroethylene Carbonate,0.767976504,Ethylene Carbonate,0,Dimethyl Carbonate,0.226041442,LiPF6,0.002991027,0.002991027,293.15,0.494
Fluoroethylene Carbonate,0.700420319,Ethylene Carbonate,0,Dimethyl Carbonate,0.206157374,LiPF6,0.046711153,0.046711153,293.15,5.57
Fluoroethylene Carbonate,0.641122226,Ethylene Carbonate,0,Dimethyl Carbonate,0.188703941,LiPF6,0.085086917,0.085086917,293.15,6.27
Fluoroethylene Carbonate,0.59121153,Ethylene Carbonate,0,Dimethyl Carbonate,0.174013536,LiPF6,0.117387467,0.117387467,293.15,5.25
Fluoroethylene Carbonate,0.548082504,Ethylene Carbonate,0,Dimethyl Carbonate,0.161319206,LiPF6,0.145299145,0.145299145,293.15,3.74
Fluoroethylene Carbonate,0.179438012,Ethyl Methyl Carbonate,0.18279391,Dimethyl Carbonate,0.633776062,LiPF6,0.001996008,0.001996008,243.15,0.155
Fluoroethylene Carbonate,0.164311636,Ethyl Methyl Carbonate,0.167384637,Dimethyl Carbonate,0.580349617,LiPF6,0.043977055,0.043977055,243.15,2.23
Fluoroethylene Carbonate,0.151318791,Ethyl Methyl Carbonate,0.154148796,Dimethyl Carbonate,0.534458816,LiPF6,0.080036799,0.080036799,243.15,2.72
Fluoroethylene Carbonate,0.140122268,Ethyl Methyl Carbonate,0.142742873,Dimethyl Carbonate,0.494912636,LiPF6,0.111111111,0.111111111,243.15,1.84
Fluoroethylene Carbonate,0.130458664,Ethyl Methyl Carbonate,0.132898537,Dimethyl Carbonate,0.46078073,LiPF6,0.137931034,0.137931034,243.15,0.954
Fluoroethylene Carbonate,0.179438012,Ethyl Methyl Carbonate,0.18279391,Dimethyl Carbonate,0.633776062,LiPF6,0.001996008,0.001996008,253.15,0.201
Fluoroethylene Carbonate,0.164311636,Ethyl Methyl Carbonate,0.167384637,Dimethyl Carbonate,0.580349617,LiPF6,0.043977055,0.043977055,253.15,2.93
Fluoroethylene Carbonate,0.151318791,Ethyl Methyl Carbonate,0.154148796,Dimethyl Carbonate,0.534458816,LiPF6,0.080036799,0.080036799,253.15,3.78
Fluoroethylene Carbonate,0.140122268,Ethyl Methyl Carbonate,0.142742873,Dimethyl Carbonate,0.494912636,LiPF6,0.111111111,0.111111111,253.15,2.91
Fluoroethylene Carbonate,0.130458664,Ethyl Methyl Carbonate,0.132898537,Dimethyl Carbonate,0.46078073,LiPF6,0.137931034,0.137931034,253.15,1.76
Fluoroethylene Carbonate,0.179438012,Ethyl Methyl Carbonate,0.18279391,Dimethyl Carbonate,0.633776062,LiPF6,0.001996008,0.001996008,263.15,0.252
Fluoroethylene Carbonate,0.164311636,Ethyl Methyl Carbonate,0.167384637,Dimethyl Carbonate,0.580349617,LiPF6,0.043977055,0.043977055,263.15,3.71
Fluoroethylene Carbonate,0.151318791,Ethyl Methyl Carbonate,0.154148796,Dimethyl Carbonate,0.534458816,LiPF6,0.080036799,0.080036799,263.15,4.98
Fluoroethylene Carbonate,0.140122268,Ethyl Methyl Carbonate,0.142742873,Dimethyl Carbonate,0.494912636,LiPF6,0.111111111,0.111111111,263.15,4.2
Fluoroethylene Carbonate,0.130458664,Ethyl Methyl Carbonate,0.132898537,Dimethyl Carbonate,0.46078073,LiPF6,0.137931034,0.137931034,263.15,2.82
