Repository: BattModels/DiffMix-NatCommData

# DiffMix-NatCommData

This is the official data repository for "Differentiable Modeling and Optimization of Non-aqueous Li-based Battery Electrolyte Solutions Using Geometric Deep Learning" published in Nature Communications.

# Citation

Coming soon.

File: training_data/published_AEM_data.csv (part 46 of 82)
sub1_name,x1 (mole fraction),sub2_name,x2 (mole fraction),sub3_name,x3 (mole fraction),salt,x4 (mole fraction),x5 (mole fraction),temperature (K),ionic conductivity (mS/cm)
Fluoroethylene Carbonate,0.179438012,Ethyl Methyl Carbonate,0.18279391,Dimethyl Carbonate,0.633776062,LiPF6,0.001996008,0.001996008,273.15,0.308
Fluoroethylene Carbonate,0.164311636,Ethyl Methyl Carbonate,0.167384637,Dimethyl Carbonate,0.580349617,LiPF6,0.043977055,0.043977055,273.15,4.58
Fluoroethylene Carbonate,0.151318791,Ethyl Methyl Carbonate,0.154148796,Dimethyl Carbonate,0.534458816,LiPF6,0.080036799,0.080036799,273.15,6.33
Fluoroethylene Carbonate,0.140122268,Ethyl Methyl Carbonate,0.142742873,Dimethyl Carbonate,0.494912636,LiPF6,0.111111111,0.111111111,273.15,5.69
Fluoroethylene Carbonate,0.130458664,Ethyl Methyl Carbonate,0.132898537,Dimethyl Carbonate,0.46078073,LiPF6,0.137931034,0.137931034,273.15,4.13
Fluoroethylene Carbonate,0.179438012,Ethyl Methyl Carbonate,0.18279391,Dimethyl Carbonate,0.633776062,LiPF6,0.001996008,0.001996008,283.15,0.369
Fluoroethylene Carbonate,0.164311636,Ethyl Methyl Carbonate,0.167384637,Dimethyl Carbonate,0.580349617,LiPF6,0.043977055,0.043977055,283.15,5.53
Fluoroethylene Carbonate,0.151318791,Ethyl Methyl Carbonate,0.154148796,Dimethyl Carbonate,0.534458816,LiPF6,0.080036799,0.080036799,283.15,7.82
Fluoroethylene Carbonate,0.140122268,Ethyl Methyl Carbonate,0.142742873,Dimethyl Carbonate,0.494912636,LiPF6,0.111111111,0.111111111,283.15,7.39
Fluoroethylene Carbonate,0.130458664,Ethyl Methyl Carbonate,0.132898537,Dimethyl Carbonate,0.46078073,LiPF6,0.137931034,0.137931034,283.15,5.69
Fluoroethylene Carbonate,0.179438012,Ethyl Methyl Carbonate,0.18279391,Dimethyl Carbonate,0.633776062,LiPF6,0.001996008,0.001996008,293.15,0.434
Fluoroethylene Carbonate,0.164311636,Ethyl Methyl Carbonate,0.167384637,Dimethyl Carbonate,0.580349617,LiPF6,0.043977055,0.043977055,293.15,6.54
Fluoroethylene Carbonate,0.151318791,Ethyl Methyl Carbonate,0.154148796,Dimethyl Carbonate,0.534458816,LiPF6,0.080036799,0.080036799,293.15,9.42
Fluoroethylene Carbonate,0.140122268,Ethyl Methyl Carbonate,0.142742873,Dimethyl Carbonate,0.494912636,LiPF6,0.111111111,0.111111111,293.15,9.27
Fluoroethylene Carbonate,0.130458664,Ethyl Methyl Carbonate,0.132898537,Dimethyl Carbonate,0.46078073,LiPF6,0.137931034,0.137931034,293.15,7.49
Diethyl Carbonate,0.167328641,Ethyl Methyl Carbonate,0.379748658,Ethylene Carbonate,0.448930685,LiPF6,0.001996008,0.001996008,243.15,0.211
Diethyl Carbonate,0.152916265,Ethyl Methyl Carbonate,0.34704009,Ethylene Carbonate,0.41026332,LiPF6,0.044890162,0.044890162,243.15,2.14
Diethyl Carbonate,0.140256294,Ethyl Methyl Carbonate,0.318308563,Ethylene Carbonate,0.376297529,LiPF6,0.082568807,0.082568807,243.15,1.81
Diethyl Carbonate,0.129344591,Ethyl Methyl Carbonate,0.293544696,Ethylene Carbonate,0.347022218,LiPF6,0.115044248,0.115044248,243.15,0.805
Diethyl Carbonate,0.120164163,Ethyl Methyl Carbonate,0.272709915,Ethylene Carbonate,0.322391789,LiPF6,0.142367067,0.142367067,243.15,0.164
Diethyl Carbonate,0.167328641,Ethyl Methyl Carbonate,0.379748658,Ethylene Carbonate,0.448930685,LiPF6,0.001996008,0.001996008,253.15,0.274
Diethyl Carbonate,0.152916265,Ethyl Methyl Carbonate,0.34704009,Ethylene Carbonate,0.41026332,LiPF6,0.044890162,0.044890162,253.15,2.91
Diethyl Carbonate,0.140256294,Ethyl Methyl Carbonate,0.318308563,Ethylene Carbonate,0.376297529,LiPF6,0.082568807,0.082568807,253.15,2.73
Diethyl Carbonate,0.129344591,Ethyl Methyl Carbonate,0.293544696,Ethylene Carbonate,0.347022218,LiPF6,0.115044248,0.115044248,253.15,1.53
Diethyl Carbonate,0.120164163,Ethyl Methyl Carbonate,0.272709915,Ethylene Carbonate,0.322391789,LiPF6,0.142367067,0.142367067,253.15,0.495
Diethyl Carbonate,0.167328641,Ethyl Methyl Carbonate,0.379748658,Ethylene Carbonate,0.448930685,LiPF6,0.001996008,0.001996008,263.15,0.344
Diethyl Carbonate,0.152916265,Ethyl Methyl Carbonate,0.34704009,Ethylene Carbonate,0.41026332,LiPF6,0.044890162,0.044890162,263.15,3.79
Diethyl Carbonate,0.140256294,Ethyl Methyl Carbonate,0.318308563,Ethylene Carbonate,0.376297529,LiPF6,0.082568807,0.082568807,263.15,3.85
Diethyl Carbonate,0.129344591,Ethyl Methyl Carbonate,0.293544696,Ethylene Carbonate,0.347022218,LiPF6,0.115044248,0.115044248,263.15,2.51
Diethyl Carbonate,0.120164163,Ethyl Methyl Carbonate,0.272709915,Ethylene Carbonate,0.322391789,LiPF6,0.142367067,0.142367067,263.15,1.07
Diethyl Carbonate,0.167328641,Ethyl Methyl Carbonate,0.379748658,Ethylene Carbonate,0.448930685,LiPF6,0.001996008,0.001996008,273.15,0.423
Diethyl Carbonate,0.152916265,Ethyl Methyl Carbonate,0.34704009,Ethylene Carbonate,0.41026332,LiPF6,0.044890162,0.044890162,273.15,4.8
Diethyl Carbonate,0.140256294,Ethyl Methyl Carbonate,0.318308563,Ethylene Carbonate,0.376297529,LiPF6,0.082568807,0.082568807,273.15,5.14
Diethyl Carbonate,0.129344591,Ethyl Methyl Carbonate,0.293544696,Ethylene Carbonate,0.347022218,LiPF6,0.115044248,0.115044248,273.15,3.72
Diethyl Carbonate,0.120164163,Ethyl Methyl Carbonate,0.272709915,Ethylene Carbonate,0.322391789,LiPF6,0.142367067,0.142367067,273.15,1.9
Diethyl Carbonate,0.167328641,Ethyl Methyl Carbonate,0.379748658,Ethylene Carbonate,0.448930685,LiPF6,0.001996008,0.001996008,283.15,0.508
Diethyl Carbonate,0.152916265,Ethyl Methyl Carbonate,0.34704009,Ethylene Carbonate,0.41026332,LiPF6,0.044890162,0.044890162,283.15,5.9
Diethyl Carbonate,0.140256294,Ethyl Methyl Carbonate,0.318308563,Ethylene Carbonate,0.376297529,LiPF6,0.082568807,0.082568807,283.15,6.61
Diethyl Carbonate,0.129344591,Ethyl Methyl Carbonate,0.293544696,Ethylene Carbonate,0.347022218,LiPF6,0.115044248,0.115044248,283.15,5.15
Diethyl Carbonate,0.120164163,Ethyl Methyl Carbonate,0.272709915,Ethylene Carbonate,0.322391789,LiPF6,0.142367067,0.142367067,283.15,2.99
Diethyl Carbonate,0.167328641,Ethyl Methyl Carbonate,0.379748658,Ethylene Carbonate,0.448930685,LiPF6,0.001996008,0.001996008,293.15,0.598
Diethyl Carbonate,0.152916265,Ethyl Methyl Carbonate,0.34704009,Ethylene Carbonate,0.41026332,LiPF6,0.044890162,0.044890162,293.15,7.02
Diethyl Carbonate,0.140256294,Ethyl Methyl Carbonate,0.318308563,Ethylene Carbonate,0.376297529,LiPF6,0.082568807,0.082568807,293.15,7.97
Diethyl Carbonate,0.129344591,Ethyl Methyl Carbonate,0.293544696,Ethylene Carbonate,0.347022218,LiPF6,0.115044248,0.115044248,293.15,6.53
Diethyl Carbonate,0.120164163,Ethyl Methyl Carbonate,0.272709915,Ethylene Carbonate,0.322391789,LiPF6,0.142367067,0.142367067,293.15,4.32
Propylene Carbonate,0.603255733,Fluoroethylene Carbonate,0.193570998,Ethyl Methyl Carbonate,0.197191216,LiTFSI,0.002991027,0.002991027,243.15,0.134
Propylene Carbonate,0.550189453,Fluoroethylene Carbonate,0.17654324,Ethyl Methyl Carbonate,0.179845,LiTFSI,0.046711153,0.046711153,243.15,1.11
Propylene Carbonate,0.502594935,Fluoroethylene Carbonate,0.161271245,Ethyl Methyl Carbonate,0.164287384,LiTFSI,0.085923218,0.085923218,243.15,0.789
Propylene Carbonate,0.4634598,Fluoroethylene Carbonate,0.148713673,Ethyl Methyl Carbonate,0.151494957,LiTFSI,0.118165785,0.118165785,243.15,0.412
Propylene Carbonate,0.429640158,Fluoroethylene Carbonate,0.137861722,Ethyl Methyl Carbonate,0.14044005,LiTFSI,0.146029035,0.146029035,243.15,0.18
Propylene Carbonate,0.603255733,Fluoroethylene Carbonate,0.193570998,Ethyl Methyl Carbonate,0.197191216,LiTFSI,0.002991027,0.002991027,253.15,0.194
Propylene Carbonate,0.550189453,Fluoroethylene Carbonate,0.17654324,Ethyl Methyl Carbonate,0.179845,LiTFSI,0.046711153,0.046711153,253.15,1.76
Propylene Carbonate,0.502594935,Fluoroethylene Carbonate,0.161271245,Ethyl Methyl Carbonate,0.164287384,LiTFSI,0.085923218,0.085923218,253.15,1.39
Propylene Carbonate,0.4634598,Fluoroethylene Carbonate,0.148713673,Ethyl Methyl Carbonate,0.151494957,LiTFSI,0.118165785,0.118165785,253.15,0.827
Propylene Carbonate,0.429640158,Fluoroethylene Carbonate,0.137861722,Ethyl Methyl Carbonate,0.14044005,LiTFSI,0.146029035,0.146029035,253.15,0.434
Propylene Carbonate,0.603255733,Fluoroethylene Carbonate,0.193570998,Ethyl Methyl Carbonate,0.197191216,LiTFSI,0.002991027,0.002991027,263.15,0.264
Propylene Carbonate,0.550189453,Fluoroethylene Carbonate,0.17654324,Ethyl Methyl Carbonate,0.179845,LiTFSI,0.046711153,0.046711153,263.15,2.53
Propylene Carbonate,0.502594935,Fluoroethylene Carbonate,0.161271245,Ethyl Methyl Carbonate,0.164287384,LiTFSI,0.085923218,0.085923218,263.15,2.14
Propylene Carbonate,0.4634598,Fluoroethylene Carbonate,0.148713673,Ethyl Methyl Carbonate,0.151494957,LiTFSI,0.118165785,0.118165785,263.15,1.38
Propylene Carbonate,0.429640158,Fluoroethylene Carbonate,0.137861722,Ethyl Methyl Carbonate,0.14044005,LiTFSI,0.146029035,0.146029035,263.15,0.804
Propylene Carbonate,0.603255733,Fluoroethylene Carbonate,0.193570998,Ethyl Methyl Carbonate,0.197191216,LiTFSI,0.002991027,0.002991027,273.15,0.343
Propylene Carbonate,0.550189453,Fluoroethylene Carbonate,0.17654324,Ethyl Methyl Carbonate,0.179845,LiTFSI,0.046711153,0.046711153,273.15,3.41
Propylene Carbonate,0.502594935,Fluoroethylene Carbonate,0.161271245,Ethyl Methyl Carbonate,0.164287384,LiTFSI,0.085923218,0.085923218,273.15,3.03
Propylene Carbonate,0.4634598,Fluoroethylene Carbonate,0.148713673,Ethyl Methyl Carbonate,0.151494957,LiTFSI,0.118165785,0.118165785,273.15,2.05
Propylene Carbonate,0.429640158,Fluoroethylene Carbonate,0.137861722,Ethyl Methyl Carbonate,0.14044005,LiTFSI,0.146029035,0.146029035,273.15,1.28
Propylene Carbonate,0.603255733,Fluoroethylene Carbonate,0.193570998,Ethyl Methyl Carbonate,0.197191216,LiTFSI,0.002991027,0.002991027,283.15,0.429
Propylene Carbonate,0.550189453,Fluoroethylene Carbonate,0.17654324,Ethyl Methyl Carbonate,0.179845,LiTFSI,0.046711153,0.046711153,283.15,4.39
Propylene Carbonate,0.502594935,Fluoroethylene Carbonate,0.161271245,Ethyl Methyl Carbonate,0.164287384,LiTFSI,0.085923218,0.085923218,283.15,4.05
Propylene Carbonate,0.4634598,Fluoroethylene Carbonate,0.148713673,Ethyl Methyl Carbonate,0.151494957,LiTFSI,0.118165785,0.118165785,283.15,2.84
Propylene Carbonate,0.429640158,Fluoroethylene Carbonate,0.137861722,Ethyl Methyl Carbonate,0.14044005,LiTFSI,0.146029035,0.146029035,283.15,1.87
Propylene Carbonate,0.603255733,Fluoroethylene Carbonate,0.193570998,Ethyl Methyl Carbonate,0.197191216,LiTFSI,0.002991027,0.002991027,293.15,0.524
Propylene Carbonate,0.550189453,Fluoroethylene Carbonate,0.17654324,Ethyl Methyl Carbonate,0.179845,LiTFSI,0.046711153,0.046711153,293.15,5.49
Propylene Carbonate,0.502594935,Fluoroethylene Carbonate,0.161271245,Ethyl Methyl Carbonate,0.164287384,LiTFSI,0.085923218,0.085923218,293.15,5.23
Propylene Carbonate,0.4634598,Fluoroethylene Carbonate,0.148713673,Ethyl Methyl Carbonate,0.151494957,LiTFSI,0.118165785,0.118165785,293.15,3.77
Propylene Carbonate,0.429640158,Fluoroethylene Carbonate,0.137861722,Ethyl Methyl Carbonate,0.14044005,LiTFSI,0.146029035,0.146029035,293.15,2.57
Fluoroethylene Carbonate,0.172820656,Ethylene Carbonate,0.416251646,Dimethyl Carbonate,0.406935683,LiTFSI,0.001996008,0.001996008,243.15,0.204
Fluoroethylene Carbonate,0.15888768,Ethylene Carbonate,0.382693017,Dimethyl Carbonate,0.374128116,LiTFSI,0.042145594,0.042145594,243.15,2.04
Fluoroethylene Carbonate,0.14662196,Ethylene Carbonate,0.353150101,Dimethyl Carbonate,0.345246389,LiTFSI,0.077490775,0.077490775,243.15,1.72
Fluoroethylene Carbonate,0.136055497,Ethylene Carbonate,0.327699973,Dimethyl Carbonate,0.32036585,LiTFSI,0.10793934,0.10793934,243.15,0.919
Fluoroethylene Carbonate,0.126942648,Ethylene Carbonate,0.305750987,Dimethyl Carbonate,0.298908096,LiTFSI,0.134199134,0.134199134,243.15,0.404
Fluoroethylene Carbonate,0.172820656,Ethylene Carbonate,0.416251646,Dimethyl Carbonate,0.406935683,LiTFSI,0.001996008,0.001996008,253.15,0.28
Fluoroethylene Carbonate,0.15888768,Ethylene Carbonate,0.382693017,Dimethyl Carbonate,0.374128116,LiTFSI,0.042145594,0.042145594,253.15,2.94
Fluoroethylene Carbonate,0.14662196,Ethylene Carbonate,0.353150101,Dimethyl Carbonate,0.345246389,LiTFSI,0.077490775,0.077490775,253.15,2.69
Fluoroethylene Carbonate,0.136055497,Ethylene Carbonate,0.327699973,Dimethyl Carbonate,0.32036585,LiTFSI,0.10793934,0.10793934,253.15,1.62
Fluoroethylene Carbonate,0.126942648,Ethylene Carbonate,0.305750987,Dimethyl Carbonate,0.298908096,LiTFSI,0.134199134,0.134199134,253.15,0.831
Fluoroethylene Carbonate,0.172820656,Ethylene Carbonate,0.416251646,Dimethyl Carbonate,0.406935683,LiTFSI,0.001996008,0.001996008,263.15,0.371
Fluoroethylene Carbonate,0.15888768,Ethylene Carbonate,0.382693017,Dimethyl Carbonate,0.374128116,LiTFSI,0.042145594,0.042145594,263.15,4.03
Fluoroethylene Carbonate,0.14662196,Ethylene Carbonate,0.353150101,Dimethyl Carbonate,0.345246389,LiTFSI,0.077490775,0.077490775,263.15,3.89
Fluoroethylene Carbonate,0.136055497,Ethylene Carbonate,0.327699973,Dimethyl Carbonate,0.32036585,LiTFSI,0.10793934,0.10793934,263.15,2.55
Fluoroethylene Carbonate,0.126942648,Ethylene Carbonate,0.305750987,Dimethyl Carbonate,0.298908096,LiTFSI,0.134199134,0.134199134,263.15,1.44
Fluoroethylene Carbonate,0.172820656,Ethylene Carbonate,0.416251646,Dimethyl Carbonate,0.406935683,LiTFSI,0.001996008,0.001996008,273.15,0.475
Fluoroethylene Carbonate,0.15888768,Ethylene Carbonate,0.382693017,Dimethyl Carbonate,0.374128116,LiTFSI,0.042145594,0.042145594,273.15,5.29
Fluoroethylene Carbonate,0.14662196,Ethylene Carbonate,0.353150101,Dimethyl Carbonate,0.345246389,LiTFSI,0.077490775,0.077490775,273.15,5.31
Fluoroethylene Carbonate,0.136055497,Ethylene Carbonate,0.327699973,Dimethyl Carbonate,0.32036585,LiTFSI,0.10793934,0.10793934,273.15,3.7
Fluoroethylene Carbonate,0.126942648,Ethylene Carbonate,0.305750987,Dimethyl Carbonate,0.298908096,LiTFSI,0.134199134,0.134199134,273.15,2.23
Fluoroethylene Carbonate,0.172820656,Ethylene Carbonate,0.416251646,Dimethyl Carbonate,0.406935683,LiTFSI,0.001996008,0.001996008,283.15,0.591
Fluoroethylene Carbonate,0.15888768,Ethylene Carbonate,0.382693017,Dimethyl Carbonate,0.374128116,LiTFSI,0.042145594,0.042145594,283.15,6.71
Fluoroethylene Carbonate,0.14662196,Ethylene Carbonate,0.353150101,Dimethyl Carbonate,0.345246389,LiTFSI,0.077490775,0.077490775,283.15,6.95
Fluoroethylene Carbonate,0.136055497,Ethylene Carbonate,0.327699973,Dimethyl Carbonate,0.32036585,LiTFSI,0.10793934,0.10793934,283.15,5.06
Fluoroethylene Carbonate,0.126942648,Ethylene Carbonate,0.305750987,Dimethyl Carbonate,0.298908096,LiTFSI,0.134199134,0.134199134,283.15,3.21
Fluoroethylene Carbonate,0.172820656,Ethylene Carbonate,0.416251646,Dimethyl Carbonate,0.406935683,LiTFSI,0.001996008,0.001996008,293.15,0.717
Fluoroethylene Carbonate,0.15888768,Ethylene Carbonate,0.382693017,Dimethyl Carbonate,0.374128116,LiTFSI,0.042145594,0.042145594,293.15,8.28
Fluoroethylene Carbonate,0.14662196,Ethylene Carbonate,0.353150101,Dimethyl Carbonate,0.345246389,LiTFSI,0.077490775,0.077490775,293.15,8.8
Fluoroethylene Carbonate,0.136055497,Ethylene Carbonate,0.327699973,Dimethyl Carbonate,0.32036585,LiTFSI,0.10793934,0.10793934,293.15,6.63
Fluoroethylene Carbonate,0.126942648,Ethylene Carbonate,0.305750987,Dimethyl Carbonate,0.298908096,LiTFSI,0.134199134,0.134199134,293.15,4.36
Propylene Carbonate,0.188643561,Ethyl Methyl Carbonate,0.369980932,Ethylene Carbonate,0.437383491,LiTFSI,0.001996008,0.001996008,243.15,0.194
Propylene Carbonate,0.17274117,Ethyl Methyl Carbonate,0.338792052,Ethylene Carbonate,0.400512668,LiTFSI,0.043977055,0.043977055,243.15,1.8
Propylene Carbonate,0.158761469,Ethyl Methyl Carbonate,0.311374086,Ethylene Carbonate,0.368099739,LiTFSI,0.080882353,0.080882353,243.15,1.43
Propylene Carbonate,0.146713303,Ethyl Methyl Carbonate,0.28774438,Ethylene Carbonate,0.34016521,LiTFSI,0.112688554,0.112688554,243.15,0.766
Propylene Carbonate,0.136589419,Ethyl Methyl Carbonate,0.267888711,Ethylene Carbonate,0.316692266,LiTFSI,0.139414802,0.139414802,243.15,0.364
Propylene Carbonate,0.188643561,Ethyl Methyl Carbonate,0.369980932,Ethylene Carbonate,0.437383491,LiTFSI,0.001996008,0.001996008,253.15,0.265
Propylene Carbonate,0.17274117,Ethyl Methyl Carbonate,0.338792052,Ethylene Carbonate,0.400512668,LiTFSI,0.043977055,0.043977055,253.15,2.59
Propylene Carbonate,0.158761469,Ethyl Methyl Carbonate,0.311374086,Ethylene Carbonate,0.368099739,LiTFSI,0.080882353,0.080882353,253.15,2.24
Propylene Carbonate,0.146713303,Ethyl Methyl Carbonate,0.28774438,Ethylene Carbonate,0.34016521,LiTFSI,0.112688554,0.112688554,253.15,1.35
Propylene Carbonate,0.136589419,Ethyl Methyl Carbonate,0.267888711,Ethylene Carbonate,0.316692266,LiTFSI,0.139414802,0.139414802,253.15,0.736
Propylene Carbonate,0.188643561,Ethyl Methyl Carbonate,0.369980932,Ethylene Carbonate,0.437383491,LiTFSI,0.001996008,0.001996008,263.15,0.348
Propylene Carbonate,0.17274117,Ethyl Methyl Carbonate,0.338792052,Ethylene Carbonate,0.400512668,LiTFSI,0.043977055,0.043977055,263.15,3.52
Propylene Carbonate,0.158761469,Ethyl Methyl Carbonate,0.311374086,Ethylene Carbonate,0.368099739,LiTFSI,0.080882353,0.080882353,263.15,3.23
Propylene Carbonate,0.146713303,Ethyl Methyl Carbonate,0.28774438,Ethylene Carbonate,0.34016521,LiTFSI,0.112688554,0.112688554,263.15,2.09
Propylene Carbonate,0.136589419,Ethyl Methyl Carbonate,0.267888711,Ethylene Carbonate,0.316692266,LiTFSI,0.139414802,0.139414802,263.15,1.25
Propylene Carbonate,0.188643561,Ethyl Methyl Carbonate,0.369980932,Ethylene Carbonate,0.437383491,LiTFSI,0.001996008,0.001996008,273.15,0.439
Propylene Carbonate,0.17274117,Ethyl Methyl Carbonate,0.338792052,Ethylene Carbonate,0.400512668,LiTFSI,0.043977055,0.043977055,273.15,4.58
Propylene Carbonate,0.158761469,Ethyl Methyl Carbonate,0.311374086,Ethylene Carbonate,0.368099739,LiTFSI,0.080882353,0.080882353,273.15,4.38
Propylene Carbonate,0.146713303,Ethyl Methyl Carbonate,0.28774438,Ethylene Carbonate,0.34016521,LiTFSI,0.112688554,0.112688554,273.15,2.99
Propylene Carbonate,0.136589419,Ethyl Methyl Carbonate,0.267888711,Ethylene Carbonate,0.316692266,LiTFSI,0.139414802,0.139414802,273.15,1.91
Propylene Carbonate,0.188643561,Ethyl Methyl Carbonate,0.369980932,Ethylene Carbonate,0.437383491,LiTFSI,0.001996008,0.001996008,283.15,0.54
Propylene Carbonate,0.17274117,Ethyl Methyl Carbonate,0.338792052,Ethylene Carbonate,0.400512668,LiTFSI,0.043977055,0.043977055,283.15,5.76
Propylene Carbonate,0.158761469,Ethyl Methyl Carbonate,0.311374086,Ethylene Carbonate,0.368099739,LiTFSI,0.080882353,0.080882353,283.15,5.68
Propylene Carbonate,0.146713303,Ethyl Methyl Carbonate,0.28774438,Ethylene Carbonate,0.34016521,LiTFSI,0.112688554,0.112688554,283.15,4.06
Propylene Carbonate,0.136589419,Ethyl Methyl Carbonate,0.267888711,Ethylene Carbonate,0.316692266,LiTFSI,0.139414802,0.139414802,283.15,2.7
Propylene Carbonate,0.188643561,Ethyl Methyl Carbonate,0.369980932,Ethylene Carbonate,0.437383491,LiTFSI,0.001996008,0.001996008,293.15,0.647
Propylene Carbonate,0.17274117,Ethyl Methyl Carbonate,0.338792052,Ethylene Carbonate,0.400512668,LiTFSI,0.043977055,0.043977055,293.15,7.04
Propylene Carbonate,0.158761469,Ethyl Methyl Carbonate,0.311374086,Ethylene Carbonate,0.368099739,LiTFSI,0.080882353,0.080882353,293.15,7.14
Propylene Carbonate,0.146713303,Ethyl Methyl Carbonate,0.28774438,Ethylene Carbonate,0.34016521,LiTFSI,0.112688554,0.112688554,293.15,5.29
Propylene Carbonate,0.136589419,Ethyl Methyl Carbonate,0.267888711,Ethylene Carbonate,0.316692266,LiTFSI,0.139414802,0.139414802,293.15,3.64
Propylene Carbonate,0.368890481,Ethyl Methyl Carbonate,0,Dimethyl Carbonate,0.627117503,LiPF6,0.001996008,0.001996008,243.15,0.248
Propylene Carbonate,0.338471191,Ethyl Methyl Carbonate,0,Dimethyl Carbonate,0.575404407,LiPF6,0.043062201,0.043062201,243.15,3.07
Propylene Carbonate,0.31171019,Ethyl Methyl Carbonate,0,Dimethyl Carbonate,0.529910437,LiPF6,0.079189687,0.079189687,243.15,3.31
Propylene Carbonate,0.288650573,Ethyl Methyl Carbonate,0,Dimethyl Carbonate,0.490708858,LiPF6,0.110320285,0.110320285,243.15,1.98
Propylene Carbonate,0.268749205,Ethyl Methyl Carbonate,0,Dimethyl Carbonate,0.456876334,LiPF6,0.13718723,0.13718723,243.15,0.816
Propylene Carbonate,0.368890481,Ethyl Methyl Carbonate,0,Dimethyl Carbonate,0.627117503,LiPF6,0.001996008,0.001996008,253.15,0.318
Propylene Carbonate,0.338471191,Ethyl Methyl Carbonate,0,Dimethyl Carbonate,0.575404407,LiPF6,0.043062201,0.043062201,253.15,4.03
Propylene Carbonate,0.31171019,Ethyl Methyl Carbonate,0,Dimethyl Carbonate,0.529910437,LiPF6,0.079189687,0.079189687,253.15,4.6
Propylene Carbonate,0.288650573,Ethyl Methyl Carbonate,0,Dimethyl Carbonate,0.490708858,LiPF6,0.110320285,0.110320285,253.15,3.17
Propylene Carbonate,0.268749205,Ethyl Methyl Carbonate,0,Dimethyl Carbonate,0.456876334,LiPF6,0.13718723,0.13718723,253.15,1.64
Propylene Carbonate,0.368890481,Ethyl Methyl Carbonate,0,Dimethyl Carbonate,0.627117503,LiPF6,0.001996008,0.001996008,263.15,0.391
Propylene Carbonate,0.338471191,Ethyl Methyl Carbonate,0,Dimethyl Carbonate,0.575404407,LiPF6,0.043062201,0.043062201,263.15,5.06
Propylene Carbonate,0.31171019,Ethyl Methyl Carbonate,0,Dimethyl Carbonate,0.529910437,LiPF6,0.079189687,0.079189687,263.15,6.04
Propylene Carbonate,0.288650573,Ethyl Methyl Carbonate,0,Dimethyl Carbonate,0.490708858,LiPF6,0.110320285,0.110320285,263.15,4.58
Propylene Carbonate,0.268749205,Ethyl Methyl Carbonate,0,Dimethyl Carbonate,0.456876334,LiPF6,0.13718723,0.13718723,263.15,2.73
Propylene Carbonate,0.368890481,Ethyl Methyl Carbonate,0,Dimethyl Carbonate,0.627117503,LiPF6,0.001996008,0.001996008,273.15,0.469
Propylene Carbonate,0.338471191,Ethyl Methyl Carbonate,0,Dimethyl Carbonate,0.575404407,LiPF6,0.043062201,0.043062201,273.15,6.17
Propylene Carbonate,0.31171019,Ethyl Methyl Carbonate,0,Dimethyl Carbonate,0.529910437,LiPF6,0.079189687,0.079189687,273.15,7.61
Propylene Carbonate,0.288650573,Ethyl Methyl Carbonate,0,Dimethyl Carbonate,0.490708858,LiPF6,0.110320285,0.110320285,273.15,6.18
Propylene Carbonate,0.268749205,Ethyl Methyl Carbonate,0,Dimethyl Carbonate,0.456876334,LiPF6,0.13718723,0.13718723,273.15,4.08
Propylene Carbonate,0.368890481,Ethyl Methyl Carbonate,0,Dimethyl Carbonate,0.627117503,LiPF6,0.001996008,0.001996008,283.15,0.552
Propylene Carbonate,0.338471191,Ethyl Methyl Carbonate,0,Dimethyl Carbonate,0.575404407,LiPF6,0.043062201,0.043062201,283.15,7.35
Propylene Carbonate,0.31171019,Ethyl Methyl Carbonate,0,Dimethyl Carbonate,0.529910437,LiPF6,0.079189687,0.079189687,283.15,9.32
Propylene Carbonate,0.288650573,Ethyl Methyl Carbonate,0,Dimethyl Carbonate,0.490708858,LiPF6,0.110320285,0.110320285,283.15,7.99
Propylene Carbonate,0.268749205,Ethyl Methyl Carbonate,0,Dimethyl Carbonate,0.456876334,LiPF6,0.13718723,0.13718723,283.15,5.67
Propylene Carbonate,0.368890481,Ethyl Methyl Carbonate,0,Dimethyl Carbonate,0.627117503,LiPF6,0.001996008,0.001996008,293.15,0.64
Propylene Carbonate,0.338471191,Ethyl Methyl Carbonate,0,Dimethyl Carbonate,0.575404407,LiPF6,0.043062201,0.043062201,293.15,8.64
Propylene Carbonate,0.31171019,Ethyl Methyl Carbonate,0,Dimethyl Carbonate,0.529910437,LiPF6,0.079189687,0.079189687,293.15,11.2
Propylene Carbonate,0.288650573,Ethyl Methyl Carbonate,0,Dimethyl Carbonate,0.490708858,LiPF6,0.110320285,0.110320285,293.15,10
Propylene Carbonate,0.268749205,Ethyl Methyl Carbonate,0,Dimethyl Carbonate,0.456876334,LiPF6,0.13718723,0.13718723,293.15,7.52
Diethyl Carbonate,0.544547723,Ethyl Methyl Carbonate,0.205973173,Ethylene Carbonate,0.24349705,LiTFSI,0.002991027,0.002991027,243.15,0.222
Diethyl Carbonate,0.494658205,Ethyl Methyl Carbonate,0.187102647,Ethylene Carbonate,0.22118872,LiTFSI,0.048525214,0.048525214,243.15,2.39
Diethyl Carbonate,0.45094424,Ethyl Methyl Carbonate,0.170568,Ethylene Carbonate,0.201641817,LiTFSI,0.088422972,0.088422972,243.15,2.22
Diethyl Carbonate,0.414115178,Ethyl Methyl Carbonate,0.156637543,Ethylene Carbonate,0.18517353,LiTFSI,0.122036874,0.122036874,243.15,1.47
Diethyl Carbonate,0.383058491,Ethyl Methyl Carbonate,0.144890465,Ethylene Carbonate,0.171286388,LiTFSI,0.150382328,0.150382328,243.15,0.822
Diethyl Carbonate,0.544547723,Ethyl Methyl Carbonate,0.205973173,Ethylene Carbonate,0.24349705,LiTFSI,0.002991027,0.002991027,253.15,0.283
Diethyl Carbonate,0.494658205,Ethyl Methyl Carbonate,0.187102647,Ethylene Carbonate,0.22118872,LiTFSI,0.048525214,0.048525214,253.15,3.13
Diethyl Carbonate,0.45094424,Ethyl Methyl Carbonate,0.170568,Ethylene Carbonate,0.201641817,LiTFSI,0.088422972,0.088422972,253.15,3.06
Diethyl Carbonate,0.414115178,Ethyl Methyl Carbonate,0.156637543,Ethylene Carbonate,0.18517353,LiTFSI,0.122036874,0.122036874,253.15,2.17
Diethyl Carbonate,0.383058491,Ethyl Methyl Carbonate,0.144890465,Ethylene Carbonate,0.171286388,LiTFSI,0.150382328,0.150382328,253.15,1.33
Diethyl Carbonate,0.544547723,Ethyl Methyl Carbonate,0.205973173,Ethylene Carbonate,0.24349705,LiTFSI,0.002991027,0.002991027,263.15,0.351
Diethyl Carbonate,0.494658205,Ethyl Methyl Carbonate,0.187102647,Ethylene Carbonate,0.22118872,LiTFSI,0.048525214,0.048525214,263.15,3.95
Diethyl Carbonate,0.45094424,Ethyl Methyl Carbonate,0.170568,Ethylene Carbonate,0.201641817,LiTFSI,0.088422972,0.088422972,263.15,4.02
Diethyl Carbonate,0.414115178,Ethyl Methyl Carbonate,0.156637543,Ethylene Carbonate,0.18517353,LiTFSI,0.122036874,0.122036874,263.15,2.99
Diethyl Carbonate,0.383058491,Ethyl Methyl Carbonate,0.144890465,Ethylene Carbonate,0.171286388,LiTFSI,0.150382328,0.150382328,263.15,1.96
Diethyl Carbonate,0.544547723,Ethyl Methyl Carbonate,0.205973173,Ethylene Carbonate,0.24349705,LiTFSI,0.002991027,0.002991027,273.15,0.425
Diethyl Carbonate,0.494658205,Ethyl Methyl Carbonate,0.187102647,Ethylene Carbonate,0.22118872,LiTFSI,0.048525214,0.048525214,273.15,4.86
Diethyl Carbonate,0.45094424,Ethyl Methyl Carbonate,0.170568,Ethylene Carbonate,0.201641817,LiTFSI,0.088422972,0.088422972,273.15,5.1
Diethyl Carbonate,0.414115178,Ethyl Methyl Carbonate,0.156637543,Ethylene Carbonate,0.18517353,LiTFSI,0.122036874,0.122036874,273.15,3.94
Diethyl Carbonate,0.383058491,Ethyl Methyl Carbonate,0.144890465,Ethylene Carbonate,0.171286388,LiTFSI,0.150382328,0.150382328,273.15,2.71
Diethyl Carbonate,0.544547723,Ethyl Methyl Carbonate,0.205973173,Ethylene Carbonate,0.24349705,LiTFSI,0.002991027,0.002991027,283.15,0.504
Diethyl Carbonate,0.494658205,Ethyl Methyl Carbonate,0.187102647,Ethylene Carbonate,0.22118872,LiTFSI,0.048525214,0.048525214,283.15,5.85
Diethyl Carbonate,0.45094424,Ethyl Methyl Carbonate,0.170568,Ethylene Carbonate,0.201641817,LiTFSI,0.088422972,0.088422972,283.15,6.29
Diethyl Carbonate,0.414115178,Ethyl Methyl Carbonate,0.156637543,Ethylene Carbonate,0.18517353,LiTFSI,0.122036874,0.122036874,283.15,5
Diethyl Carbonate,0.383058491,Ethyl Methyl Carbonate,0.144890465,Ethylene Carbonate,0.171286388,LiTFSI,0.150382328,0.150382328,283.15,3.58
Diethyl Carbonate,0.544547723,Ethyl Methyl Carbonate,0.205973173,Ethylene Carbonate,0.24349705,LiTFSI,0.002991027,0.002991027,293.15,0.589
Diethyl Carbonate,0.494658205,Ethyl Methyl Carbonate,0.187102647,Ethylene Carbonate,0.22118872,LiTFSI,0.048525214,0.048525214,293.15,6.89
Diethyl Carbonate,0.45094424,Ethyl Methyl Carbonate,0.170568,Ethylene Carbonate,0.201641817,LiTFSI,0.088422972,0.088422972,293.15,7.57
Diethyl Carbonate,0.414115178,Ethyl Methyl Carbonate,0.156637543,Ethylene Carbonate,0.18517353,LiTFSI,0.122036874,0.122036874,293.15,6.18
Diethyl Carbonate,0.383058491,Ethyl Methyl Carbonate,0.144890465,Ethylene Carbonate,0.171286388,LiTFSI,0.150382328,0.150382328,293.15,4.57
Diethyl Carbonate,0.744378659,Ethylene Carbonate,0.249639287,Dimethyl Carbonate,-6.77E-17,LiPF6,0.002991027,0.002991027,243.15,0.141
Diethyl Carbonate,0.674826744,Ethylene Carbonate,0.22631394,Dimethyl Carbonate,-6.14E-17,LiPF6,0.049429658,0.049429658,243.15,1.61
Diethyl Carbonate,0.612702303,Ethylene Carbonate,0.205479516,Dimethyl Carbonate,-5.58E-17,LiPF6,0.090909091,0.090909091,243.15,1.29
Diethyl Carbonate,0.562627392,Ethylene Carbonate,0.188686093,Dimethyl Carbonate,-5.12E-17,LiPF6,0.124343257,0.124343257,243.15,0.42
Diethyl Carbonate,0.519318378,Ethylene Carbonate,0.174161723,Dimethyl Carbonate,-4.73E-17,LiPF6,0.153259949,0.153259949,243.15,0.0225
Diethyl Carbonate,0.744378659,Ethylene Carbonate,0.249639287,Dimethyl Carbonate,-6.77E-17,LiPF6,0.002991027,0.002991027,253.15,0.181
Diethyl Carbonate,0.674826744,Ethylene Carbonate,0.22631394,Dimethyl Carbonate,-6.14E-17,LiPF6,0.049429658,0.049429658,253.15,2.15
Diethyl Carbonate,0.612702303,Ethylene Carbonate,0.205479516,Dimethyl Carbonate,-5.58E-17,LiPF6,0.090909091,0.090909091,253.15,1.98
Diethyl Carbonate,0.562627392,Ethylene Carbonate,0.188686093,Dimethyl Carbonate,-5.12E-17,LiPF6,0.124343257,0.124343257,253.15,0.894
Diethyl Carbonate,0.519318378,Ethylene Carbonate,0.174161723,Dimethyl Carbonate,-4.73E-17,LiPF6,0.153259949,0.153259949,253.15,0.137
Diethyl Carbonate,0.744378659,Ethylene Carbonate,0.249639287,Dimethyl Carbonate,-6.77E-17,LiPF6,0.002991027,0.002991027,263.15,0.227
Diethyl Carbonate,0.674826744,Ethylene Carbonate,0.22631394,Dimethyl Carbonate,-6.14E-17,LiPF6,0.049429658,0.049429658,263.15,2.78
Diethyl Carbonate,0.612702303,Ethylene Carbonate,0.205479516,Dimethyl Carbonate,-5.58E-17,LiPF6,0.090909091,0.090909091,263.15,2.81
Diethyl Carbonate,0.562627392,Ethylene Carbonate,0.188686093,Dimethyl Carbonate,-5.12E-17,LiPF6,0.124343257,0.124343257,263.15,1.56
Diethyl Carbonate,0.519318378,Ethylene Carbonate,0.174161723,Dimethyl Carbonate,-4.73E-17,LiPF6,0.153259949,0.153259949,263.15,0.412
Diethyl Carbonate,0.744378659,Ethylene Carbonate,0.249639287,Dimethyl Carbonate,-6.77E-17,LiPF6,0.002991027,0.002991027,273.15,0.277
Diethyl Carbonate,0.674826744,Ethylene Carbonate,0.22631394,Dimethyl Carbonate,-6.14E-17,LiPF6,0.049429658,0.049429658,273.15,3.47
Diethyl Carbonate,0.612702303,Ethylene Carbonate,0.205479516,Dimethyl Carbonate,-5.58E-17,LiPF6,0.090909091,0.090909091,273.15,3.75
Diethyl Carbonate,0.562627392,Ethylene Carbonate,0.188686093,Dimethyl Carbonate,-5.12E-17,LiPF6,0.124343257,0.124343257,273.15,2.4
Diethyl Carbonate,0.519318378,Ethylene Carbonate,0.174161723,Dimethyl Carbonate,-4.73E-17,LiPF6,0.153259949,0.153259949,273.15,0.877
Diethyl Carbonate,0.744378659,Ethylene Carbonate,0.249639287,Dimethyl Carbonate,-6.77E-17,LiPF6,0.002991027,0.002991027,283.15,0.332
Diethyl Carbonate,0.674826744,Ethylene Carbonate,0.22631394,Dimethyl Carbonate,-6.14E-17,LiPF6,0.049429658,0.049429658,283.15,4.22
Diethyl Carbonate,0.612702303,Ethylene Carbonate,0.205479516,Dimethyl Carbonate,-5.58E-17,LiPF6,0.090909091,0.090909091,283.15,4.81
Diethyl Carbonate,0.562627392,Ethylene Carbonate,0.188686093,Dimethyl Carbonate,-5.12E-17,LiPF6,0.124343257,0.124343257,283.15,3.42
Diethyl Carbonate,0.519318378,Ethylene Carbonate,0.174161723,Dimethyl Carbonate,-4.73E-17,LiPF6,0.153259949,0.153259949,283.15,1.55
Diethyl Carbonate,0.744378659,Ethylene Carbonate,0.249639287,Dimethyl Carbonate,-6.77E-17,LiPF6,0.002991027,0.002991027,293.15,0.39
Diethyl Carbonate,0.674826744,Ethylene Carbonate,0.22631394,Dimethyl Carbonate,-6.14E-17,LiPF6,0.049429658,0.049429658,293.15,5.03
Diethyl Carbonate,0.612702303,Ethylene Carbonate,0.205479516,Dimethyl Carbonate,-5.58E-17,LiPF6,0.090909091,0.090909091,293.15,5.97
Diethyl Carbonate,0.562627392,Ethylene Carbonate,0.188686093,Dimethyl Carbonate,-5.12E-17,LiPF6,0.124343257,0.124343257,293.15,4.59
Diethyl Carbonate,0.519318378,Ethylene Carbonate,0.174161723,Dimethyl Carbonate,-4.73E-17,LiPF6,0.153259949,0.153259949,293.15,2.43
Propylene Carbonate,0,Fluoroethylene Carbonate,0,Ethyl Methyl Carbonate,0.994017946,LiPF6,0.002991027,0.002991027,243.15,0.0387
Propylene Carbonate,0,Fluoroethylene Carbonate,0,Ethyl Methyl Carbonate,0.906577693,LiPF6,0.046711153,0.046711153,243.15,0.358
Propylene Carbonate,0,Fluoroethylene Carbonate,0,Ethyl Methyl Carbonate,0.828153565,LiPF6,0.085923218,0.085923218,243.15,0.939
Propylene Carbonate,0,Fluoroethylene Carbonate,0,Ethyl Methyl Carbonate,0.762114537,LiPF6,0.118942731,0.118942731,243.15,1.14
Propylene Carbonate,0,Fluoroethylene Carbonate,0,Ethyl Methyl Carbonate,0.706484642,LiPF6,0.146757679,0.146757679,243.15,0.658
Propylene Carbonate,0,Fluoroethylene Carbonate,0,Ethyl Methyl Carbonate,0.994017946,LiPF6,0.002991027,0.002991027,253.15,0.0488
Propylene Carbonate,0,Fluoroethylene Carbonate,0,Ethyl Methyl Carbonate,0.906577693,LiPF6,0.046711153,0.046711153,253.15,0.461
Propylene Carbonate,0,Fluoroethylene Carbonate,0,Ethyl Methyl Carbonate,0.828153565,LiPF6,0.085923218,0.085923218,253.15,1.25
Propylene Carbonate,0,Fluoroethylene Carbonate,0,Ethyl Methyl Carbonate,0.762114537,LiPF6,0.118942731,0.118942731,253.15,1.63
Propylene Carbonate,0,Fluoroethylene Carbonate,0,Ethyl Methyl Carbonate,0.706484642,LiPF6,0.146757679,0.146757679,253.15,1.06
Propylene Carbonate,0,Fluoroethylene Carbonate,0,Ethyl Methyl Carbonate,0.994017946,LiPF6,0.002991027,0.002991027,263.15,0.0602
Propylene Carbonate,0,Fluoroethylene Carbonate,0,Ethyl Methyl Carbonate,0.906577693,LiPF6,0.046711153,0.046711153,263.15,0.592
Propylene Carbonate,0,Fluoroethylene Carbonate,0,Ethyl Methyl Carbonate,0.828153565,LiPF6,0.085923218,0.085923218,263.15,1.63
Propylene Carbonate,0,Fluoroethylene Carbonate,0,Ethyl Methyl Carbonate,0.762114537,LiPF6,0.118942731,0.118942731,263.15,2.24
Propylene Carbonate,0,Fluoroethylene Carbonate,0,Ethyl Methyl Carbonate,0.706484642,LiPF6,0.146757679,0.146757679,263.15,1.6
Propylene Carbonate,0,Fluoroethylene Carbonate,0,Ethyl Methyl Carbonate,0.994017946,LiPF6,0.002991027,0.002991027,273.15,0.073
Propylene Carbonate,0,Fluoroethylene Carbonate,0,Ethyl Methyl Carbonate,0.906577693,LiPF6,0.046711153,0.046711153,273.15,0.754
Propylene Carbonate,0,Fluoroethylene Carbonate,0,Ethyl Methyl Carbonate,0.828153565,LiPF6,0.085923218,0.085923218,273.15,2.08
Propylene Carbonate,0,Fluoroethylene Carbonate,0,Ethyl Methyl Carbonate,0.762114537,LiPF6,0.118942731,0.118942731,273.15,2.97
Propylene Carbonate,0,Fluoroethylene Carbonate,0,Ethyl Methyl Carbonate,0.706484642,LiPF6,0.146757679,0.146757679,273.15,2.31
Propylene Carbonate,0,Fluoroethylene Carbonate,0,Ethyl Methyl Carbonate,0.994017946,LiPF6,0.002991027,0.002991027,283.15,0.0871
Propylene Carbonate,0,Fluoroethylene Carbonate,0,Ethyl Methyl Carbonate,0.906577693,LiPF6,0.046711153,0.046711153,283.15,0.952
Propylene Carbonate,0,Fluoroethylene Carbonate,0,Ethyl Methyl Carbonate,0.828153565,LiPF6,0.085923218,0.085923218,283.15,2.61
Propylene Carbonate,0,Fluoroethylene Carbonate,0,Ethyl Methyl Carbonate,0.762114537,LiPF6,0.118942731,0.118942731,283.15,3.83
Propylene Carbonate,0,Fluoroethylene Carbonate,0,Ethyl Methyl Carbonate,0.706484642,LiPF6,0.146757679,0.146757679,283.15,3.2
Propylene Carbonate,0,Fluoroethylene Carbonate,0,Ethyl Methyl Carbonate,0.994017946,LiPF6,0.002991027,0.002991027,293.15,0.102
Propylene Carbonate,0,Fluoroethylene Carbonate,0,Ethyl Methyl Carbonate,0.906577693,LiPF6,0.046711153,0.046711153,293.15,1.19
Propylene Carbonate,0,Fluoroethylene Carbonate,0,Ethyl Methyl Carbonate,0.828153565,LiPF6,0.085923218,0.085923218,293.15,3.22
Propylene Carbonate,0,Fluoroethylene Carbonate,0,Ethyl Methyl Carbonate,0.762114537,LiPF6,0.118942731,0.118942731,293.15,4.81
Propylene Carbonate,0,Fluoroethylene Carbonate,0,Ethyl Methyl Carbonate,0.706484642,LiPF6,0.146757679,0.146757679,293.15,4.28
Diethyl Carbonate,0.372171549,Fluoroethylene Carbonate,0.621846397,Ethylene Carbonate,0,LiPF6,0.002991027,0.002991027,243.15,0.107
Diethyl Carbonate,0.337397253,Fluoroethylene Carbonate,0.563743432,Ethylene Carbonate,0,LiPF6,0.049429658,0.049429658,243.15,0.776
Diethyl Carbonate,0.306336516,Fluoroethylene Carbonate,0.511845302,Ethylene Carbonate,0,LiPF6,0.090909091,0.090909091,243.15,0.466
Diethyl Carbonate,0.281300257,Fluoroethylene Carbonate,0.470013228,Ethylene Carbonate,0,LiPF6,0.124343257,0.124343257,243.15,0.125
Diethyl Carbonate,0.259646785,Fluoroethylene Carbonate,0.433833317,Ethylene Carbonate,0,LiPF6,0.153259949,0.153259949,243.15,0.0107
Diethyl Carbonate,0.372171549,Fluoroethylene Carbonate,0.621846397,Ethylene Carbonate,0,LiPF6,0.002991027,0.002991027,253.15,0.157
Diethyl Carbonate,0.337397253,Fluoroethylene Carbonate,0.563743432,Ethylene Carbonate,0,LiPF6,0.049429658,0.049429658,253.15,1.32
Diethyl Carbonate,0.306336516,Fluoroethylene Carbonate,0.511845302,Ethylene Carbonate,0,LiPF6,0.090909091,0.090909091,253.15,0.995
Diethyl Carbonate,0.281300257,Fluoroethylene Carbonate,0.470013228,Ethylene Carbonate,0,LiPF6,0.124343257,0.124343257,253.15,0.425
Diethyl Carbonate,0.259646785,Fluoroethylene Carbonate,0.433833317,Ethylene Carbonate,0,LiPF6,0.153259949,0.153259949,253.15,0.0995
Diethyl Carbonate,0.372171549,Fluoroethylene Carbonate,0.621846397,Ethylene Carbonate,0,LiPF6,0.002991027,0.002991027,263.15,0.221
Diethyl Carbonate,0.337397253,Fluoroethylene Carbonate,0.563743432,Ethylene Carbonate,0,LiPF6,0.049429658,0.049429658,263.15,2.03
Diethyl Carbonate,0.306336516,Fluoroethylene Carbonate,0.511845302,Ethylene Carbonate,0,LiPF6,0.090909091,0.090909091,263.15,1.75
Diethyl Carbonate,0.281300257,Fluoroethylene Carbonate,0.470013228,Ethylene Carbonate,0,LiPF6,0.124343257,0.124343257,263.15,0.973
Diethyl Carbonate,0.259646785,Fluoroethylene Carbonate,0.433833317,Ethylene Carbonate,0,LiPF6,0.153259949,0.153259949,263.15,0.375
Diethyl Carbonate,0.372171549,Fluoroethylene Carbonate,0.621846397,Ethylene Carbonate,0,LiPF6,0.002991027,0.002991027,273.15,0.297
Diethyl Carbonate,0.337397253,Fluoroethylene Carbonate,0.563743432,Ethylene Carbonate,0,LiPF6,0.049429658,0.049429658,273.15,2.9
Diethyl Carbonate,0.306336516,Fluoroethylene Carbonate,0.511845302,Ethylene Carbonate,0,LiPF6,0.090909091,0.090909091,273.15,2.75
Diethyl Carbonate,0.281300257,Fluoroethylene Carbonate,0.470013228,Ethylene Carbonate,0,LiPF6,0.124343257,0.124343257,273.15,1.8
Diethyl Carbonate,0.259646785,Fluoroethylene Carbonate,0.433833317,Ethylene Carbonate,0,LiPF6,0.153259949,0.153259949,273.15,0.898
Diethyl Carbonate,0.372171549,Fluoroethylene Carbonate,0.621846397,Ethylene Carbonate,0,LiPF6,0.002991027,0.002991027,283.15,0.384
Diethyl Carbonate,0.337397253,Fluoroethylene Carbonate,0.563743432,Ethylene Carbonate,0,LiPF6,0.049429658,0.049429658,283.15,3.93
Diethyl Carbonate,0.306336516,Fluoroethylene Carbonate,0.511845302,Ethylene Carbonate,0,LiPF6,0.090909091,0.090909091,283.15,3.97
Diethyl Carbonate,0.281300257,Fluoroethylene Carbonate,0.470013228,Ethylene Carbonate,0,LiPF6,0.124343257,0.124343257,283.15,2.88
Diethyl Carbonate,0.259646785,Fluoroethylene Carbonate,0.433833317,Ethylene Carbonate,0,LiPF6,0.153259949,0.153259949,283.15,1.69
Diethyl Carbonate,0.372171549,Fluoroethylene Carbonate,0.621846397,Ethylene Carbonate,0,LiPF6,0.002991027,0.002991027,293.15,0.483
Diethyl Carbonate,0.337397253,Fluoroethylene Carbonate,0.563743432,Ethylene Carbonate,0,LiPF6,0.049429658,0.049429658,293.15,5.1
Diethyl Carbonate,0.306336516,Fluoroethylene Carbonate,0.511845302,Ethylene Carbonate,0,LiPF6,0.090909091,0.090909091,293.15,5.41
Diethyl Carbonate,0.281300257,Fluoroethylene Carbonate,0.470013228,Ethylene Carbonate,0,LiPF6,0.124343257,0.124343257,293.15,4.22
Diethyl Carbonate,0.259646785,Fluoroethylene Carbonate,0.433833317,Ethylene Carbonate,0,LiPF6,0.153259949,0.153259949,293.15,2.75
Propylene Carbonate,0,Diethyl Carbonate,0.372171549,Fluoroethylene Carbonate,0.621846397,LiTFSI,0.002991027,0.002991027,243.15,0.119
Propylene Carbonate,0,Diethyl Carbonate,0.337397253,Fluoroethylene Carbonate,0.563743432,LiTFSI,0.049429658,0.049429658,243.15,1.02
Propylene Carbonate,0,Diethyl Carbonate,0.306336516,Fluoroethylene Carbonate,0.511845302,LiTFSI,0.090909091,0.090909091,243.15,0.728
Propylene Carbonate,0,Diethyl Carbonate,0.281300257,Fluoroethylene Carbonate,0.470013228,LiTFSI,0.124343257,0.124343257,243.15,0.369
Propylene Carbonate,0,Diethyl Carbonate,0.259646785,Fluoroethylene Carbonate,0.433833317,LiTFSI,0.153259949,0.153259949,243.15,0.146
Propylene Carbonate,0,Diethyl Carbonate,0.372171549,Fluoroethylene Carbonate,0.621846397,LiTFSI,0.002991027,0.002991027,253.15,0.173
Propylene Carbonate,0,Diethyl Carbonate,0.337397253,Fluoroethylene Carbonate,0.563743432,LiTFSI,0.049429658,0.049429658,253.15,1.63
Propylene Carbonate,0,Diethyl Carbonate,0.306336516,Fluoroethylene Carbonate,0.511845302,LiTFSI,0.090909091,0.090909091,253.15,1.31
