Repository: BattModels/DiffMix-NatCommData

# DiffMix-NatCommData

This is the official data repository for "Differentiable Modeling and Optimization of Non-aqueous Li-based Battery Electrolyte Solutions Using Geometric Deep Learning" published in Nature Communications.

# Citation

Coming soon.

File: training_data/published_AEM_data.csv (part 47 of 82)
sub1_name,x1 (mole fraction),sub2_name,x2 (mole fraction),sub3_name,x3 (mole fraction),salt,x4 (mole fraction),x5 (mole fraction),temperature (K),ionic conductivity (mS/cm)
Propylene Carbonate,0,Diethyl Carbonate,0.281300257,Fluoroethylene Carbonate,0.470013228,LiTFSI,0.124343257,0.124343257,253.15,0.779
Propylene Carbonate,0,Diethyl Carbonate,0.259646785,Fluoroethylene Carbonate,0.433833317,LiTFSI,0.153259949,0.153259949,253.15,0.387
Propylene Carbonate,0,Diethyl Carbonate,0.372171549,Fluoroethylene Carbonate,0.621846397,LiTFSI,0.002991027,0.002991027,263.15,0.241
Propylene Carbonate,0,Diethyl Carbonate,0.337397253,Fluoroethylene Carbonate,0.563743432,LiTFSI,0.049429658,0.049429658,263.15,2.41
Propylene Carbonate,0,Diethyl Carbonate,0.306336516,Fluoroethylene Carbonate,0.511845302,LiTFSI,0.090909091,0.090909091,263.15,2.1
Propylene Carbonate,0,Diethyl Carbonate,0.281300257,Fluoroethylene Carbonate,0.470013228,LiTFSI,0.124343257,0.124343257,263.15,1.38
Propylene Carbonate,0,Diethyl Carbonate,0.259646785,Fluoroethylene Carbonate,0.433833317,LiTFSI,0.153259949,0.153259949,263.15,0.783
Propylene Carbonate,0,Diethyl Carbonate,0.372171549,Fluoroethylene Carbonate,0.621846397,LiTFSI,0.002991027,0.002991027,273.15,0.321
Propylene Carbonate,0,Diethyl Carbonate,0.337397253,Fluoroethylene Carbonate,0.563743432,LiTFSI,0.049429658,0.049429658,273.15,3.35
Propylene Carbonate,0,Diethyl Carbonate,0.306336516,Fluoroethylene Carbonate,0.511845302,LiTFSI,0.090909091,0.090909091,273.15,3.09
Propylene Carbonate,0,Diethyl Carbonate,0.281300257,Fluoroethylene Carbonate,0.470013228,LiTFSI,0.124343257,0.124343257,273.15,2.16
Propylene Carbonate,0,Diethyl Carbonate,0.259646785,Fluoroethylene Carbonate,0.433833317,LiTFSI,0.153259949,0.153259949,273.15,1.35
Propylene Carbonate,0,Diethyl Carbonate,0.372171549,Fluoroethylene Carbonate,0.621846397,LiTFSI,0.002991027,0.002991027,283.15,0.413
Propylene Carbonate,0,Diethyl Carbonate,0.337397253,Fluoroethylene Carbonate,0.563743432,LiTFSI,0.049429658,0.049429658,283.15,4.45
Propylene Carbonate,0,Diethyl Carbonate,0.306336516,Fluoroethylene Carbonate,0.511845302,LiTFSI,0.090909091,0.090909091,283.15,4.28
Propylene Carbonate,0,Diethyl Carbonate,0.281300257,Fluoroethylene Carbonate,0.470013228,LiTFSI,0.124343257,0.124343257,283.15,3.12
Propylene Carbonate,0,Diethyl Carbonate,0.259646785,Fluoroethylene Carbonate,0.433833317,LiTFSI,0.153259949,0.153259949,283.15,2.08
Propylene Carbonate,0,Diethyl Carbonate,0.372171549,Fluoroethylene Carbonate,0.621846397,LiTFSI,0.002991027,0.002991027,293.15,0.516
Propylene Carbonate,0,Diethyl Carbonate,0.337397253,Fluoroethylene Carbonate,0.563743432,LiTFSI,0.049429658,0.049429658,293.15,5.7
Propylene Carbonate,0,Diethyl Carbonate,0.306336516,Fluoroethylene Carbonate,0.511845302,LiTFSI,0.090909091,0.090909091,293.15,5.66
Propylene Carbonate,0,Diethyl Carbonate,0.281300257,Fluoroethylene Carbonate,0.470013228,LiTFSI,0.124343257,0.124343257,293.15,4.27
Propylene Carbonate,0,Diethyl Carbonate,0.259646785,Fluoroethylene Carbonate,0.433833317,LiTFSI,0.153259949,0.153259949,293.15,2.97
Propylene Carbonate,0.176686694,Ethyl Methyl Carbonate,0,Ethylene Carbonate,0.81932129,LiTFSI,0.001996008,0.001996008,243.15,0.102
Propylene Carbonate,0.16276786,Ethyl Methyl Carbonate,0,Ethylene Carbonate,0.754777682,LiTFSI,0.041227229,0.041227229,243.15,0.839
Propylene Carbonate,0.15020414,Ethyl Methyl Carbonate,0,Ethylene Carbonate,0.696517928,LiTFSI,0.076638966,0.076638966,243.15,0.543
Propylene Carbonate,0.139381673,Ethyl Methyl Carbonate,0,Ethylene Carbonate,0.646332613,LiTFSI,0.107142857,0.107142857,243.15,0.233
Propylene Carbonate,0.130315216,Ethyl Methyl Carbonate,0,Ethylene Carbonate,0.604290162,LiTFSI,0.132697311,0.132697311,243.15,0.0878
Propylene Carbonate,0.176686694,Ethyl Methyl Carbonate,0,Ethylene Carbonate,0.81932129,LiTFSI,0.001996008,0.001996008,253.15,0.155
Propylene Carbonate,0.16276786,Ethyl Methyl Carbonate,0,Ethylene Carbonate,0.754777682,LiTFSI,0.041227229,0.041227229,253.15,1.43
Propylene Carbonate,0.15020414,Ethyl Methyl Carbonate,0,Ethylene Carbonate,0.696517928,LiTFSI,0.076638966,0.076638966,253.15,1.09
Propylene Carbonate,0.139381673,Ethyl Methyl Carbonate,0,Ethylene Carbonate,0.646332613,LiTFSI,0.107142857,0.107142857,253.15,0.582
Propylene Carbonate,0.130315216,Ethyl Methyl Carbonate,0,Ethylene Carbonate,0.604290162,LiTFSI,0.132697311,0.132697311,253.15,0.279
Propylene Carbonate,0.176686694,Ethyl Methyl Carbonate,0,Ethylene Carbonate,0.81932129,LiTFSI,0.001996008,0.001996008,263.15,0.221
Propylene Carbonate,0.16276786,Ethyl Methyl Carbonate,0,Ethylene Carbonate,0.754777682,LiTFSI,0.041227229,0.041227229,263.15,2.18
Propylene Carbonate,0.15020414,Ethyl Methyl Carbonate,0,Ethylene Carbonate,0.696517928,LiTFSI,0.076638966,0.076638966,263.15,1.84
Propylene Carbonate,0.139381673,Ethyl Methyl Carbonate,0,Ethylene Carbonate,0.646332613,LiTFSI,0.107142857,0.107142857,263.15,1.12
Propylene Carbonate,0.130315216,Ethyl Methyl Carbonate,0,Ethylene Carbonate,0.604290162,LiTFSI,0.132697311,0.132697311,263.15,0.612
Propylene Carbonate,0.176686694,Ethyl Methyl Carbonate,0,Ethylene Carbonate,0.81932129,LiTFSI,0.001996008,0.001996008,273.15,0.3
Propylene Carbonate,0.16276786,Ethyl Methyl Carbonate,0,Ethylene Carbonate,0.754777682,LiTFSI,0.041227229,0.041227229,273.15,3.08
Propylene Carbonate,0.15020414,Ethyl Methyl Carbonate,0,Ethylene Carbonate,0.696517928,LiTFSI,0.076638966,0.076638966,273.15,2.79
Propylene Carbonate,0.139381673,Ethyl Methyl Carbonate,0,Ethylene Carbonate,0.646332613,LiTFSI,0.107142857,0.107142857,273.15,1.83
Propylene Carbonate,0.130315216,Ethyl Methyl Carbonate,0,Ethylene Carbonate,0.604290162,LiTFSI,0.132697311,0.132697311,273.15,1.09
Propylene Carbonate,0.176686694,Ethyl Methyl Carbonate,0,Ethylene Carbonate,0.81932129,LiTFSI,0.001996008,0.001996008,283.15,0.391
Propylene Carbonate,0.16276786,Ethyl Methyl Carbonate,0,Ethylene Carbonate,0.754777682,LiTFSI,0.041227229,0.041227229,283.15,4.14
Propylene Carbonate,0.15020414,Ethyl Methyl Carbonate,0,Ethylene Carbonate,0.696517928,LiTFSI,0.076638966,0.076638966,283.15,3.92
Propylene Carbonate,0.139381673,Ethyl Methyl Carbonate,0,Ethylene Carbonate,0.646332613,LiTFSI,0.107142857,0.107142857,283.15,2.71
Propylene Carbonate,0.130315216,Ethyl Methyl Carbonate,0,Ethylene Carbonate,0.604290162,LiTFSI,0.132697311,0.132697311,283.15,1.7
Propylene Carbonate,0.176686694,Ethyl Methyl Carbonate,0,Ethylene Carbonate,0.81932129,LiTFSI,0.001996008,0.001996008,293.15,0.493
Propylene Carbonate,0.16276786,Ethyl Methyl Carbonate,0,Ethylene Carbonate,0.754777682,LiTFSI,0.041227229,0.041227229,293.15,5.33
Propylene Carbonate,0.15020414,Ethyl Methyl Carbonate,0,Ethylene Carbonate,0.696517928,LiTFSI,0.076638966,0.076638966,293.15,5.22
Propylene Carbonate,0.139381673,Ethyl Methyl Carbonate,0,Ethylene Carbonate,0.646332613,LiTFSI,0.107142857,0.107142857,293.15,3.74
Propylene Carbonate,0.130315216,Ethyl Methyl Carbonate,0,Ethylene Carbonate,0.604290162,LiTFSI,0.132697311,0.132697311,293.15,2.44
Fluoroethylene Carbonate,0.792250978,Ethyl Methyl Carbonate,0.201766968,Dimethyl Carbonate,-6.47E-17,LiPF6,0.002991027,0.002991027,243.15,0.0727
Fluoroethylene Carbonate,0.721112236,Ethyl Methyl Carbonate,0.183649668,Dimethyl Carbonate,-5.89E-17,LiPF6,0.047619048,0.047619048,243.15,0.432
Fluoroethylene Carbonate,0.657395058,Ethyl Methyl Carbonate,0.16742246,Dimethyl Carbonate,-5.37E-17,LiPF6,0.087591241,0.087591241,243.15,0.244
Fluoroethylene Carbonate,0.604949177,Ethyl Methyl Carbonate,0.154065775,Dimethyl Carbonate,-4.94E-17,LiPF6,0.120492524,0.120492524,243.15,0.087
Fluoroethylene Carbonate,0.560764496,Ethyl Methyl Carbonate,0.142813017,Dimethyl Carbonate,-4.58E-17,LiPF6,0.148211244,0.148211244,243.15,0.0134
Fluoroethylene Carbonate,0.792250978,Ethyl Methyl Carbonate,0.201766968,Dimethyl Carbonate,-6.47E-17,LiPF6,0.002991027,0.002991027,253.15,0.118
Fluoroethylene Carbonate,0.721112236,Ethyl Methyl Carbonate,0.183649668,Dimethyl Carbonate,-5.89E-17,LiPF6,0.047619048,0.047619048,253.15,0.899
Fluoroethylene Carbonate,0.657395058,Ethyl Methyl Carbonate,0.16742246,Dimethyl Carbonate,-5.37E-17,LiPF6,0.087591241,0.087591241,253.15,0.66
Fluoroethylene Carbonate,0.604949177,Ethyl Methyl Carbonate,0.154065775,Dimethyl Carbonate,-4.94E-17,LiPF6,0.120492524,0.120492524,253.15,0.348
Fluoroethylene Carbonate,0.560764496,Ethyl Methyl Carbonate,0.142813017,Dimethyl Carbonate,-4.58E-17,LiPF6,0.148211244,0.148211244,253.15,0.116
Fluoroethylene Carbonate,0.792250978,Ethyl Methyl Carbonate,0.201766968,Dimethyl Carbonate,-6.47E-17,LiPF6,0.002991027,0.002991027,263.15,0.178
Fluoroethylene Carbonate,0.721112236,Ethyl Methyl Carbonate,0.183649668,Dimethyl Carbonate,-5.89E-17,LiPF6,0.047619048,0.047619048,263.15,1.57
Fluoroethylene Carbonate,0.657395058,Ethyl Methyl Carbonate,0.16742246,Dimethyl Carbonate,-5.37E-17,LiPF6,0.087591241,0.087591241,263.15,1.35
Fluoroethylene Carbonate,0.604949177,Ethyl Methyl Carbonate,0.154065775,Dimethyl Carbonate,-4.94E-17,LiPF6,0.120492524,0.120492524,263.15,0.866
Fluoroethylene Carbonate,0.560764496,Ethyl Methyl Carbonate,0.142813017,Dimethyl Carbonate,-4.58E-17,LiPF6,0.148211244,0.148211244,263.15,0.423
Fluoroethylene Carbonate,0.792250978,Ethyl Methyl Carbonate,0.201766968,Dimethyl Carbonate,-6.47E-17,LiPF6,0.002991027,0.002991027,273.15,0.253
Fluoroethylene Carbonate,0.721112236,Ethyl Methyl Carbonate,0.183649668,Dimethyl Carbonate,-5.89E-17,LiPF6,0.047619048,0.047619048,273.15,2.45
Fluoroethylene Carbonate,0.657395058,Ethyl Methyl Carbonate,0.16742246,Dimethyl Carbonate,-5.37E-17,LiPF6,0.087591241,0.087591241,273.15,2.33
Fluoroethylene Carbonate,0.604949177,Ethyl Methyl Carbonate,0.154065775,Dimethyl Carbonate,-4.94E-17,LiPF6,0.120492524,0.120492524,273.15,1.68
Fluoroethylene Carbonate,0.560764496,Ethyl Methyl Carbonate,0.142813017,Dimethyl Carbonate,-4.58E-17,LiPF6,0.148211244,0.148211244,273.15,1.01
Fluoroethylene Carbonate,0.792250978,Ethyl Methyl Carbonate,0.201766968,Dimethyl Carbonate,-6.47E-17,LiPF6,0.002991027,0.002991027,283.15,0.344
Fluoroethylene Carbonate,0.721112236,Ethyl Methyl Carbonate,0.183649668,Dimethyl Carbonate,-5.89E-17,LiPF6,0.047619048,0.047619048,283.15,3.53
Fluoroethylene Carbonate,0.657395058,Ethyl Methyl Carbonate,0.16742246,Dimethyl Carbonate,-5.37E-17,LiPF6,0.087591241,0.087591241,283.15,3.61
Fluoroethylene Carbonate,0.604949177,Ethyl Methyl Carbonate,0.154065775,Dimethyl Carbonate,-4.94E-17,LiPF6,0.120492524,0.120492524,283.15,2.82
Fluoroethylene Carbonate,0.560764496,Ethyl Methyl Carbonate,0.142813017,Dimethyl Carbonate,-4.58E-17,LiPF6,0.148211244,0.148211244,283.15,1.91
Fluoroethylene Carbonate,0.792250978,Ethyl Methyl Carbonate,0.201766968,Dimethyl Carbonate,-6.47E-17,LiPF6,0.002991027,0.002991027,293.15,0.449
Fluoroethylene Carbonate,0.721112236,Ethyl Methyl Carbonate,0.183649668,Dimethyl Carbonate,-5.89E-17,LiPF6,0.047619048,0.047619048,293.15,4.81
Fluoroethylene Carbonate,0.657395058,Ethyl Methyl Carbonate,0.16742246,Dimethyl Carbonate,-5.37E-17,LiPF6,0.087591241,0.087591241,293.15,5.16
Fluoroethylene Carbonate,0.604949177,Ethyl Methyl Carbonate,0.154065775,Dimethyl Carbonate,-4.94E-17,LiPF6,0.120492524,0.120492524,293.15,4.26
Fluoroethylene Carbonate,0.560764496,Ethyl Methyl Carbonate,0.142813017,Dimethyl Carbonate,-4.58E-17,LiPF6,0.148211244,0.148211244,293.15,3.11
Propylene Carbonate,0.180000576,Ethyl Methyl Carbonate,0,Dimethyl Carbonate,0.816007408,LiTFSI,0.001996008,0.001996008,243.15,0.309
Propylene Carbonate,0.165488748,Ethyl Methyl Carbonate,0,Dimethyl Carbonate,0.750220065,LiTFSI,0.042145594,0.042145594,243.15,4.15
Propylene Carbonate,0.152713442,Ethyl Methyl Carbonate,0,Dimethyl Carbonate,0.692305008,LiTFSI,0.077490775,0.077490775,243.15,4.81
Propylene Carbonate,0.141420619,Ethyl Methyl Carbonate,0,Dimethyl Carbonate,0.641110575,LiTFSI,0.108734403,0.108734403,243.15,3.62
Propylene Carbonate,0.131945836,Ethyl Methyl Carbonate,0,Dimethyl Carbonate,0.598157971,LiTFSI,0.134948097,0.134948097,243.15,2.41
Propylene Carbonate,0.180000576,Ethyl Methyl Carbonate,0,Dimethyl Carbonate,0.816007408,LiTFSI,0.001996008,0.001996008,253.15,0.377
Propylene Carbonate,0.165488748,Ethyl Methyl Carbonate,0,Dimethyl Carbonate,0.750220065,LiTFSI,0.042145594,0.042145594,253.15,5.13
Propylene Carbonate,0.152713442,Ethyl Methyl Carbonate,0,Dimethyl Carbonate,0.692305008,LiTFSI,0.077490775,0.077490775,253.15,6.12
Propylene Carbonate,0.141420619,Ethyl Methyl Carbonate,0,Dimethyl Carbonate,0.641110575,LiTFSI,0.108734403,0.108734403,253.15,4.86
Propylene Carbonate,0.131945836,Ethyl Methyl Carbonate,0,Dimethyl Carbonate,0.598157971,LiTFSI,0.134948097,0.134948097,253.15,3.4
Propylene Carbonate,0.180000576,Ethyl Methyl Carbonate,0,Dimethyl Carbonate,0.816007408,LiTFSI,0.001996008,0.001996008,263.15,0.449
Propylene Carbonate,0.165488748,Ethyl Methyl Carbonate,0,Dimethyl Carbonate,0.750220065,LiTFSI,0.042145594,0.042145594,263.15,6.16
Propylene Carbonate,0.152713442,Ethyl Methyl Carbonate,0,Dimethyl Carbonate,0.692305008,LiTFSI,0.077490775,0.077490775,263.15,7.55
Propylene Carbonate,0.141420619,Ethyl Methyl Carbonate,0,Dimethyl Carbonate,0.641110575,LiTFSI,0.108734403,0.108734403,263.15,6.25
Propylene Carbonate,0.131945836,Ethyl Methyl Carbonate,0,Dimethyl Carbonate,0.598157971,LiTFSI,0.134948097,0.134948097,263.15,4.54
Propylene Carbonate,0.180000576,Ethyl Methyl Carbonate,0,Dimethyl Carbonate,0.816007408,LiTFSI,0.001996008,0.001996008,273.15,0.526
Propylene Carbonate,0.165488748,Ethyl Methyl Carbonate,0,Dimethyl Carbonate,0.750220065,LiTFSI,0.042145594,0.042145594,273.15,7.27
Propylene Carbonate,0.152713442,Ethyl Methyl Carbonate,0,Dimethyl Carbonate,0.692305008,LiTFSI,0.077490775,0.077490775,273.15,9.1
Propylene Carbonate,0.141420619,Ethyl Methyl Carbonate,0,Dimethyl Carbonate,0.641110575,LiTFSI,0.108734403,0.108734403,273.15,7.79
Propylene Carbonate,0.131945836,Ethyl Methyl Carbonate,0,Dimethyl Carbonate,0.598157971,LiTFSI,0.134948097,0.134948097,273.15,5.84
Propylene Carbonate,0.180000576,Ethyl Methyl Carbonate,0,Dimethyl Carbonate,0.816007408,LiTFSI,0.001996008,0.001996008,283.15,0.606
Propylene Carbonate,0.165488748,Ethyl Methyl Carbonate,0,Dimethyl Carbonate,0.750220065,LiTFSI,0.042145594,0.042145594,283.15,8.45
Propylene Carbonate,0.152713442,Ethyl Methyl Carbonate,0,Dimethyl Carbonate,0.692305008,LiTFSI,0.077490775,0.077490775,283.15,10.8
Propylene Carbonate,0.141420619,Ethyl Methyl Carbonate,0,Dimethyl Carbonate,0.641110575,LiTFSI,0.108734403,0.108734403,283.15,9.49
Propylene Carbonate,0.131945836,Ethyl Methyl Carbonate,0,Dimethyl Carbonate,0.598157971,LiTFSI,0.134948097,0.134948097,283.15,7.31
Propylene Carbonate,0.180000576,Ethyl Methyl Carbonate,0,Dimethyl Carbonate,0.816007408,LiTFSI,0.001996008,0.001996008,293.15,0.692
Propylene Carbonate,0.165488748,Ethyl Methyl Carbonate,0,Dimethyl Carbonate,0.750220065,LiTFSI,0.042145594,0.042145594,293.15,9.7
Propylene Carbonate,0.152713442,Ethyl Methyl Carbonate,0,Dimethyl Carbonate,0.692305008,LiTFSI,0.077490775,0.077490775,293.15,12.6
Propylene Carbonate,0.141420619,Ethyl Methyl Carbonate,0,Dimethyl Carbonate,0.641110575,LiTFSI,0.108734403,0.108734403,293.15,11.3
Propylene Carbonate,0.131945836,Ethyl Methyl Carbonate,0,Dimethyl Carbonate,0.598157971,LiTFSI,0.134948097,0.134948097,293.15,8.95
Propylene Carbonate,0.204929922,Diethyl Carbonate,0,Fluoroethylene Carbonate,0.789088024,LiTFSI,0.002991027,0.002991027,243.15,0.0628
Propylene Carbonate,0.186528611,Diethyl Carbonate,0,Fluoroethylene Carbonate,0.718233294,LiTFSI,0.047619048,0.047619048,243.15,0.422
Propylene Carbonate,0.170390591,Diethyl Carbonate,0,Fluoroethylene Carbonate,0.656093427,LiTFSI,0.086757991,0.086757991,243.15,0.246
Propylene Carbonate,0.156800181,Diethyl Carbonate,0,Fluoroethylene Carbonate,0.603763199,LiTFSI,0.11971831,0.11971831,243.15,0.115
Propylene Carbonate,0.145051792,Diethyl Carbonate,0,Fluoroethylene Carbonate,0.55852572,LiTFSI,0.148211244,0.148211244,243.15,0.0433
Propylene Carbonate,0.204929922,Diethyl Carbonate,0,Fluoroethylene Carbonate,0.789088024,LiTFSI,0.002991027,0.002991027,253.15,0.103
Propylene Carbonate,0.186528611,Diethyl Carbonate,0,Fluoroethylene Carbonate,0.718233294,LiTFSI,0.047619048,0.047619048,253.15,0.852
Propylene Carbonate,0.170390591,Diethyl Carbonate,0,Fluoroethylene Carbonate,0.656093427,LiTFSI,0.086757991,0.086757991,253.15,0.602
Propylene Carbonate,0.156800181,Diethyl Carbonate,0,Fluoroethylene Carbonate,0.603763199,LiTFSI,0.11971831,0.11971831,253.15,0.35
Propylene Carbonate,0.145051792,Diethyl Carbonate,0,Fluoroethylene Carbonate,0.55852572,LiTFSI,0.148211244,0.148211244,253.15,0.177
Propylene Carbonate,0.204929922,Diethyl Carbonate,0,Fluoroethylene Carbonate,0.789088024,LiTFSI,0.002991027,0.002991027,263.15,0.155
Propylene Carbonate,0.186528611,Diethyl Carbonate,0,Fluoroethylene Carbonate,0.718233294,LiTFSI,0.047619048,0.047619048,263.15,1.45
Propylene Carbonate,0.170390591,Diethyl Carbonate,0,Fluoroethylene Carbonate,0.656093427,LiTFSI,0.086757991,0.086757991,263.15,1.16
Propylene Carbonate,0.156800181,Diethyl Carbonate,0,Fluoroethylene Carbonate,0.603763199,LiTFSI,0.11971831,0.11971831,263.15,0.752
Propylene Carbonate,0.145051792,Diethyl Carbonate,0,Fluoroethylene Carbonate,0.55852572,LiTFSI,0.148211244,0.148211244,263.15,0.445
Propylene Carbonate,0.204929922,Diethyl Carbonate,0,Fluoroethylene Carbonate,0.789088024,LiTFSI,0.002991027,0.002991027,273.15,0.221
Propylene Carbonate,0.186528611,Diethyl Carbonate,0,Fluoroethylene Carbonate,0.718233294,LiTFSI,0.047619048,0.047619048,273.15,2.22
Propylene Carbonate,0.170390591,Diethyl Carbonate,0,Fluoroethylene Carbonate,0.656093427,LiTFSI,0.086757991,0.086757991,273.15,1.92
Propylene Carbonate,0.156800181,Diethyl Carbonate,0,Fluoroethylene Carbonate,0.603763199,LiTFSI,0.11971831,0.11971831,273.15,1.33
Propylene Carbonate,0.145051792,Diethyl Carbonate,0,Fluoroethylene Carbonate,0.55852572,LiTFSI,0.148211244,0.148211244,273.15,0.859
Propylene Carbonate,0.204929922,Diethyl Carbonate,0,Fluoroethylene Carbonate,0.789088024,LiTFSI,0.002991027,0.002991027,283.15,0.301
Propylene Carbonate,0.186528611,Diethyl Carbonate,0,Fluoroethylene Carbonate,0.718233294,LiTFSI,0.047619048,0.047619048,283.15,3.16
Propylene Carbonate,0.170390591,Diethyl Carbonate,0,Fluoroethylene Carbonate,0.656093427,LiTFSI,0.086757991,0.086757991,283.15,2.89
Propylene Carbonate,0.156800181,Diethyl Carbonate,0,Fluoroethylene Carbonate,0.603763199,LiTFSI,0.11971831,0.11971831,283.15,2.07
Propylene Carbonate,0.145051792,Diethyl Carbonate,0,Fluoroethylene Carbonate,0.55852572,LiTFSI,0.148211244,0.148211244,283.15,1.42
Propylene Carbonate,0.204929922,Diethyl Carbonate,0,Fluoroethylene Carbonate,0.789088024,LiTFSI,0.002991027,0.002991027,293.15,0.392
Propylene Carbonate,0.186528611,Diethyl Carbonate,0,Fluoroethylene Carbonate,0.718233294,LiTFSI,0.047619048,0.047619048,293.15,4.26
Propylene Carbonate,0.170390591,Diethyl Carbonate,0,Fluoroethylene Carbonate,0.656093427,LiTFSI,0.086757991,0.086757991,293.15,4.05
Propylene Carbonate,0.156800181,Diethyl Carbonate,0,Fluoroethylene Carbonate,0.603763199,LiTFSI,0.11971831,0.11971831,293.15,2.98
Propylene Carbonate,0.145051792,Diethyl Carbonate,0,Fluoroethylene Carbonate,0.55852572,LiTFSI,0.148211244,0.148211244,293.15,2.11
Fluoroethylene Carbonate,0,Ethyl Methyl Carbonate,0.55701438,Ethylene Carbonate,0.438993604,LiPF6,0.001996008,0.001996008,243.15,0.224
Fluoroethylene Carbonate,0,Ethyl Methyl Carbonate,0.510058839,Ethylene Carbonate,0.40198705,LiPF6,0.043977055,0.043977055,243.15,2.35
Fluoroethylene Carbonate,0,Ethyl Methyl Carbonate,0.468780492,Ethylene Carbonate,0.369454802,LiPF6,0.080882353,0.080882353,243.15,2.11
Fluoroethylene Carbonate,0,Ethyl Methyl Carbonate,0.433205454,Ethylene Carbonate,0.341417439,LiPF6,0.112688554,0.112688554,243.15,1.06
Fluoroethylene Carbonate,0,Ethyl Methyl Carbonate,0.402484658,Ethylene Carbonate,0.317205797,LiPF6,0.140154772,0.140154772,243.15,0.281
Fluoroethylene Carbonate,0,Ethyl Methyl Carbonate,0.55701438,Ethylene Carbonate,0.438993604,LiPF6,0.001996008,0.001996008,253.15,0.29
Fluoroethylene Carbonate,0,Ethyl Methyl Carbonate,0.510058839,Ethylene Carbonate,0.40198705,LiPF6,0.043977055,0.043977055,253.15,3.16
Fluoroethylene Carbonate,0,Ethyl Methyl Carbonate,0.468780492,Ethylene Carbonate,0.369454802,LiPF6,0.080882353,0.080882353,253.15,3.12
Fluoroethylene Carbonate,0,Ethyl Methyl Carbonate,0.433205454,Ethylene Carbonate,0.341417439,LiPF6,0.112688554,0.112688554,253.15,1.91
Fluoroethylene Carbonate,0,Ethyl Methyl Carbonate,0.402484658,Ethylene Carbonate,0.317205797,LiPF6,0.140154772,0.140154772,253.15,0.723
Fluoroethylene Carbonate,0,Ethyl Methyl Carbonate,0.55701438,Ethylene Carbonate,0.438993604,LiPF6,0.001996008,0.001996008,263.15,0.363
Fluoroethylene Carbonate,0,Ethyl Methyl Carbonate,0.510058839,Ethylene Carbonate,0.40198705,LiPF6,0.043977055,0.043977055,263.15,4.1
Fluoroethylene Carbonate,0,Ethyl Methyl Carbonate,0.468780492,Ethylene Carbonate,0.369454802,LiPF6,0.080882353,0.080882353,263.15,4.32
Fluoroethylene Carbonate,0,Ethyl Methyl Carbonate,0.433205454,Ethylene Carbonate,0.341417439,LiPF6,0.112688554,0.112688554,263.15,3
Fluoroethylene Carbonate,0,Ethyl Methyl Carbonate,0.402484658,Ethylene Carbonate,0.317205797,LiPF6,0.140154772,0.140154772,263.15,1.42
Fluoroethylene Carbonate,0,Ethyl Methyl Carbonate,0.55701438,Ethylene Carbonate,0.438993604,LiPF6,0.001996008,0.001996008,273.15,0.444
Fluoroethylene Carbonate,0,Ethyl Methyl Carbonate,0.510058839,Ethylene Carbonate,0.40198705,LiPF6,0.043977055,0.043977055,273.15,5.15
Fluoroethylene Carbonate,0,Ethyl Methyl Carbonate,0.468780492,Ethylene Carbonate,0.369454802,LiPF6,0.080882353,0.080882353,273.15,5.7
Fluoroethylene Carbonate,0,Ethyl Methyl Carbonate,0.433205454,Ethylene Carbonate,0.341417439,LiPF6,0.112688554,0.112688554,273.15,4.32
Fluoroethylene Carbonate,0,Ethyl Methyl Carbonate,0.402484658,Ethylene Carbonate,0.317205797,LiPF6,0.140154772,0.140154772,273.15,2.39
Fluoroethylene Carbonate,0,Ethyl Methyl Carbonate,0.55701438,Ethylene Carbonate,0.438993604,LiPF6,0.001996008,0.001996008,283.15,0.531
Fluoroethylene Carbonate,0,Ethyl Methyl Carbonate,0.510058839,Ethylene Carbonate,0.40198705,LiPF6,0.043977055,0.043977055,283.15,6.23
Fluoroethylene Carbonate,0,Ethyl Methyl Carbonate,0.468780492,Ethylene Carbonate,0.369454802,LiPF6,0.080882353,0.080882353,283.15,7.02
Fluoroethylene Carbonate,0,Ethyl Methyl Carbonate,0.433205454,Ethylene Carbonate,0.341417439,LiPF6,0.112688554,0.112688554,283.15,5.63
Fluoroethylene Carbonate,0,Ethyl Methyl Carbonate,0.402484658,Ethylene Carbonate,0.317205797,LiPF6,0.140154772,0.140154772,283.15,3.61
Fluoroethylene Carbonate,0,Ethyl Methyl Carbonate,0.55701438,Ethylene Carbonate,0.438993604,LiPF6,0.001996008,0.001996008,293.15,0.623
Fluoroethylene Carbonate,0,Ethyl Methyl Carbonate,0.510058839,Ethylene Carbonate,0.40198705,LiPF6,0.043977055,0.043977055,293.15,7.46
Fluoroethylene Carbonate,0,Ethyl Methyl Carbonate,0.468780492,Ethylene Carbonate,0.369454802,LiPF6,0.080882353,0.080882353,293.15,8.69
Fluoroethylene Carbonate,0,Ethyl Methyl Carbonate,0.433205454,Ethylene Carbonate,0.341417439,LiPF6,0.112688554,0.112688554,293.15,7.33
Fluoroethylene Carbonate,0,Ethyl Methyl Carbonate,0.402484658,Ethylene Carbonate,0.317205797,LiPF6,0.140154772,0.140154772,293.15,5.1
Diethyl Carbonate,0.182200545,Fluoroethylene Carbonate,0.811817401,Ethylene Carbonate,0,LiPF6,0.002991027,0.002991027,243.15,0.0642
Diethyl Carbonate,0.165507982,Fluoroethylene Carbonate,0.73744159,Ethylene Carbonate,0,LiPF6,0.048525214,0.048525214,243.15,0.342
Diethyl Carbonate,0.150577348,Fluoroethylene Carbonate,0.670916277,Ethylene Carbonate,0,LiPF6,0.089253188,0.089253188,243.15,0.169
Diethyl Carbonate,0.138276713,Fluoroethylene Carbonate,0.616109252,Ethylene Carbonate,0,LiPF6,0.122807018,0.122807018,243.15,0.0487
Diethyl Carbonate,0.127903366,Fluoroethylene Carbonate,0.569889503,Ethylene Carbonate,0,LiPF6,0.151103565,0.151103565,243.15,0.00605
Diethyl Carbonate,0.182200545,Fluoroethylene Carbonate,0.811817401,Ethylene Carbonate,0,LiPF6,0.002991027,0.002991027,253.15,0.106
Diethyl Carbonate,0.165507982,Fluoroethylene Carbonate,0.73744159,Ethylene Carbonate,0,LiPF6,0.048525214,0.048525214,253.15,0.754
Diethyl Carbonate,0.150577348,Fluoroethylene Carbonate,0.670916277,Ethylene Carbonate,0,LiPF6,0.089253188,0.089253188,253.15,0.514
Diethyl Carbonate,0.138276713,Fluoroethylene Carbonate,0.616109252,Ethylene Carbonate,0,LiPF6,0.122807018,0.122807018,253.15,0.243
Diethyl Carbonate,0.127903366,Fluoroethylene Carbonate,0.569889503,Ethylene Carbonate,0,LiPF6,0.151103565,0.151103565,253.15,0.0726
Diethyl Carbonate,0.182200545,Fluoroethylene Carbonate,0.811817401,Ethylene Carbonate,0,LiPF6,0.002991027,0.002991027,263.15,0.161
Diethyl Carbonate,0.165507982,Fluoroethylene Carbonate,0.73744159,Ethylene Carbonate,0,LiPF6,0.048525214,0.048525214,263.15,1.36
Diethyl Carbonate,0.150577348,Fluoroethylene Carbonate,0.670916277,Ethylene Carbonate,0,LiPF6,0.089253188,0.089253188,263.15,1.12
Diethyl Carbonate,0.138276713,Fluoroethylene Carbonate,0.616109252,Ethylene Carbonate,0,LiPF6,0.122807018,0.122807018,263.15,0.677
Diethyl Carbonate,0.127903366,Fluoroethylene Carbonate,0.569889503,Ethylene Carbonate,0,LiPF6,0.151103565,0.151103565,263.15,0.31
Diethyl Carbonate,0.182200545,Fluoroethylene Carbonate,0.811817401,Ethylene Carbonate,0,LiPF6,0.002991027,0.002991027,273.15,0.232
Diethyl Carbonate,0.165507982,Fluoroethylene Carbonate,0.73744159,Ethylene Carbonate,0,LiPF6,0.048525214,0.048525214,273.15,2.17
Diethyl Carbonate,0.150577348,Fluoroethylene Carbonate,0.670916277,Ethylene Carbonate,0,LiPF6,0.089253188,0.089253188,273.15,2.01
Diethyl Carbonate,0.138276713,Fluoroethylene Carbonate,0.616109252,Ethylene Carbonate,0,LiPF6,0.122807018,0.122807018,273.15,1.4
Diethyl Carbonate,0.127903366,Fluoroethylene Carbonate,0.569889503,Ethylene Carbonate,0,LiPF6,0.151103565,0.151103565,273.15,0.806
Diethyl Carbonate,0.182200545,Fluoroethylene Carbonate,0.811817401,Ethylene Carbonate,0,LiPF6,0.002991027,0.002991027,283.15,0.318
Diethyl Carbonate,0.165507982,Fluoroethylene Carbonate,0.73744159,Ethylene Carbonate,0,LiPF6,0.048525214,0.048525214,283.15,3.18
Diethyl Carbonate,0.150577348,Fluoroethylene Carbonate,0.670916277,Ethylene Carbonate,0,LiPF6,0.089253188,0.089253188,283.15,3.18
Diethyl Carbonate,0.138276713,Fluoroethylene Carbonate,0.616109252,Ethylene Carbonate,0,LiPF6,0.122807018,0.122807018,283.15,2.45
Diethyl Carbonate,0.127903366,Fluoroethylene Carbonate,0.569889503,Ethylene Carbonate,0,LiPF6,0.151103565,0.151103565,283.15,1.6
Diethyl Carbonate,0.182200545,Fluoroethylene Carbonate,0.811817401,Ethylene Carbonate,0,LiPF6,0.002991027,0.002991027,293.15,0.417
Diethyl Carbonate,0.165507982,Fluoroethylene Carbonate,0.73744159,Ethylene Carbonate,0,LiPF6,0.048525214,0.048525214,293.15,4.39
Diethyl Carbonate,0.150577348,Fluoroethylene Carbonate,0.670916277,Ethylene Carbonate,0,LiPF6,0.089253188,0.089253188,293.15,4.64
Diethyl Carbonate,0.138276713,Fluoroethylene Carbonate,0.616109252,Ethylene Carbonate,0,LiPF6,0.122807018,0.122807018,293.15,3.79
Diethyl Carbonate,0.127903366,Fluoroethylene Carbonate,0.569889503,Ethylene Carbonate,0,LiPF6,0.151103565,0.151103565,293.15,2.71
Fluoroethylene Carbonate,0.173632675,Ethylene Carbonate,0.209103728,Dimethyl Carbonate,0.613271581,LiPF6,0.001996008,0.001996008,243.15,0.185
Fluoroethylene Carbonate,0.159634233,Ethylene Carbonate,0.192245574,Dimethyl Carbonate,0.563829005,LiPF6,0.042145594,0.042145594,243.15,2.14
Fluoroethylene Carbonate,0.14701444,Ethylene Carbonate,0.177047709,Dimethyl Carbonate,0.519255824,LiPF6,0.078341014,0.078341014,243.15,2.12
Fluoroethylene Carbonate,0.136417566,Ethylene Carbonate,0.164286022,Dimethyl Carbonate,0.481827606,LiPF6,0.108734403,0.108734403,243.15,1.17
Fluoroethylene Carbonate,0.127277973,Ethylene Carbonate,0.153279321,Dimethyl Carbonate,0.449546512,LiPF6,0.134948097,0.134948097,243.15,0.403
Fluoroethylene Carbonate,0.173632675,Ethylene Carbonate,0.209103728,Dimethyl Carbonate,0.613271581,LiPF6,0.001996008,0.001996008,253.15,0.252
Fluoroethylene Carbonate,0.159634233,Ethylene Carbonate,0.192245574,Dimethyl Carbonate,0.563829005,LiPF6,0.042145594,0.042145594,253.15,3.04
Fluoroethylene Carbonate,0.14701444,Ethylene Carbonate,0.177047709,Dimethyl Carbonate,0.519255824,LiPF6,0.078341014,0.078341014,253.15,3.31
Fluoroethylene Carbonate,0.136417566,Ethylene Carbonate,0.164286022,Dimethyl Carbonate,0.481827606,LiPF6,0.108734403,0.108734403,253.15,2.21
Fluoroethylene Carbonate,0.127277973,Ethylene Carbonate,0.153279321,Dimethyl Carbonate,0.449546512,LiPF6,0.134948097,0.134948097,253.15,1.05
Fluoroethylene Carbonate,0.173632675,Ethylene Carbonate,0.209103728,Dimethyl Carbonate,0.613271581,LiPF6,0.001996008,0.001996008,263.15,0.33
Fluoroethylene Carbonate,0.159634233,Ethylene Carbonate,0.192245574,Dimethyl Carbonate,0.563829005,LiPF6,0.042145594,0.042145594,263.15,4.11
Fluoroethylene Carbonate,0.14701444,Ethylene Carbonate,0.177047709,Dimethyl Carbonate,0.519255824,LiPF6,0.078341014,0.078341014,263.15,4.76
Fluoroethylene Carbonate,0.136417566,Ethylene Carbonate,0.164286022,Dimethyl Carbonate,0.481827606,LiPF6,0.108734403,0.108734403,263.15,3.59
Fluoroethylene Carbonate,0.127277973,Ethylene Carbonate,0.153279321,Dimethyl Carbonate,0.449546512,LiPF6,0.134948097,0.134948097,263.15,2.06
Fluoroethylene Carbonate,0.173632675,Ethylene Carbonate,0.209103728,Dimethyl Carbonate,0.613271581,LiPF6,0.001996008,0.001996008,273.15,0.419
Fluoroethylene Carbonate,0.159634233,Ethylene Carbonate,0.192245574,Dimethyl Carbonate,0.563829005,LiPF6,0.042145594,0.042145594,273.15,5.34
Fluoroethylene Carbonate,0.14701444,Ethylene Carbonate,0.177047709,Dimethyl Carbonate,0.519255824,LiPF6,0.078341014,0.078341014,273.15,6.46
Fluoroethylene Carbonate,0.136417566,Ethylene Carbonate,0.164286022,Dimethyl Carbonate,0.481827606,LiPF6,0.108734403,0.108734403,273.15,5.29
Fluoroethylene Carbonate,0.127277973,Ethylene Carbonate,0.153279321,Dimethyl Carbonate,0.449546512,LiPF6,0.134948097,0.134948097,273.15,3.44
Fluoroethylene Carbonate,0.173632675,Ethylene Carbonate,0.209103728,Dimethyl Carbonate,0.613271581,LiPF6,0.001996008,0.001996008,283.15,0.517
Fluoroethylene Carbonate,0.159634233,Ethylene Carbonate,0.192245574,Dimethyl Carbonate,0.563829005,LiPF6,0.042145594,0.042145594,283.15,6.71
Fluoroethylene Carbonate,0.14701444,Ethylene Carbonate,0.177047709,Dimethyl Carbonate,0.519255824,LiPF6,0.078341014,0.078341014,283.15,8.41
Fluoroethylene Carbonate,0.136417566,Ethylene Carbonate,0.164286022,Dimethyl Carbonate,0.481827606,LiPF6,0.108734403,0.108734403,283.15,7.31
Fluoroethylene Carbonate,0.127277973,Ethylene Carbonate,0.153279321,Dimethyl Carbonate,0.449546512,LiPF6,0.134948097,0.134948097,283.15,5.19
Fluoroethylene Carbonate,0.173632675,Ethylene Carbonate,0.209103728,Dimethyl Carbonate,0.613271581,LiPF6,0.001996008,0.001996008,293.15,0.623
Fluoroethylene Carbonate,0.159634233,Ethylene Carbonate,0.192245574,Dimethyl Carbonate,0.563829005,LiPF6,0.042145594,0.042145594,293.15,8.22
Fluoroethylene Carbonate,0.14701444,Ethylene Carbonate,0.177047709,Dimethyl Carbonate,0.519255824,LiPF6,0.078341014,0.078341014,293.15,10.6
Fluoroethylene Carbonate,0.136417566,Ethylene Carbonate,0.164286022,Dimethyl Carbonate,0.481827606,LiPF6,0.108734403,0.108734403,293.15,9.62
Fluoroethylene Carbonate,0.127277973,Ethylene Carbonate,0.153279321,Dimethyl Carbonate,0.449546512,LiPF6,0.134948097,0.134948097,293.15,7.27
Diethyl Carbonate,0,Ethylene Carbonate,0.403825914,Dimethyl Carbonate,0.59218207,LiPF6,0.001996008,0.001996008,243.15,0.249
Diethyl Carbonate,0,Ethylene Carbonate,0.372013752,Dimethyl Carbonate,0.54553179,LiPF6,0.041227229,0.041227229,243.15,2.92
Diethyl Carbonate,0,Ethylene Carbonate,0.343990767,Dimethyl Carbonate,0.504438069,LiPF6,0.075785582,0.075785582,243.15,3.04
Diethyl Carbonate,0,Ethylene Carbonate,0.319858684,Dimethyl Carbonate,0.469050081,LiPF6,0.105545617,0.105545617,243.15,1.85
Diethyl Carbonate,0,Ethylene Carbonate,0.29906372,Dimethyl Carbonate,0.438555741,LiPF6,0.131190269,0.131190269,243.15,0.762
Diethyl Carbonate,0,Ethylene Carbonate,0.403825914,Dimethyl Carbonate,0.59218207,LiPF6,0.001996008,0.001996008,253.15,0.323
Diethyl Carbonate,0,Ethylene Carbonate,0.372013752,Dimethyl Carbonate,0.54553179,LiPF6,0.041227229,0.041227229,253.15,3.91
Diethyl Carbonate,0,Ethylene Carbonate,0.343990767,Dimethyl Carbonate,0.504438069,LiPF6,0.075785582,0.075785582,253.15,4.36
Diethyl Carbonate,0,Ethylene Carbonate,0.319858684,Dimethyl Carbonate,0.469050081,LiPF6,0.105545617,0.105545617,253.15,3.04
Diethyl Carbonate,0,Ethylene Carbonate,0.29906372,Dimethyl Carbonate,0.438555741,LiPF6,0.131190269,0.131190269,253.15,1.57
Diethyl Carbonate,0,Ethylene Carbonate,0.403825914,Dimethyl Carbonate,0.59218207,LiPF6,0.001996008,0.001996008,263.15,0.405
Diethyl Carbonate,0,Ethylene Carbonate,0.372013752,Dimethyl Carbonate,0.54553179,LiPF6,0.041227229,0.041227229,263.15,5.04
Diethyl Carbonate,0,Ethylene Carbonate,0.343990767,Dimethyl Carbonate,0.504438069,LiPF6,0.075785582,0.075785582,263.15,5.9
Diethyl Carbonate,0,Ethylene Carbonate,0.319858684,Dimethyl Carbonate,0.469050081,LiPF6,0.105545617,0.105545617,263.15,4.54
Diethyl Carbonate,0,Ethylene Carbonate,0.29906372,Dimethyl Carbonate,0.438555741,LiPF6,0.131190269,0.131190269,263.15,2.73
Diethyl Carbonate,0,Ethylene Carbonate,0.403825914,Dimethyl Carbonate,0.59218207,LiPF6,0.001996008,0.001996008,273.15,0.497
Diethyl Carbonate,0,Ethylene Carbonate,0.372013752,Dimethyl Carbonate,0.54553179,LiPF6,0.041227229,0.041227229,273.15,6.31
Diethyl Carbonate,0,Ethylene Carbonate,0.343990767,Dimethyl Carbonate,0.504438069,LiPF6,0.075785582,0.075785582,273.15,7.68
Diethyl Carbonate,0,Ethylene Carbonate,0.319858684,Dimethyl Carbonate,0.469050081,LiPF6,0.105545617,0.105545617,273.15,6.33
Diethyl Carbonate,0,Ethylene Carbonate,0.29906372,Dimethyl Carbonate,0.438555741,LiPF6,0.131190269,0.131190269,273.15,4.22
Diethyl Carbonate,0,Ethylene Carbonate,0.403825914,Dimethyl Carbonate,0.59218207,LiPF6,0.001996008,0.001996008,283.15,0.595
Diethyl Carbonate,0,Ethylene Carbonate,0.372013752,Dimethyl Carbonate,0.54553179,LiPF6,0.041227229,0.041227229,283.15,7.71
Diethyl Carbonate,0,Ethylene Carbonate,0.343990767,Dimethyl Carbonate,0.504438069,LiPF6,0.075785582,0.075785582,283.15,9.67
Diethyl Carbonate,0,Ethylene Carbonate,0.319858684,Dimethyl Carbonate,0.469050081,LiPF6,0.105545617,0.105545617,283.15,8.4
Diethyl Carbonate,0,Ethylene Carbonate,0.29906372,Dimethyl Carbonate,0.438555741,LiPF6,0.131190269,0.131190269,283.15,6.04
Diethyl Carbonate,0,Ethylene Carbonate,0.403825914,Dimethyl Carbonate,0.59218207,LiPF6,0.001996008,0.001996008,293.15,0.7
Diethyl Carbonate,0,Ethylene Carbonate,0.372013752,Dimethyl Carbonate,0.54553179,LiPF6,0.041227229,0.041227229,293.15,9.22
Diethyl Carbonate,0,Ethylene Carbonate,0.343990767,Dimethyl Carbonate,0.504438069,LiPF6,0.075785582,0.075785582,293.15,11.8
Diethyl Carbonate,0,Ethylene Carbonate,0.319858684,Dimethyl Carbonate,0.469050081,LiPF6,0.105545617,0.105545617,293.15,10.7
Diethyl Carbonate,0,Ethylene Carbonate,0.29906372,Dimethyl Carbonate,0.438555741,LiPF6,0.131190269,0.131190269,293.15,8.18
Propylene Carbonate,0.176686694,Fluoroethylene Carbonate,0,Ethylene Carbonate,0.81932129,LiPF6,0.001996008,0.001996008,243.15,0.107
Propylene Carbonate,0.16276786,Fluoroethylene Carbonate,0,Ethylene Carbonate,0.754777682,LiPF6,0.041227229,0.041227229,243.15,0.822
Propylene Carbonate,0.15020414,Fluoroethylene Carbonate,0,Ethylene Carbonate,0.696517928,LiPF6,0.076638966,0.076638966,243.15,0.542
Propylene Carbonate,0.139381673,Fluoroethylene Carbonate,0,Ethylene Carbonate,0.646332613,LiPF6,0.107142857,0.107142857,243.15,0.239
Propylene Carbonate,0.130315216,Fluoroethylene Carbonate,0,Ethylene Carbonate,0.604290162,LiPF6,0.132697311,0.132697311,243.15,0.075
Propylene Carbonate,0.176686694,Fluoroethylene Carbonate,0,Ethylene Carbonate,0.81932129,LiPF6,0.001996008,0.001996008,253.15,0.164
Propylene Carbonate,0.16276786,Fluoroethylene Carbonate,0,Ethylene Carbonate,0.754777682,LiPF6,0.041227229,0.041227229,253.15,1.46
Propylene Carbonate,0.15020414,Fluoroethylene Carbonate,0,Ethylene Carbonate,0.696517928,LiPF6,0.076638966,0.076638966,253.15,1.2
Propylene Carbonate,0.139381673,Fluoroethylene Carbonate,0,Ethylene Carbonate,0.646332613,LiPF6,0.107142857,0.107142857,253.15,0.71
Propylene Carbonate,0.130315216,Fluoroethylene Carbonate,0,Ethylene Carbonate,0.604290162,LiPF6,0.132697311,0.132697311,253.15,0.338
Propylene Carbonate,0.176686694,Fluoroethylene Carbonate,0,Ethylene Carbonate,0.81932129,LiPF6,0.001996008,0.001996008,263.15,0.234
Propylene Carbonate,0.16276786,Fluoroethylene Carbonate,0,Ethylene Carbonate,0.754777682,LiPF6,0.041227229,0.041227229,263.15,2.29
Propylene Carbonate,0.15020414,Fluoroethylene Carbonate,0,Ethylene Carbonate,0.696517928,LiPF6,0.076638966,0.076638966,263.15,2.15
Propylene Carbonate,0.139381673,Fluoroethylene Carbonate,0,Ethylene Carbonate,0.646332613,LiPF6,0.107142857,0.107142857,263.15,1.5
Propylene Carbonate,0.130315216,Fluoroethylene Carbonate,0,Ethylene Carbonate,0.604290162,LiPF6,0.132697311,0.132697311,263.15,0.889
Propylene Carbonate,0.176686694,Fluoroethylene Carbonate,0,Ethylene Carbonate,0.81932129,LiPF6,0.001996008,0.001996008,273.15,0.319
Propylene Carbonate,0.16276786,Fluoroethylene Carbonate,0,Ethylene Carbonate,0.754777682,LiPF6,0.041227229,0.041227229,273.15,3.3
Propylene Carbonate,0.15020414,Fluoroethylene Carbonate,0,Ethylene Carbonate,0.696517928,LiPF6,0.076638966,0.076638966,273.15,3.37
Propylene Carbonate,0.139381673,Fluoroethylene Carbonate,0,Ethylene Carbonate,0.646332613,LiPF6,0.107142857,0.107142857,273.15,2.59
Propylene Carbonate,0.130315216,Fluoroethylene Carbonate,0,Ethylene Carbonate,0.604290162,LiPF6,0.132697311,0.132697311,273.15,1.76
Propylene Carbonate,0.176686694,Fluoroethylene Carbonate,0,Ethylene Carbonate,0.81932129,LiPF6,0.001996008,0.001996008,283.15,0.417
Propylene Carbonate,0.16276786,Fluoroethylene Carbonate,0,Ethylene Carbonate,0.754777682,LiPF6,0.041227229,0.041227229,283.15,4.48
Propylene Carbonate,0.15020414,Fluoroethylene Carbonate,0,Ethylene Carbonate,0.696517928,LiPF6,0.076638966,0.076638966,283.15,4.84
Propylene Carbonate,0.139381673,Fluoroethylene Carbonate,0,Ethylene Carbonate,0.646332613,LiPF6,0.107142857,0.107142857,283.15,3.99
Propylene Carbonate,0.130315216,Fluoroethylene Carbonate,0,Ethylene Carbonate,0.604290162,LiPF6,0.132697311,0.132697311,283.15,2.96
Propylene Carbonate,0.176686694,Fluoroethylene Carbonate,0,Ethylene Carbonate,0.81932129,LiPF6,0.001996008,0.001996008,293.15,0.526
Propylene Carbonate,0.16276786,Fluoroethylene Carbonate,0,Ethylene Carbonate,0.754777682,LiPF6,0.041227229,0.041227229,293.15,5.82
Propylene Carbonate,0.15020414,Fluoroethylene Carbonate,0,Ethylene Carbonate,0.696517928,LiPF6,0.076638966,0.076638966,293.15,6.53
Propylene Carbonate,0.139381673,Fluoroethylene Carbonate,0,Ethylene Carbonate,0.646332613,LiPF6,0.107142857,0.107142857,293.15,5.65
Propylene Carbonate,0.130315216,Fluoroethylene Carbonate,0,Ethylene Carbonate,0.604290162,LiPF6,0.132697311,0.132697311,293.15,4.44
Propylene Carbonate,0,Fluoroethylene Carbonate,0.591982203,Ethyl Methyl Carbonate,0.402035743,LiTFSI,0.002991027,0.002991027,243.15,0.145
Propylene Carbonate,0,Fluoroethylene Carbonate,0.538826233,Ethyl Methyl Carbonate,0.365935672,LiTFSI,0.047619048,0.047619048,243.15,1.28
Propylene Carbonate,0,Fluoroethylene Carbonate,0.492208246,Ethyl Methyl Carbonate,0.334275772,LiTFSI,0.086757991,0.086757991,243.15,0.987
Propylene Carbonate,0,Fluoroethylene Carbonate,0.452949554,Ethyl Methyl Carbonate,0.307613826,LiTFSI,0.11971831,0.11971831,243.15,0.575
Propylene Carbonate,0,Fluoroethylene Carbonate,0.419011918,Ethyl Methyl Carbonate,0.284565595,LiTFSI,0.148211244,0.148211244,243.15,0.294
Propylene Carbonate,0,Fluoroethylene Carbonate,0.591982203,Ethyl Methyl Carbonate,0.402035743,LiTFSI,0.002991027,0.002991027,253.15,0.206
Propylene Carbonate,0,Fluoroethylene Carbonate,0.538826233,Ethyl Methyl Carbonate,0.365935672,LiTFSI,0.047619048,0.047619048,253.15,1.97
Propylene Carbonate,0,Fluoroethylene Carbonate,0.492208246,Ethyl Methyl Carbonate,0.334275772,LiTFSI,0.086757991,0.086757991,253.15,1.65
