Repository: BattModels/DiffMix-NatCommData

# DiffMix-NatCommData

This is the official data repository for "Differentiable Modeling and Optimization of Non-aqueous Li-based Battery Electrolyte Solutions Using Geometric Deep Learning" published in Nature Communications.

# Citation

Coming soon.

File: training_data/published_AEM_data.csv (part 48 of 82)
sub1_name,x1 (mole fraction),sub2_name,x2 (mole fraction),sub3_name,x3 (mole fraction),salt,x4 (mole fraction),x5 (mole fraction),temperature (K),ionic conductivity (mS/cm)
Propylene Carbonate,0,Fluoroethylene Carbonate,0.452949554,Ethyl Methyl Carbonate,0.307613826,LiTFSI,0.11971831,0.11971831,253.15,1.08
Propylene Carbonate,0,Fluoroethylene Carbonate,0.419011918,Ethyl Methyl Carbonate,0.284565595,LiTFSI,0.148211244,0.148211244,253.15,0.636
Propylene Carbonate,0,Fluoroethylene Carbonate,0.591982203,Ethyl Methyl Carbonate,0.402035743,LiTFSI,0.002991027,0.002991027,263.15,0.282
Propylene Carbonate,0,Fluoroethylene Carbonate,0.538826233,Ethyl Methyl Carbonate,0.365935672,LiTFSI,0.047619048,0.047619048,263.15,2.82
Propylene Carbonate,0,Fluoroethylene Carbonate,0.492208246,Ethyl Methyl Carbonate,0.334275772,LiTFSI,0.086757991,0.086757991,263.15,2.52
Propylene Carbonate,0,Fluoroethylene Carbonate,0.452949554,Ethyl Methyl Carbonate,0.307613826,LiTFSI,0.11971831,0.11971831,263.15,1.76
Propylene Carbonate,0,Fluoroethylene Carbonate,0.419011918,Ethyl Methyl Carbonate,0.284565595,LiTFSI,0.148211244,0.148211244,263.15,1.14
Propylene Carbonate,0,Fluoroethylene Carbonate,0.591982203,Ethyl Methyl Carbonate,0.402035743,LiTFSI,0.002991027,0.002991027,273.15,0.37
Propylene Carbonate,0,Fluoroethylene Carbonate,0.538826233,Ethyl Methyl Carbonate,0.365935672,LiTFSI,0.047619048,0.047619048,273.15,3.84
Propylene Carbonate,0,Fluoroethylene Carbonate,0.492208246,Ethyl Methyl Carbonate,0.334275772,LiTFSI,0.086757991,0.086757991,273.15,3.59
Propylene Carbonate,0,Fluoroethylene Carbonate,0.452949554,Ethyl Methyl Carbonate,0.307613826,LiTFSI,0.11971831,0.11971831,273.15,2.64
Propylene Carbonate,0,Fluoroethylene Carbonate,0.419011918,Ethyl Methyl Carbonate,0.284565595,LiTFSI,0.148211244,0.148211244,273.15,1.81
Propylene Carbonate,0,Fluoroethylene Carbonate,0.591982203,Ethyl Methyl Carbonate,0.402035743,LiTFSI,0.002991027,0.002991027,283.15,0.469
Propylene Carbonate,0,Fluoroethylene Carbonate,0.538826233,Ethyl Methyl Carbonate,0.365935672,LiTFSI,0.047619048,0.047619048,283.15,5.02
Propylene Carbonate,0,Fluoroethylene Carbonate,0.492208246,Ethyl Methyl Carbonate,0.334275772,LiTFSI,0.086757991,0.086757991,283.15,4.87
Propylene Carbonate,0,Fluoroethylene Carbonate,0.452949554,Ethyl Methyl Carbonate,0.307613826,LiTFSI,0.11971831,0.11971831,283.15,3.69
Propylene Carbonate,0,Fluoroethylene Carbonate,0.419011918,Ethyl Methyl Carbonate,0.284565595,LiTFSI,0.148211244,0.148211244,283.15,2.64
Propylene Carbonate,0,Fluoroethylene Carbonate,0.591982203,Ethyl Methyl Carbonate,0.402035743,LiTFSI,0.002991027,0.002991027,293.15,0.579
Propylene Carbonate,0,Fluoroethylene Carbonate,0.538826233,Ethyl Methyl Carbonate,0.365935672,LiTFSI,0.047619048,0.047619048,293.15,6.34
Propylene Carbonate,0,Fluoroethylene Carbonate,0.492208246,Ethyl Methyl Carbonate,0.334275772,LiTFSI,0.086757991,0.086757991,293.15,6.33
Propylene Carbonate,0,Fluoroethylene Carbonate,0.452949554,Ethyl Methyl Carbonate,0.307613826,LiTFSI,0.11971831,0.11971831,293.15,4.91
Propylene Carbonate,0,Fluoroethylene Carbonate,0.419011918,Ethyl Methyl Carbonate,0.284565595,LiTFSI,0.148211244,0.148211244,293.15,3.62
Propylene Carbonate,0.605460823,Fluoroethylene Carbonate,0.388557123,Ethylene Carbonate,0,LiPF6,0.002991027,0.002991027,243.15,0.0879
Propylene Carbonate,0.55220057,Fluoroethylene Carbonate,0.354377123,Ethylene Carbonate,0,LiPF6,0.046711153,0.046711153,243.15,0.574
Propylene Carbonate,0.504432079,Fluoroethylene Carbonate,0.323721486,Ethylene Carbonate,0,LiPF6,0.085923218,0.085923218,243.15,0.322
Propylene Carbonate,0.464207409,Fluoroethylene Carbonate,0.297907128,Ethylene Carbonate,0,LiPF6,0.118942731,0.118942731,243.15,0.113
Propylene Carbonate,0.430322988,Fluoroethylene Carbonate,0.276161654,Ethylene Carbonate,0,LiPF6,0.146757679,0.146757679,243.15,0.0189
Propylene Carbonate,0.605460823,Fluoroethylene Carbonate,0.388557123,Ethylene Carbonate,0,LiPF6,0.002991027,0.002991027,253.15,0.138
Propylene Carbonate,0.55220057,Fluoroethylene Carbonate,0.354377123,Ethylene Carbonate,0,LiPF6,0.046711153,0.046711153,253.15,1.11
Propylene Carbonate,0.504432079,Fluoroethylene Carbonate,0.323721486,Ethylene Carbonate,0,LiPF6,0.085923218,0.085923218,253.15,0.802
Propylene Carbonate,0.464207409,Fluoroethylene Carbonate,0.297907128,Ethylene Carbonate,0,LiPF6,0.118942731,0.118942731,253.15,0.402
Propylene Carbonate,0.430322988,Fluoroethylene Carbonate,0.276161654,Ethylene Carbonate,0,LiPF6,0.146757679,0.146757679,253.15,0.129
Propylene Carbonate,0.605460823,Fluoroethylene Carbonate,0.388557123,Ethylene Carbonate,0,LiPF6,0.002991027,0.002991027,263.15,0.201
Propylene Carbonate,0.55220057,Fluoroethylene Carbonate,0.354377123,Ethylene Carbonate,0,LiPF6,0.046711153,0.046711153,263.15,1.82
Propylene Carbonate,0.504432079,Fluoroethylene Carbonate,0.323721486,Ethylene Carbonate,0,LiPF6,0.085923218,0.085923218,263.15,1.52
Propylene Carbonate,0.464207409,Fluoroethylene Carbonate,0.297907128,Ethylene Carbonate,0,LiPF6,0.118942731,0.118942731,263.15,0.93
Propylene Carbonate,0.430322988,Fluoroethylene Carbonate,0.276161654,Ethylene Carbonate,0,LiPF6,0.146757679,0.146757679,263.15,0.409
Propylene Carbonate,0.605460823,Fluoroethylene Carbonate,0.388557123,Ethylene Carbonate,0,LiPF6,0.002991027,0.002991027,273.15,0.274
Propylene Carbonate,0.55220057,Fluoroethylene Carbonate,0.354377123,Ethylene Carbonate,0,LiPF6,0.046711153,0.046711153,273.15,2.67
Propylene Carbonate,0.504432079,Fluoroethylene Carbonate,0.323721486,Ethylene Carbonate,0,LiPF6,0.085923218,0.085923218,273.15,2.47
Propylene Carbonate,0.464207409,Fluoroethylene Carbonate,0.297907128,Ethylene Carbonate,0,LiPF6,0.118942731,0.118942731,273.15,1.7
Propylene Carbonate,0.430322988,Fluoroethylene Carbonate,0.276161654,Ethylene Carbonate,0,LiPF6,0.146757679,0.146757679,273.15,0.892
Propylene Carbonate,0.605460823,Fluoroethylene Carbonate,0.388557123,Ethylene Carbonate,0,LiPF6,0.002991027,0.002991027,283.15,0.359
Propylene Carbonate,0.55220057,Fluoroethylene Carbonate,0.354377123,Ethylene Carbonate,0,LiPF6,0.046711153,0.046711153,283.15,3.68
Propylene Carbonate,0.504432079,Fluoroethylene Carbonate,0.323721486,Ethylene Carbonate,0,LiPF6,0.085923218,0.085923218,283.15,3.64
Propylene Carbonate,0.464207409,Fluoroethylene Carbonate,0.297907128,Ethylene Carbonate,0,LiPF6,0.118942731,0.118942731,283.15,2.69
Propylene Carbonate,0.430322988,Fluoroethylene Carbonate,0.276161654,Ethylene Carbonate,0,LiPF6,0.146757679,0.146757679,283.15,1.59
Propylene Carbonate,0.605460823,Fluoroethylene Carbonate,0.388557123,Ethylene Carbonate,0,LiPF6,0.002991027,0.002991027,293.15,0.454
Propylene Carbonate,0.55220057,Fluoroethylene Carbonate,0.354377123,Ethylene Carbonate,0,LiPF6,0.046711153,0.046711153,293.15,4.83
Propylene Carbonate,0.504432079,Fluoroethylene Carbonate,0.323721486,Ethylene Carbonate,0,LiPF6,0.085923218,0.085923218,293.15,5.02
Propylene Carbonate,0.464207409,Fluoroethylene Carbonate,0.297907128,Ethylene Carbonate,0,LiPF6,0.118942731,0.118942731,293.15,3.92
Propylene Carbonate,0.430322988,Fluoroethylene Carbonate,0.276161654,Ethylene Carbonate,0,LiPF6,0.146757679,0.146757679,293.15,2.51
Propylene Carbonate,0.223035146,Diethyl Carbonate,0.7709828,Ethylene Carbonate,0,LiPF6,0.002991027,0.002991027,243.15,0.156
Propylene Carbonate,0.201386153,Diethyl Carbonate,0.696147054,Ethylene Carbonate,0,LiPF6,0.051233397,0.051233397,243.15,1.8
Propylene Carbonate,0.182471907,Diethyl Carbonate,0.630764721,Ethylene Carbonate,0,LiPF6,0.093381686,0.093381686,243.15,1.65
Propylene Carbonate,0.166864785,Diethyl Carbonate,0.576814378,Ethylene Carbonate,0,LiPF6,0.128160418,0.128160418,243.15,0.762
Propylene Carbonate,0.153999317,Diethyl Carbonate,0.532341323,Ethylene Carbonate,0,LiPF6,0.15682968,0.15682968,243.15,0.183
Propylene Carbonate,0.223035146,Diethyl Carbonate,0.7709828,Ethylene Carbonate,0,LiPF6,0.002991027,0.002991027,253.15,0.194
Propylene Carbonate,0.201386153,Diethyl Carbonate,0.696147054,Ethylene Carbonate,0,LiPF6,0.051233397,0.051233397,253.15,2.27
Propylene Carbonate,0.182471907,Diethyl Carbonate,0.630764721,Ethylene Carbonate,0,LiPF6,0.093381686,0.093381686,253.15,2.25
Propylene Carbonate,0.166864785,Diethyl Carbonate,0.576814378,Ethylene Carbonate,0,LiPF6,0.128160418,0.128160418,253.15,1.22
Propylene Carbonate,0.153999317,Diethyl Carbonate,0.532341323,Ethylene Carbonate,0,LiPF6,0.15682968,0.15682968,253.15,0.389
Propylene Carbonate,0.223035146,Diethyl Carbonate,0.7709828,Ethylene Carbonate,0,LiPF6,0.002991027,0.002991027,263.15,0.235
Propylene Carbonate,0.201386153,Diethyl Carbonate,0.696147054,Ethylene Carbonate,0,LiPF6,0.051233397,0.051233397,263.15,2.76
Propylene Carbonate,0.182471907,Diethyl Carbonate,0.630764721,Ethylene Carbonate,0,LiPF6,0.093381686,0.093381686,263.15,2.91
Propylene Carbonate,0.166864785,Diethyl Carbonate,0.576814378,Ethylene Carbonate,0,LiPF6,0.128160418,0.128160418,263.15,1.78
Propylene Carbonate,0.153999317,Diethyl Carbonate,0.532341323,Ethylene Carbonate,0,LiPF6,0.15682968,0.15682968,263.15,0.696
Propylene Carbonate,0.223035146,Diethyl Carbonate,0.7709828,Ethylene Carbonate,0,LiPF6,0.002991027,0.002991027,273.15,0.278
Propylene Carbonate,0.201386153,Diethyl Carbonate,0.696147054,Ethylene Carbonate,0,LiPF6,0.051233397,0.051233397,273.15,3.29
Propylene Carbonate,0.182471907,Diethyl Carbonate,0.630764721,Ethylene Carbonate,0,LiPF6,0.093381686,0.093381686,273.15,3.63
Propylene Carbonate,0.166864785,Diethyl Carbonate,0.576814378,Ethylene Carbonate,0,LiPF6,0.128160418,0.128160418,273.15,2.45
Propylene Carbonate,0.153999317,Diethyl Carbonate,0.532341323,Ethylene Carbonate,0,LiPF6,0.15682968,0.15682968,273.15,1.11
Propylene Carbonate,0.223035146,Diethyl Carbonate,0.7709828,Ethylene Carbonate,0,LiPF6,0.002991027,0.002991027,283.15,0.325
Propylene Carbonate,0.201386153,Diethyl Carbonate,0.696147054,Ethylene Carbonate,0,LiPF6,0.051233397,0.051233397,283.15,3.85
Propylene Carbonate,0.182471907,Diethyl Carbonate,0.630764721,Ethylene Carbonate,0,LiPF6,0.093381686,0.093381686,283.15,4.41
Propylene Carbonate,0.166864785,Diethyl Carbonate,0.576814378,Ethylene Carbonate,0,LiPF6,0.128160418,0.128160418,283.15,3.22
Propylene Carbonate,0.153999317,Diethyl Carbonate,0.532341323,Ethylene Carbonate,0,LiPF6,0.15682968,0.15682968,283.15,1.66
Propylene Carbonate,0.223035146,Diethyl Carbonate,0.7709828,Ethylene Carbonate,0,LiPF6,0.002991027,0.002991027,293.15,0.376
Propylene Carbonate,0.201386153,Diethyl Carbonate,0.696147054,Ethylene Carbonate,0,LiPF6,0.051233397,0.051233397,293.15,4.46
Propylene Carbonate,0.182471907,Diethyl Carbonate,0.630764721,Ethylene Carbonate,0,LiPF6,0.093381686,0.093381686,293.15,5.27
Propylene Carbonate,0.166864785,Diethyl Carbonate,0.576814378,Ethylene Carbonate,0,LiPF6,0.128160418,0.128160418,293.15,4.11
Propylene Carbonate,0.153999317,Diethyl Carbonate,0.532341323,Ethylene Carbonate,0,LiPF6,0.15682968,0.15682968,293.15,2.33
Propylene Carbonate,0.195856158,Ethyl Methyl Carbonate,0.576190172,Dimethyl Carbonate,0.221971617,LiPF6,0.002991027,0.002991027,243.15,0.194
Propylene Carbonate,0.178985839,Ethyl Methyl Carbonate,0.526559299,Dimethyl Carbonate,0.202851809,LiPF6,0.045801527,0.045801527,243.15,2.71
Propylene Carbonate,0.164165592,Ethyl Methyl Carbonate,0.482959545,Dimethyl Carbonate,0.186055431,LiPF6,0.083409716,0.083409716,243.15,3.26
Propylene Carbonate,0.151391041,Ethyl Methyl Carbonate,0.445378033,Dimethyl Carbonate,0.171577522,LiPF6,0.115826702,0.115826702,243.15,2.22
Propylene Carbonate,0.140642685,Ethyl Methyl Carbonate,0.413757392,Dimethyl Carbonate,0.15939598,LiPF6,0.143101971,0.143101971,243.15,1.11
Propylene Carbonate,0.195856158,Ethyl Methyl Carbonate,0.576190172,Dimethyl Carbonate,0.221971617,LiPF6,0.002991027,0.002991027,253.15,0.236
Propylene Carbonate,0.178985839,Ethyl Methyl Carbonate,0.526559299,Dimethyl Carbonate,0.202851809,LiPF6,0.045801527,0.045801527,253.15,3.33
Propylene Carbonate,0.164165592,Ethyl Methyl Carbonate,0.482959545,Dimethyl Carbonate,0.186055431,LiPF6,0.083409716,0.083409716,253.15,4.18
Propylene Carbonate,0.151391041,Ethyl Methyl Carbonate,0.445378033,Dimethyl Carbonate,0.171577522,LiPF6,0.115826702,0.115826702,253.15,3.15
Propylene Carbonate,0.140642685,Ethyl Methyl Carbonate,0.413757392,Dimethyl Carbonate,0.15939598,LiPF6,0.143101971,0.143101971,253.15,1.79
Propylene Carbonate,0.195856158,Ethyl Methyl Carbonate,0.576190172,Dimethyl Carbonate,0.221971617,LiPF6,0.002991027,0.002991027,263.15,0.28
Propylene Carbonate,0.178985839,Ethyl Methyl Carbonate,0.526559299,Dimethyl Carbonate,0.202851809,LiPF6,0.045801527,0.045801527,263.15,3.99
Propylene Carbonate,0.164165592,Ethyl Methyl Carbonate,0.482959545,Dimethyl Carbonate,0.186055431,LiPF6,0.083409716,0.083409716,263.15,5.16
Propylene Carbonate,0.151391041,Ethyl Methyl Carbonate,0.445378033,Dimethyl Carbonate,0.171577522,LiPF6,0.115826702,0.115826702,263.15,4.2
Propylene Carbonate,0.140642685,Ethyl Methyl Carbonate,0.413757392,Dimethyl Carbonate,0.15939598,LiPF6,0.143101971,0.143101971,263.15,2.63
Propylene Carbonate,0.195856158,Ethyl Methyl Carbonate,0.576190172,Dimethyl Carbonate,0.221971617,LiPF6,0.002991027,0.002991027,273.15,0.327
Propylene Carbonate,0.178985839,Ethyl Methyl Carbonate,0.526559299,Dimethyl Carbonate,0.202851809,LiPF6,0.045801527,0.045801527,273.15,4.68
Propylene Carbonate,0.164165592,Ethyl Methyl Carbonate,0.482959545,Dimethyl Carbonate,0.186055431,LiPF6,0.083409716,0.083409716,273.15,6.21
Propylene Carbonate,0.151391041,Ethyl Methyl Carbonate,0.445378033,Dimethyl Carbonate,0.171577522,LiPF6,0.115826702,0.115826702,273.15,5.37
Propylene Carbonate,0.140642685,Ethyl Methyl Carbonate,0.413757392,Dimethyl Carbonate,0.15939598,LiPF6,0.143101971,0.143101971,273.15,3.63
Propylene Carbonate,0.195856158,Ethyl Methyl Carbonate,0.576190172,Dimethyl Carbonate,0.221971617,LiPF6,0.002991027,0.002991027,283.15,0.377
Propylene Carbonate,0.178985839,Ethyl Methyl Carbonate,0.526559299,Dimethyl Carbonate,0.202851809,LiPF6,0.045801527,0.045801527,283.15,5.4
Propylene Carbonate,0.164165592,Ethyl Methyl Carbonate,0.482959545,Dimethyl Carbonate,0.186055431,LiPF6,0.083409716,0.083409716,283.15,7.32
Propylene Carbonate,0.151391041,Ethyl Methyl Carbonate,0.445378033,Dimethyl Carbonate,0.171577522,LiPF6,0.115826702,0.115826702,283.15,6.66
Propylene Carbonate,0.140642685,Ethyl Methyl Carbonate,0.413757392,Dimethyl Carbonate,0.15939598,LiPF6,0.143101971,0.143101971,283.15,4.79
Propylene Carbonate,0.195856158,Ethyl Methyl Carbonate,0.576190172,Dimethyl Carbonate,0.221971617,LiPF6,0.002991027,0.002991027,293.15,0.43
Propylene Carbonate,0.178985839,Ethyl Methyl Carbonate,0.526559299,Dimethyl Carbonate,0.202851809,LiPF6,0.045801527,0.045801527,293.15,6.17
Propylene Carbonate,0.164165592,Ethyl Methyl Carbonate,0.482959545,Dimethyl Carbonate,0.186055431,LiPF6,0.083409716,0.083409716,293.15,8.52
Propylene Carbonate,0.151391041,Ethyl Methyl Carbonate,0.445378033,Dimethyl Carbonate,0.171577522,LiPF6,0.115826702,0.115826702,293.15,8.08
Propylene Carbonate,0.140642685,Ethyl Methyl Carbonate,0.413757392,Dimethyl Carbonate,0.15939598,LiPF6,0.143101971,0.143101971,293.15,6.13
Diethyl Carbonate,0,Fluoroethylene Carbonate,0.904761905,Ethylene Carbonate,0,LiTFSI,0.047619048,0.047619048,243.15,0.0855
Diethyl Carbonate,0,Fluoroethylene Carbonate,0.824817518,Ethylene Carbonate,0,LiTFSI,0.087591241,0.087591241,243.15,0.0798
Diethyl Carbonate,0,Fluoroethylene Carbonate,0.759014952,Ethylene Carbonate,0,LiTFSI,0.120492524,0.120492524,243.15,0.0448
Diethyl Carbonate,0,Fluoroethylene Carbonate,0.70212766,Ethylene Carbonate,0,LiTFSI,0.14893617,0.14893617,243.15,0.0185
Diethyl Carbonate,0,Fluoroethylene Carbonate,0.904761905,Ethylene Carbonate,0,LiTFSI,0.047619048,0.047619048,253.15,0.256
Diethyl Carbonate,0,Fluoroethylene Carbonate,0.824817518,Ethylene Carbonate,0,LiTFSI,0.087591241,0.087591241,253.15,0.266
Diethyl Carbonate,0,Fluoroethylene Carbonate,0.759014952,Ethylene Carbonate,0,LiTFSI,0.120492524,0.120492524,253.15,0.179
Diethyl Carbonate,0,Fluoroethylene Carbonate,0.70212766,Ethylene Carbonate,0,LiTFSI,0.14893617,0.14893617,253.15,0.1
Diethyl Carbonate,0,Fluoroethylene Carbonate,0.904761905,Ethylene Carbonate,0,LiTFSI,0.047619048,0.047619048,263.15,0.614
Diethyl Carbonate,0,Fluoroethylene Carbonate,0.824817518,Ethylene Carbonate,0,LiTFSI,0.087591241,0.087591241,263.15,0.656
Diethyl Carbonate,0,Fluoroethylene Carbonate,0.759014952,Ethylene Carbonate,0,LiTFSI,0.120492524,0.120492524,263.15,0.476
Diethyl Carbonate,0,Fluoroethylene Carbonate,0.70212766,Ethylene Carbonate,0,LiTFSI,0.14893617,0.14893617,263.15,0.309
Diethyl Carbonate,0,Fluoroethylene Carbonate,0.994017946,Ethylene Carbonate,0,LiTFSI,0.002991027,0.002991027,273.15,4.45E-05
Diethyl Carbonate,0,Fluoroethylene Carbonate,0.904761905,Ethylene Carbonate,0,LiTFSI,0.047619048,0.047619048,273.15,1.28
Diethyl Carbonate,0,Fluoroethylene Carbonate,0.824817518,Ethylene Carbonate,0,LiTFSI,0.087591241,0.087591241,273.15,1.34
Diethyl Carbonate,0,Fluoroethylene Carbonate,0.759014952,Ethylene Carbonate,0,LiTFSI,0.120492524,0.120492524,273.15,1
Diethyl Carbonate,0,Fluoroethylene Carbonate,0.70212766,Ethylene Carbonate,0,LiTFSI,0.14893617,0.14893617,273.15,0.701
Diethyl Carbonate,0,Fluoroethylene Carbonate,0.994017946,Ethylene Carbonate,0,LiTFSI,0.002991027,0.002991027,283.15,0.00472
Diethyl Carbonate,0,Fluoroethylene Carbonate,0.904761905,Ethylene Carbonate,0,LiTFSI,0.047619048,0.047619048,283.15,2.39
Diethyl Carbonate,0,Fluoroethylene Carbonate,0.824817518,Ethylene Carbonate,0,LiTFSI,0.087591241,0.087591241,283.15,2.43
Diethyl Carbonate,0,Fluoroethylene Carbonate,0.759014952,Ethylene Carbonate,0,LiTFSI,0.120492524,0.120492524,283.15,1.82
Diethyl Carbonate,0,Fluoroethylene Carbonate,0.70212766,Ethylene Carbonate,0,LiTFSI,0.14893617,0.14893617,283.15,1.32
Diethyl Carbonate,0,Fluoroethylene Carbonate,0.994017946,Ethylene Carbonate,0,LiTFSI,0.002991027,0.002991027,293.15,0.372
Diethyl Carbonate,0,Fluoroethylene Carbonate,0.904761905,Ethylene Carbonate,0,LiTFSI,0.047619048,0.047619048,293.15,4.14
Diethyl Carbonate,0,Fluoroethylene Carbonate,0.824817518,Ethylene Carbonate,0,LiTFSI,0.087591241,0.087591241,293.15,3.99
Diethyl Carbonate,0,Fluoroethylene Carbonate,0.759014952,Ethylene Carbonate,0,LiTFSI,0.120492524,0.120492524,293.15,2.98
Diethyl Carbonate,0,Fluoroethylene Carbonate,0.70212766,Ethylene Carbonate,0,LiTFSI,0.14893617,0.14893617,293.15,2.19
Diethyl Carbonate,0.346541588,Fluoroethylene Carbonate,0.193007444,Dimethyl Carbonate,0.454468914,LiTFSI,0.002991027,0.002991027,243.15,0.244
Diethyl Carbonate,0.316057547,Fluoroethylene Carbonate,0.17602926,Dimethyl Carbonate,0.414490887,LiTFSI,0.046711153,0.046711153,243.15,2.98
Diethyl Carbonate,0.289299885,Fluoroethylene Carbonate,0.161126495,Dimethyl Carbonate,0.379399787,LiTFSI,0.085086917,0.085086917,243.15,3.17
Diethyl Carbonate,0.266235506,Fluoroethylene Carbonate,0.148280715,Dimethyl Carbonate,0.34915221,LiTFSI,0.118165785,0.118165785,243.15,2.36
Diethyl Carbonate,0.246807738,Fluoroethylene Carbonate,0.137460358,Dimethyl Carbonate,0.323673835,LiTFSI,0.146029035,0.146029035,243.15,1.55
Diethyl Carbonate,0.346541588,Fluoroethylene Carbonate,0.193007444,Dimethyl Carbonate,0.454468914,LiTFSI,0.002991027,0.002991027,253.15,0.307
Diethyl Carbonate,0.316057547,Fluoroethylene Carbonate,0.17602926,Dimethyl Carbonate,0.414490887,LiTFSI,0.046711153,0.046711153,253.15,3.8
Diethyl Carbonate,0.289299885,Fluoroethylene Carbonate,0.161126495,Dimethyl Carbonate,0.379399787,LiTFSI,0.085086917,0.085086917,253.15,4.19
Diethyl Carbonate,0.266235506,Fluoroethylene Carbonate,0.148280715,Dimethyl Carbonate,0.34915221,LiTFSI,0.118165785,0.118165785,253.15,3.29
Diethyl Carbonate,0.246807738,Fluoroethylene Carbonate,0.137460358,Dimethyl Carbonate,0.323673835,LiTFSI,0.146029035,0.146029035,253.15,2.28
Diethyl Carbonate,0.346541588,Fluoroethylene Carbonate,0.193007444,Dimethyl Carbonate,0.454468914,LiTFSI,0.002991027,0.002991027,263.15,0.376
Diethyl Carbonate,0.316057547,Fluoroethylene Carbonate,0.17602926,Dimethyl Carbonate,0.414490887,LiTFSI,0.046711153,0.046711153,263.15,4.72
Diethyl Carbonate,0.289299885,Fluoroethylene Carbonate,0.161126495,Dimethyl Carbonate,0.379399787,LiTFSI,0.085086917,0.085086917,263.15,5.36
Diethyl Carbonate,0.266235506,Fluoroethylene Carbonate,0.148280715,Dimethyl Carbonate,0.34915221,LiTFSI,0.118165785,0.118165785,263.15,4.37
Diethyl Carbonate,0.246807738,Fluoroethylene Carbonate,0.137460358,Dimethyl Carbonate,0.323673835,LiTFSI,0.146029035,0.146029035,263.15,3.15
Diethyl Carbonate,0.346541588,Fluoroethylene Carbonate,0.193007444,Dimethyl Carbonate,0.454468914,LiTFSI,0.002991027,0.002991027,273.15,0.452
Diethyl Carbonate,0.316057547,Fluoroethylene Carbonate,0.17602926,Dimethyl Carbonate,0.414490887,LiTFSI,0.046711153,0.046711153,273.15,5.72
Diethyl Carbonate,0.289299885,Fluoroethylene Carbonate,0.161126495,Dimethyl Carbonate,0.379399787,LiTFSI,0.085086917,0.085086917,273.15,6.65
Diethyl Carbonate,0.266235506,Fluoroethylene Carbonate,0.148280715,Dimethyl Carbonate,0.34915221,LiTFSI,0.118165785,0.118165785,273.15,5.59
Diethyl Carbonate,0.246807738,Fluoroethylene Carbonate,0.137460358,Dimethyl Carbonate,0.323673835,LiTFSI,0.146029035,0.146029035,273.15,4.17
Diethyl Carbonate,0.346541588,Fluoroethylene Carbonate,0.193007444,Dimethyl Carbonate,0.454468914,LiTFSI,0.002991027,0.002991027,283.15,0.534
Diethyl Carbonate,0.316057547,Fluoroethylene Carbonate,0.17602926,Dimethyl Carbonate,0.414490887,LiTFSI,0.046711153,0.046711153,283.15,6.79
Diethyl Carbonate,0.289299885,Fluoroethylene Carbonate,0.161126495,Dimethyl Carbonate,0.379399787,LiTFSI,0.085086917,0.085086917,283.15,8.07
Diethyl Carbonate,0.266235506,Fluoroethylene Carbonate,0.148280715,Dimethyl Carbonate,0.34915221,LiTFSI,0.118165785,0.118165785,283.15,6.97
Diethyl Carbonate,0.246807738,Fluoroethylene Carbonate,0.137460358,Dimethyl Carbonate,0.323673835,LiTFSI,0.146029035,0.146029035,283.15,5.32
Diethyl Carbonate,0.346541588,Fluoroethylene Carbonate,0.193007444,Dimethyl Carbonate,0.454468914,LiTFSI,0.002991027,0.002991027,293.15,0.622
Diethyl Carbonate,0.316057547,Fluoroethylene Carbonate,0.17602926,Dimethyl Carbonate,0.414490887,LiTFSI,0.046711153,0.046711153,293.15,7.94
Diethyl Carbonate,0.289299885,Fluoroethylene Carbonate,0.161126495,Dimethyl Carbonate,0.379399787,LiTFSI,0.085086917,0.085086917,293.15,9.6
Diethyl Carbonate,0.266235506,Fluoroethylene Carbonate,0.148280715,Dimethyl Carbonate,0.34915221,LiTFSI,0.118165785,0.118165785,293.15,8.48
Diethyl Carbonate,0.246807738,Fluoroethylene Carbonate,0.137460358,Dimethyl Carbonate,0.323673835,LiTFSI,0.146029035,0.146029035,293.15,6.62
Propylene Carbonate,0,Ethyl Methyl Carbonate,0.359145994,Ethylene Carbonate,0.63686199,LiPF6,0.001996008,0.001996008,243.15,0.198
Propylene Carbonate,0,Ethyl Methyl Carbonate,0.32953025,Ethylene Carbonate,0.584345348,LiPF6,0.043062201,0.043062201,243.15,1.8
Propylene Carbonate,0,Ethyl Methyl Carbonate,0.303476158,Ethylene Carbonate,0.538144468,LiPF6,0.079189687,0.079189687,243.15,1.45
Propylene Carbonate,0,Ethyl Methyl Carbonate,0.281597013,Ethylene Carbonate,0.499346887,LiPF6,0.10952805,0.10952805,243.15,0.711
Propylene Carbonate,0,Ethyl Methyl Carbonate,0.262187353,Ethylene Carbonate,0.464928364,LiPF6,0.136442142,0.136442142,243.15,0.221
Propylene Carbonate,0,Ethyl Methyl Carbonate,0.359145994,Ethylene Carbonate,0.63686199,LiPF6,0.001996008,0.001996008,253.15,0.268
Propylene Carbonate,0,Ethyl Methyl Carbonate,0.32953025,Ethylene Carbonate,0.584345348,LiPF6,0.043062201,0.043062201,253.15,2.6
Propylene Carbonate,0,Ethyl Methyl Carbonate,0.303476158,Ethylene Carbonate,0.538144468,LiPF6,0.079189687,0.079189687,253.15,2.35
Propylene Carbonate,0,Ethyl Methyl Carbonate,0.281597013,Ethylene Carbonate,0.499346887,LiPF6,0.10952805,0.10952805,253.15,1.41
Propylene Carbonate,0,Ethyl Methyl Carbonate,0.262187353,Ethylene Carbonate,0.464928364,LiPF6,0.136442142,0.136442142,253.15,0.618
Propylene Carbonate,0,Ethyl Methyl Carbonate,0.359145994,Ethylene Carbonate,0.63686199,LiPF6,0.001996008,0.001996008,263.15,0.35
Propylene Carbonate,0,Ethyl Methyl Carbonate,0.32953025,Ethylene Carbonate,0.584345348,LiPF6,0.043062201,0.043062201,263.15,3.55
Propylene Carbonate,0,Ethyl Methyl Carbonate,0.303476158,Ethylene Carbonate,0.538144468,LiPF6,0.079189687,0.079189687,263.15,3.48
Propylene Carbonate,0,Ethyl Methyl Carbonate,0.281597013,Ethylene Carbonate,0.499346887,LiPF6,0.10952805,0.10952805,263.15,2.38
Propylene Carbonate,0,Ethyl Methyl Carbonate,0.262187353,Ethylene Carbonate,0.464928364,LiPF6,0.136442142,0.136442142,263.15,1.28
Propylene Carbonate,0,Ethyl Methyl Carbonate,0.359145994,Ethylene Carbonate,0.63686199,LiPF6,0.001996008,0.001996008,273.15,0.443
Propylene Carbonate,0,Ethyl Methyl Carbonate,0.32953025,Ethylene Carbonate,0.584345348,LiPF6,0.043062201,0.043062201,273.15,4.65
Propylene Carbonate,0,Ethyl Methyl Carbonate,0.303476158,Ethylene Carbonate,0.538144468,LiPF6,0.079189687,0.079189687,273.15,4.83
Propylene Carbonate,0,Ethyl Methyl Carbonate,0.281597013,Ethylene Carbonate,0.499346887,LiPF6,0.10952805,0.10952805,273.15,3.61
Propylene Carbonate,0,Ethyl Methyl Carbonate,0.262187353,Ethylene Carbonate,0.464928364,LiPF6,0.136442142,0.136442142,273.15,2.23
Propylene Carbonate,0,Ethyl Methyl Carbonate,0.359145994,Ethylene Carbonate,0.63686199,LiPF6,0.001996008,0.001996008,283.15,0.544
Propylene Carbonate,0,Ethyl Methyl Carbonate,0.32953025,Ethylene Carbonate,0.584345348,LiPF6,0.043062201,0.043062201,283.15,5.89
Propylene Carbonate,0,Ethyl Methyl Carbonate,0.303476158,Ethylene Carbonate,0.538144468,LiPF6,0.079189687,0.079189687,283.15,6.38
Propylene Carbonate,0,Ethyl Methyl Carbonate,0.281597013,Ethylene Carbonate,0.499346887,LiPF6,0.10952805,0.10952805,283.15,5.1
Propylene Carbonate,0,Ethyl Methyl Carbonate,0.262187353,Ethylene Carbonate,0.464928364,LiPF6,0.136442142,0.136442142,283.15,3.46
Propylene Carbonate,0,Ethyl Methyl Carbonate,0.359145994,Ethylene Carbonate,0.63686199,LiPF6,0.001996008,0.001996008,293.15,0.654
Propylene Carbonate,0,Ethyl Methyl Carbonate,0.32953025,Ethylene Carbonate,0.584345348,LiPF6,0.043062201,0.043062201,293.15,7.24
Propylene Carbonate,0,Ethyl Methyl Carbonate,0.303476158,Ethylene Carbonate,0.538144468,LiPF6,0.079189687,0.079189687,293.15,8.12
Propylene Carbonate,0,Ethyl Methyl Carbonate,0.281597013,Ethylene Carbonate,0.499346887,LiPF6,0.10952805,0.10952805,293.15,6.81
Propylene Carbonate,0,Ethyl Methyl Carbonate,0.262187353,Ethylene Carbonate,0.464928364,LiPF6,0.136442142,0.136442142,293.15,4.95
Fluoroethylene Carbonate,0,Ethyl Methyl Carbonate,0.767258753,Ethylene Carbonate,0.226759194,LiPF6,0.002991027,0.002991027,243.15,0.177
Fluoroethylene Carbonate,0,Ethyl Methyl Carbonate,0.701169944,Ethylene Carbonate,0.207227002,LiPF6,0.045801527,0.045801527,243.15,2.27
Fluoroethylene Carbonate,0,Ethyl Methyl Carbonate,0.643112215,Ethylene Carbonate,0.190068353,LiPF6,0.083409716,0.083409716,243.15,2.39
Fluoroethylene Carbonate,0,Ethyl Methyl Carbonate,0.593068418,Ethylene Carbonate,0.175278178,LiPF6,0.115826702,0.115826702,243.15,1.4
Fluoroethylene Carbonate,0,Ethyl Methyl Carbonate,0.550962159,Ethylene Carbonate,0.1628339,LiPF6,0.143101971,0.143101971,243.15,0.423
Fluoroethylene Carbonate,0,Ethyl Methyl Carbonate,0.767258753,Ethylene Carbonate,0.226759194,LiPF6,0.002991027,0.002991027,253.15,0.223
Fluoroethylene Carbonate,0,Ethyl Methyl Carbonate,0.701169944,Ethylene Carbonate,0.207227002,LiPF6,0.045801527,0.045801527,253.15,2.95
Fluoroethylene Carbonate,0,Ethyl Methyl Carbonate,0.643112215,Ethylene Carbonate,0.190068353,LiPF6,0.083409716,0.083409716,253.15,3.34
Fluoroethylene Carbonate,0,Ethyl Methyl Carbonate,0.593068418,Ethylene Carbonate,0.175278178,LiPF6,0.115826702,0.115826702,253.15,2.26
Fluoroethylene Carbonate,0,Ethyl Methyl Carbonate,0.550962159,Ethylene Carbonate,0.1628339,LiPF6,0.143101971,0.143101971,253.15,0.931
Fluoroethylene Carbonate,0,Ethyl Methyl Carbonate,0.767258753,Ethylene Carbonate,0.226759194,LiPF6,0.002991027,0.002991027,263.15,0.275
Fluoroethylene Carbonate,0,Ethyl Methyl Carbonate,0.701169944,Ethylene Carbonate,0.207227002,LiPF6,0.045801527,0.045801527,263.15,3.69
Fluoroethylene Carbonate,0,Ethyl Methyl Carbonate,0.643112215,Ethylene Carbonate,0.190068353,LiPF6,0.083409716,0.083409716,263.15,4.42
Fluoroethylene Carbonate,0,Ethyl Methyl Carbonate,0.593068418,Ethylene Carbonate,0.175278178,LiPF6,0.115826702,0.115826702,263.15,3.31
Fluoroethylene Carbonate,0,Ethyl Methyl Carbonate,0.550962159,Ethylene Carbonate,0.1628339,LiPF6,0.143101971,0.143101971,263.15,1.66
Fluoroethylene Carbonate,0,Ethyl Methyl Carbonate,0.767258753,Ethylene Carbonate,0.226759194,LiPF6,0.002991027,0.002991027,273.15,0.331
Fluoroethylene Carbonate,0,Ethyl Methyl Carbonate,0.701169944,Ethylene Carbonate,0.207227002,LiPF6,0.045801527,0.045801527,273.15,4.51
Fluoroethylene Carbonate,0,Ethyl Methyl Carbonate,0.643112215,Ethylene Carbonate,0.190068353,LiPF6,0.083409716,0.083409716,273.15,5.61
Fluoroethylene Carbonate,0,Ethyl Methyl Carbonate,0.593068418,Ethylene Carbonate,0.175278178,LiPF6,0.115826702,0.115826702,273.15,4.54
Fluoroethylene Carbonate,0,Ethyl Methyl Carbonate,0.550962159,Ethylene Carbonate,0.1628339,LiPF6,0.143101971,0.143101971,273.15,2.62
Fluoroethylene Carbonate,0,Ethyl Methyl Carbonate,0.767258753,Ethylene Carbonate,0.226759194,LiPF6,0.002991027,0.002991027,283.15,0.39
Fluoroethylene Carbonate,0,Ethyl Methyl Carbonate,0.701169944,Ethylene Carbonate,0.207227002,LiPF6,0.045801527,0.045801527,283.15,5.38
Fluoroethylene Carbonate,0,Ethyl Methyl Carbonate,0.643112215,Ethylene Carbonate,0.190068353,LiPF6,0.083409716,0.083409716,283.15,6.91
Fluoroethylene Carbonate,0,Ethyl Methyl Carbonate,0.593068418,Ethylene Carbonate,0.175278178,LiPF6,0.115826702,0.115826702,283.15,5.93
Fluoroethylene Carbonate,0,Ethyl Methyl Carbonate,0.550962159,Ethylene Carbonate,0.1628339,LiPF6,0.143101971,0.143101971,283.15,3.79
Fluoroethylene Carbonate,0,Ethyl Methyl Carbonate,0.767258753,Ethylene Carbonate,0.226759194,LiPF6,0.002991027,0.002991027,293.15,0.453
Fluoroethylene Carbonate,0,Ethyl Methyl Carbonate,0.701169944,Ethylene Carbonate,0.207227002,LiPF6,0.045801527,0.045801527,293.15,6.3
Fluoroethylene Carbonate,0,Ethyl Methyl Carbonate,0.643112215,Ethylene Carbonate,0.190068353,LiPF6,0.083409716,0.083409716,293.15,8.31
Fluoroethylene Carbonate,0,Ethyl Methyl Carbonate,0.593068418,Ethylene Carbonate,0.175278178,LiPF6,0.115826702,0.115826702,293.15,7.49
Fluoroethylene Carbonate,0,Ethyl Methyl Carbonate,0.550962159,Ethylene Carbonate,0.1628339,LiPF6,0.143101971,0.143101971,293.15,5.18
Propylene Carbonate,0,Fluoroethylene Carbonate,0.792250978,Ethyl Methyl Carbonate,0.201766968,LiTFSI,0.002991027,0.002991027,243.15,0.0733
Propylene Carbonate,0,Fluoroethylene Carbonate,0.721112236,Ethyl Methyl Carbonate,0.183649668,LiTFSI,0.047619048,0.047619048,243.15,0.524
Propylene Carbonate,0,Fluoroethylene Carbonate,0.657395058,Ethyl Methyl Carbonate,0.16742246,LiTFSI,0.087591241,0.087591241,243.15,0.33
Propylene Carbonate,0,Fluoroethylene Carbonate,0.604949177,Ethyl Methyl Carbonate,0.154065775,LiTFSI,0.120492524,0.120492524,243.15,0.158
Propylene Carbonate,0,Fluoroethylene Carbonate,0.560764496,Ethyl Methyl Carbonate,0.142813017,LiTFSI,0.148211244,0.148211244,243.15,0.0636
Propylene Carbonate,0,Fluoroethylene Carbonate,0.792250978,Ethyl Methyl Carbonate,0.201766968,LiTFSI,0.002991027,0.002991027,253.15,0.118
Propylene Carbonate,0,Fluoroethylene Carbonate,0.721112236,Ethyl Methyl Carbonate,0.183649668,LiTFSI,0.047619048,0.047619048,253.15,1
Propylene Carbonate,0,Fluoroethylene Carbonate,0.657395058,Ethyl Methyl Carbonate,0.16742246,LiTFSI,0.087591241,0.087591241,253.15,0.744
Propylene Carbonate,0,Fluoroethylene Carbonate,0.604949177,Ethyl Methyl Carbonate,0.154065775,LiTFSI,0.120492524,0.120492524,253.15,0.441
Propylene Carbonate,0,Fluoroethylene Carbonate,0.560764496,Ethyl Methyl Carbonate,0.142813017,LiTFSI,0.148211244,0.148211244,253.15,0.233
Propylene Carbonate,0,Fluoroethylene Carbonate,0.792250978,Ethyl Methyl Carbonate,0.201766968,LiTFSI,0.002991027,0.002991027,263.15,0.176
Propylene Carbonate,0,Fluoroethylene Carbonate,0.721112236,Ethyl Methyl Carbonate,0.183649668,LiTFSI,0.047619048,0.047619048,263.15,1.66
Propylene Carbonate,0,Fluoroethylene Carbonate,0.657395058,Ethyl Methyl Carbonate,0.16742246,LiTFSI,0.087591241,0.087591241,263.15,1.37
Propylene Carbonate,0,Fluoroethylene Carbonate,0.604949177,Ethyl Methyl Carbonate,0.154065775,LiTFSI,0.120492524,0.120492524,263.15,0.911
Propylene Carbonate,0,Fluoroethylene Carbonate,0.560764496,Ethyl Methyl Carbonate,0.142813017,LiTFSI,0.148211244,0.148211244,263.15,0.559
Propylene Carbonate,0,Fluoroethylene Carbonate,0.792250978,Ethyl Methyl Carbonate,0.201766968,LiTFSI,0.002991027,0.002991027,273.15,0.25
Propylene Carbonate,0,Fluoroethylene Carbonate,0.721112236,Ethyl Methyl Carbonate,0.183649668,LiTFSI,0.047619048,0.047619048,273.15,2.52
Propylene Carbonate,0,Fluoroethylene Carbonate,0.657395058,Ethyl Methyl Carbonate,0.16742246,LiTFSI,0.087591241,0.087591241,273.15,2.23
Propylene Carbonate,0,Fluoroethylene Carbonate,0.604949177,Ethyl Methyl Carbonate,0.154065775,LiTFSI,0.120492524,0.120492524,273.15,1.58
Propylene Carbonate,0,Fluoroethylene Carbonate,0.560764496,Ethyl Methyl Carbonate,0.142813017,LiTFSI,0.148211244,0.148211244,273.15,1.05
Propylene Carbonate,0,Fluoroethylene Carbonate,0.792250978,Ethyl Methyl Carbonate,0.201766968,LiTFSI,0.002991027,0.002991027,283.15,0.338
Propylene Carbonate,0,Fluoroethylene Carbonate,0.721112236,Ethyl Methyl Carbonate,0.183649668,LiTFSI,0.047619048,0.047619048,283.15,3.55
Propylene Carbonate,0,Fluoroethylene Carbonate,0.657395058,Ethyl Methyl Carbonate,0.16742246,LiTFSI,0.087591241,0.087591241,283.15,3.32
Propylene Carbonate,0,Fluoroethylene Carbonate,0.604949177,Ethyl Methyl Carbonate,0.154065775,LiTFSI,0.120492524,0.120492524,283.15,2.44
Propylene Carbonate,0,Fluoroethylene Carbonate,0.560764496,Ethyl Methyl Carbonate,0.142813017,LiTFSI,0.148211244,0.148211244,283.15,1.72
Propylene Carbonate,0,Fluoroethylene Carbonate,0.792250978,Ethyl Methyl Carbonate,0.201766968,LiTFSI,0.002991027,0.002991027,293.15,0.44
Propylene Carbonate,0,Fluoroethylene Carbonate,0.721112236,Ethyl Methyl Carbonate,0.183649668,LiTFSI,0.047619048,0.047619048,293.15,4.77
Propylene Carbonate,0,Fluoroethylene Carbonate,0.657395058,Ethyl Methyl Carbonate,0.16742246,LiTFSI,0.087591241,0.087591241,293.15,4.62
Propylene Carbonate,0,Fluoroethylene Carbonate,0.604949177,Ethyl Methyl Carbonate,0.154065775,LiTFSI,0.120492524,0.120492524,293.15,3.49
Propylene Carbonate,0,Fluoroethylene Carbonate,0.560764496,Ethyl Methyl Carbonate,0.142813017,LiTFSI,0.148211244,0.148211244,293.15,2.55
Propylene Carbonate,0,Fluoroethylene Carbonate,0,Dimethyl Carbonate,0.996007984,LiPF6,0.001996008,0.001996008,243.15,0.0726
Propylene Carbonate,0,Fluoroethylene Carbonate,0,Dimethyl Carbonate,0.917545542,LiPF6,0.041227229,0.041227229,243.15,1.13
Propylene Carbonate,0,Fluoroethylene Carbonate,0,Dimethyl Carbonate,0.846722068,LiPF6,0.076638966,0.076638966,243.15,2.44
Propylene Carbonate,0,Fluoroethylene Carbonate,0,Dimethyl Carbonate,0.787310098,LiPF6,0.106344951,0.106344951,243.15,2.69
Propylene Carbonate,0,Fluoroethylene Carbonate,0,Dimethyl Carbonate,0.734605377,LiPF6,0.132697311,0.132697311,243.15,2.2
Propylene Carbonate,0,Fluoroethylene Carbonate,0,Dimethyl Carbonate,0.996007984,LiPF6,0.001996008,0.001996008,253.15,0.0873
Propylene Carbonate,0,Fluoroethylene Carbonate,0,Dimethyl Carbonate,0.917545542,LiPF6,0.041227229,0.041227229,253.15,1.38
Propylene Carbonate,0,Fluoroethylene Carbonate,0,Dimethyl Carbonate,0.846722068,LiPF6,0.076638966,0.076638966,253.15,3.04
Propylene Carbonate,0,Fluoroethylene Carbonate,0,Dimethyl Carbonate,0.787310098,LiPF6,0.106344951,0.106344951,253.15,3.51
Propylene Carbonate,0,Fluoroethylene Carbonate,0,Dimethyl Carbonate,0.734605377,LiPF6,0.132697311,0.132697311,253.15,3.11
Propylene Carbonate,0,Fluoroethylene Carbonate,0,Dimethyl Carbonate,0.996007984,LiPF6,0.001996008,0.001996008,263.15,0.104
Propylene Carbonate,0,Fluoroethylene Carbonate,0,Dimethyl Carbonate,0.917545542,LiPF6,0.041227229,0.041227229,263.15,1.68
Propylene Carbonate,0,Fluoroethylene Carbonate,0,Dimethyl Carbonate,0.846722068,LiPF6,0.076638966,0.076638966,263.15,3.74
Propylene Carbonate,0,Fluoroethylene Carbonate,0,Dimethyl Carbonate,0.787310098,LiPF6,0.106344951,0.106344951,263.15,4.48
Propylene Carbonate,0,Fluoroethylene Carbonate,0,Dimethyl Carbonate,0.734605377,LiPF6,0.132697311,0.132697311,263.15,4.21
Propylene Carbonate,0,Fluoroethylene Carbonate,0,Dimethyl Carbonate,0.996007984,LiPF6,0.001996008,0.001996008,273.15,0.121
Propylene Carbonate,0,Fluoroethylene Carbonate,0,Dimethyl Carbonate,0.917545542,LiPF6,0.041227229,0.041227229,273.15,2.02
Propylene Carbonate,0,Fluoroethylene Carbonate,0,Dimethyl Carbonate,0.846722068,LiPF6,0.076638966,0.076638966,273.15,4.53
Propylene Carbonate,0,Fluoroethylene Carbonate,0,Dimethyl Carbonate,0.787310098,LiPF6,0.106344951,0.106344951,273.15,5.59
Propylene Carbonate,0,Fluoroethylene Carbonate,0,Dimethyl Carbonate,0.734605377,LiPF6,0.132697311,0.132697311,273.15,5.5
Propylene Carbonate,0,Fluoroethylene Carbonate,0,Dimethyl Carbonate,0.996007984,LiPF6,0.001996008,0.001996008,283.15,0.141
Propylene Carbonate,0,Fluoroethylene Carbonate,0,Dimethyl Carbonate,0.917545542,LiPF6,0.041227229,0.041227229,283.15,2.41
Propylene Carbonate,0,Fluoroethylene Carbonate,0,Dimethyl Carbonate,0.846722068,LiPF6,0.076638966,0.076638966,283.15,5.41
Propylene Carbonate,0,Fluoroethylene Carbonate,0,Dimethyl Carbonate,0.787310098,LiPF6,0.106344951,0.106344951,283.15,6.84
Propylene Carbonate,0,Fluoroethylene Carbonate,0,Dimethyl Carbonate,0.734605377,LiPF6,0.132697311,0.132697311,283.15,7.01
Propylene Carbonate,0,Fluoroethylene Carbonate,0,Dimethyl Carbonate,0.996007984,LiPF6,0.001996008,0.001996008,293.15,0.162
Propylene Carbonate,0,Fluoroethylene Carbonate,0,Dimethyl Carbonate,0.917545542,LiPF6,0.041227229,0.041227229,293.15,2.85
Propylene Carbonate,0,Fluoroethylene Carbonate,0,Dimethyl Carbonate,0.846722068,LiPF6,0.076638966,0.076638966,293.15,6.38
Propylene Carbonate,0,Fluoroethylene Carbonate,0,Dimethyl Carbonate,0.787310098,LiPF6,0.106344951,0.106344951,293.15,8.24
Propylene Carbonate,0,Fluoroethylene Carbonate,0,Dimethyl Carbonate,0.734605377,LiPF6,0.132697311,0.132697311,293.15,8.74
Diethyl Carbonate,0.370725727,Fluoroethylene Carbonate,0.412953755,Ethyl Methyl Carbonate,0.210338464,LiTFSI,0.002991027,0.002991027,243.15,0.151
Diethyl Carbonate,0.336086523,Fluoroethylene Carbonate,0.374368924,Ethyl Methyl Carbonate,0.190685237,LiTFSI,0.049429658,0.049429658,243.15,1.42
Diethyl Carbonate,0.30576347,Fluoroethylene Carbonate,0.340591882,Ethyl Methyl Carbonate,0.173480862,LiTFSI,0.090081893,0.090081893,243.15,1.14
Diethyl Carbonate,0.280207454,Fluoroethylene Carbonate,0.312124873,Ethyl Methyl Carbonate,0.158981158,LiTFSI,0.124343257,0.124343257,243.15,0.629
Diethyl Carbonate,0.258638102,Fluoroethylene Carbonate,0.288098633,Ethyl Methyl Carbonate,0.146743366,LiTFSI,0.153259949,0.153259949,243.15,0.281
Diethyl Carbonate,0.370725727,Fluoroethylene Carbonate,0.412953755,Ethyl Methyl Carbonate,0.210338464,LiTFSI,0.002991027,0.002991027,253.15,0.212
Diethyl Carbonate,0.336086523,Fluoroethylene Carbonate,0.374368924,Ethyl Methyl Carbonate,0.190685237,LiTFSI,0.049429658,0.049429658,253.15,2.1
Diethyl Carbonate,0.30576347,Fluoroethylene Carbonate,0.340591882,Ethyl Methyl Carbonate,0.173480862,LiTFSI,0.090081893,0.090081893,253.15,1.85
Diethyl Carbonate,0.280207454,Fluoroethylene Carbonate,0.312124873,Ethyl Methyl Carbonate,0.158981158,LiTFSI,0.124343257,0.124343257,253.15,1.16
Diethyl Carbonate,0.258638102,Fluoroethylene Carbonate,0.288098633,Ethyl Methyl Carbonate,0.146743366,LiTFSI,0.153259949,0.153259949,253.15,0.623
Diethyl Carbonate,0.370725727,Fluoroethylene Carbonate,0.412953755,Ethyl Methyl Carbonate,0.210338464,LiTFSI,0.002991027,0.002991027,263.15,0.284
Diethyl Carbonate,0.336086523,Fluoroethylene Carbonate,0.374368924,Ethyl Methyl Carbonate,0.190685237,LiTFSI,0.049429658,0.049429658,263.15,2.93
Diethyl Carbonate,0.30576347,Fluoroethylene Carbonate,0.340591882,Ethyl Methyl Carbonate,0.173480862,LiTFSI,0.090081893,0.090081893,263.15,2.73
