Repository: BattModels/DiffMix-NatCommData

# DiffMix-NatCommData

This is the official data repository for "Differentiable Modeling and Optimization of Non-aqueous Li-based Battery Electrolyte Solutions Using Geometric Deep Learning" published in Nature Communications.

# Citation

Coming soon.

File: training_data/published_AEM_data.csv (part 49 of 82)
sub1_name,x1 (mole fraction),sub2_name,x2 (mole fraction),sub3_name,x3 (mole fraction),salt,x4 (mole fraction),x5 (mole fraction),temperature (K),ionic conductivity (mS/cm)
Diethyl Carbonate,0.280207454,Fluoroethylene Carbonate,0.312124873,Ethyl Methyl Carbonate,0.158981158,LiTFSI,0.124343257,0.124343257,263.15,1.88
Diethyl Carbonate,0.258638102,Fluoroethylene Carbonate,0.288098633,Ethyl Methyl Carbonate,0.146743366,LiTFSI,0.153259949,0.153259949,263.15,1.13
Diethyl Carbonate,0.370725727,Fluoroethylene Carbonate,0.412953755,Ethyl Methyl Carbonate,0.210338464,LiTFSI,0.002991027,0.002991027,273.15,0.366
Diethyl Carbonate,0.336086523,Fluoroethylene Carbonate,0.374368924,Ethyl Methyl Carbonate,0.190685237,LiTFSI,0.049429658,0.049429658,273.15,3.89
Diethyl Carbonate,0.30576347,Fluoroethylene Carbonate,0.340591882,Ethyl Methyl Carbonate,0.173480862,LiTFSI,0.090081893,0.090081893,273.15,3.79
Diethyl Carbonate,0.280207454,Fluoroethylene Carbonate,0.312124873,Ethyl Methyl Carbonate,0.158981158,LiTFSI,0.124343257,0.124343257,273.15,2.77
Diethyl Carbonate,0.258638102,Fluoroethylene Carbonate,0.288098633,Ethyl Methyl Carbonate,0.146743366,LiTFSI,0.153259949,0.153259949,273.15,1.8
Diethyl Carbonate,0.370725727,Fluoroethylene Carbonate,0.412953755,Ethyl Methyl Carbonate,0.210338464,LiTFSI,0.002991027,0.002991027,283.15,0.459
Diethyl Carbonate,0.336086523,Fluoroethylene Carbonate,0.374368924,Ethyl Methyl Carbonate,0.190685237,LiTFSI,0.049429658,0.049429658,283.15,4.99
Diethyl Carbonate,0.30576347,Fluoroethylene Carbonate,0.340591882,Ethyl Methyl Carbonate,0.173480862,LiTFSI,0.090081893,0.090081893,283.15,5.02
Diethyl Carbonate,0.280207454,Fluoroethylene Carbonate,0.312124873,Ethyl Methyl Carbonate,0.158981158,LiTFSI,0.124343257,0.124343257,283.15,3.82
Diethyl Carbonate,0.258638102,Fluoroethylene Carbonate,0.288098633,Ethyl Methyl Carbonate,0.146743366,LiTFSI,0.153259949,0.153259949,283.15,2.63
Diethyl Carbonate,0.370725727,Fluoroethylene Carbonate,0.412953755,Ethyl Methyl Carbonate,0.210338464,LiTFSI,0.002991027,0.002991027,293.15,0.56
Diethyl Carbonate,0.336086523,Fluoroethylene Carbonate,0.374368924,Ethyl Methyl Carbonate,0.190685237,LiTFSI,0.049429658,0.049429658,293.15,6.21
Diethyl Carbonate,0.30576347,Fluoroethylene Carbonate,0.340591882,Ethyl Methyl Carbonate,0.173480862,LiTFSI,0.090081893,0.090081893,293.15,6.4
Diethyl Carbonate,0.280207454,Fluoroethylene Carbonate,0.312124873,Ethyl Methyl Carbonate,0.158981158,LiTFSI,0.124343257,0.124343257,293.15,5.03
Diethyl Carbonate,0.258638102,Fluoroethylene Carbonate,0.288098633,Ethyl Methyl Carbonate,0.146743366,LiTFSI,0.153259949,0.153259949,293.15,3.61
Diethyl Carbonate,0.174905141,Fluoroethylene Carbonate,0.58448386,Ethylene Carbonate,0.234628945,LiTFSI,0.002991027,0.002991027,243.15,0.0779
Diethyl Carbonate,0.159519353,Fluoroethylene Carbonate,0.533068877,Ethylene Carbonate,0.213989464,LiTFSI,0.046711153,0.046711153,243.15,0.58
Diethyl Carbonate,0.145720021,Fluoroethylene Carbonate,0.486955386,Ethylene Carbonate,0.195478158,LiTFSI,0.085923218,0.085923218,243.15,0.344
Diethyl Carbonate,0.134099944,Fluoroethylene Carbonate,0.448124351,Ethylene Carbonate,0.179890243,LiTFSI,0.118942731,0.118942731,243.15,0.141
Diethyl Carbonate,0.124311434,Fluoroethylene Carbonate,0.415413899,Ethylene Carbonate,0.166759309,LiTFSI,0.146757679,0.146757679,243.15,0.0447
Diethyl Carbonate,0.174905141,Fluoroethylene Carbonate,0.58448386,Ethylene Carbonate,0.234628945,LiTFSI,0.002991027,0.002991027,253.15,0.123
Diethyl Carbonate,0.159519353,Fluoroethylene Carbonate,0.533068877,Ethylene Carbonate,0.213989464,LiTFSI,0.046711153,0.046711153,253.15,1.08
Diethyl Carbonate,0.145720021,Fluoroethylene Carbonate,0.486955386,Ethylene Carbonate,0.195478158,LiTFSI,0.085923218,0.085923218,253.15,0.781
Diethyl Carbonate,0.134099944,Fluoroethylene Carbonate,0.448124351,Ethylene Carbonate,0.179890243,LiTFSI,0.118942731,0.118942731,253.15,0.411
Diethyl Carbonate,0.124311434,Fluoroethylene Carbonate,0.415413899,Ethylene Carbonate,0.166759309,LiTFSI,0.146757679,0.146757679,253.15,0.186
Diethyl Carbonate,0.174905141,Fluoroethylene Carbonate,0.58448386,Ethylene Carbonate,0.234628945,LiTFSI,0.002991027,0.002991027,263.15,0.182
Diethyl Carbonate,0.159519353,Fluoroethylene Carbonate,0.533068877,Ethylene Carbonate,0.213989464,LiTFSI,0.046711153,0.046711153,263.15,1.75
Diethyl Carbonate,0.145720021,Fluoroethylene Carbonate,0.486955386,Ethylene Carbonate,0.195478158,LiTFSI,0.085923218,0.085923218,263.15,1.44
Diethyl Carbonate,0.134099944,Fluoroethylene Carbonate,0.448124351,Ethylene Carbonate,0.179890243,LiTFSI,0.118942731,0.118942731,263.15,0.87
Diethyl Carbonate,0.124311434,Fluoroethylene Carbonate,0.415413899,Ethylene Carbonate,0.166759309,LiTFSI,0.146757679,0.146757679,263.15,0.475
Diethyl Carbonate,0.174905141,Fluoroethylene Carbonate,0.58448386,Ethylene Carbonate,0.234628945,LiTFSI,0.002991027,0.002991027,273.15,0.256
Diethyl Carbonate,0.159519353,Fluoroethylene Carbonate,0.533068877,Ethylene Carbonate,0.213989464,LiTFSI,0.046711153,0.046711153,273.15,2.61
Diethyl Carbonate,0.145720021,Fluoroethylene Carbonate,0.486955386,Ethylene Carbonate,0.195478158,LiTFSI,0.085923218,0.085923218,273.15,2.32
Diethyl Carbonate,0.134099944,Fluoroethylene Carbonate,0.448124351,Ethylene Carbonate,0.179890243,LiTFSI,0.118942731,0.118942731,273.15,1.53
Diethyl Carbonate,0.124311434,Fluoroethylene Carbonate,0.415413899,Ethylene Carbonate,0.166759309,LiTFSI,0.146757679,0.146757679,273.15,0.931
Diethyl Carbonate,0.174905141,Fluoroethylene Carbonate,0.58448386,Ethylene Carbonate,0.234628945,LiTFSI,0.002991027,0.002991027,283.15,0.343
Diethyl Carbonate,0.159519353,Fluoroethylene Carbonate,0.533068877,Ethylene Carbonate,0.213989464,LiTFSI,0.046711153,0.046711153,283.15,3.65
Diethyl Carbonate,0.145720021,Fluoroethylene Carbonate,0.486955386,Ethylene Carbonate,0.195478158,LiTFSI,0.085923218,0.085923218,283.15,3.43
Diethyl Carbonate,0.134099944,Fluoroethylene Carbonate,0.448124351,Ethylene Carbonate,0.179890243,LiTFSI,0.118942731,0.118942731,283.15,2.38
Diethyl Carbonate,0.124311434,Fluoroethylene Carbonate,0.415413899,Ethylene Carbonate,0.166759309,LiTFSI,0.146757679,0.146757679,283.15,1.56
Diethyl Carbonate,0.174905141,Fluoroethylene Carbonate,0.58448386,Ethylene Carbonate,0.234628945,LiTFSI,0.002991027,0.002991027,293.15,0.443
Diethyl Carbonate,0.159519353,Fluoroethylene Carbonate,0.533068877,Ethylene Carbonate,0.213989464,LiTFSI,0.046711153,0.046711153,293.15,4.83
Diethyl Carbonate,0.145720021,Fluoroethylene Carbonate,0.486955386,Ethylene Carbonate,0.195478158,LiTFSI,0.085923218,0.085923218,293.15,4.74
Diethyl Carbonate,0.134099944,Fluoroethylene Carbonate,0.448124351,Ethylene Carbonate,0.179890243,LiTFSI,0.118942731,0.118942731,293.15,3.42
Diethyl Carbonate,0.124311434,Fluoroethylene Carbonate,0.415413899,Ethylene Carbonate,0.166759309,LiTFSI,0.146757679,0.146757679,293.15,2.34
Diethyl Carbonate,0.173911373,Ethyl Methyl Carbonate,0.592032034,Dimethyl Carbonate,0.228074539,LiTFSI,0.002991027,0.002991027,243.15,0.0957
Diethyl Carbonate,0.158613003,Ethyl Methyl Carbonate,0.539953064,Dimethyl Carbonate,0.208011626,LiTFSI,0.046711153,0.046711153,243.15,1.7
Diethyl Carbonate,0.144892076,Ethyl Methyl Carbonate,0.493244052,Dimethyl Carbonate,0.190017437,LiTFSI,0.085923218,0.085923218,243.15,3.1
Diethyl Carbonate,0.133609887,Ethyl Methyl Carbonate,0.454837034,Dimethyl Carbonate,0.17522151,LiTFSI,0.118165785,0.118165785,243.15,3.25
Diethyl Carbonate,0.123860091,Ethyl Methyl Carbonate,0.421646614,Dimethyl Carbonate,0.162435225,LiTFSI,0.146029035,0.146029035,243.15,2.72
Diethyl Carbonate,0.173911373,Ethyl Methyl Carbonate,0.592032034,Dimethyl Carbonate,0.228074539,LiTFSI,0.002991027,0.002991027,253.15,0.113
Diethyl Carbonate,0.158613003,Ethyl Methyl Carbonate,0.539953064,Dimethyl Carbonate,0.208011626,LiTFSI,0.046711153,0.046711153,253.15,2.01
Diethyl Carbonate,0.144892076,Ethyl Methyl Carbonate,0.493244052,Dimethyl Carbonate,0.190017437,LiTFSI,0.085923218,0.085923218,253.15,3.69
Diethyl Carbonate,0.133609887,Ethyl Methyl Carbonate,0.454837034,Dimethyl Carbonate,0.17522151,LiTFSI,0.118165785,0.118165785,253.15,3.96
Diethyl Carbonate,0.123860091,Ethyl Methyl Carbonate,0.421646614,Dimethyl Carbonate,0.162435225,LiTFSI,0.146029035,0.146029035,253.15,3.39
Diethyl Carbonate,0.173911373,Ethyl Methyl Carbonate,0.592032034,Dimethyl Carbonate,0.228074539,LiTFSI,0.002991027,0.002991027,263.15,0.132
Diethyl Carbonate,0.158613003,Ethyl Methyl Carbonate,0.539953064,Dimethyl Carbonate,0.208011626,LiTFSI,0.046711153,0.046711153,263.15,2.37
Diethyl Carbonate,0.144892076,Ethyl Methyl Carbonate,0.493244052,Dimethyl Carbonate,0.190017437,LiTFSI,0.085923218,0.085923218,263.15,4.35
Diethyl Carbonate,0.133609887,Ethyl Methyl Carbonate,0.454837034,Dimethyl Carbonate,0.17522151,LiTFSI,0.118165785,0.118165785,263.15,4.76
Diethyl Carbonate,0.123860091,Ethyl Methyl Carbonate,0.421646614,Dimethyl Carbonate,0.162435225,LiTFSI,0.146029035,0.146029035,263.15,4.19
Diethyl Carbonate,0.173911373,Ethyl Methyl Carbonate,0.592032034,Dimethyl Carbonate,0.228074539,LiTFSI,0.002991027,0.002991027,273.15,0.153
Diethyl Carbonate,0.158613003,Ethyl Methyl Carbonate,0.539953064,Dimethyl Carbonate,0.208011626,LiTFSI,0.046711153,0.046711153,273.15,2.76
Diethyl Carbonate,0.144892076,Ethyl Methyl Carbonate,0.493244052,Dimethyl Carbonate,0.190017437,LiTFSI,0.085923218,0.085923218,273.15,5.11
Diethyl Carbonate,0.133609887,Ethyl Methyl Carbonate,0.454837034,Dimethyl Carbonate,0.17522151,LiTFSI,0.118165785,0.118165785,273.15,5.69
Diethyl Carbonate,0.123860091,Ethyl Methyl Carbonate,0.421646614,Dimethyl Carbonate,0.162435225,LiTFSI,0.146029035,0.146029035,273.15,5.11
Diethyl Carbonate,0.173911373,Ethyl Methyl Carbonate,0.592032034,Dimethyl Carbonate,0.228074539,LiTFSI,0.002991027,0.002991027,283.15,0.175
Diethyl Carbonate,0.158613003,Ethyl Methyl Carbonate,0.539953064,Dimethyl Carbonate,0.208011626,LiTFSI,0.046711153,0.046711153,283.15,3.21
Diethyl Carbonate,0.144892076,Ethyl Methyl Carbonate,0.493244052,Dimethyl Carbonate,0.190017437,LiTFSI,0.085923218,0.085923218,283.15,5.97
Diethyl Carbonate,0.133609887,Ethyl Methyl Carbonate,0.454837034,Dimethyl Carbonate,0.17522151,LiTFSI,0.118165785,0.118165785,283.15,6.72
Diethyl Carbonate,0.123860091,Ethyl Methyl Carbonate,0.421646614,Dimethyl Carbonate,0.162435225,LiTFSI,0.146029035,0.146029035,283.15,6.17
Diethyl Carbonate,0.173911373,Ethyl Methyl Carbonate,0.592032034,Dimethyl Carbonate,0.228074539,LiTFSI,0.002991027,0.002991027,293.15,0.2
Diethyl Carbonate,0.158613003,Ethyl Methyl Carbonate,0.539953064,Dimethyl Carbonate,0.208011626,LiTFSI,0.046711153,0.046711153,293.15,3.72
Diethyl Carbonate,0.144892076,Ethyl Methyl Carbonate,0.493244052,Dimethyl Carbonate,0.190017437,LiTFSI,0.085923218,0.085923218,293.15,6.88
Diethyl Carbonate,0.133609887,Ethyl Methyl Carbonate,0.454837034,Dimethyl Carbonate,0.17522151,LiTFSI,0.118165785,0.118165785,293.15,7.86
Diethyl Carbonate,0.123860091,Ethyl Methyl Carbonate,0.421646614,Dimethyl Carbonate,0.162435225,LiTFSI,0.146029035,0.146029035,293.15,7.37
Propylene Carbonate,0.994017946,Ethyl Methyl Carbonate,0,Ethylene Carbonate,0,LiPF6,0.002991027,0.002991027,243.15,0.0897
Propylene Carbonate,0.906577693,Ethyl Methyl Carbonate,0,Ethylene Carbonate,0,LiPF6,0.046711153,0.046711153,243.15,0.588
Propylene Carbonate,0.829826167,Ethyl Methyl Carbonate,0,Ethylene Carbonate,0,LiPF6,0.085086917,0.085086917,243.15,0.303
Propylene Carbonate,0.765225066,Ethyl Methyl Carbonate,0,Ethylene Carbonate,0,LiPF6,0.117387467,0.117387467,243.15,0.0786
Propylene Carbonate,0.709401709,Ethyl Methyl Carbonate,0,Ethylene Carbonate,0,LiPF6,0.145299145,0.145299145,243.15,0.00598
Propylene Carbonate,0.994017946,Ethyl Methyl Carbonate,0,Ethylene Carbonate,0,LiPF6,0.002991027,0.002991027,253.15,0.143
Propylene Carbonate,0.906577693,Ethyl Methyl Carbonate,0,Ethylene Carbonate,0,LiPF6,0.046711153,0.046711153,253.15,1.14
Propylene Carbonate,0.829826167,Ethyl Methyl Carbonate,0,Ethylene Carbonate,0,LiPF6,0.085086917,0.085086917,253.15,0.779
Propylene Carbonate,0.765225066,Ethyl Methyl Carbonate,0,Ethylene Carbonate,0,LiPF6,0.117387467,0.117387467,253.15,0.331
Propylene Carbonate,0.709401709,Ethyl Methyl Carbonate,0,Ethylene Carbonate,0,LiPF6,0.145299145,0.145299145,253.15,0.0689
Propylene Carbonate,0.994017946,Ethyl Methyl Carbonate,0,Ethylene Carbonate,0,LiPF6,0.002991027,0.002991027,263.15,0.206
Propylene Carbonate,0.906577693,Ethyl Methyl Carbonate,0,Ethylene Carbonate,0,LiPF6,0.046711153,0.046711153,263.15,1.83
Propylene Carbonate,0.829826167,Ethyl Methyl Carbonate,0,Ethylene Carbonate,0,LiPF6,0.085086917,0.085086917,263.15,1.47
Propylene Carbonate,0.765225066,Ethyl Methyl Carbonate,0,Ethylene Carbonate,0,LiPF6,0.117387467,0.117387467,263.15,0.798
Propylene Carbonate,0.709401709,Ethyl Methyl Carbonate,0,Ethylene Carbonate,0,LiPF6,0.145299145,0.145299145,263.15,0.265
Propylene Carbonate,0.994017946,Ethyl Methyl Carbonate,0,Ethylene Carbonate,0,LiPF6,0.002991027,0.002991027,273.15,0.277
Propylene Carbonate,0.906577693,Ethyl Methyl Carbonate,0,Ethylene Carbonate,0,LiPF6,0.046711153,0.046711153,273.15,2.65
Propylene Carbonate,0.829826167,Ethyl Methyl Carbonate,0,Ethylene Carbonate,0,LiPF6,0.085086917,0.085086917,273.15,2.35
Propylene Carbonate,0.765225066,Ethyl Methyl Carbonate,0,Ethylene Carbonate,0,LiPF6,0.117387467,0.117387467,273.15,1.47
Propylene Carbonate,0.709401709,Ethyl Methyl Carbonate,0,Ethylene Carbonate,0,LiPF6,0.145299145,0.145299145,273.15,0.626
Propylene Carbonate,0.994017946,Ethyl Methyl Carbonate,0,Ethylene Carbonate,0,LiPF6,0.002991027,0.002991027,283.15,0.358
Propylene Carbonate,0.906577693,Ethyl Methyl Carbonate,0,Ethylene Carbonate,0,LiPF6,0.046711153,0.046711153,283.15,3.58
Propylene Carbonate,0.829826167,Ethyl Methyl Carbonate,0,Ethylene Carbonate,0,LiPF6,0.085086917,0.085086917,283.15,3.41
Propylene Carbonate,0.765225066,Ethyl Methyl Carbonate,0,Ethylene Carbonate,0,LiPF6,0.117387467,0.117387467,283.15,2.33
Propylene Carbonate,0.709401709,Ethyl Methyl Carbonate,0,Ethylene Carbonate,0,LiPF6,0.145299145,0.145299145,283.15,1.17
Propylene Carbonate,0.994017946,Ethyl Methyl Carbonate,0,Ethylene Carbonate,0,LiPF6,0.002991027,0.002991027,293.15,0.447
Propylene Carbonate,0.906577693,Ethyl Methyl Carbonate,0,Ethylene Carbonate,0,LiPF6,0.046711153,0.046711153,293.15,4.65
Propylene Carbonate,0.829826167,Ethyl Methyl Carbonate,0,Ethylene Carbonate,0,LiPF6,0.085086917,0.085086917,293.15,4.66
Propylene Carbonate,0.765225066,Ethyl Methyl Carbonate,0,Ethylene Carbonate,0,LiPF6,0.117387467,0.117387467,293.15,3.4
Propylene Carbonate,0.709401709,Ethyl Methyl Carbonate,0,Ethylene Carbonate,0,LiPF6,0.145299145,0.145299145,293.15,1.93
Diethyl Carbonate,0,Ethylene Carbonate,0.202833221,Dimethyl Carbonate,0.793174763,LiTFSI,0.001996008,0.001996008,243.15,0.282
Diethyl Carbonate,0,Ethylene Carbonate,0.186854644,Dimethyl Carbonate,0.730690898,LiTFSI,0.041227229,0.041227229,243.15,3.56
Diethyl Carbonate,0,Ethylene Carbonate,0.172779291,Dimethyl Carbonate,0.675649545,LiTFSI,0.075785582,0.075785582,243.15,3.86
Diethyl Carbonate,0,Ethylene Carbonate,0.160332694,Dimethyl Carbonate,0.626977405,LiTFSI,0.106344951,0.106344951,243.15,2.72
Diethyl Carbonate,0,Ethylene Carbonate,0.149906215,Dimethyl Carbonate,0.586204896,LiTFSI,0.131944444,0.131944444,243.15,1.65
Diethyl Carbonate,0,Ethylene Carbonate,0.202833221,Dimethyl Carbonate,0.793174763,LiTFSI,0.001996008,0.001996008,253.15,0.358
Diethyl Carbonate,0,Ethylene Carbonate,0.186854644,Dimethyl Carbonate,0.730690898,LiTFSI,0.041227229,0.041227229,253.15,4.61
Diethyl Carbonate,0,Ethylene Carbonate,0.172779291,Dimethyl Carbonate,0.675649545,LiTFSI,0.075785582,0.075785582,253.15,5.21
Diethyl Carbonate,0,Ethylene Carbonate,0.160332694,Dimethyl Carbonate,0.626977405,LiTFSI,0.106344951,0.106344951,253.15,3.92
Diethyl Carbonate,0,Ethylene Carbonate,0.149906215,Dimethyl Carbonate,0.586204896,LiTFSI,0.131944444,0.131944444,253.15,2.57
Diethyl Carbonate,0,Ethylene Carbonate,0.202833221,Dimethyl Carbonate,0.793174763,LiTFSI,0.001996008,0.001996008,263.15,0.442
Diethyl Carbonate,0,Ethylene Carbonate,0.186854644,Dimethyl Carbonate,0.730690898,LiTFSI,0.041227229,0.041227229,263.15,5.78
Diethyl Carbonate,0,Ethylene Carbonate,0.172779291,Dimethyl Carbonate,0.675649545,LiTFSI,0.075785582,0.075785582,263.15,6.75
Diethyl Carbonate,0,Ethylene Carbonate,0.160332694,Dimethyl Carbonate,0.626977405,LiTFSI,0.106344951,0.106344951,263.15,5.34
Diethyl Carbonate,0,Ethylene Carbonate,0.149906215,Dimethyl Carbonate,0.586204896,LiTFSI,0.131944444,0.131944444,263.15,3.69
Diethyl Carbonate,0,Ethylene Carbonate,0.202833221,Dimethyl Carbonate,0.793174763,LiTFSI,0.001996008,0.001996008,273.15,0.534
Diethyl Carbonate,0,Ethylene Carbonate,0.186854644,Dimethyl Carbonate,0.730690898,LiTFSI,0.041227229,0.041227229,273.15,7.07
Diethyl Carbonate,0,Ethylene Carbonate,0.172779291,Dimethyl Carbonate,0.675649545,LiTFSI,0.075785582,0.075785582,273.15,8.47
Diethyl Carbonate,0,Ethylene Carbonate,0.160332694,Dimethyl Carbonate,0.626977405,LiTFSI,0.106344951,0.106344951,273.15,6.97
Diethyl Carbonate,0,Ethylene Carbonate,0.149906215,Dimethyl Carbonate,0.586204896,LiTFSI,0.131944444,0.131944444,273.15,5.02
Diethyl Carbonate,0,Ethylene Carbonate,0.202833221,Dimethyl Carbonate,0.793174763,LiTFSI,0.001996008,0.001996008,283.15,0.632
Diethyl Carbonate,0,Ethylene Carbonate,0.186854644,Dimethyl Carbonate,0.730690898,LiTFSI,0.041227229,0.041227229,283.15,8.46
Diethyl Carbonate,0,Ethylene Carbonate,0.172779291,Dimethyl Carbonate,0.675649545,LiTFSI,0.075785582,0.075785582,283.15,10.4
Diethyl Carbonate,0,Ethylene Carbonate,0.160332694,Dimethyl Carbonate,0.626977405,LiTFSI,0.106344951,0.106344951,283.15,8.81
Diethyl Carbonate,0,Ethylene Carbonate,0.149906215,Dimethyl Carbonate,0.586204896,LiTFSI,0.131944444,0.131944444,283.15,6.57
Diethyl Carbonate,0,Ethylene Carbonate,0.202833221,Dimethyl Carbonate,0.793174763,LiTFSI,0.001996008,0.001996008,293.15,0.735
Diethyl Carbonate,0,Ethylene Carbonate,0.186854644,Dimethyl Carbonate,0.730690898,LiTFSI,0.041227229,0.041227229,293.15,9.95
Diethyl Carbonate,0,Ethylene Carbonate,0.172779291,Dimethyl Carbonate,0.675649545,LiTFSI,0.075785582,0.075785582,293.15,12.4
Diethyl Carbonate,0,Ethylene Carbonate,0.160332694,Dimethyl Carbonate,0.626977405,LiTFSI,0.106344951,0.106344951,293.15,10.9
Diethyl Carbonate,0,Ethylene Carbonate,0.149906215,Dimethyl Carbonate,0.586204896,LiTFSI,0.131944444,0.131944444,293.15,8.32
Ethyl Methyl Carbonate,0,Ethylene Carbonate,0.202833221,Dimethyl Carbonate,0.793174763,LiPF6,0.001996008,0.001996008,243.15,0.201
Ethyl Methyl Carbonate,0,Ethylene Carbonate,0.186854644,Dimethyl Carbonate,0.730690898,LiPF6,0.041227229,0.041227229,243.15,2.84
Ethyl Methyl Carbonate,0,Ethylene Carbonate,0.172779291,Dimethyl Carbonate,0.675649545,LiPF6,0.075785582,0.075785582,243.15,3.43
Ethyl Methyl Carbonate,0,Ethylene Carbonate,0.160332694,Dimethyl Carbonate,0.626977405,LiPF6,0.106344951,0.106344951,243.15,2.3
Ethyl Methyl Carbonate,0,Ethylene Carbonate,0.149906215,Dimethyl Carbonate,0.586204896,LiPF6,0.131944444,0.131944444,243.15,1.07
Ethyl Methyl Carbonate,0,Ethylene Carbonate,0.202833221,Dimethyl Carbonate,0.793174763,LiPF6,0.001996008,0.001996008,253.15,0.256
Ethyl Methyl Carbonate,0,Ethylene Carbonate,0.186854644,Dimethyl Carbonate,0.730690898,LiPF6,0.041227229,0.041227229,253.15,3.69
Ethyl Methyl Carbonate,0,Ethylene Carbonate,0.172779291,Dimethyl Carbonate,0.675649545,LiPF6,0.075785582,0.075785582,253.15,4.72
Ethyl Methyl Carbonate,0,Ethylene Carbonate,0.160332694,Dimethyl Carbonate,0.626977405,LiPF6,0.106344951,0.106344951,253.15,3.6
Ethyl Methyl Carbonate,0,Ethylene Carbonate,0.149906215,Dimethyl Carbonate,0.586204896,LiPF6,0.131944444,0.131944444,253.15,2.05
Ethyl Methyl Carbonate,0,Ethylene Carbonate,0.202833221,Dimethyl Carbonate,0.793174763,LiPF6,0.001996008,0.001996008,263.15,0.317
Ethyl Methyl Carbonate,0,Ethylene Carbonate,0.186854644,Dimethyl Carbonate,0.730690898,LiPF6,0.041227229,0.041227229,263.15,4.64
Ethyl Methyl Carbonate,0,Ethylene Carbonate,0.172779291,Dimethyl Carbonate,0.675649545,LiPF6,0.075785582,0.075785582,263.15,6.19
Ethyl Methyl Carbonate,0,Ethylene Carbonate,0.160332694,Dimethyl Carbonate,0.626977405,LiPF6,0.106344951,0.106344951,263.15,5.18
Ethyl Methyl Carbonate,0,Ethylene Carbonate,0.149906215,Dimethyl Carbonate,0.586204896,LiPF6,0.131944444,0.131944444,263.15,3.37
Ethyl Methyl Carbonate,0,Ethylene Carbonate,0.202833221,Dimethyl Carbonate,0.793174763,LiPF6,0.001996008,0.001996008,273.15,0.382
Ethyl Methyl Carbonate,0,Ethylene Carbonate,0.186854644,Dimethyl Carbonate,0.730690898,LiPF6,0.041227229,0.041227229,273.15,5.68
Ethyl Methyl Carbonate,0,Ethylene Carbonate,0.172779291,Dimethyl Carbonate,0.675649545,LiPF6,0.075785582,0.075785582,273.15,7.83
Ethyl Methyl Carbonate,0,Ethylene Carbonate,0.160332694,Dimethyl Carbonate,0.626977405,LiPF6,0.106344951,0.106344951,273.15,7
Ethyl Methyl Carbonate,0,Ethylene Carbonate,0.149906215,Dimethyl Carbonate,0.586204896,LiPF6,0.131944444,0.131944444,273.15,5.01
Ethyl Methyl Carbonate,0,Ethylene Carbonate,0.202833221,Dimethyl Carbonate,0.793174763,LiPF6,0.001996008,0.001996008,283.15,0.453
Ethyl Methyl Carbonate,0,Ethylene Carbonate,0.186854644,Dimethyl Carbonate,0.730690898,LiPF6,0.041227229,0.041227229,283.15,6.81
Ethyl Methyl Carbonate,0,Ethylene Carbonate,0.172779291,Dimethyl Carbonate,0.675649545,LiPF6,0.075785582,0.075785582,283.15,9.63
Ethyl Methyl Carbonate,0,Ethylene Carbonate,0.160332694,Dimethyl Carbonate,0.626977405,LiPF6,0.106344951,0.106344951,283.15,9.08
Ethyl Methyl Carbonate,0,Ethylene Carbonate,0.149906215,Dimethyl Carbonate,0.586204896,LiPF6,0.131944444,0.131944444,283.15,6.94
Ethyl Methyl Carbonate,0,Ethylene Carbonate,0.202833221,Dimethyl Carbonate,0.793174763,LiPF6,0.001996008,0.001996008,293.15,0.527
Ethyl Methyl Carbonate,0,Ethylene Carbonate,0.186854644,Dimethyl Carbonate,0.730690898,LiPF6,0.041227229,0.041227229,293.15,8.01
Ethyl Methyl Carbonate,0,Ethylene Carbonate,0.172779291,Dimethyl Carbonate,0.675649545,LiPF6,0.075785582,0.075785582,293.15,11.6
Ethyl Methyl Carbonate,0,Ethylene Carbonate,0.160332694,Dimethyl Carbonate,0.626977405,LiPF6,0.106344951,0.106344951,293.15,11.4
Ethyl Methyl Carbonate,0,Ethylene Carbonate,0.149906215,Dimethyl Carbonate,0.586204896,LiPF6,0.131944444,0.131944444,293.15,9.19
Diethyl Carbonate,0.777501871,Fluoroethylene Carbonate,0.216516075,Ethyl Methyl Carbonate,-6.12E-17,LiPF6,0.002991027,0.002991027,243.15,0.133
Diethyl Carbonate,0.700626511,Fluoroethylene Carbonate,0.195108086,Ethyl Methyl Carbonate,-5.52E-17,LiPF6,0.052132701,0.052132701,243.15,1.6
Diethyl Carbonate,0.6348135,Fluoroethylene Carbonate,0.176780703,Ethyl Methyl Carbonate,-5.00E-17,LiPF6,0.094202899,0.094202899,243.15,1.39
Diethyl Carbonate,0.580503609,Fluoroethylene Carbonate,0.161656669,Ethyl Methyl Carbonate,-4.57E-17,LiPF6,0.128919861,0.128919861,243.15,0.527
Diethyl Carbonate,0.534621975,Fluoroethylene Carbonate,0.148879708,Ethyl Methyl Carbonate,-4.21E-17,LiPF6,0.158249158,0.158249158,243.15,0.0535
Diethyl Carbonate,0.777501871,Fluoroethylene Carbonate,0.216516075,Ethyl Methyl Carbonate,-6.12E-17,LiPF6,0.002991027,0.002991027,253.15,0.168
Diethyl Carbonate,0.700626511,Fluoroethylene Carbonate,0.195108086,Ethyl Methyl Carbonate,-5.52E-17,LiPF6,0.052132701,0.052132701,253.15,2.06
Diethyl Carbonate,0.6348135,Fluoroethylene Carbonate,0.176780703,Ethyl Methyl Carbonate,-5.00E-17,LiPF6,0.094202899,0.094202899,253.15,2
Diethyl Carbonate,0.580503609,Fluoroethylene Carbonate,0.161656669,Ethyl Methyl Carbonate,-4.57E-17,LiPF6,0.128919861,0.128919861,253.15,0.975
Diethyl Carbonate,0.534621975,Fluoroethylene Carbonate,0.148879708,Ethyl Methyl Carbonate,-4.21E-17,LiPF6,0.158249158,0.158249158,253.15,0.2
Diethyl Carbonate,0.777501871,Fluoroethylene Carbonate,0.216516075,Ethyl Methyl Carbonate,-6.12E-17,LiPF6,0.002991027,0.002991027,263.15,0.207
Diethyl Carbonate,0.700626511,Fluoroethylene Carbonate,0.195108086,Ethyl Methyl Carbonate,-5.52E-17,LiPF6,0.052132701,0.052132701,263.15,2.58
Diethyl Carbonate,0.6348135,Fluoroethylene Carbonate,0.176780703,Ethyl Methyl Carbonate,-5.00E-17,LiPF6,0.094202899,0.094202899,263.15,2.72
Diethyl Carbonate,0.580503609,Fluoroethylene Carbonate,0.161656669,Ethyl Methyl Carbonate,-4.57E-17,LiPF6,0.128919861,0.128919861,263.15,1.57
Diethyl Carbonate,0.534621975,Fluoroethylene Carbonate,0.148879708,Ethyl Methyl Carbonate,-4.21E-17,LiPF6,0.158249158,0.158249158,263.15,0.484
Diethyl Carbonate,0.777501871,Fluoroethylene Carbonate,0.216516075,Ethyl Methyl Carbonate,-6.12E-17,LiPF6,0.002991027,0.002991027,273.15,0.251
Diethyl Carbonate,0.700626511,Fluoroethylene Carbonate,0.195108086,Ethyl Methyl Carbonate,-5.52E-17,LiPF6,0.052132701,0.052132701,273.15,3.16
Diethyl Carbonate,0.6348135,Fluoroethylene Carbonate,0.176780703,Ethyl Methyl Carbonate,-5.00E-17,LiPF6,0.094202899,0.094202899,273.15,3.53
Diethyl Carbonate,0.580503609,Fluoroethylene Carbonate,0.161656669,Ethyl Methyl Carbonate,-4.57E-17,LiPF6,0.128919861,0.128919861,273.15,2.32
Diethyl Carbonate,0.534621975,Fluoroethylene Carbonate,0.148879708,Ethyl Methyl Carbonate,-4.21E-17,LiPF6,0.158249158,0.158249158,273.15,0.925
Diethyl Carbonate,0.777501871,Fluoroethylene Carbonate,0.216516075,Ethyl Methyl Carbonate,-6.12E-17,LiPF6,0.002991027,0.002991027,283.15,0.298
Diethyl Carbonate,0.700626511,Fluoroethylene Carbonate,0.195108086,Ethyl Methyl Carbonate,-5.52E-17,LiPF6,0.052132701,0.052132701,283.15,3.78
Diethyl Carbonate,0.6348135,Fluoroethylene Carbonate,0.176780703,Ethyl Methyl Carbonate,-5.00E-17,LiPF6,0.094202899,0.094202899,283.15,4.44
Diethyl Carbonate,0.580503609,Fluoroethylene Carbonate,0.161656669,Ethyl Methyl Carbonate,-4.57E-17,LiPF6,0.128919861,0.128919861,283.15,3.22
Diethyl Carbonate,0.534621975,Fluoroethylene Carbonate,0.148879708,Ethyl Methyl Carbonate,-4.21E-17,LiPF6,0.158249158,0.158249158,283.15,1.54
Diethyl Carbonate,0.777501871,Fluoroethylene Carbonate,0.216516075,Ethyl Methyl Carbonate,-6.12E-17,LiPF6,0.002991027,0.002991027,293.15,0.35
Diethyl Carbonate,0.700626511,Fluoroethylene Carbonate,0.195108086,Ethyl Methyl Carbonate,-5.52E-17,LiPF6,0.052132701,0.052132701,293.15,4.44
Diethyl Carbonate,0.6348135,Fluoroethylene Carbonate,0.176780703,Ethyl Methyl Carbonate,-5.00E-17,LiPF6,0.094202899,0.094202899,293.15,5.44
Diethyl Carbonate,0.580503609,Fluoroethylene Carbonate,0.161656669,Ethyl Methyl Carbonate,-4.57E-17,LiPF6,0.128919861,0.128919861,293.15,4.26
Diethyl Carbonate,0.534621975,Fluoroethylene Carbonate,0.148879708,Ethyl Methyl Carbonate,-4.21E-17,LiPF6,0.158249158,0.158249158,293.15,2.33
Fluoroethylene Carbonate,0,Ethyl Methyl Carbonate,0.994017946,Ethylene Carbonate,0,LiTFSI,0.002991027,0.002991027,243.15,0.0576
Fluoroethylene Carbonate,0,Ethyl Methyl Carbonate,0.906577693,Ethylene Carbonate,0,LiTFSI,0.046711153,0.046711153,243.15,1.09
Fluoroethylene Carbonate,0,Ethyl Methyl Carbonate,0.828153565,Ethylene Carbonate,0,LiTFSI,0.085923218,0.085923218,243.15,2.04
Fluoroethylene Carbonate,0,Ethyl Methyl Carbonate,0.762114537,Ethylene Carbonate,0,LiTFSI,0.118942731,0.118942731,243.15,2.35
Fluoroethylene Carbonate,0,Ethyl Methyl Carbonate,0.706484642,Ethylene Carbonate,0,LiTFSI,0.146757679,0.146757679,243.15,1.98
Fluoroethylene Carbonate,0,Ethyl Methyl Carbonate,0.994017946,Ethylene Carbonate,0,LiTFSI,0.002991027,0.002991027,253.15,0.0724
Fluoroethylene Carbonate,0,Ethyl Methyl Carbonate,0.906577693,Ethylene Carbonate,0,LiTFSI,0.046711153,0.046711153,253.15,1.33
Fluoroethylene Carbonate,0,Ethyl Methyl Carbonate,0.828153565,Ethylene Carbonate,0,LiTFSI,0.085923218,0.085923218,253.15,2.52
Fluoroethylene Carbonate,0,Ethyl Methyl Carbonate,0.762114537,Ethylene Carbonate,0,LiTFSI,0.118942731,0.118942731,253.15,2.97
Fluoroethylene Carbonate,0,Ethyl Methyl Carbonate,0.706484642,Ethylene Carbonate,0,LiTFSI,0.146757679,0.146757679,253.15,2.55
Fluoroethylene Carbonate,0,Ethyl Methyl Carbonate,0.994017946,Ethylene Carbonate,0,LiTFSI,0.002991027,0.002991027,263.15,0.0891
Fluoroethylene Carbonate,0,Ethyl Methyl Carbonate,0.906577693,Ethylene Carbonate,0,LiTFSI,0.046711153,0.046711153,263.15,1.6
Fluoroethylene Carbonate,0,Ethyl Methyl Carbonate,0.828153565,Ethylene Carbonate,0,LiTFSI,0.085923218,0.085923218,263.15,3.08
Fluoroethylene Carbonate,0,Ethyl Methyl Carbonate,0.762114537,Ethylene Carbonate,0,LiTFSI,0.118942731,0.118942731,263.15,3.68
Fluoroethylene Carbonate,0,Ethyl Methyl Carbonate,0.706484642,Ethylene Carbonate,0,LiTFSI,0.146757679,0.146757679,263.15,3.23
Fluoroethylene Carbonate,0,Ethyl Methyl Carbonate,0.994017946,Ethylene Carbonate,0,LiTFSI,0.002991027,0.002991027,273.15,0.108
Fluoroethylene Carbonate,0,Ethyl Methyl Carbonate,0.906577693,Ethylene Carbonate,0,LiTFSI,0.046711153,0.046711153,273.15,1.92
Fluoroethylene Carbonate,0,Ethyl Methyl Carbonate,0.828153565,Ethylene Carbonate,0,LiTFSI,0.085923218,0.085923218,273.15,3.71
Fluoroethylene Carbonate,0,Ethyl Methyl Carbonate,0.762114537,Ethylene Carbonate,0,LiTFSI,0.118942731,0.118942731,273.15,4.5
Fluoroethylene Carbonate,0,Ethyl Methyl Carbonate,0.706484642,Ethylene Carbonate,0,LiTFSI,0.146757679,0.146757679,273.15,4.03
Fluoroethylene Carbonate,0,Ethyl Methyl Carbonate,0.994017946,Ethylene Carbonate,0,LiTFSI,0.002991027,0.002991027,283.15,0.128
Fluoroethylene Carbonate,0,Ethyl Methyl Carbonate,0.906577693,Ethylene Carbonate,0,LiTFSI,0.046711153,0.046711153,283.15,2.29
Fluoroethylene Carbonate,0,Ethyl Methyl Carbonate,0.828153565,Ethylene Carbonate,0,LiTFSI,0.085923218,0.085923218,283.15,4.42
Fluoroethylene Carbonate,0,Ethyl Methyl Carbonate,0.762114537,Ethylene Carbonate,0,LiTFSI,0.118942731,0.118942731,283.15,5.43
Fluoroethylene Carbonate,0,Ethyl Methyl Carbonate,0.706484642,Ethylene Carbonate,0,LiTFSI,0.146757679,0.146757679,283.15,4.94
Fluoroethylene Carbonate,0,Ethyl Methyl Carbonate,0.994017946,Ethylene Carbonate,0,LiTFSI,0.002991027,0.002991027,293.15,0.15
Fluoroethylene Carbonate,0,Ethyl Methyl Carbonate,0.906577693,Ethylene Carbonate,0,LiTFSI,0.046711153,0.046711153,293.15,2.7
Fluoroethylene Carbonate,0,Ethyl Methyl Carbonate,0.828153565,Ethylene Carbonate,0,LiTFSI,0.085923218,0.085923218,293.15,5.23
Fluoroethylene Carbonate,0,Ethyl Methyl Carbonate,0.762114537,Ethylene Carbonate,0,LiTFSI,0.118942731,0.118942731,293.15,6.48
Fluoroethylene Carbonate,0,Ethyl Methyl Carbonate,0.706484642,Ethylene Carbonate,0,LiTFSI,0.146757679,0.146757679,293.15,6.01
Propylene Carbonate,0.176686694,Ethyl Methyl Carbonate,0,Ethylene Carbonate,0.81932129,LiPF6,0.001996008,0.001996008,243.15,0.107
Propylene Carbonate,0.16276786,Ethyl Methyl Carbonate,0,Ethylene Carbonate,0.754777682,LiPF6,0.041227229,0.041227229,243.15,0.822
Propylene Carbonate,0.15020414,Ethyl Methyl Carbonate,0,Ethylene Carbonate,0.696517928,LiPF6,0.076638966,0.076638966,243.15,0.542
Propylene Carbonate,0.139381673,Ethyl Methyl Carbonate,0,Ethylene Carbonate,0.646332613,LiPF6,0.107142857,0.107142857,243.15,0.239
Propylene Carbonate,0.130315216,Ethyl Methyl Carbonate,0,Ethylene Carbonate,0.604290162,LiPF6,0.132697311,0.132697311,243.15,0.075
Propylene Carbonate,0.176686694,Ethyl Methyl Carbonate,0,Ethylene Carbonate,0.81932129,LiPF6,0.001996008,0.001996008,253.15,0.164
Propylene Carbonate,0.16276786,Ethyl Methyl Carbonate,0,Ethylene Carbonate,0.754777682,LiPF6,0.041227229,0.041227229,253.15,1.46
Propylene Carbonate,0.15020414,Ethyl Methyl Carbonate,0,Ethylene Carbonate,0.696517928,LiPF6,0.076638966,0.076638966,253.15,1.2
Propylene Carbonate,0.139381673,Ethyl Methyl Carbonate,0,Ethylene Carbonate,0.646332613,LiPF6,0.107142857,0.107142857,253.15,0.71
Propylene Carbonate,0.130315216,Ethyl Methyl Carbonate,0,Ethylene Carbonate,0.604290162,LiPF6,0.132697311,0.132697311,253.15,0.338
Propylene Carbonate,0.176686694,Ethyl Methyl Carbonate,0,Ethylene Carbonate,0.81932129,LiPF6,0.001996008,0.001996008,263.15,0.234
Propylene Carbonate,0.16276786,Ethyl Methyl Carbonate,0,Ethylene Carbonate,0.754777682,LiPF6,0.041227229,0.041227229,263.15,2.29
Propylene Carbonate,0.15020414,Ethyl Methyl Carbonate,0,Ethylene Carbonate,0.696517928,LiPF6,0.076638966,0.076638966,263.15,2.15
Propylene Carbonate,0.139381673,Ethyl Methyl Carbonate,0,Ethylene Carbonate,0.646332613,LiPF6,0.107142857,0.107142857,263.15,1.5
Propylene Carbonate,0.130315216,Ethyl Methyl Carbonate,0,Ethylene Carbonate,0.604290162,LiPF6,0.132697311,0.132697311,263.15,0.889
Propylene Carbonate,0.176686694,Ethyl Methyl Carbonate,0,Ethylene Carbonate,0.81932129,LiPF6,0.001996008,0.001996008,273.15,0.319
Propylene Carbonate,0.16276786,Ethyl Methyl Carbonate,0,Ethylene Carbonate,0.754777682,LiPF6,0.041227229,0.041227229,273.15,3.3
Propylene Carbonate,0.15020414,Ethyl Methyl Carbonate,0,Ethylene Carbonate,0.696517928,LiPF6,0.076638966,0.076638966,273.15,3.37
Propylene Carbonate,0.139381673,Ethyl Methyl Carbonate,0,Ethylene Carbonate,0.646332613,LiPF6,0.107142857,0.107142857,273.15,2.59
Propylene Carbonate,0.130315216,Ethyl Methyl Carbonate,0,Ethylene Carbonate,0.604290162,LiPF6,0.132697311,0.132697311,273.15,1.76
Propylene Carbonate,0.176686694,Ethyl Methyl Carbonate,0,Ethylene Carbonate,0.81932129,LiPF6,0.001996008,0.001996008,283.15,0.417
Propylene Carbonate,0.16276786,Ethyl Methyl Carbonate,0,Ethylene Carbonate,0.754777682,LiPF6,0.041227229,0.041227229,283.15,4.48
Propylene Carbonate,0.15020414,Ethyl Methyl Carbonate,0,Ethylene Carbonate,0.696517928,LiPF6,0.076638966,0.076638966,283.15,4.84
Propylene Carbonate,0.139381673,Ethyl Methyl Carbonate,0,Ethylene Carbonate,0.646332613,LiPF6,0.107142857,0.107142857,283.15,3.99
Propylene Carbonate,0.130315216,Ethyl Methyl Carbonate,0,Ethylene Carbonate,0.604290162,LiPF6,0.132697311,0.132697311,283.15,2.96
Propylene Carbonate,0.176686694,Ethyl Methyl Carbonate,0,Ethylene Carbonate,0.81932129,LiPF6,0.001996008,0.001996008,293.15,0.526
Propylene Carbonate,0.16276786,Ethyl Methyl Carbonate,0,Ethylene Carbonate,0.754777682,LiPF6,0.041227229,0.041227229,293.15,5.82
Propylene Carbonate,0.15020414,Ethyl Methyl Carbonate,0,Ethylene Carbonate,0.696517928,LiPF6,0.076638966,0.076638966,293.15,6.53
Propylene Carbonate,0.139381673,Ethyl Methyl Carbonate,0,Ethylene Carbonate,0.646332613,LiPF6,0.107142857,0.107142857,293.15,5.65
Propylene Carbonate,0.130315216,Ethyl Methyl Carbonate,0,Ethylene Carbonate,0.604290162,LiPF6,0.132697311,0.132697311,293.15,4.44
Fluoroethylene Carbonate,0.176861639,Ethyl Methyl Carbonate,0.180169354,Ethylene Carbonate,0.638976991,LiPF6,0.001996008,0.001996008,243.15,0.14
Fluoroethylene Carbonate,0.16227735,Ethyl Methyl Carbonate,0.165312305,Ethylene Carbonate,0.586285942,LiPF6,0.043062201,0.043062201,243.15,1.12
Fluoroethylene Carbonate,0.149446999,Ethyl Methyl Carbonate,0.152241997,Ethylene Carbonate,0.539931631,LiPF6,0.079189687,0.079189687,243.15,0.797
Fluoroethylene Carbonate,0.138391247,Ethyl Methyl Carbonate,0.140979477,Ethylene Carbonate,0.499988707,LiPF6,0.110320285,0.110320285,243.15,0.378
Fluoroethylene Carbonate,0.129114304,Ethyl Methyl Carbonate,0.131529035,Ethylene Carbonate,0.466472378,LiPF6,0.136442142,0.136442142,243.15,0.112
Fluoroethylene Carbonate,0.176861639,Ethyl Methyl Carbonate,0.180169354,Ethylene Carbonate,0.638976991,LiPF6,0.001996008,0.001996008,253.15,0.202
Fluoroethylene Carbonate,0.16227735,Ethyl Methyl Carbonate,0.165312305,Ethylene Carbonate,0.586285942,LiPF6,0.043062201,0.043062201,253.15,1.81
Fluoroethylene Carbonate,0.149446999,Ethyl Methyl Carbonate,0.152241997,Ethylene Carbonate,0.539931631,LiPF6,0.079189687,0.079189687,253.15,1.52
Fluoroethylene Carbonate,0.138391247,Ethyl Methyl Carbonate,0.140979477,Ethylene Carbonate,0.499988707,LiPF6,0.110320285,0.110320285,253.15,0.911
Fluoroethylene Carbonate,0.129114304,Ethyl Methyl Carbonate,0.131529035,Ethylene Carbonate,0.466472378,LiPF6,0.136442142,0.136442142,253.15,0.406
Fluoroethylene Carbonate,0.176861639,Ethyl Methyl Carbonate,0.180169354,Ethylene Carbonate,0.638976991,LiPF6,0.001996008,0.001996008,263.15,0.279
Fluoroethylene Carbonate,0.16227735,Ethyl Methyl Carbonate,0.165312305,Ethylene Carbonate,0.586285942,LiPF6,0.043062201,0.043062201,263.15,2.68
Fluoroethylene Carbonate,0.149446999,Ethyl Methyl Carbonate,0.152241997,Ethylene Carbonate,0.539931631,LiPF6,0.079189687,0.079189687,263.15,2.51
Fluoroethylene Carbonate,0.138391247,Ethyl Methyl Carbonate,0.140979477,Ethylene Carbonate,0.499988707,LiPF6,0.110320285,0.110320285,263.15,1.73
Fluoroethylene Carbonate,0.129114304,Ethyl Methyl Carbonate,0.131529035,Ethylene Carbonate,0.466472378,LiPF6,0.136442142,0.136442142,263.15,0.972
Fluoroethylene Carbonate,0.176861639,Ethyl Methyl Carbonate,0.180169354,Ethylene Carbonate,0.638976991,LiPF6,0.001996008,0.001996008,273.15,0.369
Fluoroethylene Carbonate,0.16227735,Ethyl Methyl Carbonate,0.165312305,Ethylene Carbonate,0.586285942,LiPF6,0.043062201,0.043062201,273.15,3.73
Fluoroethylene Carbonate,0.149446999,Ethyl Methyl Carbonate,0.152241997,Ethylene Carbonate,0.539931631,LiPF6,0.079189687,0.079189687,273.15,3.76
Fluoroethylene Carbonate,0.138391247,Ethyl Methyl Carbonate,0.140979477,Ethylene Carbonate,0.499988707,LiPF6,0.110320285,0.110320285,273.15,2.84
Fluoroethylene Carbonate,0.129114304,Ethyl Methyl Carbonate,0.131529035,Ethylene Carbonate,0.466472378,LiPF6,0.136442142,0.136442142,273.15,1.85
Fluoroethylene Carbonate,0.176861639,Ethyl Methyl Carbonate,0.180169354,Ethylene Carbonate,0.638976991,LiPF6,0.001996008,0.001996008,283.15,0.472
Fluoroethylene Carbonate,0.16227735,Ethyl Methyl Carbonate,0.165312305,Ethylene Carbonate,0.586285942,LiPF6,0.043062201,0.043062201,283.15,4.94
Fluoroethylene Carbonate,0.149446999,Ethyl Methyl Carbonate,0.152241997,Ethylene Carbonate,0.539931631,LiPF6,0.079189687,0.079189687,283.15,5.24
Fluoroethylene Carbonate,0.138391247,Ethyl Methyl Carbonate,0.140979477,Ethylene Carbonate,0.499988707,LiPF6,0.110320285,0.110320285,283.15,4.23
Fluoroethylene Carbonate,0.129114304,Ethyl Methyl Carbonate,0.131529035,Ethylene Carbonate,0.466472378,LiPF6,0.136442142,0.136442142,283.15,3.02
Fluoroethylene Carbonate,0.176861639,Ethyl Methyl Carbonate,0.180169354,Ethylene Carbonate,0.638976991,LiPF6,0.001996008,0.001996008,293.15,0.585
Fluoroethylene Carbonate,0.16227735,Ethyl Methyl Carbonate,0.165312305,Ethylene Carbonate,0.586285942,LiPF6,0.043062201,0.043062201,293.15,6.3
Fluoroethylene Carbonate,0.149446999,Ethyl Methyl Carbonate,0.152241997,Ethylene Carbonate,0.539931631,LiPF6,0.079189687,0.079189687,293.15,6.94
Fluoroethylene Carbonate,0.138391247,Ethyl Methyl Carbonate,0.140979477,Ethylene Carbonate,0.499988707,LiPF6,0.110320285,0.110320285,293.15,5.87
Fluoroethylene Carbonate,0.129114304,Ethyl Methyl Carbonate,0.131529035,Ethylene Carbonate,0.466472378,LiPF6,0.136442142,0.136442142,293.15,4.47
Propylene Carbonate,0.994017946,Diethyl Carbonate,0,Ethylene Carbonate,0,LiTFSI,0.002991027,0.002991027,243.15,0.0843
Propylene Carbonate,0.906577693,Diethyl Carbonate,0,Ethylene Carbonate,0,LiTFSI,0.046711153,0.046711153,243.15,0.606
Propylene Carbonate,0.829826167,Diethyl Carbonate,0,Ethylene Carbonate,0,LiTFSI,0.085086917,0.085086917,243.15,0.354
Propylene Carbonate,0.765225066,Diethyl Carbonate,0,Ethylene Carbonate,0,LiTFSI,0.117387467,0.117387467,243.15,0.144
Propylene Carbonate,0.709401709,Diethyl Carbonate,0,Ethylene Carbonate,0,LiTFSI,0.145299145,0.145299145,243.15,0.0456
Propylene Carbonate,0.994017946,Diethyl Carbonate,0,Ethylene Carbonate,0,LiTFSI,0.002991027,0.002991027,253.15,0.133
Propylene Carbonate,0.906577693,Diethyl Carbonate,0,Ethylene Carbonate,0,LiTFSI,0.046711153,0.046711153,253.15,1.11
Propylene Carbonate,0.829826167,Diethyl Carbonate,0,Ethylene Carbonate,0,LiTFSI,0.085086917,0.085086917,253.15,0.779
Propylene Carbonate,0.765225066,Diethyl Carbonate,0,Ethylene Carbonate,0,LiTFSI,0.117387467,0.117387467,253.15,0.401
Propylene Carbonate,0.709401709,Diethyl Carbonate,0,Ethylene Carbonate,0,LiTFSI,0.145299145,0.145299145,253.15,0.177
Propylene Carbonate,0.994017946,Diethyl Carbonate,0,Ethylene Carbonate,0,LiTFSI,0.002991027,0.002991027,263.15,0.192
Propylene Carbonate,0.906577693,Diethyl Carbonate,0,Ethylene Carbonate,0,LiTFSI,0.046711153,0.046711153,263.15,1.74
Propylene Carbonate,0.829826167,Diethyl Carbonate,0,Ethylene Carbonate,0,LiTFSI,0.085086917,0.085086917,263.15,1.35
