Repository: BattModels/DiffMix-NatCommData

# DiffMix-NatCommData

This is the official data repository for "Differentiable Modeling and Optimization of Non-aqueous Li-based Battery Electrolyte Solutions Using Geometric Deep Learning" published in Nature Communications.

# Citation

Coming soon.

File: training_data/published_AEM_data.csv (part 50 of 82)
sub1_name,x1 (mole fraction),sub2_name,x2 (mole fraction),sub3_name,x3 (mole fraction),salt,x4 (mole fraction),x5 (mole fraction),temperature (K),ionic conductivity (mS/cm)
Propylene Carbonate,0.765225066,Diethyl Carbonate,0,Ethylene Carbonate,0,LiTFSI,0.117387467,0.117387467,263.15,0.788
Propylene Carbonate,0.709401709,Diethyl Carbonate,0,Ethylene Carbonate,0,LiTFSI,0.145299145,0.145299145,263.15,0.412
Propylene Carbonate,0.994017946,Diethyl Carbonate,0,Ethylene Carbonate,0,LiTFSI,0.002991027,0.002991027,273.15,0.258
Propylene Carbonate,0.906577693,Diethyl Carbonate,0,Ethylene Carbonate,0,LiTFSI,0.046711153,0.046711153,273.15,2.47
Propylene Carbonate,0.829826167,Diethyl Carbonate,0,Ethylene Carbonate,0,LiTFSI,0.085086917,0.085086917,273.15,2.06
Propylene Carbonate,0.765225066,Diethyl Carbonate,0,Ethylene Carbonate,0,LiTFSI,0.117387467,0.117387467,273.15,1.29
Propylene Carbonate,0.709401709,Diethyl Carbonate,0,Ethylene Carbonate,0,LiTFSI,0.145299145,0.145299145,273.15,0.746
Propylene Carbonate,0.994017946,Diethyl Carbonate,0,Ethylene Carbonate,0,LiTFSI,0.002991027,0.002991027,283.15,0.332
Propylene Carbonate,0.906577693,Diethyl Carbonate,0,Ethylene Carbonate,0,LiTFSI,0.046711153,0.046711153,283.15,3.29
Propylene Carbonate,0.829826167,Diethyl Carbonate,0,Ethylene Carbonate,0,LiTFSI,0.085086917,0.085086917,283.15,2.89
Propylene Carbonate,0.765225066,Diethyl Carbonate,0,Ethylene Carbonate,0,LiTFSI,0.117387467,0.117387467,283.15,1.9
Propylene Carbonate,0.709401709,Diethyl Carbonate,0,Ethylene Carbonate,0,LiTFSI,0.145299145,0.145299145,283.15,1.17
Propylene Carbonate,0.994017946,Diethyl Carbonate,0,Ethylene Carbonate,0,LiTFSI,0.002991027,0.002991027,293.15,0.415
Propylene Carbonate,0.906577693,Diethyl Carbonate,0,Ethylene Carbonate,0,LiTFSI,0.046711153,0.046711153,293.15,4.23
Propylene Carbonate,0.829826167,Diethyl Carbonate,0,Ethylene Carbonate,0,LiTFSI,0.085086917,0.085086917,293.15,3.86
Propylene Carbonate,0.765225066,Diethyl Carbonate,0,Ethylene Carbonate,0,LiTFSI,0.117387467,0.117387467,293.15,2.63
Propylene Carbonate,0.709401709,Diethyl Carbonate,0,Ethylene Carbonate,0,LiTFSI,0.145299145,0.145299145,293.15,1.69
Propylene Carbonate,0.185109062,Ethyl Methyl Carbonate,0.181524413,Dimethyl Carbonate,0.629374509,LiPF6,0.001996008,0.001996008,243.15,0.205
Propylene Carbonate,0.169844677,Ethyl Methyl Carbonate,0.166555624,Dimethyl Carbonate,0.577475297,LiPF6,0.043062201,0.043062201,243.15,3.03
Propylene Carbonate,0.156101147,Ethyl Methyl Carbonate,0.153078238,Dimethyl Carbonate,0.530747018,LiPF6,0.080036799,0.080036799,243.15,3.91
Propylene Carbonate,0.144550764,Ethyl Methyl Carbonate,0.141751529,Dimethyl Carbonate,0.491475485,LiPF6,0.111111111,0.111111111,243.15,2.91
Propylene Carbonate,0.134858219,Ethyl Methyl Carbonate,0.132246681,Dimethyl Carbonate,0.458520639,LiPF6,0.13718723,0.13718723,243.15,1.6
Propylene Carbonate,0.185109062,Ethyl Methyl Carbonate,0.181524413,Dimethyl Carbonate,0.629374509,LiPF6,0.001996008,0.001996008,253.15,0.251
Propylene Carbonate,0.169844677,Ethyl Methyl Carbonate,0.166555624,Dimethyl Carbonate,0.577475297,LiPF6,0.043062201,0.043062201,253.15,3.74
Propylene Carbonate,0.156101147,Ethyl Methyl Carbonate,0.153078238,Dimethyl Carbonate,0.530747018,LiPF6,0.080036799,0.080036799,253.15,5.02
Propylene Carbonate,0.144550764,Ethyl Methyl Carbonate,0.141751529,Dimethyl Carbonate,0.491475485,LiPF6,0.111111111,0.111111111,253.15,4.1
Propylene Carbonate,0.134858219,Ethyl Methyl Carbonate,0.132246681,Dimethyl Carbonate,0.458520639,LiPF6,0.13718723,0.13718723,253.15,2.54
Propylene Carbonate,0.185109062,Ethyl Methyl Carbonate,0.181524413,Dimethyl Carbonate,0.629374509,LiPF6,0.001996008,0.001996008,263.15,0.299
Propylene Carbonate,0.169844677,Ethyl Methyl Carbonate,0.166555624,Dimethyl Carbonate,0.577475297,LiPF6,0.043062201,0.043062201,263.15,4.5
Propylene Carbonate,0.156101147,Ethyl Methyl Carbonate,0.153078238,Dimethyl Carbonate,0.530747018,LiPF6,0.080036799,0.080036799,263.15,6.22
Propylene Carbonate,0.144550764,Ethyl Methyl Carbonate,0.141751529,Dimethyl Carbonate,0.491475485,LiPF6,0.111111111,0.111111111,263.15,5.43
Propylene Carbonate,0.134858219,Ethyl Methyl Carbonate,0.132246681,Dimethyl Carbonate,0.458520639,LiPF6,0.13718723,0.13718723,263.15,3.67
Propylene Carbonate,0.185109062,Ethyl Methyl Carbonate,0.181524413,Dimethyl Carbonate,0.629374509,LiPF6,0.001996008,0.001996008,273.15,0.35
Propylene Carbonate,0.169844677,Ethyl Methyl Carbonate,0.166555624,Dimethyl Carbonate,0.577475297,LiPF6,0.043062201,0.043062201,273.15,5.3
Propylene Carbonate,0.156101147,Ethyl Methyl Carbonate,0.153078238,Dimethyl Carbonate,0.530747018,LiPF6,0.080036799,0.080036799,273.15,7.5
Propylene Carbonate,0.144550764,Ethyl Methyl Carbonate,0.141751529,Dimethyl Carbonate,0.491475485,LiPF6,0.111111111,0.111111111,273.15,6.9
Propylene Carbonate,0.134858219,Ethyl Methyl Carbonate,0.132246681,Dimethyl Carbonate,0.458520639,LiPF6,0.13718723,0.13718723,273.15,4.99
Propylene Carbonate,0.185109062,Ethyl Methyl Carbonate,0.181524413,Dimethyl Carbonate,0.629374509,LiPF6,0.001996008,0.001996008,283.15,0.404
Propylene Carbonate,0.169844677,Ethyl Methyl Carbonate,0.166555624,Dimethyl Carbonate,0.577475297,LiPF6,0.043062201,0.043062201,283.15,6.16
Propylene Carbonate,0.156101147,Ethyl Methyl Carbonate,0.153078238,Dimethyl Carbonate,0.530747018,LiPF6,0.080036799,0.080036799,283.15,8.87
Propylene Carbonate,0.144550764,Ethyl Methyl Carbonate,0.141751529,Dimethyl Carbonate,0.491475485,LiPF6,0.111111111,0.111111111,283.15,8.52
Propylene Carbonate,0.134858219,Ethyl Methyl Carbonate,0.132246681,Dimethyl Carbonate,0.458520639,LiPF6,0.13718723,0.13718723,283.15,6.52
Propylene Carbonate,0.185109062,Ethyl Methyl Carbonate,0.181524413,Dimethyl Carbonate,0.629374509,LiPF6,0.001996008,0.001996008,293.15,0.461
Propylene Carbonate,0.169844677,Ethyl Methyl Carbonate,0.166555624,Dimethyl Carbonate,0.577475297,LiPF6,0.043062201,0.043062201,293.15,7.07
Propylene Carbonate,0.156101147,Ethyl Methyl Carbonate,0.153078238,Dimethyl Carbonate,0.530747018,LiPF6,0.080036799,0.080036799,293.15,10.3
Propylene Carbonate,0.144550764,Ethyl Methyl Carbonate,0.141751529,Dimethyl Carbonate,0.491475485,LiPF6,0.111111111,0.111111111,293.15,10.3
Propylene Carbonate,0.134858219,Ethyl Methyl Carbonate,0.132246681,Dimethyl Carbonate,0.458520639,LiPF6,0.13718723,0.13718723,293.15,8.25
Propylene Carbonate,0.801202296,Fluoroethylene Carbonate,0.19281565,Ethyl Methyl Carbonate,-5.45E-17,LiTFSI,0.002991027,0.002991027,243.15,0.0868
Propylene Carbonate,0.730723356,Fluoroethylene Carbonate,0.175854337,Ethyl Methyl Carbonate,-4.97E-17,LiTFSI,0.046711153,0.046711153,243.15,0.635
Propylene Carbonate,0.668859785,Fluoroethylene Carbonate,0.160966381,Ethyl Methyl Carbonate,-4.55E-17,LiTFSI,0.085086917,0.085086917,243.15,0.384
Propylene Carbonate,0.615535064,Fluoroethylene Carbonate,0.148133366,Ethyl Methyl Carbonate,-4.19E-17,LiTFSI,0.118165785,0.118165785,243.15,0.168
Propylene Carbonate,0.570618169,Fluoroethylene Carbonate,0.137323761,Ethyl Methyl Carbonate,-3.88E-17,LiTFSI,0.146029035,0.146029035,243.15,0.0603
Propylene Carbonate,0.801202296,Fluoroethylene Carbonate,0.19281565,Ethyl Methyl Carbonate,-5.45E-17,LiTFSI,0.002991027,0.002991027,253.15,0.136
Propylene Carbonate,0.730723356,Fluoroethylene Carbonate,0.175854337,Ethyl Methyl Carbonate,-4.97E-17,LiTFSI,0.046711153,0.046711153,253.15,1.14
Propylene Carbonate,0.668859785,Fluoroethylene Carbonate,0.160966381,Ethyl Methyl Carbonate,-4.55E-17,LiTFSI,0.085086917,0.085086917,253.15,0.817
Propylene Carbonate,0.615535064,Fluoroethylene Carbonate,0.148133366,Ethyl Methyl Carbonate,-4.19E-17,LiTFSI,0.118165785,0.118165785,253.15,0.441
Propylene Carbonate,0.570618169,Fluoroethylene Carbonate,0.137323761,Ethyl Methyl Carbonate,-3.88E-17,LiTFSI,0.146029035,0.146029035,253.15,0.21
Propylene Carbonate,0.801202296,Fluoroethylene Carbonate,0.19281565,Ethyl Methyl Carbonate,-5.45E-17,LiTFSI,0.002991027,0.002991027,263.15,0.194
Propylene Carbonate,0.730723356,Fluoroethylene Carbonate,0.175854337,Ethyl Methyl Carbonate,-4.97E-17,LiTFSI,0.046711153,0.046711153,263.15,1.78
Propylene Carbonate,0.668859785,Fluoroethylene Carbonate,0.160966381,Ethyl Methyl Carbonate,-4.55E-17,LiTFSI,0.085086917,0.085086917,263.15,1.41
Propylene Carbonate,0.615535064,Fluoroethylene Carbonate,0.148133366,Ethyl Methyl Carbonate,-4.19E-17,LiTFSI,0.118165785,0.118165785,263.15,0.849
Propylene Carbonate,0.570618169,Fluoroethylene Carbonate,0.137323761,Ethyl Methyl Carbonate,-3.88E-17,LiTFSI,0.146029035,0.146029035,263.15,0.469
Propylene Carbonate,0.801202296,Fluoroethylene Carbonate,0.19281565,Ethyl Methyl Carbonate,-5.45E-17,LiTFSI,0.002991027,0.002991027,273.15,0.262
Propylene Carbonate,0.730723356,Fluoroethylene Carbonate,0.175854337,Ethyl Methyl Carbonate,-4.97E-17,LiTFSI,0.046711153,0.046711153,273.15,2.53
Propylene Carbonate,0.668859785,Fluoroethylene Carbonate,0.160966381,Ethyl Methyl Carbonate,-4.55E-17,LiTFSI,0.085086917,0.085086917,273.15,2.14
Propylene Carbonate,0.615535064,Fluoroethylene Carbonate,0.148133366,Ethyl Methyl Carbonate,-4.19E-17,LiTFSI,0.118165785,0.118165785,273.15,1.38
Propylene Carbonate,0.570618169,Fluoroethylene Carbonate,0.137323761,Ethyl Methyl Carbonate,-3.88E-17,LiTFSI,0.146029035,0.146029035,273.15,0.829
Propylene Carbonate,0.801202296,Fluoroethylene Carbonate,0.19281565,Ethyl Methyl Carbonate,-5.45E-17,LiTFSI,0.002991027,0.002991027,283.15,0.338
Propylene Carbonate,0.730723356,Fluoroethylene Carbonate,0.175854337,Ethyl Methyl Carbonate,-4.97E-17,LiTFSI,0.046711153,0.046711153,283.15,3.39
Propylene Carbonate,0.668859785,Fluoroethylene Carbonate,0.160966381,Ethyl Methyl Carbonate,-4.55E-17,LiTFSI,0.085086917,0.085086917,283.15,3.01
Propylene Carbonate,0.615535064,Fluoroethylene Carbonate,0.148133366,Ethyl Methyl Carbonate,-4.19E-17,LiTFSI,0.118165785,0.118165785,283.15,2.03
Propylene Carbonate,0.570618169,Fluoroethylene Carbonate,0.137323761,Ethyl Methyl Carbonate,-3.88E-17,LiTFSI,0.146029035,0.146029035,283.15,1.29
Propylene Carbonate,0.801202296,Fluoroethylene Carbonate,0.19281565,Ethyl Methyl Carbonate,-5.45E-17,LiTFSI,0.002991027,0.002991027,293.15,0.424
Propylene Carbonate,0.730723356,Fluoroethylene Carbonate,0.175854337,Ethyl Methyl Carbonate,-4.97E-17,LiTFSI,0.046711153,0.046711153,293.15,4.36
Propylene Carbonate,0.668859785,Fluoroethylene Carbonate,0.160966381,Ethyl Methyl Carbonate,-4.55E-17,LiTFSI,0.085086917,0.085086917,293.15,4.02
Propylene Carbonate,0.615535064,Fluoroethylene Carbonate,0.148133366,Ethyl Methyl Carbonate,-4.19E-17,LiTFSI,0.118165785,0.118165785,293.15,2.8
Propylene Carbonate,0.570618169,Fluoroethylene Carbonate,0.137323761,Ethyl Methyl Carbonate,-3.88E-17,LiTFSI,0.146029035,0.146029035,293.15,1.84
Propylene Carbonate,0.630670214,Diethyl Carbonate,0.363347732,Dimethyl Carbonate,0,LiTFSI,0.002991027,0.002991027,243.15,0.18
Propylene Carbonate,0.572890461,Diethyl Carbonate,0.330059111,Dimethyl Carbonate,0,LiTFSI,0.048525214,0.048525214,243.15,1.63
Propylene Carbonate,0.52226295,Diethyl Carbonate,0.300891107,Dimethyl Carbonate,0,LiTFSI,0.088422972,0.088422972,243.15,1.26
Propylene Carbonate,0.479609219,Diethyl Carbonate,0.276317032,Dimethyl Carbonate,0,LiTFSI,0.122036874,0.122036874,243.15,0.663
Propylene Carbonate,0.442725586,Diethyl Carbonate,0.255067283,Dimethyl Carbonate,0,LiTFSI,0.151103565,0.151103565,243.15,0.29
Propylene Carbonate,0.630670214,Diethyl Carbonate,0.363347732,Dimethyl Carbonate,0,LiTFSI,0.002991027,0.002991027,253.15,0.247
Propylene Carbonate,0.572890461,Diethyl Carbonate,0.330059111,Dimethyl Carbonate,0,LiTFSI,0.048525214,0.048525214,253.15,2.37
Propylene Carbonate,0.52226295,Diethyl Carbonate,0.300891107,Dimethyl Carbonate,0,LiTFSI,0.088422972,0.088422972,253.15,1.98
Propylene Carbonate,0.479609219,Diethyl Carbonate,0.276317032,Dimethyl Carbonate,0,LiTFSI,0.122036874,0.122036874,253.15,1.18
Propylene Carbonate,0.442725586,Diethyl Carbonate,0.255067283,Dimethyl Carbonate,0,LiTFSI,0.151103565,0.151103565,253.15,0.603
Propylene Carbonate,0.630670214,Diethyl Carbonate,0.363347732,Dimethyl Carbonate,0,LiTFSI,0.002991027,0.002991027,263.15,0.32
Propylene Carbonate,0.572890461,Diethyl Carbonate,0.330059111,Dimethyl Carbonate,0,LiTFSI,0.048525214,0.048525214,263.15,3.19
Propylene Carbonate,0.52226295,Diethyl Carbonate,0.300891107,Dimethyl Carbonate,0,LiTFSI,0.088422972,0.088422972,263.15,2.83
Propylene Carbonate,0.479609219,Diethyl Carbonate,0.276317032,Dimethyl Carbonate,0,LiTFSI,0.122036874,0.122036874,263.15,1.81
Propylene Carbonate,0.442725586,Diethyl Carbonate,0.255067283,Dimethyl Carbonate,0,LiTFSI,0.151103565,0.151103565,263.15,1.03
Propylene Carbonate,0.630670214,Diethyl Carbonate,0.363347732,Dimethyl Carbonate,0,LiTFSI,0.002991027,0.002991027,273.15,0.399
Propylene Carbonate,0.572890461,Diethyl Carbonate,0.330059111,Dimethyl Carbonate,0,LiTFSI,0.048525214,0.048525214,273.15,4.09
Propylene Carbonate,0.52226295,Diethyl Carbonate,0.300891107,Dimethyl Carbonate,0,LiTFSI,0.088422972,0.088422972,273.15,3.79
Propylene Carbonate,0.479609219,Diethyl Carbonate,0.276317032,Dimethyl Carbonate,0,LiTFSI,0.122036874,0.122036874,273.15,2.56
Propylene Carbonate,0.442725586,Diethyl Carbonate,0.255067283,Dimethyl Carbonate,0,LiTFSI,0.151103565,0.151103565,273.15,1.56
Propylene Carbonate,0.630670214,Diethyl Carbonate,0.363347732,Dimethyl Carbonate,0,LiTFSI,0.002991027,0.002991027,283.15,0.483
Propylene Carbonate,0.572890461,Diethyl Carbonate,0.330059111,Dimethyl Carbonate,0,LiTFSI,0.048525214,0.048525214,283.15,5.08
Propylene Carbonate,0.52226295,Diethyl Carbonate,0.300891107,Dimethyl Carbonate,0,LiTFSI,0.088422972,0.088422972,283.15,4.86
Propylene Carbonate,0.479609219,Diethyl Carbonate,0.276317032,Dimethyl Carbonate,0,LiTFSI,0.122036874,0.122036874,283.15,3.43
Propylene Carbonate,0.442725586,Diethyl Carbonate,0.255067283,Dimethyl Carbonate,0,LiTFSI,0.151103565,0.151103565,283.15,2.21
Propylene Carbonate,0.630670214,Diethyl Carbonate,0.363347732,Dimethyl Carbonate,0,LiTFSI,0.002991027,0.002991027,293.15,0.575
Propylene Carbonate,0.572890461,Diethyl Carbonate,0.330059111,Dimethyl Carbonate,0,LiTFSI,0.048525214,0.048525214,293.15,6.15
Propylene Carbonate,0.52226295,Diethyl Carbonate,0.300891107,Dimethyl Carbonate,0,LiTFSI,0.088422972,0.088422972,293.15,6.05
Propylene Carbonate,0.479609219,Diethyl Carbonate,0.276317032,Dimethyl Carbonate,0,LiTFSI,0.122036874,0.122036874,293.15,4.43
Propylene Carbonate,0.442725586,Diethyl Carbonate,0.255067283,Dimethyl Carbonate,0,LiTFSI,0.151103565,0.151103565,293.15,2.97
Propylene Carbonate,0.415085831,Diethyl Carbonate,0.179357403,Fluoroethylene Carbonate,0.399574712,LiTFSI,0.002991027,0.002991027,243.15,0.109
Propylene Carbonate,0.37705715,Diethyl Carbonate,0.162925318,Fluoroethylene Carbonate,0.362967104,LiTFSI,0.048525214,0.048525214,243.15,0.879
Propylene Carbonate,0.344430467,Diethyl Carbonate,0.148827421,Fluoroethylene Carbonate,0.33155963,LiTFSI,0.087591241,0.087591241,243.15,0.592
Propylene Carbonate,0.316306916,Diethyl Carbonate,0.136675315,Fluoroethylene Carbonate,0.304487013,LiTFSI,0.121265378,0.121265378,243.15,0.288
Propylene Carbonate,0.292592759,Diethyl Carbonate,0.126428496,Fluoroethylene Carbonate,0.281659018,LiTFSI,0.149659864,0.149659864,243.15,0.111
Propylene Carbonate,0.415085831,Diethyl Carbonate,0.179357403,Fluoroethylene Carbonate,0.399574712,LiTFSI,0.002991027,0.002991027,253.15,0.163
Propylene Carbonate,0.37705715,Diethyl Carbonate,0.162925318,Fluoroethylene Carbonate,0.362967104,LiTFSI,0.048525214,0.048525214,253.15,1.46
Propylene Carbonate,0.344430467,Diethyl Carbonate,0.148827421,Fluoroethylene Carbonate,0.33155963,LiTFSI,0.087591241,0.087591241,253.15,1.12
Propylene Carbonate,0.316306916,Diethyl Carbonate,0.136675315,Fluoroethylene Carbonate,0.304487013,LiTFSI,0.121265378,0.121265378,253.15,0.641
Propylene Carbonate,0.292592759,Diethyl Carbonate,0.126428496,Fluoroethylene Carbonate,0.281659018,LiTFSI,0.149659864,0.149659864,253.15,0.314
Propylene Carbonate,0.415085831,Diethyl Carbonate,0.179357403,Fluoroethylene Carbonate,0.399574712,LiTFSI,0.002991027,0.002991027,263.15,0.228
Propylene Carbonate,0.37705715,Diethyl Carbonate,0.162925318,Fluoroethylene Carbonate,0.362967104,LiTFSI,0.048525214,0.048525214,263.15,2.18
Propylene Carbonate,0.344430467,Diethyl Carbonate,0.148827421,Fluoroethylene Carbonate,0.33155963,LiTFSI,0.087591241,0.087591241,263.15,1.82
Propylene Carbonate,0.316306916,Diethyl Carbonate,0.136675315,Fluoroethylene Carbonate,0.304487013,LiTFSI,0.121265378,0.121265378,263.15,1.15
Propylene Carbonate,0.292592759,Diethyl Carbonate,0.126428496,Fluoroethylene Carbonate,0.281659018,LiTFSI,0.149659864,0.149659864,263.15,0.645
Propylene Carbonate,0.415085831,Diethyl Carbonate,0.179357403,Fluoroethylene Carbonate,0.399574712,LiTFSI,0.002991027,0.002991027,273.15,0.303
Propylene Carbonate,0.37705715,Diethyl Carbonate,0.162925318,Fluoroethylene Carbonate,0.362967104,LiTFSI,0.048525214,0.048525214,273.15,3.03
Propylene Carbonate,0.344430467,Diethyl Carbonate,0.148827421,Fluoroethylene Carbonate,0.33155963,LiTFSI,0.087591241,0.087591241,273.15,2.68
Propylene Carbonate,0.316306916,Diethyl Carbonate,0.136675315,Fluoroethylene Carbonate,0.304487013,LiTFSI,0.121265378,0.121265378,273.15,1.8
Propylene Carbonate,0.292592759,Diethyl Carbonate,0.126428496,Fluoroethylene Carbonate,0.281659018,LiTFSI,0.149659864,0.149659864,273.15,1.1
Propylene Carbonate,0.415085831,Diethyl Carbonate,0.179357403,Fluoroethylene Carbonate,0.399574712,LiTFSI,0.002991027,0.002991027,283.15,0.387
Propylene Carbonate,0.37705715,Diethyl Carbonate,0.162925318,Fluoroethylene Carbonate,0.362967104,LiTFSI,0.048525214,0.048525214,283.15,4.01
Propylene Carbonate,0.344430467,Diethyl Carbonate,0.148827421,Fluoroethylene Carbonate,0.33155963,LiTFSI,0.087591241,0.087591241,283.15,3.71
Propylene Carbonate,0.316306916,Diethyl Carbonate,0.136675315,Fluoroethylene Carbonate,0.304487013,LiTFSI,0.121265378,0.121265378,283.15,2.59
Propylene Carbonate,0.292592759,Diethyl Carbonate,0.126428496,Fluoroethylene Carbonate,0.281659018,LiTFSI,0.149659864,0.149659864,283.15,1.69
Propylene Carbonate,0.415085831,Diethyl Carbonate,0.179357403,Fluoroethylene Carbonate,0.399574712,LiTFSI,0.002991027,0.002991027,293.15,0.482
Propylene Carbonate,0.37705715,Diethyl Carbonate,0.162925318,Fluoroethylene Carbonate,0.362967104,LiTFSI,0.048525214,0.048525214,293.15,5.12
Propylene Carbonate,0.344430467,Diethyl Carbonate,0.148827421,Fluoroethylene Carbonate,0.33155963,LiTFSI,0.087591241,0.087591241,293.15,4.9
Propylene Carbonate,0.316306916,Diethyl Carbonate,0.136675315,Fluoroethylene Carbonate,0.304487013,LiTFSI,0.121265378,0.121265378,293.15,3.54
Propylene Carbonate,0.292592759,Diethyl Carbonate,0.126428496,Fluoroethylene Carbonate,0.281659018,LiTFSI,0.149659864,0.149659864,293.15,2.4
Propylene Carbonate,0,Fluoroethylene Carbonate,0.171219191,Ethylene Carbonate,0.824788793,LiTFSI,0.001996008,0.001996008,243.15,0.0907
Propylene Carbonate,0,Fluoroethylene Carbonate,0.157415327,Ethylene Carbonate,0.758293486,LiTFSI,0.042145594,0.042145594,243.15,0.737
Propylene Carbonate,0,Fluoroethylene Carbonate,0.145263269,Ethylene Carbonate,0.699755181,LiTFSI,0.077490775,0.077490775,243.15,0.468
Propylene Carbonate,0,Fluoroethylene Carbonate,0.13506856,Ethylene Carbonate,0.650645725,LiTFSI,0.107142857,0.107142857,243.15,0.204
Propylene Carbonate,0,Fluoroethylene Carbonate,0.126024266,Ethylene Carbonate,0.607077987,LiTFSI,0.133448873,0.133448873,243.15,0.081
Propylene Carbonate,0,Fluoroethylene Carbonate,0.171219191,Ethylene Carbonate,0.824788793,LiTFSI,0.001996008,0.001996008,253.15,0.141
Propylene Carbonate,0,Fluoroethylene Carbonate,0.157415327,Ethylene Carbonate,0.758293486,LiTFSI,0.042145594,0.042145594,253.15,1.3
Propylene Carbonate,0,Fluoroethylene Carbonate,0.145263269,Ethylene Carbonate,0.699755181,LiTFSI,0.077490775,0.077490775,253.15,0.991
Propylene Carbonate,0,Fluoroethylene Carbonate,0.13506856,Ethylene Carbonate,0.650645725,LiTFSI,0.107142857,0.107142857,253.15,0.541
Propylene Carbonate,0,Fluoroethylene Carbonate,0.126024266,Ethylene Carbonate,0.607077987,LiTFSI,0.133448873,0.133448873,253.15,0.274
Propylene Carbonate,0,Fluoroethylene Carbonate,0.171219191,Ethylene Carbonate,0.824788793,LiTFSI,0.001996008,0.001996008,263.15,0.205
Propylene Carbonate,0,Fluoroethylene Carbonate,0.157415327,Ethylene Carbonate,0.758293486,LiTFSI,0.042145594,0.042145594,263.15,2.04
Propylene Carbonate,0,Fluoroethylene Carbonate,0.145263269,Ethylene Carbonate,0.699755181,LiTFSI,0.077490775,0.077490775,263.15,1.74
Propylene Carbonate,0,Fluoroethylene Carbonate,0.13506856,Ethylene Carbonate,0.650645725,LiTFSI,0.107142857,0.107142857,263.15,1.08
Propylene Carbonate,0,Fluoroethylene Carbonate,0.126024266,Ethylene Carbonate,0.607077987,LiTFSI,0.133448873,0.133448873,263.15,0.627
Propylene Carbonate,0,Fluoroethylene Carbonate,0.171219191,Ethylene Carbonate,0.824788793,LiTFSI,0.001996008,0.001996008,273.15,0.284
Propylene Carbonate,0,Fluoroethylene Carbonate,0.157415327,Ethylene Carbonate,0.758293486,LiTFSI,0.042145594,0.042145594,273.15,2.96
Propylene Carbonate,0,Fluoroethylene Carbonate,0.145263269,Ethylene Carbonate,0.699755181,LiTFSI,0.077490775,0.077490775,273.15,2.71
Propylene Carbonate,0,Fluoroethylene Carbonate,0.13506856,Ethylene Carbonate,0.650645725,LiTFSI,0.107142857,0.107142857,273.15,1.83
Propylene Carbonate,0,Fluoroethylene Carbonate,0.126024266,Ethylene Carbonate,0.607077987,LiTFSI,0.133448873,0.133448873,273.15,1.15
Propylene Carbonate,0,Fluoroethylene Carbonate,0.171219191,Ethylene Carbonate,0.824788793,LiTFSI,0.001996008,0.001996008,283.15,0.377
Propylene Carbonate,0,Fluoroethylene Carbonate,0.157415327,Ethylene Carbonate,0.758293486,LiTFSI,0.042145594,0.042145594,283.15,4.05
Propylene Carbonate,0,Fluoroethylene Carbonate,0.145263269,Ethylene Carbonate,0.699755181,LiTFSI,0.077490775,0.077490775,283.15,3.89
Propylene Carbonate,0,Fluoroethylene Carbonate,0.13506856,Ethylene Carbonate,0.650645725,LiTFSI,0.107142857,0.107142857,283.15,2.76
Propylene Carbonate,0,Fluoroethylene Carbonate,0.126024266,Ethylene Carbonate,0.607077987,LiTFSI,0.133448873,0.133448873,283.15,1.82
Propylene Carbonate,0,Fluoroethylene Carbonate,0.171219191,Ethylene Carbonate,0.824788793,LiTFSI,0.001996008,0.001996008,293.15,0.481
Propylene Carbonate,0,Fluoroethylene Carbonate,0.157415327,Ethylene Carbonate,0.758293486,LiTFSI,0.042145594,0.042145594,293.15,5.29
Propylene Carbonate,0,Fluoroethylene Carbonate,0.145263269,Ethylene Carbonate,0.699755181,LiTFSI,0.077490775,0.077490775,293.15,5.26
Propylene Carbonate,0,Fluoroethylene Carbonate,0.13506856,Ethylene Carbonate,0.650645725,LiTFSI,0.107142857,0.107142857,293.15,3.88
Propylene Carbonate,0,Fluoroethylene Carbonate,0.126024266,Ethylene Carbonate,0.607077987,LiTFSI,0.133448873,0.133448873,293.15,2.64
Ethyl Methyl Carbonate,0.174669111,Ethylene Carbonate,0.619470184,Dimethyl Carbonate,0.201868689,LiTFSI,0.001996008,0.001996008,243.15,0.226
Ethyl Methyl Carbonate,0.16058711,Ethylene Carbonate,0.569527871,Dimethyl Carbonate,0.185593831,LiTFSI,0.042145594,0.042145594,243.15,2.23
Ethyl Methyl Carbonate,0.148190199,Ethylene Carbonate,0.525561786,Dimethyl Carbonate,0.171266465,LiTFSI,0.077490775,0.077490775,243.15,1.87
Ethyl Methyl Carbonate,0.137790076,Ethylene Carbonate,0.488677381,Dimethyl Carbonate,0.159246829,LiTFSI,0.107142857,0.107142857,243.15,0.988
Ethyl Methyl Carbonate,0.128563546,Ethylene Carbonate,0.455955168,Dimethyl Carbonate,0.148583539,LiTFSI,0.133448873,0.133448873,243.15,0.466
Ethyl Methyl Carbonate,0.174669111,Ethylene Carbonate,0.619470184,Dimethyl Carbonate,0.201868689,LiTFSI,0.001996008,0.001996008,253.15,0.304
Ethyl Methyl Carbonate,0.16058711,Ethylene Carbonate,0.569527871,Dimethyl Carbonate,0.185593831,LiTFSI,0.042145594,0.042145594,253.15,3.13
Ethyl Methyl Carbonate,0.148190199,Ethylene Carbonate,0.525561786,Dimethyl Carbonate,0.171266465,LiTFSI,0.077490775,0.077490775,253.15,2.81
Ethyl Methyl Carbonate,0.137790076,Ethylene Carbonate,0.488677381,Dimethyl Carbonate,0.159246829,LiTFSI,0.107142857,0.107142857,253.15,1.67
Ethyl Methyl Carbonate,0.128563546,Ethylene Carbonate,0.455955168,Dimethyl Carbonate,0.148583539,LiTFSI,0.133448873,0.133448873,253.15,0.896
Ethyl Methyl Carbonate,0.174669111,Ethylene Carbonate,0.619470184,Dimethyl Carbonate,0.201868689,LiTFSI,0.001996008,0.001996008,263.15,0.395
Ethyl Methyl Carbonate,0.16058711,Ethylene Carbonate,0.569527871,Dimethyl Carbonate,0.185593831,LiTFSI,0.042145594,0.042145594,263.15,4.18
Ethyl Methyl Carbonate,0.148190199,Ethylene Carbonate,0.525561786,Dimethyl Carbonate,0.171266465,LiTFSI,0.077490775,0.077490775,263.15,3.97
Ethyl Methyl Carbonate,0.137790076,Ethylene Carbonate,0.488677381,Dimethyl Carbonate,0.159246829,LiTFSI,0.107142857,0.107142857,263.15,2.56
Ethyl Methyl Carbonate,0.128563546,Ethylene Carbonate,0.455955168,Dimethyl Carbonate,0.148583539,LiTFSI,0.133448873,0.133448873,263.15,1.49
Ethyl Methyl Carbonate,0.174669111,Ethylene Carbonate,0.619470184,Dimethyl Carbonate,0.201868689,LiTFSI,0.001996008,0.001996008,273.15,0.496
Ethyl Methyl Carbonate,0.16058711,Ethylene Carbonate,0.569527871,Dimethyl Carbonate,0.185593831,LiTFSI,0.042145594,0.042145594,273.15,5.39
Ethyl Methyl Carbonate,0.148190199,Ethylene Carbonate,0.525561786,Dimethyl Carbonate,0.171266465,LiTFSI,0.077490775,0.077490775,273.15,5.32
Ethyl Methyl Carbonate,0.137790076,Ethylene Carbonate,0.488677381,Dimethyl Carbonate,0.159246829,LiTFSI,0.107142857,0.107142857,273.15,3.64
Ethyl Methyl Carbonate,0.128563546,Ethylene Carbonate,0.455955168,Dimethyl Carbonate,0.148583539,LiTFSI,0.133448873,0.133448873,273.15,2.25
Ethyl Methyl Carbonate,0.174669111,Ethylene Carbonate,0.619470184,Dimethyl Carbonate,0.201868689,LiTFSI,0.001996008,0.001996008,283.15,0.608
Ethyl Methyl Carbonate,0.16058711,Ethylene Carbonate,0.569527871,Dimethyl Carbonate,0.185593831,LiTFSI,0.042145594,0.042145594,283.15,6.75
Ethyl Methyl Carbonate,0.148190199,Ethylene Carbonate,0.525561786,Dimethyl Carbonate,0.171266465,LiTFSI,0.077490775,0.077490775,283.15,6.87
Ethyl Methyl Carbonate,0.137790076,Ethylene Carbonate,0.488677381,Dimethyl Carbonate,0.159246829,LiTFSI,0.107142857,0.107142857,283.15,4.92
Ethyl Methyl Carbonate,0.128563546,Ethylene Carbonate,0.455955168,Dimethyl Carbonate,0.148583539,LiTFSI,0.133448873,0.133448873,283.15,3.17
Ethyl Methyl Carbonate,0.174669111,Ethylene Carbonate,0.619470184,Dimethyl Carbonate,0.201868689,LiTFSI,0.001996008,0.001996008,293.15,0.729
Ethyl Methyl Carbonate,0.16058711,Ethylene Carbonate,0.569527871,Dimethyl Carbonate,0.185593831,LiTFSI,0.042145594,0.042145594,293.15,8.23
Ethyl Methyl Carbonate,0.148190199,Ethylene Carbonate,0.525561786,Dimethyl Carbonate,0.171266465,LiTFSI,0.077490775,0.077490775,293.15,8.59
Ethyl Methyl Carbonate,0.137790076,Ethylene Carbonate,0.488677381,Dimethyl Carbonate,0.159246829,LiTFSI,0.107142857,0.107142857,293.15,6.38
Ethyl Methyl Carbonate,0.128563546,Ethylene Carbonate,0.455955168,Dimethyl Carbonate,0.148583539,LiTFSI,0.133448873,0.133448873,293.15,4.24
Propylene Carbonate,0.202673174,Fluoroethylene Carbonate,0.195099589,Ethyl Methyl Carbonate,0.596245184,LiPF6,0.002991027,0.002991027,243.15,0.192
Propylene Carbonate,0.184844729,Fluoroethylene Carbonate,0.177937366,Ethyl Methyl Carbonate,0.543795598,LiPF6,0.046711153,0.046711153,243.15,2.08
Propylene Carbonate,0.168854609,Fluoroethylene Carbonate,0.162544772,Ethyl Methyl Carbonate,0.496754185,LiPF6,0.085923218,0.085923218,243.15,1.96
Propylene Carbonate,0.155389722,Fluoroethylene Carbonate,0.149583047,Ethyl Methyl Carbonate,0.457141769,LiPF6,0.118942731,0.118942731,243.15,1.08
Propylene Carbonate,0.144047182,Fluoroethylene Carbonate,0.138664361,Ethyl Methyl Carbonate,0.423773098,LiPF6,0.146757679,0.146757679,243.15,0.348
Propylene Carbonate,0.202673174,Fluoroethylene Carbonate,0.195099589,Ethyl Methyl Carbonate,0.596245184,LiPF6,0.002991027,0.002991027,253.15,0.252
Propylene Carbonate,0.184844729,Fluoroethylene Carbonate,0.177937366,Ethyl Methyl Carbonate,0.543795598,LiPF6,0.046711153,0.046711153,253.15,2.83
Propylene Carbonate,0.168854609,Fluoroethylene Carbonate,0.162544772,Ethyl Methyl Carbonate,0.496754185,LiPF6,0.085923218,0.085923218,253.15,2.91
Propylene Carbonate,0.155389722,Fluoroethylene Carbonate,0.149583047,Ethyl Methyl Carbonate,0.457141769,LiPF6,0.118942731,0.118942731,253.15,1.88
Propylene Carbonate,0.144047182,Fluoroethylene Carbonate,0.138664361,Ethyl Methyl Carbonate,0.423773098,LiPF6,0.146757679,0.146757679,253.15,0.818
Propylene Carbonate,0.202673174,Fluoroethylene Carbonate,0.195099589,Ethyl Methyl Carbonate,0.596245184,LiPF6,0.002991027,0.002991027,263.15,0.319
Propylene Carbonate,0.184844729,Fluoroethylene Carbonate,0.177937366,Ethyl Methyl Carbonate,0.543795598,LiPF6,0.046711153,0.046711153,263.15,3.69
Propylene Carbonate,0.168854609,Fluoroethylene Carbonate,0.162544772,Ethyl Methyl Carbonate,0.496754185,LiPF6,0.085923218,0.085923218,263.15,4
Propylene Carbonate,0.155389722,Fluoroethylene Carbonate,0.149583047,Ethyl Methyl Carbonate,0.457141769,LiPF6,0.118942731,0.118942731,263.15,2.89
Propylene Carbonate,0.144047182,Fluoroethylene Carbonate,0.138664361,Ethyl Methyl Carbonate,0.423773098,LiPF6,0.146757679,0.146757679,263.15,1.5
Propylene Carbonate,0.202673174,Fluoroethylene Carbonate,0.195099589,Ethyl Methyl Carbonate,0.596245184,LiPF6,0.002991027,0.002991027,273.15,0.392
Propylene Carbonate,0.184844729,Fluoroethylene Carbonate,0.177937366,Ethyl Methyl Carbonate,0.543795598,LiPF6,0.046711153,0.046711153,273.15,4.63
Propylene Carbonate,0.168854609,Fluoroethylene Carbonate,0.162544772,Ethyl Methyl Carbonate,0.496754185,LiPF6,0.085923218,0.085923218,273.15,5.24
Propylene Carbonate,0.155389722,Fluoroethylene Carbonate,0.149583047,Ethyl Methyl Carbonate,0.457141769,LiPF6,0.118942731,0.118942731,273.15,4.08
Propylene Carbonate,0.144047182,Fluoroethylene Carbonate,0.138664361,Ethyl Methyl Carbonate,0.423773098,LiPF6,0.146757679,0.146757679,273.15,2.4
Propylene Carbonate,0.202673174,Fluoroethylene Carbonate,0.195099589,Ethyl Methyl Carbonate,0.596245184,LiPF6,0.002991027,0.002991027,283.15,0.471
Propylene Carbonate,0.184844729,Fluoroethylene Carbonate,0.177937366,Ethyl Methyl Carbonate,0.543795598,LiPF6,0.046711153,0.046711153,283.15,5.66
Propylene Carbonate,0.168854609,Fluoroethylene Carbonate,0.162544772,Ethyl Methyl Carbonate,0.496754185,LiPF6,0.085923218,0.085923218,283.15,6.61
Propylene Carbonate,0.155389722,Fluoroethylene Carbonate,0.149583047,Ethyl Methyl Carbonate,0.457141769,LiPF6,0.118942731,0.118942731,283.15,5.44
Propylene Carbonate,0.144047182,Fluoroethylene Carbonate,0.138664361,Ethyl Methyl Carbonate,0.423773098,LiPF6,0.146757679,0.146757679,283.15,3.5
Propylene Carbonate,0.202673174,Fluoroethylene Carbonate,0.195099589,Ethyl Methyl Carbonate,0.596245184,LiPF6,0.002991027,0.002991027,293.15,0.556
Propylene Carbonate,0.184844729,Fluoroethylene Carbonate,0.177937366,Ethyl Methyl Carbonate,0.543795598,LiPF6,0.046711153,0.046711153,293.15,6.78
Propylene Carbonate,0.168854609,Fluoroethylene Carbonate,0.162544772,Ethyl Methyl Carbonate,0.496754185,LiPF6,0.085923218,0.085923218,293.15,8.12
Propylene Carbonate,0.155389722,Fluoroethylene Carbonate,0.149583047,Ethyl Methyl Carbonate,0.457141769,LiPF6,0.118942731,0.118942731,293.15,6.98
Propylene Carbonate,0.144047182,Fluoroethylene Carbonate,0.138664361,Ethyl Methyl Carbonate,0.423773098,LiPF6,0.146757679,0.146757679,293.15,4.81
Propylene Carbonate,0,Fluoroethylene Carbonate,0.591982203,Ethyl Methyl Carbonate,0.402035743,LiPF6,0.002991027,0.002991027,243.15,0.133
Propylene Carbonate,0,Fluoroethylene Carbonate,0.538826233,Ethyl Methyl Carbonate,0.365935672,LiPF6,0.047619048,0.047619048,243.15,1.12
Propylene Carbonate,0,Fluoroethylene Carbonate,0.492208246,Ethyl Methyl Carbonate,0.334275772,LiPF6,0.086757991,0.086757991,243.15,0.838
Propylene Carbonate,0,Fluoroethylene Carbonate,0.452949554,Ethyl Methyl Carbonate,0.307613826,LiPF6,0.11971831,0.11971831,243.15,0.346
Propylene Carbonate,0,Fluoroethylene Carbonate,0.419011918,Ethyl Methyl Carbonate,0.284565595,LiPF6,0.148211244,0.148211244,243.15,0.0746
Propylene Carbonate,0,Fluoroethylene Carbonate,0.591982203,Ethyl Methyl Carbonate,0.402035743,LiPF6,0.002991027,0.002991027,253.15,0.192
Propylene Carbonate,0,Fluoroethylene Carbonate,0.538826233,Ethyl Methyl Carbonate,0.365935672,LiPF6,0.047619048,0.047619048,253.15,1.78
Propylene Carbonate,0,Fluoroethylene Carbonate,0.492208246,Ethyl Methyl Carbonate,0.334275772,LiPF6,0.086757991,0.086757991,253.15,1.54
Propylene Carbonate,0,Fluoroethylene Carbonate,0.452949554,Ethyl Methyl Carbonate,0.307613826,LiPF6,0.11971831,0.11971831,253.15,0.844
Propylene Carbonate,0,Fluoroethylene Carbonate,0.419011918,Ethyl Methyl Carbonate,0.284565595,LiPF6,0.148211244,0.148211244,253.15,0.313
Propylene Carbonate,0,Fluoroethylene Carbonate,0.591982203,Ethyl Methyl Carbonate,0.402035743,LiPF6,0.002991027,0.002991027,263.15,0.263
Propylene Carbonate,0,Fluoroethylene Carbonate,0.538826233,Ethyl Methyl Carbonate,0.365935672,LiPF6,0.047619048,0.047619048,263.15,2.62
Propylene Carbonate,0,Fluoroethylene Carbonate,0.492208246,Ethyl Methyl Carbonate,0.334275772,LiPF6,0.086757991,0.086757991,263.15,2.49
Propylene Carbonate,0,Fluoroethylene Carbonate,0.452949554,Ethyl Methyl Carbonate,0.307613826,LiPF6,0.11971831,0.11971831,263.15,1.61
Propylene Carbonate,0,Fluoroethylene Carbonate,0.419011918,Ethyl Methyl Carbonate,0.284565595,LiPF6,0.148211244,0.148211244,263.15,0.802
Propylene Carbonate,0,Fluoroethylene Carbonate,0.591982203,Ethyl Methyl Carbonate,0.402035743,LiPF6,0.002991027,0.002991027,273.15,0.347
Propylene Carbonate,0,Fluoroethylene Carbonate,0.538826233,Ethyl Methyl Carbonate,0.365935672,LiPF6,0.047619048,0.047619048,273.15,3.62
Propylene Carbonate,0,Fluoroethylene Carbonate,0.492208246,Ethyl Methyl Carbonate,0.334275772,LiPF6,0.086757991,0.086757991,273.15,3.69
Propylene Carbonate,0,Fluoroethylene Carbonate,0.452949554,Ethyl Methyl Carbonate,0.307613826,LiPF6,0.11971831,0.11971831,273.15,2.67
Propylene Carbonate,0,Fluoroethylene Carbonate,0.419011918,Ethyl Methyl Carbonate,0.284565595,LiPF6,0.148211244,0.148211244,273.15,1.57
Propylene Carbonate,0,Fluoroethylene Carbonate,0.591982203,Ethyl Methyl Carbonate,0.402035743,LiPF6,0.002991027,0.002991027,283.15,0.443
Propylene Carbonate,0,Fluoroethylene Carbonate,0.538826233,Ethyl Methyl Carbonate,0.365935672,LiPF6,0.047619048,0.047619048,283.15,4.79
Propylene Carbonate,0,Fluoroethylene Carbonate,0.492208246,Ethyl Methyl Carbonate,0.334275772,LiPF6,0.086757991,0.086757991,283.15,5.12
Propylene Carbonate,0,Fluoroethylene Carbonate,0.452949554,Ethyl Methyl Carbonate,0.307613826,LiPF6,0.11971831,0.11971831,283.15,3.99
Propylene Carbonate,0,Fluoroethylene Carbonate,0.419011918,Ethyl Methyl Carbonate,0.284565595,LiPF6,0.148211244,0.148211244,283.15,2.62
Propylene Carbonate,0,Fluoroethylene Carbonate,0.591982203,Ethyl Methyl Carbonate,0.402035743,LiPF6,0.002991027,0.002991027,293.15,0.549
Propylene Carbonate,0,Fluoroethylene Carbonate,0.538826233,Ethyl Methyl Carbonate,0.365935672,LiPF6,0.047619048,0.047619048,293.15,6.1
Propylene Carbonate,0,Fluoroethylene Carbonate,0.492208246,Ethyl Methyl Carbonate,0.334275772,LiPF6,0.086757991,0.086757991,293.15,6.77
Propylene Carbonate,0,Fluoroethylene Carbonate,0.452949554,Ethyl Methyl Carbonate,0.307613826,LiPF6,0.11971831,0.11971831,293.15,5.56
Propylene Carbonate,0,Fluoroethylene Carbonate,0.419011918,Ethyl Methyl Carbonate,0.284565595,LiPF6,0.148211244,0.148211244,293.15,3.94
Propylene Carbonate,0.601066645,Diethyl Carbonate,0,Ethyl Methyl Carbonate,0.392951301,LiTFSI,0.002991027,0.002991027,243.15,0.208
Propylene Carbonate,0.548192932,Diethyl Carbonate,0,Ethyl Methyl Carbonate,0.358384761,LiTFSI,0.046711153,0.046711153,243.15,1.94
Propylene Carbonate,0.50178252,Diethyl Carbonate,0,Ethyl Methyl Carbonate,0.328043646,LiTFSI,0.085086917,0.085086917,243.15,1.56
Propylene Carbonate,0.461778002,Diethyl Carbonate,0,Ethyl Methyl Carbonate,0.301890428,LiTFSI,0.118165785,0.118165785,243.15,0.891
Propylene Carbonate,0.428081085,Diethyl Carbonate,0,Ethyl Methyl Carbonate,0.279860845,LiTFSI,0.146029035,0.146029035,243.15,0.438
Propylene Carbonate,0.601066645,Diethyl Carbonate,0,Ethyl Methyl Carbonate,0.392951301,LiTFSI,0.002991027,0.002991027,253.15,0.281
Propylene Carbonate,0.548192932,Diethyl Carbonate,0,Ethyl Methyl Carbonate,0.358384761,LiTFSI,0.046711153,0.046711153,253.15,2.75
Propylene Carbonate,0.50178252,Diethyl Carbonate,0,Ethyl Methyl Carbonate,0.328043646,LiTFSI,0.085086917,0.085086917,253.15,2.37
Propylene Carbonate,0.461778002,Diethyl Carbonate,0,Ethyl Methyl Carbonate,0.301890428,LiTFSI,0.118165785,0.118165785,253.15,1.48
Propylene Carbonate,0.428081085,Diethyl Carbonate,0,Ethyl Methyl Carbonate,0.279860845,LiTFSI,0.146029035,0.146029035,253.15,0.824
Propylene Carbonate,0.601066645,Diethyl Carbonate,0,Ethyl Methyl Carbonate,0.392951301,LiTFSI,0.002991027,0.002991027,263.15,0.36
Propylene Carbonate,0.548192932,Diethyl Carbonate,0,Ethyl Methyl Carbonate,0.358384761,LiTFSI,0.046711153,0.046711153,263.15,3.64
Propylene Carbonate,0.50178252,Diethyl Carbonate,0,Ethyl Methyl Carbonate,0.328043646,LiTFSI,0.085086917,0.085086917,263.15,3.29
Propylene Carbonate,0.461778002,Diethyl Carbonate,0,Ethyl Methyl Carbonate,0.301890428,LiTFSI,0.118165785,0.118165785,263.15,2.2
Propylene Carbonate,0.428081085,Diethyl Carbonate,0,Ethyl Methyl Carbonate,0.279860845,LiTFSI,0.146029035,0.146029035,263.15,1.32
Propylene Carbonate,0.601066645,Diethyl Carbonate,0,Ethyl Methyl Carbonate,0.392951301,LiTFSI,0.002991027,0.002991027,273.15,0.444
Propylene Carbonate,0.548192932,Diethyl Carbonate,0,Ethyl Methyl Carbonate,0.358384761,LiTFSI,0.046711153,0.046711153,273.15,4.61
Propylene Carbonate,0.50178252,Diethyl Carbonate,0,Ethyl Methyl Carbonate,0.328043646,LiTFSI,0.085086917,0.085086917,273.15,4.32
Propylene Carbonate,0.461778002,Diethyl Carbonate,0,Ethyl Methyl Carbonate,0.301890428,LiTFSI,0.118165785,0.118165785,273.15,3.02
Propylene Carbonate,0.428081085,Diethyl Carbonate,0,Ethyl Methyl Carbonate,0.279860845,LiTFSI,0.146029035,0.146029035,273.15,1.91
Propylene Carbonate,0.601066645,Diethyl Carbonate,0,Ethyl Methyl Carbonate,0.392951301,LiTFSI,0.002991027,0.002991027,283.15,0.533
Propylene Carbonate,0.548192932,Diethyl Carbonate,0,Ethyl Methyl Carbonate,0.358384761,LiTFSI,0.046711153,0.046711153,283.15,5.65
Propylene Carbonate,0.50178252,Diethyl Carbonate,0,Ethyl Methyl Carbonate,0.328043646,LiTFSI,0.085086917,0.085086917,283.15,5.47
Propylene Carbonate,0.461778002,Diethyl Carbonate,0,Ethyl Methyl Carbonate,0.301890428,LiTFSI,0.118165785,0.118165785,283.15,3.95
Propylene Carbonate,0.428081085,Diethyl Carbonate,0,Ethyl Methyl Carbonate,0.279860845,LiTFSI,0.146029035,0.146029035,283.15,2.61
Propylene Carbonate,0.601066645,Diethyl Carbonate,0,Ethyl Methyl Carbonate,0.392951301,LiTFSI,0.002991027,0.002991027,293.15,0.628
Propylene Carbonate,0.548192932,Diethyl Carbonate,0,Ethyl Methyl Carbonate,0.358384761,LiTFSI,0.046711153,0.046711153,293.15,6.79
Propylene Carbonate,0.50178252,Diethyl Carbonate,0,Ethyl Methyl Carbonate,0.328043646,LiTFSI,0.085086917,0.085086917,293.15,6.74
Propylene Carbonate,0.461778002,Diethyl Carbonate,0,Ethyl Methyl Carbonate,0.301890428,LiTFSI,0.118165785,0.118165785,293.15,5
Propylene Carbonate,0.428081085,Diethyl Carbonate,0,Ethyl Methyl Carbonate,0.279860845,LiTFSI,0.146029035,0.146029035,293.15,3.43
Diethyl Carbonate,0.159469339,Ethyl Methyl Carbonate,0,Dimethyl Carbonate,0.836538645,LiPF6,0.001996008,0.001996008,243.15,0.0612
Diethyl Carbonate,0.146319247,Ethyl Methyl Carbonate,0,Dimethyl Carbonate,0.767556351,LiPF6,0.043062201,0.043062201,243.15,0.962
Diethyl Carbonate,0.134750612,Ethyl Methyl Carbonate,0,Dimethyl Carbonate,0.706870014,LiPF6,0.079189687,0.079189687,243.15,1.94
Diethyl Carbonate,0.124782066,Ethyl Methyl Carbonate,0,Dimethyl Carbonate,0.654577365,LiPF6,0.110320285,0.110320285,243.15,2
Diethyl Carbonate,0.116178813,Ethyl Methyl Carbonate,0,Dimethyl Carbonate,0.609446726,LiPF6,0.13718723,0.13718723,243.15,1.36
Diethyl Carbonate,0.159469339,Ethyl Methyl Carbonate,0,Dimethyl Carbonate,0.836538645,LiPF6,0.001996008,0.001996008,253.15,0.076
