Repository: BattModels/DiffMix-NatCommData

# DiffMix-NatCommData

This is the official data repository for "Differentiable Modeling and Optimization of Non-aqueous Li-based Battery Electrolyte Solutions Using Geometric Deep Learning" published in Nature Communications.

# Citation

Coming soon.

File: training_data/published_AEM_data.csv (part 51 of 82)
sub1_name,x1 (mole fraction),sub2_name,x2 (mole fraction),sub3_name,x3 (mole fraction),salt,x4 (mole fraction),x5 (mole fraction),temperature (K),ionic conductivity (mS/cm)
Diethyl Carbonate,0.146319247,Ethyl Methyl Carbonate,0,Dimethyl Carbonate,0.767556351,LiPF6,0.043062201,0.043062201,253.15,1.2
Diethyl Carbonate,0.134750612,Ethyl Methyl Carbonate,0,Dimethyl Carbonate,0.706870014,LiPF6,0.079189687,0.079189687,253.15,2.5
Diethyl Carbonate,0.124782066,Ethyl Methyl Carbonate,0,Dimethyl Carbonate,0.654577365,LiPF6,0.110320285,0.110320285,253.15,2.74
Diethyl Carbonate,0.116178813,Ethyl Methyl Carbonate,0,Dimethyl Carbonate,0.609446726,LiPF6,0.13718723,0.13718723,253.15,2.1
Diethyl Carbonate,0.159469339,Ethyl Methyl Carbonate,0,Dimethyl Carbonate,0.836538645,LiPF6,0.001996008,0.001996008,263.15,0.0924
Diethyl Carbonate,0.146319247,Ethyl Methyl Carbonate,0,Dimethyl Carbonate,0.767556351,LiPF6,0.043062201,0.043062201,263.15,1.49
Diethyl Carbonate,0.134750612,Ethyl Methyl Carbonate,0,Dimethyl Carbonate,0.706870014,LiPF6,0.079189687,0.079189687,263.15,3.16
Diethyl Carbonate,0.124782066,Ethyl Methyl Carbonate,0,Dimethyl Carbonate,0.654577365,LiPF6,0.110320285,0.110320285,263.15,3.64
Diethyl Carbonate,0.116178813,Ethyl Methyl Carbonate,0,Dimethyl Carbonate,0.609446726,LiPF6,0.13718723,0.13718723,263.15,3.05
Diethyl Carbonate,0.159469339,Ethyl Methyl Carbonate,0,Dimethyl Carbonate,0.836538645,LiPF6,0.001996008,0.001996008,273.15,0.111
Diethyl Carbonate,0.146319247,Ethyl Methyl Carbonate,0,Dimethyl Carbonate,0.767556351,LiPF6,0.043062201,0.043062201,273.15,1.82
Diethyl Carbonate,0.134750612,Ethyl Methyl Carbonate,0,Dimethyl Carbonate,0.706870014,LiPF6,0.079189687,0.079189687,273.15,3.91
Diethyl Carbonate,0.124782066,Ethyl Methyl Carbonate,0,Dimethyl Carbonate,0.654577365,LiPF6,0.110320285,0.110320285,273.15,4.66
Diethyl Carbonate,0.116178813,Ethyl Methyl Carbonate,0,Dimethyl Carbonate,0.609446726,LiPF6,0.13718723,0.13718723,273.15,4.22
Diethyl Carbonate,0.159469339,Ethyl Methyl Carbonate,0,Dimethyl Carbonate,0.836538645,LiPF6,0.001996008,0.001996008,283.15,0.13
Diethyl Carbonate,0.146319247,Ethyl Methyl Carbonate,0,Dimethyl Carbonate,0.767556351,LiPF6,0.043062201,0.043062201,283.15,2.2
Diethyl Carbonate,0.134750612,Ethyl Methyl Carbonate,0,Dimethyl Carbonate,0.706870014,LiPF6,0.079189687,0.079189687,283.15,4.75
Diethyl Carbonate,0.124782066,Ethyl Methyl Carbonate,0,Dimethyl Carbonate,0.654577365,LiPF6,0.110320285,0.110320285,283.15,5.87
Diethyl Carbonate,0.116178813,Ethyl Methyl Carbonate,0,Dimethyl Carbonate,0.609446726,LiPF6,0.13718723,0.13718723,283.15,5.59
Diethyl Carbonate,0.159469339,Ethyl Methyl Carbonate,0,Dimethyl Carbonate,0.836538645,LiPF6,0.001996008,0.001996008,293.15,0.152
Diethyl Carbonate,0.146319247,Ethyl Methyl Carbonate,0,Dimethyl Carbonate,0.767556351,LiPF6,0.043062201,0.043062201,293.15,2.64
Diethyl Carbonate,0.134750612,Ethyl Methyl Carbonate,0,Dimethyl Carbonate,0.706870014,LiPF6,0.079189687,0.079189687,293.15,5.72
Diethyl Carbonate,0.124782066,Ethyl Methyl Carbonate,0,Dimethyl Carbonate,0.654577365,LiPF6,0.110320285,0.110320285,293.15,7.19
Diethyl Carbonate,0.116178813,Ethyl Methyl Carbonate,0,Dimethyl Carbonate,0.609446726,LiPF6,0.13718723,0.13718723,293.15,7.2
Ethyl Methyl Carbonate,0.173862408,Ethylene Carbonate,0.822145576,Dimethyl Carbonate,0,LiTFSI,0.001996008,0.001996008,243.15,0.137
Ethyl Methyl Carbonate,0.160166062,Ethylene Carbonate,0.757379479,Dimethyl Carbonate,0,LiTFSI,0.041227229,0.041227229,243.15,1.21
Ethyl Methyl Carbonate,0.14780317,Ethylene Carbonate,0.698918898,Dimethyl Carbonate,0,LiTFSI,0.076638966,0.076638966,243.15,0.88
Ethyl Methyl Carbonate,0.137153697,Ethylene Carbonate,0.648560589,Dimethyl Carbonate,0,LiTFSI,0.107142857,0.107142857,243.15,0.431
Ethyl Methyl Carbonate,0.12796978,Ethylene Carbonate,0.605132473,Dimethyl Carbonate,0,LiTFSI,0.133448873,0.133448873,243.15,0.184
Ethyl Methyl Carbonate,0.173862408,Ethylene Carbonate,0.822145576,Dimethyl Carbonate,0,LiTFSI,0.001996008,0.001996008,253.15,0.199
Ethyl Methyl Carbonate,0.160166062,Ethylene Carbonate,0.757379479,Dimethyl Carbonate,0,LiTFSI,0.041227229,0.041227229,253.15,1.9
Ethyl Methyl Carbonate,0.14780317,Ethylene Carbonate,0.698918898,Dimethyl Carbonate,0,LiTFSI,0.076638966,0.076638966,253.15,1.56
Ethyl Methyl Carbonate,0.137153697,Ethylene Carbonate,0.648560589,Dimethyl Carbonate,0,LiTFSI,0.107142857,0.107142857,253.15,0.902
Ethyl Methyl Carbonate,0.12796978,Ethylene Carbonate,0.605132473,Dimethyl Carbonate,0,LiTFSI,0.133448873,0.133448873,253.15,0.464
Ethyl Methyl Carbonate,0.173862408,Ethylene Carbonate,0.822145576,Dimethyl Carbonate,0,LiTFSI,0.001996008,0.001996008,263.15,0.276
Ethyl Methyl Carbonate,0.160166062,Ethylene Carbonate,0.757379479,Dimethyl Carbonate,0,LiTFSI,0.041227229,0.041227229,263.15,2.76
Ethyl Methyl Carbonate,0.14780317,Ethylene Carbonate,0.698918898,Dimethyl Carbonate,0,LiTFSI,0.076638966,0.076638966,263.15,2.46
Ethyl Methyl Carbonate,0.137153697,Ethylene Carbonate,0.648560589,Dimethyl Carbonate,0,LiTFSI,0.107142857,0.107142857,263.15,1.57
Ethyl Methyl Carbonate,0.12796978,Ethylene Carbonate,0.605132473,Dimethyl Carbonate,0,LiTFSI,0.133448873,0.133448873,263.15,0.904
Ethyl Methyl Carbonate,0.173862408,Ethylene Carbonate,0.822145576,Dimethyl Carbonate,0,LiTFSI,0.001996008,0.001996008,273.15,0.365
Ethyl Methyl Carbonate,0.160166062,Ethylene Carbonate,0.757379479,Dimethyl Carbonate,0,LiTFSI,0.041227229,0.041227229,273.15,3.8
Ethyl Methyl Carbonate,0.14780317,Ethylene Carbonate,0.698918898,Dimethyl Carbonate,0,LiTFSI,0.076638966,0.076638966,273.15,3.57
Ethyl Methyl Carbonate,0.137153697,Ethylene Carbonate,0.648560589,Dimethyl Carbonate,0,LiTFSI,0.107142857,0.107142857,273.15,2.44
Ethyl Methyl Carbonate,0.12796978,Ethylene Carbonate,0.605132473,Dimethyl Carbonate,0,LiTFSI,0.133448873,0.133448873,273.15,1.51
Ethyl Methyl Carbonate,0.173862408,Ethylene Carbonate,0.822145576,Dimethyl Carbonate,0,LiTFSI,0.001996008,0.001996008,283.15,0.467
Ethyl Methyl Carbonate,0.160166062,Ethylene Carbonate,0.757379479,Dimethyl Carbonate,0,LiTFSI,0.041227229,0.041227229,283.15,4.98
Ethyl Methyl Carbonate,0.14780317,Ethylene Carbonate,0.698918898,Dimethyl Carbonate,0,LiTFSI,0.076638966,0.076638966,283.15,4.87
Ethyl Methyl Carbonate,0.137153697,Ethylene Carbonate,0.648560589,Dimethyl Carbonate,0,LiTFSI,0.107142857,0.107142857,283.15,3.5
Ethyl Methyl Carbonate,0.12796978,Ethylene Carbonate,0.605132473,Dimethyl Carbonate,0,LiTFSI,0.133448873,0.133448873,283.15,2.29
Ethyl Methyl Carbonate,0.173862408,Ethylene Carbonate,0.822145576,Dimethyl Carbonate,0,LiTFSI,0.001996008,0.001996008,293.15,0.579
Ethyl Methyl Carbonate,0.160166062,Ethylene Carbonate,0.757379479,Dimethyl Carbonate,0,LiTFSI,0.041227229,0.041227229,293.15,6.31
Ethyl Methyl Carbonate,0.14780317,Ethylene Carbonate,0.698918898,Dimethyl Carbonate,0,LiTFSI,0.076638966,0.076638966,293.15,6.35
Ethyl Methyl Carbonate,0.137153697,Ethylene Carbonate,0.648560589,Dimethyl Carbonate,0,LiTFSI,0.107142857,0.107142857,293.15,4.72
Ethyl Methyl Carbonate,0.12796978,Ethylene Carbonate,0.605132473,Dimethyl Carbonate,0,LiTFSI,0.133448873,0.133448873,293.15,3.22
Propylene Carbonate,0.206824272,Diethyl Carbonate,0.178736355,Ethyl Methyl Carbonate,0.608457319,LiPF6,0.002991027,0.002991027,243.15,0.181
Propylene Carbonate,0.188252861,Diethyl Carbonate,0.162687048,Ethyl Methyl Carbonate,0.553821996,LiPF6,0.047619048,0.047619048,243.15,2.31
Propylene Carbonate,0.171618916,Diethyl Carbonate,0.148312088,Ethyl Methyl Carbonate,0.504886515,LiPF6,0.087591241,0.087591241,243.15,2.53
Propylene Carbonate,0.157927445,Diethyl Carbonate,0.136479996,Ethyl Methyl Carbonate,0.46460751,LiPF6,0.120492524,0.120492524,243.15,1.56
Propylene Carbonate,0.146090966,Diethyl Carbonate,0.126250979,Ethyl Methyl Carbonate,0.429785715,LiPF6,0.14893617,0.14893617,243.15,0.63
Propylene Carbonate,0.206824272,Diethyl Carbonate,0.178736355,Ethyl Methyl Carbonate,0.608457319,LiPF6,0.002991027,0.002991027,253.15,0.221
Propylene Carbonate,0.188252861,Diethyl Carbonate,0.162687048,Ethyl Methyl Carbonate,0.553821996,LiPF6,0.047619048,0.047619048,253.15,2.84
Propylene Carbonate,0.171618916,Diethyl Carbonate,0.148312088,Ethyl Methyl Carbonate,0.504886515,LiPF6,0.087591241,0.087591241,253.15,3.26
Propylene Carbonate,0.157927445,Diethyl Carbonate,0.136479996,Ethyl Methyl Carbonate,0.46460751,LiPF6,0.120492524,0.120492524,253.15,2.25
Propylene Carbonate,0.146090966,Diethyl Carbonate,0.126250979,Ethyl Methyl Carbonate,0.429785715,LiPF6,0.14893617,0.14893617,253.15,1.07
Propylene Carbonate,0.206824272,Diethyl Carbonate,0.178736355,Ethyl Methyl Carbonate,0.608457319,LiPF6,0.002991027,0.002991027,263.15,0.263
Propylene Carbonate,0.188252861,Diethyl Carbonate,0.162687048,Ethyl Methyl Carbonate,0.553821996,LiPF6,0.047619048,0.047619048,263.15,3.39
Propylene Carbonate,0.171618916,Diethyl Carbonate,0.148312088,Ethyl Methyl Carbonate,0.504886515,LiPF6,0.087591241,0.087591241,263.15,4.06
Propylene Carbonate,0.157927445,Diethyl Carbonate,0.136479996,Ethyl Methyl Carbonate,0.46460751,LiPF6,0.120492524,0.120492524,263.15,3.05
Propylene Carbonate,0.146090966,Diethyl Carbonate,0.126250979,Ethyl Methyl Carbonate,0.429785715,LiPF6,0.14893617,0.14893617,263.15,1.64
Propylene Carbonate,0.206824272,Diethyl Carbonate,0.178736355,Ethyl Methyl Carbonate,0.608457319,LiPF6,0.002991027,0.002991027,273.15,0.308
Propylene Carbonate,0.188252861,Diethyl Carbonate,0.162687048,Ethyl Methyl Carbonate,0.553821996,LiPF6,0.047619048,0.047619048,273.15,3.98
Propylene Carbonate,0.171618916,Diethyl Carbonate,0.148312088,Ethyl Methyl Carbonate,0.504886515,LiPF6,0.087591241,0.087591241,273.15,4.91
Propylene Carbonate,0.157927445,Diethyl Carbonate,0.136479996,Ethyl Methyl Carbonate,0.46460751,LiPF6,0.120492524,0.120492524,273.15,3.94
Propylene Carbonate,0.146090966,Diethyl Carbonate,0.126250979,Ethyl Methyl Carbonate,0.429785715,LiPF6,0.14893617,0.14893617,273.15,2.34
Propylene Carbonate,0.206824272,Diethyl Carbonate,0.178736355,Ethyl Methyl Carbonate,0.608457319,LiPF6,0.002991027,0.002991027,283.15,0.356
Propylene Carbonate,0.188252861,Diethyl Carbonate,0.162687048,Ethyl Methyl Carbonate,0.553821996,LiPF6,0.047619048,0.047619048,283.15,4.59
Propylene Carbonate,0.171618916,Diethyl Carbonate,0.148312088,Ethyl Methyl Carbonate,0.504886515,LiPF6,0.087591241,0.087591241,283.15,5.82
Propylene Carbonate,0.157927445,Diethyl Carbonate,0.136479996,Ethyl Methyl Carbonate,0.46460751,LiPF6,0.120492524,0.120492524,283.15,4.95
Propylene Carbonate,0.146090966,Diethyl Carbonate,0.126250979,Ethyl Methyl Carbonate,0.429785715,LiPF6,0.14893617,0.14893617,283.15,3.18
Propylene Carbonate,0.206824272,Diethyl Carbonate,0.178736355,Ethyl Methyl Carbonate,0.608457319,LiPF6,0.002991027,0.002991027,293.15,0.407
Propylene Carbonate,0.188252861,Diethyl Carbonate,0.162687048,Ethyl Methyl Carbonate,0.553821996,LiPF6,0.047619048,0.047619048,293.15,5.24
Propylene Carbonate,0.171618916,Diethyl Carbonate,0.148312088,Ethyl Methyl Carbonate,0.504886515,LiPF6,0.087591241,0.087591241,293.15,6.8
Propylene Carbonate,0.157927445,Diethyl Carbonate,0.136479996,Ethyl Methyl Carbonate,0.46460751,LiPF6,0.120492524,0.120492524,293.15,6.07
Propylene Carbonate,0.146090966,Diethyl Carbonate,0.126250979,Ethyl Methyl Carbonate,0.429785715,LiPF6,0.14893617,0.14893617,293.15,4.16
Diethyl Carbonate,0,Ethyl Methyl Carbonate,0.55701438,Ethylene Carbonate,0.438993604,LiPF6,0.001996008,0.001996008,243.15,0.224
Diethyl Carbonate,0,Ethyl Methyl Carbonate,0.510058839,Ethylene Carbonate,0.40198705,LiPF6,0.043977055,0.043977055,243.15,2.35
Diethyl Carbonate,0,Ethyl Methyl Carbonate,0.468780492,Ethylene Carbonate,0.369454802,LiPF6,0.080882353,0.080882353,243.15,2.11
Diethyl Carbonate,0,Ethyl Methyl Carbonate,0.433205454,Ethylene Carbonate,0.341417439,LiPF6,0.112688554,0.112688554,243.15,1.06
Diethyl Carbonate,0,Ethyl Methyl Carbonate,0.402484658,Ethylene Carbonate,0.317205797,LiPF6,0.140154772,0.140154772,243.15,0.281
Diethyl Carbonate,0,Ethyl Methyl Carbonate,0.55701438,Ethylene Carbonate,0.438993604,LiPF6,0.001996008,0.001996008,253.15,0.29
Diethyl Carbonate,0,Ethyl Methyl Carbonate,0.510058839,Ethylene Carbonate,0.40198705,LiPF6,0.043977055,0.043977055,253.15,3.16
Diethyl Carbonate,0,Ethyl Methyl Carbonate,0.468780492,Ethylene Carbonate,0.369454802,LiPF6,0.080882353,0.080882353,253.15,3.12
Diethyl Carbonate,0,Ethyl Methyl Carbonate,0.433205454,Ethylene Carbonate,0.341417439,LiPF6,0.112688554,0.112688554,253.15,1.91
Diethyl Carbonate,0,Ethyl Methyl Carbonate,0.402484658,Ethylene Carbonate,0.317205797,LiPF6,0.140154772,0.140154772,253.15,0.723
Diethyl Carbonate,0,Ethyl Methyl Carbonate,0.55701438,Ethylene Carbonate,0.438993604,LiPF6,0.001996008,0.001996008,263.15,0.363
Diethyl Carbonate,0,Ethyl Methyl Carbonate,0.510058839,Ethylene Carbonate,0.40198705,LiPF6,0.043977055,0.043977055,263.15,4.1
Diethyl Carbonate,0,Ethyl Methyl Carbonate,0.468780492,Ethylene Carbonate,0.369454802,LiPF6,0.080882353,0.080882353,263.15,4.32
Diethyl Carbonate,0,Ethyl Methyl Carbonate,0.433205454,Ethylene Carbonate,0.341417439,LiPF6,0.112688554,0.112688554,263.15,3
Diethyl Carbonate,0,Ethyl Methyl Carbonate,0.402484658,Ethylene Carbonate,0.317205797,LiPF6,0.140154772,0.140154772,263.15,1.42
Diethyl Carbonate,0,Ethyl Methyl Carbonate,0.55701438,Ethylene Carbonate,0.438993604,LiPF6,0.001996008,0.001996008,273.15,0.444
Diethyl Carbonate,0,Ethyl Methyl Carbonate,0.510058839,Ethylene Carbonate,0.40198705,LiPF6,0.043977055,0.043977055,273.15,5.15
Diethyl Carbonate,0,Ethyl Methyl Carbonate,0.468780492,Ethylene Carbonate,0.369454802,LiPF6,0.080882353,0.080882353,273.15,5.7
Diethyl Carbonate,0,Ethyl Methyl Carbonate,0.433205454,Ethylene Carbonate,0.341417439,LiPF6,0.112688554,0.112688554,273.15,4.32
Diethyl Carbonate,0,Ethyl Methyl Carbonate,0.402484658,Ethylene Carbonate,0.317205797,LiPF6,0.140154772,0.140154772,273.15,2.39
Diethyl Carbonate,0,Ethyl Methyl Carbonate,0.55701438,Ethylene Carbonate,0.438993604,LiPF6,0.001996008,0.001996008,283.15,0.531
Diethyl Carbonate,0,Ethyl Methyl Carbonate,0.510058839,Ethylene Carbonate,0.40198705,LiPF6,0.043977055,0.043977055,283.15,6.23
Diethyl Carbonate,0,Ethyl Methyl Carbonate,0.468780492,Ethylene Carbonate,0.369454802,LiPF6,0.080882353,0.080882353,283.15,7.02
Diethyl Carbonate,0,Ethyl Methyl Carbonate,0.433205454,Ethylene Carbonate,0.341417439,LiPF6,0.112688554,0.112688554,283.15,5.63
Diethyl Carbonate,0,Ethyl Methyl Carbonate,0.402484658,Ethylene Carbonate,0.317205797,LiPF6,0.140154772,0.140154772,283.15,3.61
Diethyl Carbonate,0,Ethyl Methyl Carbonate,0.55701438,Ethylene Carbonate,0.438993604,LiPF6,0.001996008,0.001996008,293.15,0.623
Diethyl Carbonate,0,Ethyl Methyl Carbonate,0.510058839,Ethylene Carbonate,0.40198705,LiPF6,0.043977055,0.043977055,293.15,7.46
Diethyl Carbonate,0,Ethyl Methyl Carbonate,0.468780492,Ethylene Carbonate,0.369454802,LiPF6,0.080882353,0.080882353,293.15,8.69
Diethyl Carbonate,0,Ethyl Methyl Carbonate,0.433205454,Ethylene Carbonate,0.341417439,LiPF6,0.112688554,0.112688554,293.15,7.33
Diethyl Carbonate,0,Ethyl Methyl Carbonate,0.402484658,Ethylene Carbonate,0.317205797,LiPF6,0.140154772,0.140154772,293.15,5.1
Propylene Carbonate,0.584285999,Ethyl Methyl Carbonate,0.190990421,Dimethyl Carbonate,0.220731564,LiTFSI,0.001996008,0.001996008,243.15,0.221
Propylene Carbonate,0.532890927,Ethyl Methyl Carbonate,0.174190487,Dimethyl Carbonate,0.201315533,LiTFSI,0.045801527,0.045801527,243.15,2.17
Propylene Carbonate,0.488766906,Ethyl Methyl Carbonate,0.159767301,Dimethyl Carbonate,0.184646361,LiTFSI,0.083409716,0.083409716,243.15,1.79
Propylene Carbonate,0.451651513,Ethyl Methyl Carbonate,0.147635084,Dimethyl Carbonate,0.170624908,LiTFSI,0.115044248,0.115044248,243.15,0.968
Propylene Carbonate,0.419594861,Ethyl Methyl Carbonate,0.13715646,Dimethyl Carbonate,0.158514546,LiTFSI,0.142367067,0.142367067,243.15,0.458
Propylene Carbonate,0.584285999,Ethyl Methyl Carbonate,0.190990421,Dimethyl Carbonate,0.220731564,LiTFSI,0.001996008,0.001996008,253.15,0.298
Propylene Carbonate,0.532890927,Ethyl Methyl Carbonate,0.174190487,Dimethyl Carbonate,0.201315533,LiTFSI,0.045801527,0.045801527,253.15,3.05
Propylene Carbonate,0.488766906,Ethyl Methyl Carbonate,0.159767301,Dimethyl Carbonate,0.184646361,LiTFSI,0.083409716,0.083409716,253.15,2.7
Propylene Carbonate,0.451651513,Ethyl Methyl Carbonate,0.147635084,Dimethyl Carbonate,0.170624908,LiTFSI,0.115044248,0.115044248,253.15,1.62
Propylene Carbonate,0.419594861,Ethyl Methyl Carbonate,0.13715646,Dimethyl Carbonate,0.158514546,LiTFSI,0.142367067,0.142367067,253.15,0.875
Propylene Carbonate,0.584285999,Ethyl Methyl Carbonate,0.190990421,Dimethyl Carbonate,0.220731564,LiTFSI,0.001996008,0.001996008,263.15,0.381
Propylene Carbonate,0.532890927,Ethyl Methyl Carbonate,0.174190487,Dimethyl Carbonate,0.201315533,LiTFSI,0.045801527,0.045801527,263.15,4.02
Propylene Carbonate,0.488766906,Ethyl Methyl Carbonate,0.159767301,Dimethyl Carbonate,0.184646361,LiTFSI,0.083409716,0.083409716,263.15,3.74
Propylene Carbonate,0.451651513,Ethyl Methyl Carbonate,0.147635084,Dimethyl Carbonate,0.170624908,LiTFSI,0.115044248,0.115044248,263.15,2.41
Propylene Carbonate,0.419594861,Ethyl Methyl Carbonate,0.13715646,Dimethyl Carbonate,0.158514546,LiTFSI,0.142367067,0.142367067,263.15,1.41
Propylene Carbonate,0.584285999,Ethyl Methyl Carbonate,0.190990421,Dimethyl Carbonate,0.220731564,LiTFSI,0.001996008,0.001996008,273.15,0.469
Propylene Carbonate,0.532890927,Ethyl Methyl Carbonate,0.174190487,Dimethyl Carbonate,0.201315533,LiTFSI,0.045801527,0.045801527,273.15,5.07
Propylene Carbonate,0.488766906,Ethyl Methyl Carbonate,0.159767301,Dimethyl Carbonate,0.184646361,LiTFSI,0.083409716,0.083409716,273.15,4.9
Propylene Carbonate,0.451651513,Ethyl Methyl Carbonate,0.147635084,Dimethyl Carbonate,0.170624908,LiTFSI,0.115044248,0.115044248,273.15,3.32
Propylene Carbonate,0.419594861,Ethyl Methyl Carbonate,0.13715646,Dimethyl Carbonate,0.158514546,LiTFSI,0.142367067,0.142367067,273.15,2.07
Propylene Carbonate,0.584285999,Ethyl Methyl Carbonate,0.190990421,Dimethyl Carbonate,0.220731564,LiTFSI,0.001996008,0.001996008,283.15,0.564
Propylene Carbonate,0.532890927,Ethyl Methyl Carbonate,0.174190487,Dimethyl Carbonate,0.201315533,LiTFSI,0.045801527,0.045801527,283.15,6.21
Propylene Carbonate,0.488766906,Ethyl Methyl Carbonate,0.159767301,Dimethyl Carbonate,0.184646361,LiTFSI,0.083409716,0.083409716,283.15,6.19
Propylene Carbonate,0.451651513,Ethyl Methyl Carbonate,0.147635084,Dimethyl Carbonate,0.170624908,LiTFSI,0.115044248,0.115044248,283.15,4.36
Propylene Carbonate,0.419594861,Ethyl Methyl Carbonate,0.13715646,Dimethyl Carbonate,0.158514546,LiTFSI,0.142367067,0.142367067,283.15,2.84
Propylene Carbonate,0.584285999,Ethyl Methyl Carbonate,0.190990421,Dimethyl Carbonate,0.220731564,LiTFSI,0.001996008,0.001996008,293.15,0.665
Propylene Carbonate,0.532890927,Ethyl Methyl Carbonate,0.174190487,Dimethyl Carbonate,0.201315533,LiTFSI,0.045801527,0.045801527,293.15,7.45
Propylene Carbonate,0.488766906,Ethyl Methyl Carbonate,0.159767301,Dimethyl Carbonate,0.184646361,LiTFSI,0.083409716,0.083409716,293.15,7.61
Propylene Carbonate,0.451651513,Ethyl Methyl Carbonate,0.147635084,Dimethyl Carbonate,0.170624908,LiTFSI,0.115044248,0.115044248,293.15,5.56
Propylene Carbonate,0.419594861,Ethyl Methyl Carbonate,0.13715646,Dimethyl Carbonate,0.158514546,LiTFSI,0.142367067,0.142367067,293.15,3.73
Propylene Carbonate,0.363648804,Fluoroethylene Carbonate,0,Ethylene Carbonate,0.63235918,LiPF6,0.001996008,0.001996008,243.15,0.112
Propylene Carbonate,0.333661751,Fluoroethylene Carbonate,0,Ethylene Carbonate,0.580213847,LiPF6,0.043062201,0.043062201,243.15,0.869
Propylene Carbonate,0.307900717,Fluoroethylene Carbonate,0,Ethylene Carbonate,0.535417256,LiPF6,0.078341014,0.078341014,243.15,0.563
Propylene Carbonate,0.285127549,Fluoroethylene Carbonate,0,Ethylene Carbonate,0.495816351,LiPF6,0.10952805,0.10952805,243.15,0.232
Propylene Carbonate,0.266019553,Fluoroethylene Carbonate,0,Ethylene Carbonate,0.462588917,LiPF6,0.135695765,0.135695765,243.15,0.0565
Propylene Carbonate,0.363648804,Fluoroethylene Carbonate,0,Ethylene Carbonate,0.63235918,LiPF6,0.001996008,0.001996008,253.15,0.17
Propylene Carbonate,0.333661751,Fluoroethylene Carbonate,0,Ethylene Carbonate,0.580213847,LiPF6,0.043062201,0.043062201,253.15,1.52
Propylene Carbonate,0.307900717,Fluoroethylene Carbonate,0,Ethylene Carbonate,0.535417256,LiPF6,0.078341014,0.078341014,253.15,1.23
Propylene Carbonate,0.285127549,Fluoroethylene Carbonate,0,Ethylene Carbonate,0.495816351,LiPF6,0.10952805,0.10952805,253.15,0.681
Propylene Carbonate,0.266019553,Fluoroethylene Carbonate,0,Ethylene Carbonate,0.462588917,LiPF6,0.135695765,0.135695765,253.15,0.272
Propylene Carbonate,0.363648804,Fluoroethylene Carbonate,0,Ethylene Carbonate,0.63235918,LiPF6,0.001996008,0.001996008,263.15,0.241
Propylene Carbonate,0.333661751,Fluoroethylene Carbonate,0,Ethylene Carbonate,0.580213847,LiPF6,0.043062201,0.043062201,263.15,2.34
Propylene Carbonate,0.307900717,Fluoroethylene Carbonate,0,Ethylene Carbonate,0.535417256,LiPF6,0.078341014,0.078341014,263.15,2.16
Propylene Carbonate,0.285127549,Fluoroethylene Carbonate,0,Ethylene Carbonate,0.495816351,LiPF6,0.10952805,0.10952805,263.15,1.42
Propylene Carbonate,0.266019553,Fluoroethylene Carbonate,0,Ethylene Carbonate,0.462588917,LiPF6,0.135695765,0.135695765,263.15,0.738
Propylene Carbonate,0.363648804,Fluoroethylene Carbonate,0,Ethylene Carbonate,0.63235918,LiPF6,0.001996008,0.001996008,273.15,0.325
Propylene Carbonate,0.333661751,Fluoroethylene Carbonate,0,Ethylene Carbonate,0.580213847,LiPF6,0.043062201,0.043062201,273.15,3.33
Propylene Carbonate,0.307900717,Fluoroethylene Carbonate,0,Ethylene Carbonate,0.535417256,LiPF6,0.078341014,0.078341014,273.15,3.33
Propylene Carbonate,0.285127549,Fluoroethylene Carbonate,0,Ethylene Carbonate,0.495816351,LiPF6,0.10952805,0.10952805,273.15,2.43
Propylene Carbonate,0.266019553,Fluoroethylene Carbonate,0,Ethylene Carbonate,0.462588917,LiPF6,0.135695765,0.135695765,273.15,1.48
Propylene Carbonate,0.363648804,Fluoroethylene Carbonate,0,Ethylene Carbonate,0.63235918,LiPF6,0.001996008,0.001996008,283.15,0.419
Propylene Carbonate,0.333661751,Fluoroethylene Carbonate,0,Ethylene Carbonate,0.580213847,LiPF6,0.043062201,0.043062201,283.15,4.47
Propylene Carbonate,0.307900717,Fluoroethylene Carbonate,0,Ethylene Carbonate,0.535417256,LiPF6,0.078341014,0.078341014,283.15,4.72
Propylene Carbonate,0.285127549,Fluoroethylene Carbonate,0,Ethylene Carbonate,0.495816351,LiPF6,0.10952805,0.10952805,283.15,3.7
Propylene Carbonate,0.266019553,Fluoroethylene Carbonate,0,Ethylene Carbonate,0.462588917,LiPF6,0.135695765,0.135695765,283.15,2.49
Propylene Carbonate,0.363648804,Fluoroethylene Carbonate,0,Ethylene Carbonate,0.63235918,LiPF6,0.001996008,0.001996008,293.15,0.524
Propylene Carbonate,0.333661751,Fluoroethylene Carbonate,0,Ethylene Carbonate,0.580213847,LiPF6,0.043062201,0.043062201,293.15,5.76
Propylene Carbonate,0.307900717,Fluoroethylene Carbonate,0,Ethylene Carbonate,0.535417256,LiPF6,0.078341014,0.078341014,293.15,6.33
Propylene Carbonate,0.285127549,Fluoroethylene Carbonate,0,Ethylene Carbonate,0.495816351,LiPF6,0.10952805,0.10952805,293.15,5.22
Propylene Carbonate,0.266019553,Fluoroethylene Carbonate,0,Ethylene Carbonate,0.462588917,LiPF6,0.135695765,0.135695765,293.15,3.77
Diethyl Carbonate,0.367867525,Fluoroethylene Carbonate,0,Ethyl Methyl Carbonate,0.626150422,LiTFSI,0.002991027,0.002991027,243.15,0.0805
Diethyl Carbonate,0.33349538,Fluoroethylene Carbonate,0,Ethyl Methyl Carbonate,0.567645304,LiTFSI,0.049429658,0.049429658,243.15,1.34
Diethyl Carbonate,0.303406111,Fluoroethylene Carbonate,0,Ethyl Methyl Carbonate,0.516430104,LiTFSI,0.090081893,0.090081893,243.15,2.43
Diethyl Carbonate,0.27861516,Fluoroethylene Carbonate,0,Ethyl Methyl Carbonate,0.474233218,LiTFSI,0.123575811,0.123575811,243.15,2.59
Diethyl Carbonate,0.257707214,Fluoroethylene Carbonate,0,Ethyl Methyl Carbonate,0.438645627,LiTFSI,0.151823579,0.151823579,243.15,2.02
Diethyl Carbonate,0.367867525,Fluoroethylene Carbonate,0,Ethyl Methyl Carbonate,0.626150422,LiTFSI,0.002991027,0.002991027,253.15,0.0965
Diethyl Carbonate,0.33349538,Fluoroethylene Carbonate,0,Ethyl Methyl Carbonate,0.567645304,LiTFSI,0.049429658,0.049429658,253.15,1.6
Diethyl Carbonate,0.303406111,Fluoroethylene Carbonate,0,Ethyl Methyl Carbonate,0.516430104,LiTFSI,0.090081893,0.090081893,253.15,2.94
Diethyl Carbonate,0.27861516,Fluoroethylene Carbonate,0,Ethyl Methyl Carbonate,0.474233218,LiTFSI,0.123575811,0.123575811,253.15,3.2
Diethyl Carbonate,0.257707214,Fluoroethylene Carbonate,0,Ethyl Methyl Carbonate,0.438645627,LiTFSI,0.151823579,0.151823579,253.15,2.55
Diethyl Carbonate,0.367867525,Fluoroethylene Carbonate,0,Ethyl Methyl Carbonate,0.626150422,LiTFSI,0.002991027,0.002991027,263.15,0.114
Diethyl Carbonate,0.33349538,Fluoroethylene Carbonate,0,Ethyl Methyl Carbonate,0.567645304,LiTFSI,0.049429658,0.049429658,263.15,1.92
Diethyl Carbonate,0.303406111,Fluoroethylene Carbonate,0,Ethyl Methyl Carbonate,0.516430104,LiTFSI,0.090081893,0.090081893,263.15,3.51
Diethyl Carbonate,0.27861516,Fluoroethylene Carbonate,0,Ethyl Methyl Carbonate,0.474233218,LiTFSI,0.123575811,0.123575811,263.15,3.92
Diethyl Carbonate,0.257707214,Fluoroethylene Carbonate,0,Ethyl Methyl Carbonate,0.438645627,LiTFSI,0.151823579,0.151823579,263.15,3.19
Diethyl Carbonate,0.367867525,Fluoroethylene Carbonate,0,Ethyl Methyl Carbonate,0.626150422,LiTFSI,0.002991027,0.002991027,273.15,0.134
Diethyl Carbonate,0.33349538,Fluoroethylene Carbonate,0,Ethyl Methyl Carbonate,0.567645304,LiTFSI,0.049429658,0.049429658,273.15,2.26
Diethyl Carbonate,0.303406111,Fluoroethylene Carbonate,0,Ethyl Methyl Carbonate,0.516430104,LiTFSI,0.090081893,0.090081893,273.15,4.16
Diethyl Carbonate,0.27861516,Fluoroethylene Carbonate,0,Ethyl Methyl Carbonate,0.474233218,LiTFSI,0.123575811,0.123575811,273.15,4.72
Diethyl Carbonate,0.257707214,Fluoroethylene Carbonate,0,Ethyl Methyl Carbonate,0.438645627,LiTFSI,0.151823579,0.151823579,273.15,3.93
Diethyl Carbonate,0.367867525,Fluoroethylene Carbonate,0,Ethyl Methyl Carbonate,0.626150422,LiTFSI,0.002991027,0.002991027,283.15,0.155
Diethyl Carbonate,0.33349538,Fluoroethylene Carbonate,0,Ethyl Methyl Carbonate,0.567645304,LiTFSI,0.049429658,0.049429658,283.15,2.65
Diethyl Carbonate,0.303406111,Fluoroethylene Carbonate,0,Ethyl Methyl Carbonate,0.516430104,LiTFSI,0.090081893,0.090081893,283.15,4.91
Diethyl Carbonate,0.27861516,Fluoroethylene Carbonate,0,Ethyl Methyl Carbonate,0.474233218,LiTFSI,0.123575811,0.123575811,283.15,5.63
Diethyl Carbonate,0.257707214,Fluoroethylene Carbonate,0,Ethyl Methyl Carbonate,0.438645627,LiTFSI,0.151823579,0.151823579,283.15,4.79
Diethyl Carbonate,0.367867525,Fluoroethylene Carbonate,0,Ethyl Methyl Carbonate,0.626150422,LiTFSI,0.002991027,0.002991027,293.15,0.179
Diethyl Carbonate,0.33349538,Fluoroethylene Carbonate,0,Ethyl Methyl Carbonate,0.567645304,LiTFSI,0.049429658,0.049429658,293.15,3.11
Diethyl Carbonate,0.303406111,Fluoroethylene Carbonate,0,Ethyl Methyl Carbonate,0.516430104,LiTFSI,0.090081893,0.090081893,293.15,5.73
Diethyl Carbonate,0.27861516,Fluoroethylene Carbonate,0,Ethyl Methyl Carbonate,0.474233218,LiTFSI,0.123575811,0.123575811,293.15,6.64
Diethyl Carbonate,0.257707214,Fluoroethylene Carbonate,0,Ethyl Methyl Carbonate,0.438645627,LiTFSI,0.151823579,0.151823579,293.15,5.79
Diethyl Carbonate,0.994017946,Ethyl Methyl Carbonate,0,Ethylene Carbonate,0,LiPF6,0.002991027,0.002991027,243.15,0.0519
Diethyl Carbonate,0.893939394,Ethyl Methyl Carbonate,0,Ethylene Carbonate,0,LiPF6,0.053030303,0.053030303,243.15,0.597
Diethyl Carbonate,0.808318264,Ethyl Methyl Carbonate,0,Ethylene Carbonate,0,LiPF6,0.095840868,0.095840868,243.15,0.937
Diethyl Carbonate,0.737619461,Ethyl Methyl Carbonate,0,Ethylene Carbonate,0,LiPF6,0.131190269,0.131190269,243.15,0.461
Diethyl Carbonate,0.679261125,Ethyl Methyl Carbonate,0,Ethylene Carbonate,0,LiPF6,0.160369437,0.160369437,243.15,0.0757
Diethyl Carbonate,0.994017946,Ethyl Methyl Carbonate,0,Ethylene Carbonate,0,LiPF6,0.002991027,0.002991027,253.15,0.0635
Diethyl Carbonate,0.893939394,Ethyl Methyl Carbonate,0,Ethylene Carbonate,0,LiPF6,0.053030303,0.053030303,253.15,0.775
Diethyl Carbonate,0.808318264,Ethyl Methyl Carbonate,0,Ethylene Carbonate,0,LiPF6,0.095840868,0.095840868,253.15,1.3
Diethyl Carbonate,0.737619461,Ethyl Methyl Carbonate,0,Ethylene Carbonate,0,LiPF6,0.131190269,0.131190269,253.15,0.781
Diethyl Carbonate,0.679261125,Ethyl Methyl Carbonate,0,Ethylene Carbonate,0,LiPF6,0.160369437,0.160369437,253.15,0.189
Diethyl Carbonate,0.994017946,Ethyl Methyl Carbonate,0,Ethylene Carbonate,0,LiPF6,0.002991027,0.002991027,263.15,0.0764
Diethyl Carbonate,0.893939394,Ethyl Methyl Carbonate,0,Ethylene Carbonate,0,LiPF6,0.053030303,0.053030303,263.15,0.987
Diethyl Carbonate,0.808318264,Ethyl Methyl Carbonate,0,Ethylene Carbonate,0,LiPF6,0.095840868,0.095840868,263.15,1.72
Diethyl Carbonate,0.737619461,Ethyl Methyl Carbonate,0,Ethylene Carbonate,0,LiPF6,0.131190269,0.131190269,263.15,1.22
Diethyl Carbonate,0.679261125,Ethyl Methyl Carbonate,0,Ethylene Carbonate,0,LiPF6,0.160369437,0.160369437,263.15,0.386
Diethyl Carbonate,0.994017946,Ethyl Methyl Carbonate,0,Ethylene Carbonate,0,LiPF6,0.002991027,0.002991027,273.15,0.0908
Diethyl Carbonate,0.893939394,Ethyl Methyl Carbonate,0,Ethylene Carbonate,0,LiPF6,0.053030303,0.053030303,273.15,1.24
Diethyl Carbonate,0.808318264,Ethyl Methyl Carbonate,0,Ethylene Carbonate,0,LiPF6,0.095840868,0.095840868,273.15,2.24
Diethyl Carbonate,0.737619461,Ethyl Methyl Carbonate,0,Ethylene Carbonate,0,LiPF6,0.131190269,0.131190269,273.15,1.79
Diethyl Carbonate,0.679261125,Ethyl Methyl Carbonate,0,Ethylene Carbonate,0,LiPF6,0.160369437,0.160369437,273.15,0.7
Diethyl Carbonate,0.994017946,Ethyl Methyl Carbonate,0,Ethylene Carbonate,0,LiPF6,0.002991027,0.002991027,283.15,0.107
Diethyl Carbonate,0.893939394,Ethyl Methyl Carbonate,0,Ethylene Carbonate,0,LiPF6,0.053030303,0.053030303,283.15,1.53
Diethyl Carbonate,0.808318264,Ethyl Methyl Carbonate,0,Ethylene Carbonate,0,LiPF6,0.095840868,0.095840868,283.15,2.83
Diethyl Carbonate,0.737619461,Ethyl Methyl Carbonate,0,Ethylene Carbonate,0,LiPF6,0.131190269,0.131190269,283.15,2.5
Diethyl Carbonate,0.679261125,Ethyl Methyl Carbonate,0,Ethylene Carbonate,0,LiPF6,0.160369437,0.160369437,283.15,1.16
Diethyl Carbonate,0.994017946,Ethyl Methyl Carbonate,0,Ethylene Carbonate,0,LiPF6,0.002991027,0.002991027,293.15,0.124
Diethyl Carbonate,0.893939394,Ethyl Methyl Carbonate,0,Ethylene Carbonate,0,LiPF6,0.053030303,0.053030303,293.15,1.86
Diethyl Carbonate,0.808318264,Ethyl Methyl Carbonate,0,Ethylene Carbonate,0,LiPF6,0.095840868,0.095840868,293.15,3.48
Diethyl Carbonate,0.737619461,Ethyl Methyl Carbonate,0,Ethylene Carbonate,0,LiPF6,0.131190269,0.131190269,293.15,3.35
Diethyl Carbonate,0.679261125,Ethyl Methyl Carbonate,0,Ethylene Carbonate,0,LiPF6,0.160369437,0.160369437,293.15,1.78
Diethyl Carbonate,0.16850815,Fluoroethylene Carbonate,0.375404609,Ethylene Carbonate,0.452095224,LiPF6,0.001996008,0.001996008,243.15,0.109
Diethyl Carbonate,0.153685805,Fluoroethylene Carbonate,0.3423832,Ethylene Carbonate,0.412327941,LiPF6,0.045801527,0.045801527,243.15,0.786
Diethyl Carbonate,0.140960433,Fluoroethylene Carbonate,0.314033452,Ethylene Carbonate,0.378186683,LiPF6,0.083409716,0.083409716,243.15,0.489
Diethyl Carbonate,0.130256349,Fluoroethylene Carbonate,0.290186758,Ethylene Carbonate,0.349468398,LiPF6,0.115044248,0.115044248,243.15,0.197
Diethyl Carbonate,0.12076254,Fluoroethylene Carbonate,0.269036328,Ethylene Carbonate,0.323997191,LiPF6,0.143101971,0.143101971,243.15,0.0461
Diethyl Carbonate,0.16850815,Fluoroethylene Carbonate,0.375404609,Ethylene Carbonate,0.452095224,LiPF6,0.001996008,0.001996008,253.15,0.164
Diethyl Carbonate,0.153685805,Fluoroethylene Carbonate,0.3423832,Ethylene Carbonate,0.412327941,LiPF6,0.045801527,0.045801527,253.15,1.37
Diethyl Carbonate,0.140960433,Fluoroethylene Carbonate,0.314033452,Ethylene Carbonate,0.378186683,LiPF6,0.083409716,0.083409716,253.15,1.06
Diethyl Carbonate,0.130256349,Fluoroethylene Carbonate,0.290186758,Ethylene Carbonate,0.349468398,LiPF6,0.115044248,0.115044248,253.15,0.584
Diethyl Carbonate,0.12076254,Fluoroethylene Carbonate,0.269036328,Ethylene Carbonate,0.323997191,LiPF6,0.143101971,0.143101971,253.15,0.225
Diethyl Carbonate,0.16850815,Fluoroethylene Carbonate,0.375404609,Ethylene Carbonate,0.452095224,LiPF6,0.001996008,0.001996008,263.15,0.232
Diethyl Carbonate,0.153685805,Fluoroethylene Carbonate,0.3423832,Ethylene Carbonate,0.412327941,LiPF6,0.045801527,0.045801527,263.15,2.13
Diethyl Carbonate,0.140960433,Fluoroethylene Carbonate,0.314033452,Ethylene Carbonate,0.378186683,LiPF6,0.083409716,0.083409716,263.15,1.9
Diethyl Carbonate,0.130256349,Fluoroethylene Carbonate,0.290186758,Ethylene Carbonate,0.349468398,LiPF6,0.115044248,0.115044248,263.15,1.25
Diethyl Carbonate,0.12076254,Fluoroethylene Carbonate,0.269036328,Ethylene Carbonate,0.323997191,LiPF6,0.143101971,0.143101971,263.15,0.644
Diethyl Carbonate,0.16850815,Fluoroethylene Carbonate,0.375404609,Ethylene Carbonate,0.452095224,LiPF6,0.001996008,0.001996008,273.15,0.315
Diethyl Carbonate,0.153685805,Fluoroethylene Carbonate,0.3423832,Ethylene Carbonate,0.412327941,LiPF6,0.045801527,0.045801527,273.15,3.08
Diethyl Carbonate,0.140960433,Fluoroethylene Carbonate,0.314033452,Ethylene Carbonate,0.378186683,LiPF6,0.083409716,0.083409716,273.15,3
Diethyl Carbonate,0.130256349,Fluoroethylene Carbonate,0.290186758,Ethylene Carbonate,0.349468398,LiPF6,0.115044248,0.115044248,273.15,2.21
Diethyl Carbonate,0.12076254,Fluoroethylene Carbonate,0.269036328,Ethylene Carbonate,0.323997191,LiPF6,0.143101971,0.143101971,273.15,1.36
Diethyl Carbonate,0.16850815,Fluoroethylene Carbonate,0.375404609,Ethylene Carbonate,0.452095224,LiPF6,0.001996008,0.001996008,283.15,0.41
Diethyl Carbonate,0.153685805,Fluoroethylene Carbonate,0.3423832,Ethylene Carbonate,0.412327941,LiPF6,0.045801527,0.045801527,283.15,4.21
Diethyl Carbonate,0.140960433,Fluoroethylene Carbonate,0.314033452,Ethylene Carbonate,0.378186683,LiPF6,0.083409716,0.083409716,283.15,4.36
Diethyl Carbonate,0.130256349,Fluoroethylene Carbonate,0.290186758,Ethylene Carbonate,0.349468398,LiPF6,0.115044248,0.115044248,283.15,3.46
Diethyl Carbonate,0.12076254,Fluoroethylene Carbonate,0.269036328,Ethylene Carbonate,0.323997191,LiPF6,0.143101971,0.143101971,283.15,2.38
Diethyl Carbonate,0.16850815,Fluoroethylene Carbonate,0.375404609,Ethylene Carbonate,0.452095224,LiPF6,0.001996008,0.001996008,293.15,0.517
Diethyl Carbonate,0.153685805,Fluoroethylene Carbonate,0.3423832,Ethylene Carbonate,0.412327941,LiPF6,0.045801527,0.045801527,293.15,5.49
Diethyl Carbonate,0.140960433,Fluoroethylene Carbonate,0.314033452,Ethylene Carbonate,0.378186683,LiPF6,0.083409716,0.083409716,293.15,5.95
Diethyl Carbonate,0.130256349,Fluoroethylene Carbonate,0.290186758,Ethylene Carbonate,0.349468398,LiPF6,0.115044248,0.115044248,293.15,4.98
Diethyl Carbonate,0.12076254,Fluoroethylene Carbonate,0.269036328,Ethylene Carbonate,0.323997191,LiPF6,0.143101971,0.143101971,293.15,3.68
Fluoroethylene Carbonate,0.171219191,Ethyl Methyl Carbonate,0,Ethylene Carbonate,0.824788793,LiTFSI,0.001996008,0.001996008,243.15,0.0907
Fluoroethylene Carbonate,0.157415327,Ethyl Methyl Carbonate,0,Ethylene Carbonate,0.758293486,LiTFSI,0.042145594,0.042145594,243.15,0.737
Fluoroethylene Carbonate,0.145263269,Ethyl Methyl Carbonate,0,Ethylene Carbonate,0.699755181,LiTFSI,0.077490775,0.077490775,243.15,0.468
Fluoroethylene Carbonate,0.13506856,Ethyl Methyl Carbonate,0,Ethylene Carbonate,0.650645725,LiTFSI,0.107142857,0.107142857,243.15,0.204
Fluoroethylene Carbonate,0.126024266,Ethyl Methyl Carbonate,0,Ethylene Carbonate,0.607077987,LiTFSI,0.133448873,0.133448873,243.15,0.081
Fluoroethylene Carbonate,0.171219191,Ethyl Methyl Carbonate,0,Ethylene Carbonate,0.824788793,LiTFSI,0.001996008,0.001996008,253.15,0.141
Fluoroethylene Carbonate,0.157415327,Ethyl Methyl Carbonate,0,Ethylene Carbonate,0.758293486,LiTFSI,0.042145594,0.042145594,253.15,1.3
Fluoroethylene Carbonate,0.145263269,Ethyl Methyl Carbonate,0,Ethylene Carbonate,0.699755181,LiTFSI,0.077490775,0.077490775,253.15,0.991
Fluoroethylene Carbonate,0.13506856,Ethyl Methyl Carbonate,0,Ethylene Carbonate,0.650645725,LiTFSI,0.107142857,0.107142857,253.15,0.541
Fluoroethylene Carbonate,0.126024266,Ethyl Methyl Carbonate,0,Ethylene Carbonate,0.607077987,LiTFSI,0.133448873,0.133448873,253.15,0.274
Fluoroethylene Carbonate,0.171219191,Ethyl Methyl Carbonate,0,Ethylene Carbonate,0.824788793,LiTFSI,0.001996008,0.001996008,263.15,0.205
Fluoroethylene Carbonate,0.157415327,Ethyl Methyl Carbonate,0,Ethylene Carbonate,0.758293486,LiTFSI,0.042145594,0.042145594,263.15,2.04
Fluoroethylene Carbonate,0.145263269,Ethyl Methyl Carbonate,0,Ethylene Carbonate,0.699755181,LiTFSI,0.077490775,0.077490775,263.15,1.74
Fluoroethylene Carbonate,0.13506856,Ethyl Methyl Carbonate,0,Ethylene Carbonate,0.650645725,LiTFSI,0.107142857,0.107142857,263.15,1.08
Fluoroethylene Carbonate,0.126024266,Ethyl Methyl Carbonate,0,Ethylene Carbonate,0.607077987,LiTFSI,0.133448873,0.133448873,263.15,0.627
Fluoroethylene Carbonate,0.171219191,Ethyl Methyl Carbonate,0,Ethylene Carbonate,0.824788793,LiTFSI,0.001996008,0.001996008,273.15,0.284
Fluoroethylene Carbonate,0.157415327,Ethyl Methyl Carbonate,0,Ethylene Carbonate,0.758293486,LiTFSI,0.042145594,0.042145594,273.15,2.96
Fluoroethylene Carbonate,0.145263269,Ethyl Methyl Carbonate,0,Ethylene Carbonate,0.699755181,LiTFSI,0.077490775,0.077490775,273.15,2.71
Fluoroethylene Carbonate,0.13506856,Ethyl Methyl Carbonate,0,Ethylene Carbonate,0.650645725,LiTFSI,0.107142857,0.107142857,273.15,1.83
Fluoroethylene Carbonate,0.126024266,Ethyl Methyl Carbonate,0,Ethylene Carbonate,0.607077987,LiTFSI,0.133448873,0.133448873,273.15,1.15
Fluoroethylene Carbonate,0.171219191,Ethyl Methyl Carbonate,0,Ethylene Carbonate,0.824788793,LiTFSI,0.001996008,0.001996008,283.15,0.377
Fluoroethylene Carbonate,0.157415327,Ethyl Methyl Carbonate,0,Ethylene Carbonate,0.758293486,LiTFSI,0.042145594,0.042145594,283.15,4.05
Fluoroethylene Carbonate,0.145263269,Ethyl Methyl Carbonate,0,Ethylene Carbonate,0.699755181,LiTFSI,0.077490775,0.077490775,283.15,3.89
Fluoroethylene Carbonate,0.13506856,Ethyl Methyl Carbonate,0,Ethylene Carbonate,0.650645725,LiTFSI,0.107142857,0.107142857,283.15,2.76
Fluoroethylene Carbonate,0.126024266,Ethyl Methyl Carbonate,0,Ethylene Carbonate,0.607077987,LiTFSI,0.133448873,0.133448873,283.15,1.82
Fluoroethylene Carbonate,0.171219191,Ethyl Methyl Carbonate,0,Ethylene Carbonate,0.824788793,LiTFSI,0.001996008,0.001996008,293.15,0.481
Fluoroethylene Carbonate,0.157415327,Ethyl Methyl Carbonate,0,Ethylene Carbonate,0.758293486,LiTFSI,0.042145594,0.042145594,293.15,5.29
Fluoroethylene Carbonate,0.145263269,Ethyl Methyl Carbonate,0,Ethylene Carbonate,0.699755181,LiTFSI,0.077490775,0.077490775,293.15,5.26
Fluoroethylene Carbonate,0.13506856,Ethyl Methyl Carbonate,0,Ethylene Carbonate,0.650645725,LiTFSI,0.107142857,0.107142857,293.15,3.88
Fluoroethylene Carbonate,0.126024266,Ethyl Methyl Carbonate,0,Ethylene Carbonate,0.607077987,LiTFSI,0.133448873,0.133448873,293.15,2.64
Diethyl Carbonate,0,Fluoroethylene Carbonate,0.904761905,Dimethyl Carbonate,0,LiTFSI,0.047619048,0.047619048,243.15,0.0855
Diethyl Carbonate,0,Fluoroethylene Carbonate,0.824817518,Dimethyl Carbonate,0,LiTFSI,0.087591241,0.087591241,243.15,0.0798
Diethyl Carbonate,0,Fluoroethylene Carbonate,0.759014952,Dimethyl Carbonate,0,LiTFSI,0.120492524,0.120492524,243.15,0.0448
Diethyl Carbonate,0,Fluoroethylene Carbonate,0.70212766,Dimethyl Carbonate,0,LiTFSI,0.14893617,0.14893617,243.15,0.0185
Diethyl Carbonate,0,Fluoroethylene Carbonate,0.904761905,Dimethyl Carbonate,0,LiTFSI,0.047619048,0.047619048,253.15,0.256
Diethyl Carbonate,0,Fluoroethylene Carbonate,0.824817518,Dimethyl Carbonate,0,LiTFSI,0.087591241,0.087591241,253.15,0.266
Diethyl Carbonate,0,Fluoroethylene Carbonate,0.759014952,Dimethyl Carbonate,0,LiTFSI,0.120492524,0.120492524,253.15,0.179
Diethyl Carbonate,0,Fluoroethylene Carbonate,0.70212766,Dimethyl Carbonate,0,LiTFSI,0.14893617,0.14893617,253.15,0.1
