Repository: BattModels/DiffMix-NatCommData

# DiffMix-NatCommData

This is the official data repository for "Differentiable Modeling and Optimization of Non-aqueous Li-based Battery Electrolyte Solutions Using Geometric Deep Learning" published in Nature Communications.

# Citation

Coming soon.

File: training_data/published_AEM_data.csv (part 52 of 82)
sub1_name,x1 (mole fraction),sub2_name,x2 (mole fraction),sub3_name,x3 (mole fraction),salt,x4 (mole fraction),x5 (mole fraction),temperature (K),ionic conductivity (mS/cm)
Diethyl Carbonate,0,Fluoroethylene Carbonate,0.904761905,Dimethyl Carbonate,0,LiTFSI,0.047619048,0.047619048,263.15,0.614
Diethyl Carbonate,0,Fluoroethylene Carbonate,0.824817518,Dimethyl Carbonate,0,LiTFSI,0.087591241,0.087591241,263.15,0.656
Diethyl Carbonate,0,Fluoroethylene Carbonate,0.759014952,Dimethyl Carbonate,0,LiTFSI,0.120492524,0.120492524,263.15,0.476
Diethyl Carbonate,0,Fluoroethylene Carbonate,0.70212766,Dimethyl Carbonate,0,LiTFSI,0.14893617,0.14893617,263.15,0.309
Diethyl Carbonate,0,Fluoroethylene Carbonate,0.994017946,Dimethyl Carbonate,0,LiTFSI,0.002991027,0.002991027,273.15,4.45E-05
Diethyl Carbonate,0,Fluoroethylene Carbonate,0.904761905,Dimethyl Carbonate,0,LiTFSI,0.047619048,0.047619048,273.15,1.28
Diethyl Carbonate,0,Fluoroethylene Carbonate,0.824817518,Dimethyl Carbonate,0,LiTFSI,0.087591241,0.087591241,273.15,1.34
Diethyl Carbonate,0,Fluoroethylene Carbonate,0.759014952,Dimethyl Carbonate,0,LiTFSI,0.120492524,0.120492524,273.15,1
Diethyl Carbonate,0,Fluoroethylene Carbonate,0.70212766,Dimethyl Carbonate,0,LiTFSI,0.14893617,0.14893617,273.15,0.701
Diethyl Carbonate,0,Fluoroethylene Carbonate,0.994017946,Dimethyl Carbonate,0,LiTFSI,0.002991027,0.002991027,283.15,0.00472
Diethyl Carbonate,0,Fluoroethylene Carbonate,0.904761905,Dimethyl Carbonate,0,LiTFSI,0.047619048,0.047619048,283.15,2.39
Diethyl Carbonate,0,Fluoroethylene Carbonate,0.824817518,Dimethyl Carbonate,0,LiTFSI,0.087591241,0.087591241,283.15,2.43
Diethyl Carbonate,0,Fluoroethylene Carbonate,0.759014952,Dimethyl Carbonate,0,LiTFSI,0.120492524,0.120492524,283.15,1.82
Diethyl Carbonate,0,Fluoroethylene Carbonate,0.70212766,Dimethyl Carbonate,0,LiTFSI,0.14893617,0.14893617,283.15,1.32
Diethyl Carbonate,0,Fluoroethylene Carbonate,0.994017946,Dimethyl Carbonate,0,LiTFSI,0.002991027,0.002991027,293.15,0.372
Diethyl Carbonate,0,Fluoroethylene Carbonate,0.904761905,Dimethyl Carbonate,0,LiTFSI,0.047619048,0.047619048,293.15,4.14
Diethyl Carbonate,0,Fluoroethylene Carbonate,0.824817518,Dimethyl Carbonate,0,LiTFSI,0.087591241,0.087591241,293.15,3.99
Diethyl Carbonate,0,Fluoroethylene Carbonate,0.759014952,Dimethyl Carbonate,0,LiTFSI,0.120492524,0.120492524,293.15,2.98
Diethyl Carbonate,0,Fluoroethylene Carbonate,0.70212766,Dimethyl Carbonate,0,LiTFSI,0.14893617,0.14893617,293.15,2.19
Ethyl Methyl Carbonate,0,Ethylene Carbonate,0.800389025,Dimethyl Carbonate,0.195618959,LiTFSI,0.001996008,0.001996008,243.15,0.15
Ethyl Methyl Carbonate,0,Ethylene Carbonate,0.738815665,Dimethyl Carbonate,0.180570131,LiTFSI,0.040307102,0.040307102,243.15,1.39
Ethyl Methyl Carbonate,0,Ethylene Carbonate,0.683168955,Dimethyl Carbonate,0.166969805,LiTFSI,0.07493062,0.07493062,243.15,1.03
Ethyl Methyl Carbonate,0,Ethylene Carbonate,0.6352517,Dimethyl Carbonate,0.155258596,LiTFSI,0.104744852,0.104744852,243.15,0.462
Ethyl Methyl Carbonate,0,Ethylene Carbonate,0.593962998,Dimethyl Carbonate,0.145167437,LiTFSI,0.130434783,0.130434783,243.15,0.183
Ethyl Methyl Carbonate,0,Ethylene Carbonate,0.800389025,Dimethyl Carbonate,0.195618959,LiTFSI,0.001996008,0.001996008,253.15,0.217
Ethyl Methyl Carbonate,0,Ethylene Carbonate,0.738815665,Dimethyl Carbonate,0.180570131,LiTFSI,0.040307102,0.040307102,253.15,2.14
Ethyl Methyl Carbonate,0,Ethylene Carbonate,0.683168955,Dimethyl Carbonate,0.166969805,LiTFSI,0.07493062,0.07493062,253.15,1.79
Ethyl Methyl Carbonate,0,Ethylene Carbonate,0.6352517,Dimethyl Carbonate,0.155258596,LiTFSI,0.104744852,0.104744852,253.15,0.96
Ethyl Methyl Carbonate,0,Ethylene Carbonate,0.593962998,Dimethyl Carbonate,0.145167437,LiTFSI,0.130434783,0.130434783,253.15,0.464
Ethyl Methyl Carbonate,0,Ethylene Carbonate,0.800389025,Dimethyl Carbonate,0.195618959,LiTFSI,0.001996008,0.001996008,263.15,0.298
Ethyl Methyl Carbonate,0,Ethylene Carbonate,0.738815665,Dimethyl Carbonate,0.180570131,LiTFSI,0.040307102,0.040307102,263.15,3.08
Ethyl Methyl Carbonate,0,Ethylene Carbonate,0.683168955,Dimethyl Carbonate,0.166969805,LiTFSI,0.07493062,0.07493062,263.15,2.78
Ethyl Methyl Carbonate,0,Ethylene Carbonate,0.6352517,Dimethyl Carbonate,0.155258596,LiTFSI,0.104744852,0.104744852,263.15,1.67
Ethyl Methyl Carbonate,0,Ethylene Carbonate,0.593962998,Dimethyl Carbonate,0.145167437,LiTFSI,0.130434783,0.130434783,263.15,0.909
Ethyl Methyl Carbonate,0,Ethylene Carbonate,0.800389025,Dimethyl Carbonate,0.195618959,LiTFSI,0.001996008,0.001996008,273.15,0.393
Ethyl Methyl Carbonate,0,Ethylene Carbonate,0.738815665,Dimethyl Carbonate,0.180570131,LiTFSI,0.040307102,0.040307102,273.15,4.2
Ethyl Methyl Carbonate,0,Ethylene Carbonate,0.683168955,Dimethyl Carbonate,0.166969805,LiTFSI,0.07493062,0.07493062,273.15,3.99
Ethyl Methyl Carbonate,0,Ethylene Carbonate,0.6352517,Dimethyl Carbonate,0.155258596,LiTFSI,0.104744852,0.104744852,273.15,2.59
Ethyl Methyl Carbonate,0,Ethylene Carbonate,0.593962998,Dimethyl Carbonate,0.145167437,LiTFSI,0.130434783,0.130434783,273.15,1.52
Ethyl Methyl Carbonate,0,Ethylene Carbonate,0.800389025,Dimethyl Carbonate,0.195618959,LiTFSI,0.001996008,0.001996008,283.15,0.501
Ethyl Methyl Carbonate,0,Ethylene Carbonate,0.738815665,Dimethyl Carbonate,0.180570131,LiTFSI,0.040307102,0.040307102,283.15,5.49
Ethyl Methyl Carbonate,0,Ethylene Carbonate,0.683168955,Dimethyl Carbonate,0.166969805,LiTFSI,0.07493062,0.07493062,283.15,5.41
Ethyl Methyl Carbonate,0,Ethylene Carbonate,0.6352517,Dimethyl Carbonate,0.155258596,LiTFSI,0.104744852,0.104744852,283.15,3.71
Ethyl Methyl Carbonate,0,Ethylene Carbonate,0.593962998,Dimethyl Carbonate,0.145167437,LiTFSI,0.130434783,0.130434783,283.15,2.3
Ethyl Methyl Carbonate,0,Ethylene Carbonate,0.800389025,Dimethyl Carbonate,0.195618959,LiTFSI,0.001996008,0.001996008,293.15,0.621
Ethyl Methyl Carbonate,0,Ethylene Carbonate,0.738815665,Dimethyl Carbonate,0.180570131,LiTFSI,0.040307102,0.040307102,293.15,6.92
Ethyl Methyl Carbonate,0,Ethylene Carbonate,0.683168955,Dimethyl Carbonate,0.166969805,LiTFSI,0.07493062,0.07493062,293.15,7.03
Ethyl Methyl Carbonate,0,Ethylene Carbonate,0.6352517,Dimethyl Carbonate,0.155258596,LiTFSI,0.104744852,0.104744852,293.15,5.02
Ethyl Methyl Carbonate,0,Ethylene Carbonate,0.593962998,Dimethyl Carbonate,0.145167437,LiTFSI,0.130434783,0.130434783,293.15,3.22
Propylene Carbonate,0.817416317,Diethyl Carbonate,0.176601629,Dimethyl Carbonate,-6.43E-17,LiTFSI,0.002991027,0.002991027,243.15,0.128
Propylene Carbonate,0.744017899,Diethyl Carbonate,0.160744005,Dimethyl Carbonate,-5.85E-17,LiTFSI,0.047619048,0.047619048,243.15,1.05
Propylene Carbonate,0.679647209,Diethyl Carbonate,0.146836809,Dimethyl Carbonate,-5.34E-17,LiTFSI,0.086757991,0.086757991,243.15,0.718
Propylene Carbonate,0.625438323,Diethyl Carbonate,0.135125057,Dimethyl Carbonate,-4.92E-17,LiTFSI,0.11971831,0.11971831,243.15,0.34
Propylene Carbonate,0.579771116,Diethyl Carbonate,0.125258722,Dimethyl Carbonate,-4.56E-17,LiTFSI,0.147485081,0.147485081,243.15,0.128
Propylene Carbonate,0.817416317,Diethyl Carbonate,0.176601629,Dimethyl Carbonate,-6.43E-17,LiTFSI,0.002991027,0.002991027,253.15,0.188
Propylene Carbonate,0.744017899,Diethyl Carbonate,0.160744005,Dimethyl Carbonate,-5.85E-17,LiTFSI,0.047619048,0.047619048,253.15,1.69
Propylene Carbonate,0.679647209,Diethyl Carbonate,0.146836809,Dimethyl Carbonate,-5.34E-17,LiTFSI,0.086757991,0.086757991,253.15,1.3
Propylene Carbonate,0.625438323,Diethyl Carbonate,0.135125057,Dimethyl Carbonate,-4.92E-17,LiTFSI,0.11971831,0.11971831,253.15,0.724
Propylene Carbonate,0.579771116,Diethyl Carbonate,0.125258722,Dimethyl Carbonate,-4.56E-17,LiTFSI,0.147485081,0.147485081,253.15,0.343
Propylene Carbonate,0.817416317,Diethyl Carbonate,0.176601629,Dimethyl Carbonate,-6.43E-17,LiTFSI,0.002991027,0.002991027,263.15,0.255
Propylene Carbonate,0.744017899,Diethyl Carbonate,0.160744005,Dimethyl Carbonate,-5.85E-17,LiTFSI,0.047619048,0.047619048,263.15,2.42
Propylene Carbonate,0.679647209,Diethyl Carbonate,0.146836809,Dimethyl Carbonate,-5.34E-17,LiTFSI,0.086757991,0.086757991,263.15,2.02
Propylene Carbonate,0.625438323,Diethyl Carbonate,0.135125057,Dimethyl Carbonate,-4.92E-17,LiTFSI,0.11971831,0.11971831,263.15,1.24
Propylene Carbonate,0.579771116,Diethyl Carbonate,0.125258722,Dimethyl Carbonate,-4.56E-17,LiTFSI,0.147485081,0.147485081,263.15,0.666
Propylene Carbonate,0.817416317,Diethyl Carbonate,0.176601629,Dimethyl Carbonate,-6.43E-17,LiTFSI,0.002991027,0.002991027,273.15,0.329
Propylene Carbonate,0.744017899,Diethyl Carbonate,0.160744005,Dimethyl Carbonate,-5.85E-17,LiTFSI,0.047619048,0.047619048,273.15,3.25
Propylene Carbonate,0.679647209,Diethyl Carbonate,0.146836809,Dimethyl Carbonate,-5.34E-17,LiTFSI,0.086757991,0.086757991,273.15,2.86
Propylene Carbonate,0.625438323,Diethyl Carbonate,0.135125057,Dimethyl Carbonate,-4.92E-17,LiTFSI,0.11971831,0.11971831,273.15,1.86
Propylene Carbonate,0.579771116,Diethyl Carbonate,0.125258722,Dimethyl Carbonate,-4.56E-17,LiTFSI,0.147485081,0.147485081,273.15,1.09
Propylene Carbonate,0.817416317,Diethyl Carbonate,0.176601629,Dimethyl Carbonate,-6.43E-17,LiTFSI,0.002991027,0.002991027,283.15,0.41
Propylene Carbonate,0.744017899,Diethyl Carbonate,0.160744005,Dimethyl Carbonate,-5.85E-17,LiTFSI,0.047619048,0.047619048,283.15,4.17
Propylene Carbonate,0.679647209,Diethyl Carbonate,0.146836809,Dimethyl Carbonate,-5.34E-17,LiTFSI,0.086757991,0.086757991,283.15,3.81
Propylene Carbonate,0.625438323,Diethyl Carbonate,0.135125057,Dimethyl Carbonate,-4.92E-17,LiTFSI,0.11971831,0.11971831,283.15,2.59
Propylene Carbonate,0.579771116,Diethyl Carbonate,0.125258722,Dimethyl Carbonate,-4.56E-17,LiTFSI,0.147485081,0.147485081,283.15,1.61
Propylene Carbonate,0.817416317,Diethyl Carbonate,0.176601629,Dimethyl Carbonate,-6.43E-17,LiTFSI,0.002991027,0.002991027,293.15,0.499
Propylene Carbonate,0.744017899,Diethyl Carbonate,0.160744005,Dimethyl Carbonate,-5.85E-17,LiTFSI,0.047619048,0.047619048,293.15,5.19
Propylene Carbonate,0.679647209,Diethyl Carbonate,0.146836809,Dimethyl Carbonate,-5.34E-17,LiTFSI,0.086757991,0.086757991,293.15,4.91
Propylene Carbonate,0.625438323,Diethyl Carbonate,0.135125057,Dimethyl Carbonate,-4.92E-17,LiTFSI,0.11971831,0.11971831,293.15,3.45
Propylene Carbonate,0.579771116,Diethyl Carbonate,0.125258722,Dimethyl Carbonate,-4.56E-17,LiTFSI,0.147485081,0.147485081,293.15,2.24
Diethyl Carbonate,0.179459445,Ethyl Methyl Carbonate,0.814558501,Dimethyl Carbonate,0,LiPF6,0.002991027,0.002991027,243.15,0.045
Diethyl Carbonate,0.163018012,Ethyl Methyl Carbonate,0.73993156,Dimethyl Carbonate,0,LiPF6,0.048525214,0.048525214,243.15,0.43
Diethyl Carbonate,0.148912094,Ethyl Methyl Carbonate,0.675905424,Dimethyl Carbonate,0,LiPF6,0.087591241,0.087591241,243.15,1.03
Diethyl Carbonate,0.136753075,Ethyl Methyl Carbonate,0.62071617,Dimethyl Carbonate,0,LiPF6,0.121265378,0.121265378,243.15,1.11
Diethyl Carbonate,0.126500425,Ethyl Methyl Carbonate,0.574179847,Dimethyl Carbonate,0,LiPF6,0.149659864,0.149659864,243.15,0.553
Diethyl Carbonate,0.179459445,Ethyl Methyl Carbonate,0.814558501,Dimethyl Carbonate,0,LiPF6,0.002991027,0.002991027,253.15,0.0555
Diethyl Carbonate,0.163018012,Ethyl Methyl Carbonate,0.73993156,Dimethyl Carbonate,0,LiPF6,0.048525214,0.048525214,253.15,0.554
Diethyl Carbonate,0.148912094,Ethyl Methyl Carbonate,0.675905424,Dimethyl Carbonate,0,LiPF6,0.087591241,0.087591241,253.15,1.37
Diethyl Carbonate,0.136753075,Ethyl Methyl Carbonate,0.62071617,Dimethyl Carbonate,0,LiPF6,0.121265378,0.121265378,253.15,1.6
Diethyl Carbonate,0.126500425,Ethyl Methyl Carbonate,0.574179847,Dimethyl Carbonate,0,LiPF6,0.149659864,0.149659864,253.15,0.905
Diethyl Carbonate,0.179459445,Ethyl Methyl Carbonate,0.814558501,Dimethyl Carbonate,0,LiPF6,0.002991027,0.002991027,263.15,0.0674
Diethyl Carbonate,0.163018012,Ethyl Methyl Carbonate,0.73993156,Dimethyl Carbonate,0,LiPF6,0.048525214,0.048525214,263.15,0.708
Diethyl Carbonate,0.148912094,Ethyl Methyl Carbonate,0.675905424,Dimethyl Carbonate,0,LiPF6,0.087591241,0.087591241,263.15,1.77
Diethyl Carbonate,0.136753075,Ethyl Methyl Carbonate,0.62071617,Dimethyl Carbonate,0,LiPF6,0.121265378,0.121265378,263.15,2.2
Diethyl Carbonate,0.126500425,Ethyl Methyl Carbonate,0.574179847,Dimethyl Carbonate,0,LiPF6,0.149659864,0.149659864,263.15,1.4
Diethyl Carbonate,0.179459445,Ethyl Methyl Carbonate,0.814558501,Dimethyl Carbonate,0,LiPF6,0.002991027,0.002991027,273.15,0.0805
Diethyl Carbonate,0.163018012,Ethyl Methyl Carbonate,0.73993156,Dimethyl Carbonate,0,LiPF6,0.048525214,0.048525214,273.15,0.895
Diethyl Carbonate,0.148912094,Ethyl Methyl Carbonate,0.675905424,Dimethyl Carbonate,0,LiPF6,0.087591241,0.087591241,273.15,2.25
Diethyl Carbonate,0.136753075,Ethyl Methyl Carbonate,0.62071617,Dimethyl Carbonate,0,LiPF6,0.121265378,0.121265378,273.15,2.93
Diethyl Carbonate,0.126500425,Ethyl Methyl Carbonate,0.574179847,Dimethyl Carbonate,0,LiPF6,0.149659864,0.149659864,273.15,2.04
Diethyl Carbonate,0.179459445,Ethyl Methyl Carbonate,0.814558501,Dimethyl Carbonate,0,LiPF6,0.002991027,0.002991027,283.15,0.0949
Diethyl Carbonate,0.163018012,Ethyl Methyl Carbonate,0.73993156,Dimethyl Carbonate,0,LiPF6,0.048525214,0.048525214,283.15,1.12
Diethyl Carbonate,0.148912094,Ethyl Methyl Carbonate,0.675905424,Dimethyl Carbonate,0,LiPF6,0.087591241,0.087591241,283.15,2.8
Diethyl Carbonate,0.136753075,Ethyl Methyl Carbonate,0.62071617,Dimethyl Carbonate,0,LiPF6,0.121265378,0.121265378,283.15,3.77
Diethyl Carbonate,0.126500425,Ethyl Methyl Carbonate,0.574179847,Dimethyl Carbonate,0,LiPF6,0.149659864,0.149659864,283.15,2.87
Diethyl Carbonate,0.179459445,Ethyl Methyl Carbonate,0.814558501,Dimethyl Carbonate,0,LiPF6,0.002991027,0.002991027,293.15,0.111
Diethyl Carbonate,0.163018012,Ethyl Methyl Carbonate,0.73993156,Dimethyl Carbonate,0,LiPF6,0.048525214,0.048525214,293.15,1.38
Diethyl Carbonate,0.148912094,Ethyl Methyl Carbonate,0.675905424,Dimethyl Carbonate,0,LiPF6,0.087591241,0.087591241,293.15,3.42
Diethyl Carbonate,0.136753075,Ethyl Methyl Carbonate,0.62071617,Dimethyl Carbonate,0,LiPF6,0.121265378,0.121265378,293.15,4.74
Diethyl Carbonate,0.126500425,Ethyl Methyl Carbonate,0.574179847,Dimethyl Carbonate,0,LiPF6,0.149659864,0.149659864,293.15,3.89
Propylene Carbonate,0,Diethyl Carbonate,0.159469339,Dimethyl Carbonate,0.836538645,LiTFSI,0.001996008,0.001996008,243.15,0.0992
Propylene Carbonate,0,Diethyl Carbonate,0.146319247,Dimethyl Carbonate,0.767556351,LiTFSI,0.043062201,0.043062201,243.15,1.75
Propylene Carbonate,0,Diethyl Carbonate,0.134750612,Dimethyl Carbonate,0.706870014,LiTFSI,0.079189687,0.079189687,243.15,3.1
Propylene Carbonate,0,Diethyl Carbonate,0.124782066,Dimethyl Carbonate,0.654577365,LiTFSI,0.110320285,0.110320285,243.15,3.28
Propylene Carbonate,0,Diethyl Carbonate,0.116178813,Dimethyl Carbonate,0.609446726,LiTFSI,0.13718723,0.13718723,243.15,2.75
Propylene Carbonate,0,Diethyl Carbonate,0.159469339,Dimethyl Carbonate,0.836538645,LiTFSI,0.001996008,0.001996008,253.15,0.123
Propylene Carbonate,0,Diethyl Carbonate,0.146319247,Dimethyl Carbonate,0.767556351,LiTFSI,0.043062201,0.043062201,253.15,2.16
Propylene Carbonate,0,Diethyl Carbonate,0.134750612,Dimethyl Carbonate,0.706870014,LiTFSI,0.079189687,0.079189687,253.15,3.86
Propylene Carbonate,0,Diethyl Carbonate,0.124782066,Dimethyl Carbonate,0.654577365,LiTFSI,0.110320285,0.110320285,253.15,4.24
Propylene Carbonate,0,Diethyl Carbonate,0.116178813,Dimethyl Carbonate,0.609446726,LiTFSI,0.13718723,0.13718723,253.15,3.67
Propylene Carbonate,0,Diethyl Carbonate,0.159469339,Dimethyl Carbonate,0.836538645,LiTFSI,0.001996008,0.001996008,263.15,0.149
Propylene Carbonate,0,Diethyl Carbonate,0.146319247,Dimethyl Carbonate,0.767556351,LiTFSI,0.043062201,0.043062201,263.15,2.6
Propylene Carbonate,0,Diethyl Carbonate,0.134750612,Dimethyl Carbonate,0.706870014,LiTFSI,0.079189687,0.079189687,263.15,4.74
Propylene Carbonate,0,Diethyl Carbonate,0.124782066,Dimethyl Carbonate,0.654577365,LiTFSI,0.110320285,0.110320285,263.15,5.35
Propylene Carbonate,0,Diethyl Carbonate,0.116178813,Dimethyl Carbonate,0.609446726,LiTFSI,0.13718723,0.13718723,263.15,4.74
Propylene Carbonate,0,Diethyl Carbonate,0.159469339,Dimethyl Carbonate,0.836538645,LiTFSI,0.001996008,0.001996008,273.15,0.177
Propylene Carbonate,0,Diethyl Carbonate,0.146319247,Dimethyl Carbonate,0.767556351,LiTFSI,0.043062201,0.043062201,273.15,3.12
Propylene Carbonate,0,Diethyl Carbonate,0.134750612,Dimethyl Carbonate,0.706870014,LiTFSI,0.079189687,0.079189687,273.15,5.76
Propylene Carbonate,0,Diethyl Carbonate,0.124782066,Dimethyl Carbonate,0.654577365,LiTFSI,0.110320285,0.110320285,273.15,6.56
Propylene Carbonate,0,Diethyl Carbonate,0.116178813,Dimethyl Carbonate,0.609446726,LiTFSI,0.13718723,0.13718723,273.15,6.03
Propylene Carbonate,0,Diethyl Carbonate,0.159469339,Dimethyl Carbonate,0.836538645,LiTFSI,0.001996008,0.001996008,283.15,0.208
Propylene Carbonate,0,Diethyl Carbonate,0.146319247,Dimethyl Carbonate,0.767556351,LiTFSI,0.043062201,0.043062201,283.15,3.72
Propylene Carbonate,0,Diethyl Carbonate,0.134750612,Dimethyl Carbonate,0.706870014,LiTFSI,0.079189687,0.079189687,283.15,6.9
Propylene Carbonate,0,Diethyl Carbonate,0.124782066,Dimethyl Carbonate,0.654577365,LiTFSI,0.110320285,0.110320285,283.15,7.95
Propylene Carbonate,0,Diethyl Carbonate,0.116178813,Dimethyl Carbonate,0.609446726,LiTFSI,0.13718723,0.13718723,283.15,7.48
Propylene Carbonate,0,Diethyl Carbonate,0.159469339,Dimethyl Carbonate,0.836538645,LiTFSI,0.001996008,0.001996008,293.15,0.241
Propylene Carbonate,0,Diethyl Carbonate,0.146319247,Dimethyl Carbonate,0.767556351,LiTFSI,0.043062201,0.043062201,293.15,4.38
Propylene Carbonate,0,Diethyl Carbonate,0.134750612,Dimethyl Carbonate,0.706870014,LiTFSI,0.079189687,0.079189687,293.15,8.14
Propylene Carbonate,0,Diethyl Carbonate,0.124782066,Dimethyl Carbonate,0.654577365,LiTFSI,0.110320285,0.110320285,293.15,9.51
Propylene Carbonate,0,Diethyl Carbonate,0.116178813,Dimethyl Carbonate,0.609446726,LiTFSI,0.13718723,0.13718723,293.15,9.34
Propylene Carbonate,0,Diethyl Carbonate,0.524738985,Ethylene Carbonate,0.469278961,LiPF6,0.002991027,0.002991027,243.15,0.185
Propylene Carbonate,0,Diethyl Carbonate,0.478579547,Ethylene Carbonate,0.427998146,LiPF6,0.046711153,0.046711153,243.15,1.74
Propylene Carbonate,0,Diethyl Carbonate,0.437179694,Ethylene Carbonate,0.390973871,LiPF6,0.085923218,0.085923218,243.15,1.26
Propylene Carbonate,0,Diethyl Carbonate,0.402317896,Ethylene Carbonate,0.359796641,LiPF6,0.118942731,0.118942731,243.15,0.409
Propylene Carbonate,0,Diethyl Carbonate,0.372951047,Ethylene Carbonate,0.333533595,LiPF6,0.146757679,0.146757679,243.15,0.0404
Propylene Carbonate,0,Diethyl Carbonate,0.524738985,Ethylene Carbonate,0.469278961,LiPF6,0.002991027,0.002991027,253.15,0.243
Propylene Carbonate,0,Diethyl Carbonate,0.478579547,Ethylene Carbonate,0.427998146,LiPF6,0.046711153,0.046711153,253.15,2.41
Propylene Carbonate,0,Diethyl Carbonate,0.437179694,Ethylene Carbonate,0.390973871,LiPF6,0.085923218,0.085923218,253.15,2.03
Propylene Carbonate,0,Diethyl Carbonate,0.402317896,Ethylene Carbonate,0.359796641,LiPF6,0.118942731,0.118942731,253.15,0.921
Propylene Carbonate,0,Diethyl Carbonate,0.372951047,Ethylene Carbonate,0.333533595,LiPF6,0.146757679,0.146757679,253.15,0.195
Propylene Carbonate,0,Diethyl Carbonate,0.524738985,Ethylene Carbonate,0.469278961,LiPF6,0.002991027,0.002991027,263.15,0.309
Propylene Carbonate,0,Diethyl Carbonate,0.478579547,Ethylene Carbonate,0.427998146,LiPF6,0.046711153,0.046711153,263.15,3.2
Propylene Carbonate,0,Diethyl Carbonate,0.437179694,Ethylene Carbonate,0.390973871,LiPF6,0.085923218,0.085923218,263.15,2.98
Propylene Carbonate,0,Diethyl Carbonate,0.402317896,Ethylene Carbonate,0.359796641,LiPF6,0.118942731,0.118942731,263.15,1.67
Propylene Carbonate,0,Diethyl Carbonate,0.372951047,Ethylene Carbonate,0.333533595,LiPF6,0.146757679,0.146757679,263.15,0.542
Propylene Carbonate,0,Diethyl Carbonate,0.524738985,Ethylene Carbonate,0.469278961,LiPF6,0.002991027,0.002991027,273.15,0.382
Propylene Carbonate,0,Diethyl Carbonate,0.478579547,Ethylene Carbonate,0.427998146,LiPF6,0.046711153,0.046711153,273.15,4.11
Propylene Carbonate,0,Diethyl Carbonate,0.437179694,Ethylene Carbonate,0.390973871,LiPF6,0.085923218,0.085923218,273.15,4.1
Propylene Carbonate,0,Diethyl Carbonate,0.402317896,Ethylene Carbonate,0.359796641,LiPF6,0.118942731,0.118942731,273.15,2.65
Propylene Carbonate,0,Diethyl Carbonate,0.372951047,Ethylene Carbonate,0.333533595,LiPF6,0.146757679,0.146757679,273.15,1.12
Propylene Carbonate,0,Diethyl Carbonate,0.524738985,Ethylene Carbonate,0.469278961,LiPF6,0.002991027,0.002991027,283.15,0.463
Propylene Carbonate,0,Diethyl Carbonate,0.478579547,Ethylene Carbonate,0.427998146,LiPF6,0.046711153,0.046711153,283.15,5.12
Propylene Carbonate,0,Diethyl Carbonate,0.437179694,Ethylene Carbonate,0.390973871,LiPF6,0.085923218,0.085923218,283.15,5.4
Propylene Carbonate,0,Diethyl Carbonate,0.402317896,Ethylene Carbonate,0.359796641,LiPF6,0.118942731,0.118942731,283.15,3.86
Propylene Carbonate,0,Diethyl Carbonate,0.372951047,Ethylene Carbonate,0.333533595,LiPF6,0.146757679,0.146757679,283.15,1.94
Propylene Carbonate,0,Diethyl Carbonate,0.524738985,Ethylene Carbonate,0.469278961,LiPF6,0.002991027,0.002991027,293.15,0.549
Propylene Carbonate,0,Diethyl Carbonate,0.478579547,Ethylene Carbonate,0.427998146,LiPF6,0.046711153,0.046711153,293.15,6.22
Propylene Carbonate,0,Diethyl Carbonate,0.437179694,Ethylene Carbonate,0.390973871,LiPF6,0.085923218,0.085923218,293.15,6.85
Propylene Carbonate,0,Diethyl Carbonate,0.402317896,Ethylene Carbonate,0.359796641,LiPF6,0.118942731,0.118942731,293.15,5.27
Propylene Carbonate,0,Diethyl Carbonate,0.372951047,Ethylene Carbonate,0.333533595,LiPF6,0.146757679,0.146757679,293.15,3.01
Propylene Carbonate,0.411988531,Diethyl Carbonate,0.178019068,Ethyl Methyl Carbonate,0.404010347,LiPF6,0.002991027,0.002991027,243.15,0.213
Propylene Carbonate,0.374994767,Diethyl Carbonate,0.162034168,Ethyl Methyl Carbonate,0.367732969,LiPF6,0.047619048,0.047619048,243.15,2.3
Propylene Carbonate,0.341860385,Diethyl Carbonate,0.147716897,Ethyl Methyl Carbonate,0.335240237,LiPF6,0.087591241,0.087591241,243.15,2.11
Propylene Carbonate,0.314587333,Diethyl Carbonate,0.135932289,Ethyl Methyl Carbonate,0.308495329,LiPF6,0.120492524,0.120492524,243.15,1.14
Propylene Carbonate,0.291009377,Diethyl Carbonate,0.125744321,Ethyl Methyl Carbonate,0.285373962,LiPF6,0.14893617,0.14893617,243.15,0.35
Propylene Carbonate,0.411988531,Diethyl Carbonate,0.178019068,Ethyl Methyl Carbonate,0.404010347,LiPF6,0.002991027,0.002991027,253.15,0.275
Propylene Carbonate,0.374994767,Diethyl Carbonate,0.162034168,Ethyl Methyl Carbonate,0.367732969,LiPF6,0.047619048,0.047619048,253.15,3.07
Propylene Carbonate,0.341860385,Diethyl Carbonate,0.147716897,Ethyl Methyl Carbonate,0.335240237,LiPF6,0.087591241,0.087591241,253.15,3.07
Propylene Carbonate,0.314587333,Diethyl Carbonate,0.135932289,Ethyl Methyl Carbonate,0.308495329,LiPF6,0.120492524,0.120492524,253.15,1.94
Propylene Carbonate,0.291009377,Diethyl Carbonate,0.125744321,Ethyl Methyl Carbonate,0.285373962,LiPF6,0.14893617,0.14893617,253.15,0.793
Propylene Carbonate,0.411988531,Diethyl Carbonate,0.178019068,Ethyl Methyl Carbonate,0.404010347,LiPF6,0.002991027,0.002991027,263.15,0.34
Propylene Carbonate,0.374994767,Diethyl Carbonate,0.162034168,Ethyl Methyl Carbonate,0.367732969,LiPF6,0.047619048,0.047619048,263.15,3.9
Propylene Carbonate,0.341860385,Diethyl Carbonate,0.147716897,Ethyl Methyl Carbonate,0.335240237,LiPF6,0.087591241,0.087591241,263.15,4.14
Propylene Carbonate,0.314587333,Diethyl Carbonate,0.135932289,Ethyl Methyl Carbonate,0.308495329,LiPF6,0.120492524,0.120492524,263.15,2.9
Propylene Carbonate,0.291009377,Diethyl Carbonate,0.125744321,Ethyl Methyl Carbonate,0.285373962,LiPF6,0.14893617,0.14893617,263.15,1.42
Propylene Carbonate,0.411988531,Diethyl Carbonate,0.178019068,Ethyl Methyl Carbonate,0.404010347,LiPF6,0.002991027,0.002991027,273.15,0.409
Propylene Carbonate,0.374994767,Diethyl Carbonate,0.162034168,Ethyl Methyl Carbonate,0.367732969,LiPF6,0.047619048,0.047619048,273.15,4.79
Propylene Carbonate,0.341860385,Diethyl Carbonate,0.147716897,Ethyl Methyl Carbonate,0.335240237,LiPF6,0.087591241,0.087591241,273.15,5.3
Propylene Carbonate,0.314587333,Diethyl Carbonate,0.135932289,Ethyl Methyl Carbonate,0.308495329,LiPF6,0.120492524,0.120492524,273.15,4
Propylene Carbonate,0.291009377,Diethyl Carbonate,0.125744321,Ethyl Methyl Carbonate,0.285373962,LiPF6,0.14893617,0.14893617,273.15,2.22
Propylene Carbonate,0.411988531,Diethyl Carbonate,0.178019068,Ethyl Methyl Carbonate,0.404010347,LiPF6,0.002991027,0.002991027,283.15,0.482
Propylene Carbonate,0.374994767,Diethyl Carbonate,0.162034168,Ethyl Methyl Carbonate,0.367732969,LiPF6,0.047619048,0.047619048,283.15,5.74
Propylene Carbonate,0.341860385,Diethyl Carbonate,0.147716897,Ethyl Methyl Carbonate,0.335240237,LiPF6,0.087591241,0.087591241,283.15,6.57
Propylene Carbonate,0.314587333,Diethyl Carbonate,0.135932289,Ethyl Methyl Carbonate,0.308495329,LiPF6,0.120492524,0.120492524,283.15,5.25
Propylene Carbonate,0.291009377,Diethyl Carbonate,0.125744321,Ethyl Methyl Carbonate,0.285373962,LiPF6,0.14893617,0.14893617,283.15,3.18
Propylene Carbonate,0.411988531,Diethyl Carbonate,0.178019068,Ethyl Methyl Carbonate,0.404010347,LiPF6,0.002991027,0.002991027,293.15,0.56
Propylene Carbonate,0.374994767,Diethyl Carbonate,0.162034168,Ethyl Methyl Carbonate,0.367732969,LiPF6,0.047619048,0.047619048,293.15,6.77
Propylene Carbonate,0.341860385,Diethyl Carbonate,0.147716897,Ethyl Methyl Carbonate,0.335240237,LiPF6,0.087591241,0.087591241,293.15,7.95
Propylene Carbonate,0.314587333,Diethyl Carbonate,0.135932289,Ethyl Methyl Carbonate,0.308495329,LiPF6,0.120492524,0.120492524,293.15,6.65
Propylene Carbonate,0.291009377,Diethyl Carbonate,0.125744321,Ethyl Methyl Carbonate,0.285373962,LiPF6,0.14893617,0.14893617,293.15,4.31
Diethyl Carbonate,0.335677005,Ethyl Methyl Carbonate,0,Dimethyl Carbonate,0.660330979,LiTFSI,0.001996008,0.001996008,243.15,0.108
Diethyl Carbonate,0.306764423,Ethyl Methyl Carbonate,0,Dimethyl Carbonate,0.603455252,LiTFSI,0.044890162,0.044890162,243.15,1.88
Diethyl Carbonate,0.280800518,Ethyl Methyl Carbonate,0,Dimethyl Carbonate,0.55238005,LiTFSI,0.083409716,0.083409716,243.15,3.31
Diethyl Carbonate,0.259477426,Ethyl Methyl Carbonate,0,Dimethyl Carbonate,0.510434078,LiTFSI,0.115044248,0.115044248,243.15,3.46
Diethyl Carbonate,0.241060622,Ethyl Methyl Carbonate,0,Dimethyl Carbonate,0.474205245,LiTFSI,0.142367067,0.142367067,243.15,2.85
Diethyl Carbonate,0.335677005,Ethyl Methyl Carbonate,0,Dimethyl Carbonate,0.660330979,LiTFSI,0.001996008,0.001996008,253.15,0.13
Diethyl Carbonate,0.306764423,Ethyl Methyl Carbonate,0,Dimethyl Carbonate,0.603455252,LiTFSI,0.044890162,0.044890162,253.15,2.27
Diethyl Carbonate,0.280800518,Ethyl Methyl Carbonate,0,Dimethyl Carbonate,0.55238005,LiTFSI,0.083409716,0.083409716,253.15,4.03
Diethyl Carbonate,0.259477426,Ethyl Methyl Carbonate,0,Dimethyl Carbonate,0.510434078,LiTFSI,0.115044248,0.115044248,253.15,4.35
Diethyl Carbonate,0.241060622,Ethyl Methyl Carbonate,0,Dimethyl Carbonate,0.474205245,LiTFSI,0.142367067,0.142367067,253.15,3.7
Diethyl Carbonate,0.335677005,Ethyl Methyl Carbonate,0,Dimethyl Carbonate,0.660330979,LiTFSI,0.001996008,0.001996008,263.15,0.154
Diethyl Carbonate,0.306764423,Ethyl Methyl Carbonate,0,Dimethyl Carbonate,0.603455252,LiTFSI,0.044890162,0.044890162,263.15,2.71
Diethyl Carbonate,0.280800518,Ethyl Methyl Carbonate,0,Dimethyl Carbonate,0.55238005,LiTFSI,0.083409716,0.083409716,263.15,4.88
Diethyl Carbonate,0.259477426,Ethyl Methyl Carbonate,0,Dimethyl Carbonate,0.510434078,LiTFSI,0.115044248,0.115044248,263.15,5.36
Diethyl Carbonate,0.241060622,Ethyl Methyl Carbonate,0,Dimethyl Carbonate,0.474205245,LiTFSI,0.142367067,0.142367067,263.15,4.71
Diethyl Carbonate,0.335677005,Ethyl Methyl Carbonate,0,Dimethyl Carbonate,0.660330979,LiTFSI,0.001996008,0.001996008,273.15,0.181
Diethyl Carbonate,0.306764423,Ethyl Methyl Carbonate,0,Dimethyl Carbonate,0.603455252,LiTFSI,0.044890162,0.044890162,273.15,3.19
Diethyl Carbonate,0.280800518,Ethyl Methyl Carbonate,0,Dimethyl Carbonate,0.55238005,LiTFSI,0.083409716,0.083409716,273.15,5.79
Diethyl Carbonate,0.259477426,Ethyl Methyl Carbonate,0,Dimethyl Carbonate,0.510434078,LiTFSI,0.115044248,0.115044248,273.15,6.55
Diethyl Carbonate,0.241060622,Ethyl Methyl Carbonate,0,Dimethyl Carbonate,0.474205245,LiTFSI,0.142367067,0.142367067,273.15,5.84
Diethyl Carbonate,0.335677005,Ethyl Methyl Carbonate,0,Dimethyl Carbonate,0.660330979,LiTFSI,0.001996008,0.001996008,283.15,0.21
Diethyl Carbonate,0.306764423,Ethyl Methyl Carbonate,0,Dimethyl Carbonate,0.603455252,LiTFSI,0.044890162,0.044890162,283.15,3.76
Diethyl Carbonate,0.280800518,Ethyl Methyl Carbonate,0,Dimethyl Carbonate,0.55238005,LiTFSI,0.083409716,0.083409716,283.15,6.86
Diethyl Carbonate,0.259477426,Ethyl Methyl Carbonate,0,Dimethyl Carbonate,0.510434078,LiTFSI,0.115044248,0.115044248,283.15,7.83
Diethyl Carbonate,0.241060622,Ethyl Methyl Carbonate,0,Dimethyl Carbonate,0.474205245,LiTFSI,0.142367067,0.142367067,283.15,7.3
Diethyl Carbonate,0.335677005,Ethyl Methyl Carbonate,0,Dimethyl Carbonate,0.660330979,LiTFSI,0.001996008,0.001996008,293.15,0.241
Diethyl Carbonate,0.306764423,Ethyl Methyl Carbonate,0,Dimethyl Carbonate,0.603455252,LiTFSI,0.044890162,0.044890162,293.15,4.36
Diethyl Carbonate,0.280800518,Ethyl Methyl Carbonate,0,Dimethyl Carbonate,0.55238005,LiTFSI,0.083409716,0.083409716,293.15,8.01
Diethyl Carbonate,0.259477426,Ethyl Methyl Carbonate,0,Dimethyl Carbonate,0.510434078,LiTFSI,0.115044248,0.115044248,293.15,9.25
Diethyl Carbonate,0.241060622,Ethyl Methyl Carbonate,0,Dimethyl Carbonate,0.474205245,LiTFSI,0.142367067,0.142367067,293.15,8.73
Propylene Carbonate,0.994017946,Diethyl Carbonate,0,Ethyl Methyl Carbonate,0,LiPF6,0.002991027,0.002991027,243.15,0.0897
Propylene Carbonate,0.906577693,Diethyl Carbonate,0,Ethyl Methyl Carbonate,0,LiPF6,0.046711153,0.046711153,243.15,0.588
Propylene Carbonate,0.829826167,Diethyl Carbonate,0,Ethyl Methyl Carbonate,0,LiPF6,0.085086917,0.085086917,243.15,0.303
Propylene Carbonate,0.765225066,Diethyl Carbonate,0,Ethyl Methyl Carbonate,0,LiPF6,0.117387467,0.117387467,243.15,0.0786
Propylene Carbonate,0.709401709,Diethyl Carbonate,0,Ethyl Methyl Carbonate,0,LiPF6,0.145299145,0.145299145,243.15,0.00598
Propylene Carbonate,0.994017946,Diethyl Carbonate,0,Ethyl Methyl Carbonate,0,LiPF6,0.002991027,0.002991027,253.15,0.143
Propylene Carbonate,0.906577693,Diethyl Carbonate,0,Ethyl Methyl Carbonate,0,LiPF6,0.046711153,0.046711153,253.15,1.14
Propylene Carbonate,0.829826167,Diethyl Carbonate,0,Ethyl Methyl Carbonate,0,LiPF6,0.085086917,0.085086917,253.15,0.779
Propylene Carbonate,0.765225066,Diethyl Carbonate,0,Ethyl Methyl Carbonate,0,LiPF6,0.117387467,0.117387467,253.15,0.331
Propylene Carbonate,0.709401709,Diethyl Carbonate,0,Ethyl Methyl Carbonate,0,LiPF6,0.145299145,0.145299145,253.15,0.0689
Propylene Carbonate,0.994017946,Diethyl Carbonate,0,Ethyl Methyl Carbonate,0,LiPF6,0.002991027,0.002991027,263.15,0.206
Propylene Carbonate,0.906577693,Diethyl Carbonate,0,Ethyl Methyl Carbonate,0,LiPF6,0.046711153,0.046711153,263.15,1.83
Propylene Carbonate,0.829826167,Diethyl Carbonate,0,Ethyl Methyl Carbonate,0,LiPF6,0.085086917,0.085086917,263.15,1.47
Propylene Carbonate,0.765225066,Diethyl Carbonate,0,Ethyl Methyl Carbonate,0,LiPF6,0.117387467,0.117387467,263.15,0.798
Propylene Carbonate,0.709401709,Diethyl Carbonate,0,Ethyl Methyl Carbonate,0,LiPF6,0.145299145,0.145299145,263.15,0.265
Propylene Carbonate,0.994017946,Diethyl Carbonate,0,Ethyl Methyl Carbonate,0,LiPF6,0.002991027,0.002991027,273.15,0.277
Propylene Carbonate,0.906577693,Diethyl Carbonate,0,Ethyl Methyl Carbonate,0,LiPF6,0.046711153,0.046711153,273.15,2.65
Propylene Carbonate,0.829826167,Diethyl Carbonate,0,Ethyl Methyl Carbonate,0,LiPF6,0.085086917,0.085086917,273.15,2.35
Propylene Carbonate,0.765225066,Diethyl Carbonate,0,Ethyl Methyl Carbonate,0,LiPF6,0.117387467,0.117387467,273.15,1.47
Propylene Carbonate,0.709401709,Diethyl Carbonate,0,Ethyl Methyl Carbonate,0,LiPF6,0.145299145,0.145299145,273.15,0.626
Propylene Carbonate,0.994017946,Diethyl Carbonate,0,Ethyl Methyl Carbonate,0,LiPF6,0.002991027,0.002991027,283.15,0.358
Propylene Carbonate,0.906577693,Diethyl Carbonate,0,Ethyl Methyl Carbonate,0,LiPF6,0.046711153,0.046711153,283.15,3.58
Propylene Carbonate,0.829826167,Diethyl Carbonate,0,Ethyl Methyl Carbonate,0,LiPF6,0.085086917,0.085086917,283.15,3.41
Propylene Carbonate,0.765225066,Diethyl Carbonate,0,Ethyl Methyl Carbonate,0,LiPF6,0.117387467,0.117387467,283.15,2.33
Propylene Carbonate,0.709401709,Diethyl Carbonate,0,Ethyl Methyl Carbonate,0,LiPF6,0.145299145,0.145299145,283.15,1.17
Propylene Carbonate,0.994017946,Diethyl Carbonate,0,Ethyl Methyl Carbonate,0,LiPF6,0.002991027,0.002991027,293.15,0.447
Propylene Carbonate,0.906577693,Diethyl Carbonate,0,Ethyl Methyl Carbonate,0,LiPF6,0.046711153,0.046711153,293.15,4.65
Propylene Carbonate,0.829826167,Diethyl Carbonate,0,Ethyl Methyl Carbonate,0,LiPF6,0.085086917,0.085086917,293.15,4.66
Propylene Carbonate,0.765225066,Diethyl Carbonate,0,Ethyl Methyl Carbonate,0,LiPF6,0.117387467,0.117387467,293.15,3.4
Propylene Carbonate,0.709401709,Diethyl Carbonate,0,Ethyl Methyl Carbonate,0,LiPF6,0.145299145,0.145299145,293.15,1.93
Ethyl Methyl Carbonate,0.559775282,Ethylene Carbonate,0.220584761,Dimethyl Carbonate,0.215647941,LiPF6,0.001996008,0.001996008,243.15,0.181
Ethyl Methyl Carbonate,0.512587,Ethylene Carbonate,0.201989771,Dimethyl Carbonate,0.197469118,LiPF6,0.043977055,0.043977055,243.15,2.41
Ethyl Methyl Carbonate,0.470155363,Ethylene Carbonate,0.185269182,Dimethyl Carbonate,0.181122746,LiPF6,0.081726354,0.081726354,243.15,2.58
Ethyl Methyl Carbonate,0.434468488,Ethylene Carbonate,0.17120643,Dimethyl Carbonate,0.167374727,LiPF6,0.113475177,0.113475177,243.15,1.51
Ethyl Methyl Carbonate,0.404479617,Ethylene Carbonate,0.159389031,Dimethyl Carbonate,0.155821808,LiPF6,0.140154772,0.140154772,243.15,0.49
Ethyl Methyl Carbonate,0.559775282,Ethylene Carbonate,0.220584761,Dimethyl Carbonate,0.215647941,LiPF6,0.001996008,0.001996008,253.15,0.23
Ethyl Methyl Carbonate,0.512587,Ethylene Carbonate,0.201989771,Dimethyl Carbonate,0.197469118,LiPF6,0.043977055,0.043977055,253.15,3.13
Ethyl Methyl Carbonate,0.470155363,Ethylene Carbonate,0.185269182,Dimethyl Carbonate,0.181122746,LiPF6,0.081726354,0.081726354,253.15,3.62
Ethyl Methyl Carbonate,0.434468488,Ethylene Carbonate,0.17120643,Dimethyl Carbonate,0.167374727,LiPF6,0.113475177,0.113475177,253.15,2.47
Ethyl Methyl Carbonate,0.404479617,Ethylene Carbonate,0.159389031,Dimethyl Carbonate,0.155821808,LiPF6,0.140154772,0.140154772,253.15,1.09
Ethyl Methyl Carbonate,0.559775282,Ethylene Carbonate,0.220584761,Dimethyl Carbonate,0.215647941,LiPF6,0.001996008,0.001996008,263.15,0.283
Ethyl Methyl Carbonate,0.512587,Ethylene Carbonate,0.201989771,Dimethyl Carbonate,0.197469118,LiPF6,0.043977055,0.043977055,263.15,3.93
Ethyl Methyl Carbonate,0.470155363,Ethylene Carbonate,0.185269182,Dimethyl Carbonate,0.181122746,LiPF6,0.081726354,0.081726354,263.15,4.81
Ethyl Methyl Carbonate,0.434468488,Ethylene Carbonate,0.17120643,Dimethyl Carbonate,0.167374727,LiPF6,0.113475177,0.113475177,263.15,3.65
Ethyl Methyl Carbonate,0.404479617,Ethylene Carbonate,0.159389031,Dimethyl Carbonate,0.155821808,LiPF6,0.140154772,0.140154772,263.15,1.95
Ethyl Methyl Carbonate,0.559775282,Ethylene Carbonate,0.220584761,Dimethyl Carbonate,0.215647941,LiPF6,0.001996008,0.001996008,273.15,0.34
Ethyl Methyl Carbonate,0.512587,Ethylene Carbonate,0.201989771,Dimethyl Carbonate,0.197469118,LiPF6,0.043977055,0.043977055,273.15,4.8
Ethyl Methyl Carbonate,0.470155363,Ethylene Carbonate,0.185269182,Dimethyl Carbonate,0.181122746,LiPF6,0.081726354,0.081726354,273.15,6.13
Ethyl Methyl Carbonate,0.434468488,Ethylene Carbonate,0.17120643,Dimethyl Carbonate,0.167374727,LiPF6,0.113475177,0.113475177,273.15,5.04
Ethyl Methyl Carbonate,0.404479617,Ethylene Carbonate,0.159389031,Dimethyl Carbonate,0.155821808,LiPF6,0.140154772,0.140154772,273.15,3.06
Ethyl Methyl Carbonate,0.559775282,Ethylene Carbonate,0.220584761,Dimethyl Carbonate,0.215647941,LiPF6,0.001996008,0.001996008,283.15,0.402
Ethyl Methyl Carbonate,0.512587,Ethylene Carbonate,0.201989771,Dimethyl Carbonate,0.197469118,LiPF6,0.043977055,0.043977055,283.15,5.74
Ethyl Methyl Carbonate,0.470155363,Ethylene Carbonate,0.185269182,Dimethyl Carbonate,0.181122746,LiPF6,0.081726354,0.081726354,283.15,7.57
Ethyl Methyl Carbonate,0.434468488,Ethylene Carbonate,0.17120643,Dimethyl Carbonate,0.167374727,LiPF6,0.113475177,0.113475177,283.15,6.62
Ethyl Methyl Carbonate,0.404479617,Ethylene Carbonate,0.159389031,Dimethyl Carbonate,0.155821808,LiPF6,0.140154772,0.140154772,283.15,4.44
Ethyl Methyl Carbonate,0.559775282,Ethylene Carbonate,0.220584761,Dimethyl Carbonate,0.215647941,LiPF6,0.001996008,0.001996008,293.15,0.467
Ethyl Methyl Carbonate,0.512587,Ethylene Carbonate,0.201989771,Dimethyl Carbonate,0.197469118,LiPF6,0.043977055,0.043977055,293.15,6.74
Ethyl Methyl Carbonate,0.470155363,Ethylene Carbonate,0.185269182,Dimethyl Carbonate,0.181122746,LiPF6,0.081726354,0.081726354,293.15,9.13
Ethyl Methyl Carbonate,0.434468488,Ethylene Carbonate,0.17120643,Dimethyl Carbonate,0.167374727,LiPF6,0.113475177,0.113475177,293.15,8.38
Ethyl Methyl Carbonate,0.404479617,Ethylene Carbonate,0.159389031,Dimethyl Carbonate,0.155821808,LiPF6,0.140154772,0.140154772,293.15,6.05
Propylene Carbonate,0,Diethyl Carbonate,0.777501871,Fluoroethylene Carbonate,0.216516075,LiPF6,0.002991027,0.002991027,243.15,0.133
Propylene Carbonate,0,Diethyl Carbonate,0.700626511,Fluoroethylene Carbonate,0.195108086,LiPF6,0.052132701,0.052132701,243.15,1.6
Propylene Carbonate,0,Diethyl Carbonate,0.6348135,Fluoroethylene Carbonate,0.176780703,LiPF6,0.094202899,0.094202899,243.15,1.39
Propylene Carbonate,0,Diethyl Carbonate,0.580503609,Fluoroethylene Carbonate,0.161656669,LiPF6,0.128919861,0.128919861,243.15,0.527
Propylene Carbonate,0,Diethyl Carbonate,0.534621975,Fluoroethylene Carbonate,0.148879708,LiPF6,0.158249158,0.158249158,243.15,0.0535
Propylene Carbonate,0,Diethyl Carbonate,0.777501871,Fluoroethylene Carbonate,0.216516075,LiPF6,0.002991027,0.002991027,253.15,0.168
Propylene Carbonate,0,Diethyl Carbonate,0.700626511,Fluoroethylene Carbonate,0.195108086,LiPF6,0.052132701,0.052132701,253.15,2.06
Propylene Carbonate,0,Diethyl Carbonate,0.6348135,Fluoroethylene Carbonate,0.176780703,LiPF6,0.094202899,0.094202899,253.15,2
Propylene Carbonate,0,Diethyl Carbonate,0.580503609,Fluoroethylene Carbonate,0.161656669,LiPF6,0.128919861,0.128919861,253.15,0.975
Propylene Carbonate,0,Diethyl Carbonate,0.534621975,Fluoroethylene Carbonate,0.148879708,LiPF6,0.158249158,0.158249158,253.15,0.2
Propylene Carbonate,0,Diethyl Carbonate,0.777501871,Fluoroethylene Carbonate,0.216516075,LiPF6,0.002991027,0.002991027,263.15,0.207
Propylene Carbonate,0,Diethyl Carbonate,0.700626511,Fluoroethylene Carbonate,0.195108086,LiPF6,0.052132701,0.052132701,263.15,2.58
Propylene Carbonate,0,Diethyl Carbonate,0.6348135,Fluoroethylene Carbonate,0.176780703,LiPF6,0.094202899,0.094202899,263.15,2.72
Propylene Carbonate,0,Diethyl Carbonate,0.580503609,Fluoroethylene Carbonate,0.161656669,LiPF6,0.128919861,0.128919861,263.15,1.57
Propylene Carbonate,0,Diethyl Carbonate,0.534621975,Fluoroethylene Carbonate,0.148879708,LiPF6,0.158249158,0.158249158,263.15,0.484
Propylene Carbonate,0,Diethyl Carbonate,0.777501871,Fluoroethylene Carbonate,0.216516075,LiPF6,0.002991027,0.002991027,273.15,0.251
Propylene Carbonate,0,Diethyl Carbonate,0.700626511,Fluoroethylene Carbonate,0.195108086,LiPF6,0.052132701,0.052132701,273.15,3.16
Propylene Carbonate,0,Diethyl Carbonate,0.6348135,Fluoroethylene Carbonate,0.176780703,LiPF6,0.094202899,0.094202899,273.15,3.53
Propylene Carbonate,0,Diethyl Carbonate,0.580503609,Fluoroethylene Carbonate,0.161656669,LiPF6,0.128919861,0.128919861,273.15,2.32
Propylene Carbonate,0,Diethyl Carbonate,0.534621975,Fluoroethylene Carbonate,0.148879708,LiPF6,0.158249158,0.158249158,273.15,0.925
