Repository: BattModels/DiffMix-NatCommData

# DiffMix-NatCommData

This is the official data repository for "Differentiable Modeling and Optimization of Non-aqueous Li-based Battery Electrolyte Solutions Using Geometric Deep Learning" published in Nature Communications.

# Citation

Coming soon.

File: training_data/published_AEM_data.csv (part 53 of 82)
sub1_name,x1 (mole fraction),sub2_name,x2 (mole fraction),sub3_name,x3 (mole fraction),salt,x4 (mole fraction),x5 (mole fraction),temperature (K),ionic conductivity (mS/cm)
Propylene Carbonate,0,Diethyl Carbonate,0.777501871,Fluoroethylene Carbonate,0.216516075,LiPF6,0.002991027,0.002991027,283.15,0.298
Propylene Carbonate,0,Diethyl Carbonate,0.700626511,Fluoroethylene Carbonate,0.195108086,LiPF6,0.052132701,0.052132701,283.15,3.78
Propylene Carbonate,0,Diethyl Carbonate,0.6348135,Fluoroethylene Carbonate,0.176780703,LiPF6,0.094202899,0.094202899,283.15,4.44
Propylene Carbonate,0,Diethyl Carbonate,0.580503609,Fluoroethylene Carbonate,0.161656669,LiPF6,0.128919861,0.128919861,283.15,3.22
Propylene Carbonate,0,Diethyl Carbonate,0.534621975,Fluoroethylene Carbonate,0.148879708,LiPF6,0.158249158,0.158249158,283.15,1.54
Propylene Carbonate,0,Diethyl Carbonate,0.777501871,Fluoroethylene Carbonate,0.216516075,LiPF6,0.002991027,0.002991027,293.15,0.35
Propylene Carbonate,0,Diethyl Carbonate,0.700626511,Fluoroethylene Carbonate,0.195108086,LiPF6,0.052132701,0.052132701,293.15,4.44
Propylene Carbonate,0,Diethyl Carbonate,0.6348135,Fluoroethylene Carbonate,0.176780703,LiPF6,0.094202899,0.094202899,293.15,5.44
Propylene Carbonate,0,Diethyl Carbonate,0.580503609,Fluoroethylene Carbonate,0.161656669,LiPF6,0.128919861,0.128919861,293.15,4.26
Propylene Carbonate,0,Diethyl Carbonate,0.534621975,Fluoroethylene Carbonate,0.148879708,LiPF6,0.158249158,0.158249158,293.15,2.33
Propylene Carbonate,0,Diethyl Carbonate,0.994017946,Ethyl Methyl Carbonate,0,LiTFSI,0.002991027,0.002991027,243.15,0.085
Propylene Carbonate,0,Diethyl Carbonate,0.893939394,Ethyl Methyl Carbonate,0,LiTFSI,0.053030303,0.053030303,243.15,1.22
Propylene Carbonate,0,Diethyl Carbonate,0.808318264,Ethyl Methyl Carbonate,0,LiTFSI,0.095840868,0.095840868,243.15,2.09
Propylene Carbonate,0,Diethyl Carbonate,0.737619461,Ethyl Methyl Carbonate,0,LiTFSI,0.131190269,0.131190269,243.15,2.11
Propylene Carbonate,0,Diethyl Carbonate,0.679261125,Ethyl Methyl Carbonate,0,LiTFSI,0.160369437,0.160369437,243.15,1.58
Propylene Carbonate,0,Diethyl Carbonate,0.994017946,Ethyl Methyl Carbonate,0,LiTFSI,0.002991027,0.002991027,253.15,0.104
Propylene Carbonate,0,Diethyl Carbonate,0.893939394,Ethyl Methyl Carbonate,0,LiTFSI,0.053030303,0.053030303,253.15,1.53
Propylene Carbonate,0,Diethyl Carbonate,0.808318264,Ethyl Methyl Carbonate,0,LiTFSI,0.095840868,0.095840868,253.15,2.63
Propylene Carbonate,0,Diethyl Carbonate,0.737619461,Ethyl Methyl Carbonate,0,LiTFSI,0.131190269,0.131190269,253.15,2.74
Propylene Carbonate,0,Diethyl Carbonate,0.679261125,Ethyl Methyl Carbonate,0,LiTFSI,0.160369437,0.160369437,253.15,2.09
Propylene Carbonate,0,Diethyl Carbonate,0.994017946,Ethyl Methyl Carbonate,0,LiTFSI,0.002991027,0.002991027,263.15,0.126
Propylene Carbonate,0,Diethyl Carbonate,0.893939394,Ethyl Methyl Carbonate,0,LiTFSI,0.053030303,0.053030303,263.15,1.89
Propylene Carbonate,0,Diethyl Carbonate,0.808318264,Ethyl Methyl Carbonate,0,LiTFSI,0.095840868,0.095840868,263.15,3.28
Propylene Carbonate,0,Diethyl Carbonate,0.737619461,Ethyl Methyl Carbonate,0,LiTFSI,0.131190269,0.131190269,263.15,3.53
Propylene Carbonate,0,Diethyl Carbonate,0.679261125,Ethyl Methyl Carbonate,0,LiTFSI,0.160369437,0.160369437,263.15,2.82
Propylene Carbonate,0,Diethyl Carbonate,0.994017946,Ethyl Methyl Carbonate,0,LiTFSI,0.002991027,0.002991027,273.15,0.15
Propylene Carbonate,0,Diethyl Carbonate,0.893939394,Ethyl Methyl Carbonate,0,LiTFSI,0.053030303,0.053030303,273.15,2.29
Propylene Carbonate,0,Diethyl Carbonate,0.808318264,Ethyl Methyl Carbonate,0,LiTFSI,0.095840868,0.095840868,273.15,4
Propylene Carbonate,0,Diethyl Carbonate,0.737619461,Ethyl Methyl Carbonate,0,LiTFSI,0.131190269,0.131190269,273.15,4.38
Propylene Carbonate,0,Diethyl Carbonate,0.679261125,Ethyl Methyl Carbonate,0,LiTFSI,0.160369437,0.160369437,273.15,3.62
Propylene Carbonate,0,Diethyl Carbonate,0.994017946,Ethyl Methyl Carbonate,0,LiTFSI,0.002991027,0.002991027,283.15,0.176
Propylene Carbonate,0,Diethyl Carbonate,0.893939394,Ethyl Methyl Carbonate,0,LiTFSI,0.053030303,0.053030303,283.15,2.76
Propylene Carbonate,0,Diethyl Carbonate,0.808318264,Ethyl Methyl Carbonate,0,LiTFSI,0.095840868,0.095840868,283.15,4.81
Propylene Carbonate,0,Diethyl Carbonate,0.737619461,Ethyl Methyl Carbonate,0,LiTFSI,0.131190269,0.131190269,283.15,5.36
Propylene Carbonate,0,Diethyl Carbonate,0.679261125,Ethyl Methyl Carbonate,0,LiTFSI,0.160369437,0.160369437,283.15,4.6
Propylene Carbonate,0,Diethyl Carbonate,0.994017946,Ethyl Methyl Carbonate,0,LiTFSI,0.002991027,0.002991027,293.15,0.205
Propylene Carbonate,0,Diethyl Carbonate,0.893939394,Ethyl Methyl Carbonate,0,LiTFSI,0.053030303,0.053030303,293.15,3.29
Propylene Carbonate,0,Diethyl Carbonate,0.808318264,Ethyl Methyl Carbonate,0,LiTFSI,0.095840868,0.095840868,293.15,5.72
Propylene Carbonate,0,Diethyl Carbonate,0.737619461,Ethyl Methyl Carbonate,0,LiTFSI,0.131190269,0.131190269,293.15,6.45
Propylene Carbonate,0,Diethyl Carbonate,0.679261125,Ethyl Methyl Carbonate,0,LiTFSI,0.160369437,0.160369437,293.15,5.72
Propylene Carbonate,0.994017946,Fluoroethylene Carbonate,0,Ethyl Methyl Carbonate,0,LiTFSI,0.002991027,0.002991027,243.15,0.0843
Propylene Carbonate,0.906577693,Fluoroethylene Carbonate,0,Ethyl Methyl Carbonate,0,LiTFSI,0.046711153,0.046711153,243.15,0.606
Propylene Carbonate,0.829826167,Fluoroethylene Carbonate,0,Ethyl Methyl Carbonate,0,LiTFSI,0.085086917,0.085086917,243.15,0.354
Propylene Carbonate,0.765225066,Fluoroethylene Carbonate,0,Ethyl Methyl Carbonate,0,LiTFSI,0.117387467,0.117387467,243.15,0.144
Propylene Carbonate,0.709401709,Fluoroethylene Carbonate,0,Ethyl Methyl Carbonate,0,LiTFSI,0.145299145,0.145299145,243.15,0.0456
Propylene Carbonate,0.994017946,Fluoroethylene Carbonate,0,Ethyl Methyl Carbonate,0,LiTFSI,0.002991027,0.002991027,253.15,0.133
Propylene Carbonate,0.906577693,Fluoroethylene Carbonate,0,Ethyl Methyl Carbonate,0,LiTFSI,0.046711153,0.046711153,253.15,1.11
Propylene Carbonate,0.829826167,Fluoroethylene Carbonate,0,Ethyl Methyl Carbonate,0,LiTFSI,0.085086917,0.085086917,253.15,0.779
Propylene Carbonate,0.765225066,Fluoroethylene Carbonate,0,Ethyl Methyl Carbonate,0,LiTFSI,0.117387467,0.117387467,253.15,0.401
Propylene Carbonate,0.709401709,Fluoroethylene Carbonate,0,Ethyl Methyl Carbonate,0,LiTFSI,0.145299145,0.145299145,253.15,0.177
Propylene Carbonate,0.994017946,Fluoroethylene Carbonate,0,Ethyl Methyl Carbonate,0,LiTFSI,0.002991027,0.002991027,263.15,0.192
Propylene Carbonate,0.906577693,Fluoroethylene Carbonate,0,Ethyl Methyl Carbonate,0,LiTFSI,0.046711153,0.046711153,263.15,1.74
Propylene Carbonate,0.829826167,Fluoroethylene Carbonate,0,Ethyl Methyl Carbonate,0,LiTFSI,0.085086917,0.085086917,263.15,1.35
Propylene Carbonate,0.765225066,Fluoroethylene Carbonate,0,Ethyl Methyl Carbonate,0,LiTFSI,0.117387467,0.117387467,263.15,0.788
Propylene Carbonate,0.709401709,Fluoroethylene Carbonate,0,Ethyl Methyl Carbonate,0,LiTFSI,0.145299145,0.145299145,263.15,0.412
Propylene Carbonate,0.994017946,Fluoroethylene Carbonate,0,Ethyl Methyl Carbonate,0,LiTFSI,0.002991027,0.002991027,273.15,0.258
Propylene Carbonate,0.906577693,Fluoroethylene Carbonate,0,Ethyl Methyl Carbonate,0,LiTFSI,0.046711153,0.046711153,273.15,2.47
Propylene Carbonate,0.829826167,Fluoroethylene Carbonate,0,Ethyl Methyl Carbonate,0,LiTFSI,0.085086917,0.085086917,273.15,2.06
Propylene Carbonate,0.765225066,Fluoroethylene Carbonate,0,Ethyl Methyl Carbonate,0,LiTFSI,0.117387467,0.117387467,273.15,1.29
Propylene Carbonate,0.709401709,Fluoroethylene Carbonate,0,Ethyl Methyl Carbonate,0,LiTFSI,0.145299145,0.145299145,273.15,0.746
Propylene Carbonate,0.994017946,Fluoroethylene Carbonate,0,Ethyl Methyl Carbonate,0,LiTFSI,0.002991027,0.002991027,283.15,0.332
Propylene Carbonate,0.906577693,Fluoroethylene Carbonate,0,Ethyl Methyl Carbonate,0,LiTFSI,0.046711153,0.046711153,283.15,3.29
Propylene Carbonate,0.829826167,Fluoroethylene Carbonate,0,Ethyl Methyl Carbonate,0,LiTFSI,0.085086917,0.085086917,283.15,2.89
Propylene Carbonate,0.765225066,Fluoroethylene Carbonate,0,Ethyl Methyl Carbonate,0,LiTFSI,0.117387467,0.117387467,283.15,1.9
Propylene Carbonate,0.709401709,Fluoroethylene Carbonate,0,Ethyl Methyl Carbonate,0,LiTFSI,0.145299145,0.145299145,283.15,1.17
Propylene Carbonate,0.994017946,Fluoroethylene Carbonate,0,Ethyl Methyl Carbonate,0,LiTFSI,0.002991027,0.002991027,293.15,0.415
Propylene Carbonate,0.906577693,Fluoroethylene Carbonate,0,Ethyl Methyl Carbonate,0,LiTFSI,0.046711153,0.046711153,293.15,4.23
Propylene Carbonate,0.829826167,Fluoroethylene Carbonate,0,Ethyl Methyl Carbonate,0,LiTFSI,0.085086917,0.085086917,293.15,3.86
Propylene Carbonate,0.765225066,Fluoroethylene Carbonate,0,Ethyl Methyl Carbonate,0,LiTFSI,0.117387467,0.117387467,293.15,2.63
Propylene Carbonate,0.709401709,Fluoroethylene Carbonate,0,Ethyl Methyl Carbonate,0,LiTFSI,0.145299145,0.145299145,293.15,1.69
Diethyl Carbonate,0.180136959,Fluoroethylene Carbonate,0.200655709,Ethyl Methyl Carbonate,0.613225279,LiTFSI,0.002991027,0.002991027,243.15,0.263
Diethyl Carbonate,0.163633454,Fluoroethylene Carbonate,0.182272349,Ethyl Methyl Carbonate,0.557043769,LiTFSI,0.048525214,0.048525214,243.15,3.02
Diethyl Carbonate,0.149172828,Fluoroethylene Carbonate,0.166164566,Ethyl Methyl Carbonate,0.507816662,LiTFSI,0.088422972,0.088422972,243.15,3.12
Diethyl Carbonate,0.137269359,Fluoroethylene Carbonate,0.152905215,Ethyl Methyl Carbonate,0.46729467,LiTFSI,0.121265378,0.121265378,243.15,2.3
Diethyl Carbonate,0.126978003,Fluoroethylene Carbonate,0.141441608,Ethyl Methyl Carbonate,0.432260662,LiTFSI,0.149659864,0.149659864,243.15,1.52
Diethyl Carbonate,0.180136959,Fluoroethylene Carbonate,0.200655709,Ethyl Methyl Carbonate,0.613225279,LiTFSI,0.002991027,0.002991027,253.15,0.319
Diethyl Carbonate,0.163633454,Fluoroethylene Carbonate,0.182272349,Ethyl Methyl Carbonate,0.557043769,LiTFSI,0.048525214,0.048525214,253.15,3.7
Diethyl Carbonate,0.149172828,Fluoroethylene Carbonate,0.166164566,Ethyl Methyl Carbonate,0.507816662,LiTFSI,0.088422972,0.088422972,253.15,3.96
Diethyl Carbonate,0.137269359,Fluoroethylene Carbonate,0.152905215,Ethyl Methyl Carbonate,0.46729467,LiTFSI,0.121265378,0.121265378,253.15,3.05
Diethyl Carbonate,0.126978003,Fluoroethylene Carbonate,0.141441608,Ethyl Methyl Carbonate,0.432260662,LiTFSI,0.149659864,0.149659864,253.15,2.12
Diethyl Carbonate,0.180136959,Fluoroethylene Carbonate,0.200655709,Ethyl Methyl Carbonate,0.613225279,LiTFSI,0.002991027,0.002991027,263.15,0.38
Diethyl Carbonate,0.163633454,Fluoroethylene Carbonate,0.182272349,Ethyl Methyl Carbonate,0.557043769,LiTFSI,0.048525214,0.048525214,263.15,4.44
Diethyl Carbonate,0.149172828,Fluoroethylene Carbonate,0.166164566,Ethyl Methyl Carbonate,0.507816662,LiTFSI,0.088422972,0.088422972,263.15,4.9
Diethyl Carbonate,0.137269359,Fluoroethylene Carbonate,0.152905215,Ethyl Methyl Carbonate,0.46729467,LiTFSI,0.121265378,0.121265378,263.15,3.9
Diethyl Carbonate,0.126978003,Fluoroethylene Carbonate,0.141441608,Ethyl Methyl Carbonate,0.432260662,LiTFSI,0.149659864,0.149659864,263.15,2.83
Diethyl Carbonate,0.180136959,Fluoroethylene Carbonate,0.200655709,Ethyl Methyl Carbonate,0.613225279,LiTFSI,0.002991027,0.002991027,273.15,0.446
Diethyl Carbonate,0.163633454,Fluoroethylene Carbonate,0.182272349,Ethyl Methyl Carbonate,0.557043769,LiTFSI,0.048525214,0.048525214,273.15,5.24
Diethyl Carbonate,0.149172828,Fluoroethylene Carbonate,0.166164566,Ethyl Methyl Carbonate,0.507816662,LiTFSI,0.088422972,0.088422972,273.15,5.93
Diethyl Carbonate,0.137269359,Fluoroethylene Carbonate,0.152905215,Ethyl Methyl Carbonate,0.46729467,LiTFSI,0.121265378,0.121265378,273.15,4.86
Diethyl Carbonate,0.126978003,Fluoroethylene Carbonate,0.141441608,Ethyl Methyl Carbonate,0.432260662,LiTFSI,0.149659864,0.149659864,273.15,3.65
Diethyl Carbonate,0.180136959,Fluoroethylene Carbonate,0.200655709,Ethyl Methyl Carbonate,0.613225279,LiTFSI,0.002991027,0.002991027,283.15,0.517
Diethyl Carbonate,0.163633454,Fluoroethylene Carbonate,0.182272349,Ethyl Methyl Carbonate,0.557043769,LiTFSI,0.048525214,0.048525214,283.15,6.09
Diethyl Carbonate,0.149172828,Fluoroethylene Carbonate,0.166164566,Ethyl Methyl Carbonate,0.507816662,LiTFSI,0.088422972,0.088422972,283.15,7.04
Diethyl Carbonate,0.137269359,Fluoroethylene Carbonate,0.152905215,Ethyl Methyl Carbonate,0.46729467,LiTFSI,0.121265378,0.121265378,283.15,5.92
Diethyl Carbonate,0.126978003,Fluoroethylene Carbonate,0.141441608,Ethyl Methyl Carbonate,0.432260662,LiTFSI,0.149659864,0.149659864,283.15,4.58
Diethyl Carbonate,0.180136959,Fluoroethylene Carbonate,0.200655709,Ethyl Methyl Carbonate,0.613225279,LiTFSI,0.002991027,0.002991027,293.15,0.592
Diethyl Carbonate,0.163633454,Fluoroethylene Carbonate,0.182272349,Ethyl Methyl Carbonate,0.557043769,LiTFSI,0.048525214,0.048525214,293.15,6.98
Diethyl Carbonate,0.149172828,Fluoroethylene Carbonate,0.166164566,Ethyl Methyl Carbonate,0.507816662,LiTFSI,0.088422972,0.088422972,293.15,8.24
Diethyl Carbonate,0.137269359,Fluoroethylene Carbonate,0.152905215,Ethyl Methyl Carbonate,0.46729467,LiTFSI,0.121265378,0.121265378,293.15,7.09
Diethyl Carbonate,0.126978003,Fluoroethylene Carbonate,0.141441608,Ethyl Methyl Carbonate,0.432260662,LiTFSI,0.149659864,0.149659864,293.15,5.62
Fluoroethylene Carbonate,0,Ethyl Methyl Carbonate,0.177134771,Dimethyl Carbonate,0.818873213,LiPF6,0.001996008,0.001996008,243.15,0.061
Fluoroethylene Carbonate,0,Ethyl Methyl Carbonate,0.162853986,Dimethyl Carbonate,0.752854826,LiPF6,0.042145594,0.042145594,243.15,0.957
Fluoroethylene Carbonate,0,Ethyl Methyl Carbonate,0.149979657,Dimethyl Carbonate,0.693338315,LiPF6,0.078341014,0.078341014,243.15,2
Fluoroethylene Carbonate,0,Ethyl Methyl Carbonate,0.139169049,Dimethyl Carbonate,0.643362145,LiPF6,0.108734403,0.108734403,243.15,2.08
Fluoroethylene Carbonate,0,Ethyl Methyl Carbonate,0.129845114,Dimethyl Carbonate,0.600258692,LiPF6,0.134948097,0.134948097,243.15,1.53
Fluoroethylene Carbonate,0,Ethyl Methyl Carbonate,0.177134771,Dimethyl Carbonate,0.818873213,LiPF6,0.001996008,0.001996008,253.15,0.0754
Fluoroethylene Carbonate,0,Ethyl Methyl Carbonate,0.162853986,Dimethyl Carbonate,0.752854826,LiPF6,0.042145594,0.042145594,253.15,1.19
Fluoroethylene Carbonate,0,Ethyl Methyl Carbonate,0.149979657,Dimethyl Carbonate,0.693338315,LiPF6,0.078341014,0.078341014,253.15,2.55
Fluoroethylene Carbonate,0,Ethyl Methyl Carbonate,0.139169049,Dimethyl Carbonate,0.643362145,LiPF6,0.108734403,0.108734403,253.15,2.83
Fluoroethylene Carbonate,0,Ethyl Methyl Carbonate,0.129845114,Dimethyl Carbonate,0.600258692,LiPF6,0.134948097,0.134948097,253.15,2.3
Fluoroethylene Carbonate,0,Ethyl Methyl Carbonate,0.177134771,Dimethyl Carbonate,0.818873213,LiPF6,0.001996008,0.001996008,263.15,0.0914
Fluoroethylene Carbonate,0,Ethyl Methyl Carbonate,0.162853986,Dimethyl Carbonate,0.752854826,LiPF6,0.042145594,0.042145594,263.15,1.46
Fluoroethylene Carbonate,0,Ethyl Methyl Carbonate,0.149979657,Dimethyl Carbonate,0.693338315,LiPF6,0.078341014,0.078341014,263.15,3.19
Fluoroethylene Carbonate,0,Ethyl Methyl Carbonate,0.139169049,Dimethyl Carbonate,0.643362145,LiPF6,0.108734403,0.108734403,263.15,3.73
Fluoroethylene Carbonate,0,Ethyl Methyl Carbonate,0.129845114,Dimethyl Carbonate,0.600258692,LiPF6,0.134948097,0.134948097,263.15,3.28
Fluoroethylene Carbonate,0,Ethyl Methyl Carbonate,0.177134771,Dimethyl Carbonate,0.818873213,LiPF6,0.001996008,0.001996008,273.15,0.109
Fluoroethylene Carbonate,0,Ethyl Methyl Carbonate,0.162853986,Dimethyl Carbonate,0.752854826,LiPF6,0.042145594,0.042145594,273.15,1.78
Fluoroethylene Carbonate,0,Ethyl Methyl Carbonate,0.149979657,Dimethyl Carbonate,0.693338315,LiPF6,0.078341014,0.078341014,273.15,3.94
Fluoroethylene Carbonate,0,Ethyl Methyl Carbonate,0.139169049,Dimethyl Carbonate,0.643362145,LiPF6,0.108734403,0.108734403,273.15,4.76
Fluoroethylene Carbonate,0,Ethyl Methyl Carbonate,0.129845114,Dimethyl Carbonate,0.600258692,LiPF6,0.134948097,0.134948097,273.15,4.47
Fluoroethylene Carbonate,0,Ethyl Methyl Carbonate,0.177134771,Dimethyl Carbonate,0.818873213,LiPF6,0.001996008,0.001996008,283.15,0.128
Fluoroethylene Carbonate,0,Ethyl Methyl Carbonate,0.162853986,Dimethyl Carbonate,0.752854826,LiPF6,0.042145594,0.042145594,283.15,2.16
Fluoroethylene Carbonate,0,Ethyl Methyl Carbonate,0.149979657,Dimethyl Carbonate,0.693338315,LiPF6,0.078341014,0.078341014,283.15,4.79
Fluoroethylene Carbonate,0,Ethyl Methyl Carbonate,0.139169049,Dimethyl Carbonate,0.643362145,LiPF6,0.108734403,0.108734403,283.15,5.93
Fluoroethylene Carbonate,0,Ethyl Methyl Carbonate,0.129845114,Dimethyl Carbonate,0.600258692,LiPF6,0.134948097,0.134948097,283.15,5.89
Fluoroethylene Carbonate,0,Ethyl Methyl Carbonate,0.177134771,Dimethyl Carbonate,0.818873213,LiPF6,0.001996008,0.001996008,293.15,0.149
Fluoroethylene Carbonate,0,Ethyl Methyl Carbonate,0.162853986,Dimethyl Carbonate,0.752854826,LiPF6,0.042145594,0.042145594,293.15,2.58
Fluoroethylene Carbonate,0,Ethyl Methyl Carbonate,0.149979657,Dimethyl Carbonate,0.693338315,LiPF6,0.078341014,0.078341014,293.15,5.74
Fluoroethylene Carbonate,0,Ethyl Methyl Carbonate,0.139169049,Dimethyl Carbonate,0.643362145,LiPF6,0.108734403,0.108734403,293.15,7.25
Fluoroethylene Carbonate,0,Ethyl Methyl Carbonate,0.129845114,Dimethyl Carbonate,0.600258692,LiPF6,0.134948097,0.134948097,293.15,7.49
Propylene Carbonate,0,Ethyl Methyl Carbonate,0.767258753,Ethylene Carbonate,0.226759194,LiPF6,0.002991027,0.002991027,243.15,0.177
Propylene Carbonate,0,Ethyl Methyl Carbonate,0.701169944,Ethylene Carbonate,0.207227002,LiPF6,0.045801527,0.045801527,243.15,2.27
Propylene Carbonate,0,Ethyl Methyl Carbonate,0.643112215,Ethylene Carbonate,0.190068353,LiPF6,0.083409716,0.083409716,243.15,2.39
Propylene Carbonate,0,Ethyl Methyl Carbonate,0.593068418,Ethylene Carbonate,0.175278178,LiPF6,0.115826702,0.115826702,243.15,1.4
Propylene Carbonate,0,Ethyl Methyl Carbonate,0.550962159,Ethylene Carbonate,0.1628339,LiPF6,0.143101971,0.143101971,243.15,0.423
Propylene Carbonate,0,Ethyl Methyl Carbonate,0.767258753,Ethylene Carbonate,0.226759194,LiPF6,0.002991027,0.002991027,253.15,0.223
Propylene Carbonate,0,Ethyl Methyl Carbonate,0.701169944,Ethylene Carbonate,0.207227002,LiPF6,0.045801527,0.045801527,253.15,2.95
Propylene Carbonate,0,Ethyl Methyl Carbonate,0.643112215,Ethylene Carbonate,0.190068353,LiPF6,0.083409716,0.083409716,253.15,3.34
Propylene Carbonate,0,Ethyl Methyl Carbonate,0.593068418,Ethylene Carbonate,0.175278178,LiPF6,0.115826702,0.115826702,253.15,2.26
Propylene Carbonate,0,Ethyl Methyl Carbonate,0.550962159,Ethylene Carbonate,0.1628339,LiPF6,0.143101971,0.143101971,253.15,0.931
Propylene Carbonate,0,Ethyl Methyl Carbonate,0.767258753,Ethylene Carbonate,0.226759194,LiPF6,0.002991027,0.002991027,263.15,0.275
Propylene Carbonate,0,Ethyl Methyl Carbonate,0.701169944,Ethylene Carbonate,0.207227002,LiPF6,0.045801527,0.045801527,263.15,3.69
Propylene Carbonate,0,Ethyl Methyl Carbonate,0.643112215,Ethylene Carbonate,0.190068353,LiPF6,0.083409716,0.083409716,263.15,4.42
Propylene Carbonate,0,Ethyl Methyl Carbonate,0.593068418,Ethylene Carbonate,0.175278178,LiPF6,0.115826702,0.115826702,263.15,3.31
Propylene Carbonate,0,Ethyl Methyl Carbonate,0.550962159,Ethylene Carbonate,0.1628339,LiPF6,0.143101971,0.143101971,263.15,1.66
Propylene Carbonate,0,Ethyl Methyl Carbonate,0.767258753,Ethylene Carbonate,0.226759194,LiPF6,0.002991027,0.002991027,273.15,0.331
Propylene Carbonate,0,Ethyl Methyl Carbonate,0.701169944,Ethylene Carbonate,0.207227002,LiPF6,0.045801527,0.045801527,273.15,4.51
Propylene Carbonate,0,Ethyl Methyl Carbonate,0.643112215,Ethylene Carbonate,0.190068353,LiPF6,0.083409716,0.083409716,273.15,5.61
Propylene Carbonate,0,Ethyl Methyl Carbonate,0.593068418,Ethylene Carbonate,0.175278178,LiPF6,0.115826702,0.115826702,273.15,4.54
Propylene Carbonate,0,Ethyl Methyl Carbonate,0.550962159,Ethylene Carbonate,0.1628339,LiPF6,0.143101971,0.143101971,273.15,2.62
Propylene Carbonate,0,Ethyl Methyl Carbonate,0.767258753,Ethylene Carbonate,0.226759194,LiPF6,0.002991027,0.002991027,283.15,0.39
Propylene Carbonate,0,Ethyl Methyl Carbonate,0.701169944,Ethylene Carbonate,0.207227002,LiPF6,0.045801527,0.045801527,283.15,5.38
Propylene Carbonate,0,Ethyl Methyl Carbonate,0.643112215,Ethylene Carbonate,0.190068353,LiPF6,0.083409716,0.083409716,283.15,6.91
Propylene Carbonate,0,Ethyl Methyl Carbonate,0.593068418,Ethylene Carbonate,0.175278178,LiPF6,0.115826702,0.115826702,283.15,5.93
Propylene Carbonate,0,Ethyl Methyl Carbonate,0.550962159,Ethylene Carbonate,0.1628339,LiPF6,0.143101971,0.143101971,283.15,3.79
Propylene Carbonate,0,Ethyl Methyl Carbonate,0.767258753,Ethylene Carbonate,0.226759194,LiPF6,0.002991027,0.002991027,293.15,0.453
Propylene Carbonate,0,Ethyl Methyl Carbonate,0.701169944,Ethylene Carbonate,0.207227002,LiPF6,0.045801527,0.045801527,293.15,6.3
Propylene Carbonate,0,Ethyl Methyl Carbonate,0.643112215,Ethylene Carbonate,0.190068353,LiPF6,0.083409716,0.083409716,293.15,8.31
Propylene Carbonate,0,Ethyl Methyl Carbonate,0.593068418,Ethylene Carbonate,0.175278178,LiPF6,0.115826702,0.115826702,293.15,7.49
Propylene Carbonate,0,Ethyl Methyl Carbonate,0.550962159,Ethylene Carbonate,0.1628339,LiPF6,0.143101971,0.143101971,293.15,5.18
Propylene Carbonate,0.801202296,Fluoroethylene Carbonate,0.19281565,Ethylene Carbonate,-6.44E-17,LiPF6,0.002991027,0.002991027,243.15,0.0924
Propylene Carbonate,0.730723356,Fluoroethylene Carbonate,0.175854337,Ethylene Carbonate,-5.88E-17,LiPF6,0.046711153,0.046711153,243.15,0.614
Propylene Carbonate,0.668859785,Fluoroethylene Carbonate,0.160966381,Ethylene Carbonate,-5.38E-17,LiPF6,0.085086917,0.085086917,243.15,0.337
Propylene Carbonate,0.615535064,Fluoroethylene Carbonate,0.148133366,Ethylene Carbonate,-4.95E-17,LiPF6,0.118165785,0.118165785,243.15,0.104
Propylene Carbonate,0.570618169,Fluoroethylene Carbonate,0.137323761,Ethylene Carbonate,-4.59E-17,LiPF6,0.146029035,0.146029035,243.15,0.0131
Propylene Carbonate,0.801202296,Fluoroethylene Carbonate,0.19281565,Ethylene Carbonate,-6.44E-17,LiPF6,0.002991027,0.002991027,253.15,0.145
Propylene Carbonate,0.730723356,Fluoroethylene Carbonate,0.175854337,Ethylene Carbonate,-5.88E-17,LiPF6,0.046711153,0.046711153,253.15,1.17
Propylene Carbonate,0.668859785,Fluoroethylene Carbonate,0.160966381,Ethylene Carbonate,-5.38E-17,LiPF6,0.085086917,0.085086917,253.15,0.829
Propylene Carbonate,0.615535064,Fluoroethylene Carbonate,0.148133366,Ethylene Carbonate,-4.95E-17,LiPF6,0.118165785,0.118165785,253.15,0.387
Propylene Carbonate,0.570618169,Fluoroethylene Carbonate,0.137323761,Ethylene Carbonate,-4.59E-17,LiPF6,0.146029035,0.146029035,253.15,0.103
Propylene Carbonate,0.801202296,Fluoroethylene Carbonate,0.19281565,Ethylene Carbonate,-6.44E-17,LiPF6,0.002991027,0.002991027,263.15,0.208
Propylene Carbonate,0.730723356,Fluoroethylene Carbonate,0.175854337,Ethylene Carbonate,-5.88E-17,LiPF6,0.046711153,0.046711153,263.15,1.87
Propylene Carbonate,0.668859785,Fluoroethylene Carbonate,0.160966381,Ethylene Carbonate,-5.38E-17,LiPF6,0.085086917,0.085086917,263.15,1.55
Propylene Carbonate,0.615535064,Fluoroethylene Carbonate,0.148133366,Ethylene Carbonate,-4.95E-17,LiPF6,0.118165785,0.118165785,263.15,0.893
Propylene Carbonate,0.570618169,Fluoroethylene Carbonate,0.137323761,Ethylene Carbonate,-4.59E-17,LiPF6,0.146029035,0.146029035,263.15,0.345
Propylene Carbonate,0.801202296,Fluoroethylene Carbonate,0.19281565,Ethylene Carbonate,-6.44E-17,LiPF6,0.002991027,0.002991027,273.15,0.282
Propylene Carbonate,0.730723356,Fluoroethylene Carbonate,0.175854337,Ethylene Carbonate,-5.88E-17,LiPF6,0.046711153,0.046711153,273.15,2.72
Propylene Carbonate,0.668859785,Fluoroethylene Carbonate,0.160966381,Ethylene Carbonate,-5.38E-17,LiPF6,0.085086917,0.085086917,273.15,2.47
Propylene Carbonate,0.615535064,Fluoroethylene Carbonate,0.148133366,Ethylene Carbonate,-4.95E-17,LiPF6,0.118165785,0.118165785,273.15,1.61
Propylene Carbonate,0.570618169,Fluoroethylene Carbonate,0.137323761,Ethylene Carbonate,-4.59E-17,LiPF6,0.146029035,0.146029035,273.15,0.768
Propylene Carbonate,0.801202296,Fluoroethylene Carbonate,0.19281565,Ethylene Carbonate,-6.44E-17,LiPF6,0.002991027,0.002991027,283.15,0.364
Propylene Carbonate,0.730723356,Fluoroethylene Carbonate,0.175854337,Ethylene Carbonate,-5.88E-17,LiPF6,0.046711153,0.046711153,283.15,3.69
Propylene Carbonate,0.668859785,Fluoroethylene Carbonate,0.160966381,Ethylene Carbonate,-5.38E-17,LiPF6,0.085086917,0.085086917,283.15,3.58
Propylene Carbonate,0.615535064,Fluoroethylene Carbonate,0.148133366,Ethylene Carbonate,-4.95E-17,LiPF6,0.118165785,0.118165785,283.15,2.55
Propylene Carbonate,0.570618169,Fluoroethylene Carbonate,0.137323761,Ethylene Carbonate,-4.59E-17,LiPF6,0.146029035,0.146029035,283.15,1.38
Propylene Carbonate,0.801202296,Fluoroethylene Carbonate,0.19281565,Ethylene Carbonate,-6.44E-17,LiPF6,0.002991027,0.002991027,293.15,0.457
Propylene Carbonate,0.730723356,Fluoroethylene Carbonate,0.175854337,Ethylene Carbonate,-5.88E-17,LiPF6,0.046711153,0.046711153,293.15,4.8
Propylene Carbonate,0.668859785,Fluoroethylene Carbonate,0.160966381,Ethylene Carbonate,-5.38E-17,LiPF6,0.085086917,0.085086917,293.15,4.9
Propylene Carbonate,0.615535064,Fluoroethylene Carbonate,0.148133366,Ethylene Carbonate,-4.95E-17,LiPF6,0.118165785,0.118165785,293.15,3.69
Propylene Carbonate,0.570618169,Fluoroethylene Carbonate,0.137323761,Ethylene Carbonate,-4.59E-17,LiPF6,0.146029035,0.146029035,293.15,2.22
Propylene Carbonate,0.422175826,Diethyl Carbonate,0.364841938,Ethyl Methyl Carbonate,0.207000182,LiTFSI,0.002991027,0.002991027,243.15,0.239
Propylene Carbonate,0.383497584,Diethyl Carbonate,0.331416423,Ethyl Methyl Carbonate,0.188035565,LiTFSI,0.048525214,0.048525214,243.15,2.39
Propylene Carbonate,0.348901899,Diethyl Carbonate,0.30151903,Ethyl Methyl Carbonate,0.171072696,LiTFSI,0.089253188,0.089253188,243.15,2.08
Propylene Carbonate,0.320400169,Diethyl Carbonate,0.276887997,Ethyl Methyl Carbonate,0.157097799,LiTFSI,0.122807018,0.122807018,243.15,1.27
Propylene Carbonate,0.296364147,Diethyl Carbonate,0.256116204,Ethyl Methyl Carbonate,0.145312518,LiTFSI,0.151103565,0.151103565,243.15,0.662
Propylene Carbonate,0.422175826,Diethyl Carbonate,0.364841938,Ethyl Methyl Carbonate,0.207000182,LiTFSI,0.002991027,0.002991027,253.15,0.308
Propylene Carbonate,0.383497584,Diethyl Carbonate,0.331416423,Ethyl Methyl Carbonate,0.188035565,LiTFSI,0.048525214,0.048525214,253.15,3.19
Propylene Carbonate,0.348901899,Diethyl Carbonate,0.30151903,Ethyl Methyl Carbonate,0.171072696,LiTFSI,0.089253188,0.089253188,253.15,2.93
Propylene Carbonate,0.320400169,Diethyl Carbonate,0.276887997,Ethyl Methyl Carbonate,0.157097799,LiTFSI,0.122807018,0.122807018,253.15,1.95
Propylene Carbonate,0.296364147,Diethyl Carbonate,0.256116204,Ethyl Methyl Carbonate,0.145312518,LiTFSI,0.151103565,0.151103565,253.15,1.13
Propylene Carbonate,0.422175826,Diethyl Carbonate,0.364841938,Ethyl Methyl Carbonate,0.207000182,LiTFSI,0.002991027,0.002991027,263.15,0.382
Propylene Carbonate,0.383497584,Diethyl Carbonate,0.331416423,Ethyl Methyl Carbonate,0.188035565,LiTFSI,0.048525214,0.048525214,263.15,4.05
Propylene Carbonate,0.348901899,Diethyl Carbonate,0.30151903,Ethyl Methyl Carbonate,0.171072696,LiTFSI,0.089253188,0.089253188,263.15,3.89
Propylene Carbonate,0.320400169,Diethyl Carbonate,0.276887997,Ethyl Methyl Carbonate,0.157097799,LiTFSI,0.122807018,0.122807018,263.15,2.74
Propylene Carbonate,0.296364147,Diethyl Carbonate,0.256116204,Ethyl Methyl Carbonate,0.145312518,LiTFSI,0.151103565,0.151103565,263.15,1.7
Propylene Carbonate,0.422175826,Diethyl Carbonate,0.364841938,Ethyl Methyl Carbonate,0.207000182,LiTFSI,0.002991027,0.002991027,273.15,0.46
Propylene Carbonate,0.383497584,Diethyl Carbonate,0.331416423,Ethyl Methyl Carbonate,0.188035565,LiTFSI,0.048525214,0.048525214,273.15,4.97
Propylene Carbonate,0.348901899,Diethyl Carbonate,0.30151903,Ethyl Methyl Carbonate,0.171072696,LiTFSI,0.089253188,0.089253188,273.15,4.93
Propylene Carbonate,0.320400169,Diethyl Carbonate,0.276887997,Ethyl Methyl Carbonate,0.157097799,LiTFSI,0.122807018,0.122807018,273.15,3.63
Propylene Carbonate,0.296364147,Diethyl Carbonate,0.256116204,Ethyl Methyl Carbonate,0.145312518,LiTFSI,0.151103565,0.151103565,273.15,2.38
Propylene Carbonate,0.422175826,Diethyl Carbonate,0.364841938,Ethyl Methyl Carbonate,0.207000182,LiTFSI,0.002991027,0.002991027,283.15,0.543
Propylene Carbonate,0.383497584,Diethyl Carbonate,0.331416423,Ethyl Methyl Carbonate,0.188035565,LiTFSI,0.048525214,0.048525214,283.15,5.97
Propylene Carbonate,0.348901899,Diethyl Carbonate,0.30151903,Ethyl Methyl Carbonate,0.171072696,LiTFSI,0.089253188,0.089253188,283.15,6.08
Propylene Carbonate,0.320400169,Diethyl Carbonate,0.276887997,Ethyl Methyl Carbonate,0.157097799,LiTFSI,0.122807018,0.122807018,283.15,4.63
Propylene Carbonate,0.296364147,Diethyl Carbonate,0.256116204,Ethyl Methyl Carbonate,0.145312518,LiTFSI,0.151103565,0.151103565,283.15,3.16
Propylene Carbonate,0.422175826,Diethyl Carbonate,0.364841938,Ethyl Methyl Carbonate,0.207000182,LiTFSI,0.002991027,0.002991027,293.15,0.631
Propylene Carbonate,0.383497584,Diethyl Carbonate,0.331416423,Ethyl Methyl Carbonate,0.188035565,LiTFSI,0.048525214,0.048525214,293.15,7.04
Propylene Carbonate,0.348901899,Diethyl Carbonate,0.30151903,Ethyl Methyl Carbonate,0.171072696,LiTFSI,0.089253188,0.089253188,293.15,7.34
Propylene Carbonate,0.320400169,Diethyl Carbonate,0.276887997,Ethyl Methyl Carbonate,0.157097799,LiTFSI,0.122807018,0.122807018,293.15,5.75
Propylene Carbonate,0.296364147,Diethyl Carbonate,0.256116204,Ethyl Methyl Carbonate,0.145312518,LiTFSI,0.151103565,0.151103565,293.15,4.06
Diethyl Carbonate,0.180819607,Fluoroethylene Carbonate,0.40283223,Ethyl Methyl Carbonate,0.410366108,LiTFSI,0.002991027,0.002991027,243.15,0.199
Diethyl Carbonate,0.164253561,Fluoroethylene Carbonate,0.36592618,Ethyl Methyl Carbonate,0.372769831,LiTFSI,0.048525214,0.048525214,243.15,1.95
Diethyl Carbonate,0.149738135,Fluoroethylene Carbonate,0.333588529,Ethyl Methyl Carbonate,0.339827392,LiTFSI,0.088422972,0.088422972,243.15,1.69
Diethyl Carbonate,0.137508873,Fluoroethylene Carbonate,0.306344024,Ethyl Methyl Carbonate,0.312073353,LiTFSI,0.122036874,0.122036874,243.15,1.03
Diethyl Carbonate,0.127196356,Fluoroethylene Carbonate,0.283369666,Ethyl Methyl Carbonate,0.288669322,LiTFSI,0.150382328,0.150382328,243.15,0.548
Diethyl Carbonate,0.180819607,Fluoroethylene Carbonate,0.40283223,Ethyl Methyl Carbonate,0.410366108,LiTFSI,0.002991027,0.002991027,253.15,0.266
Diethyl Carbonate,0.164253561,Fluoroethylene Carbonate,0.36592618,Ethyl Methyl Carbonate,0.372769831,LiTFSI,0.048525214,0.048525214,253.15,2.72
Diethyl Carbonate,0.149738135,Fluoroethylene Carbonate,0.333588529,Ethyl Methyl Carbonate,0.339827392,LiTFSI,0.088422972,0.088422972,253.15,2.5
Diethyl Carbonate,0.137508873,Fluoroethylene Carbonate,0.306344024,Ethyl Methyl Carbonate,0.312073353,LiTFSI,0.122036874,0.122036874,253.15,1.68
Diethyl Carbonate,0.127196356,Fluoroethylene Carbonate,0.283369666,Ethyl Methyl Carbonate,0.288669322,LiTFSI,0.150382328,0.150382328,253.15,0.998
Diethyl Carbonate,0.180819607,Fluoroethylene Carbonate,0.40283223,Ethyl Methyl Carbonate,0.410366108,LiTFSI,0.002991027,0.002991027,263.15,0.342
Diethyl Carbonate,0.164253561,Fluoroethylene Carbonate,0.36592618,Ethyl Methyl Carbonate,0.372769831,LiTFSI,0.048525214,0.048525214,263.15,3.61
Diethyl Carbonate,0.149738135,Fluoroethylene Carbonate,0.333588529,Ethyl Methyl Carbonate,0.339827392,LiTFSI,0.088422972,0.088422972,263.15,3.47
Diethyl Carbonate,0.137508873,Fluoroethylene Carbonate,0.306344024,Ethyl Methyl Carbonate,0.312073353,LiTFSI,0.122036874,0.122036874,263.15,2.48
Diethyl Carbonate,0.127196356,Fluoroethylene Carbonate,0.283369666,Ethyl Methyl Carbonate,0.288669322,LiTFSI,0.150382328,0.150382328,263.15,1.6
Diethyl Carbonate,0.180819607,Fluoroethylene Carbonate,0.40283223,Ethyl Methyl Carbonate,0.410366108,LiTFSI,0.002991027,0.002991027,273.15,0.428
Diethyl Carbonate,0.164253561,Fluoroethylene Carbonate,0.36592618,Ethyl Methyl Carbonate,0.372769831,LiTFSI,0.048525214,0.048525214,273.15,4.63
Diethyl Carbonate,0.149738135,Fluoroethylene Carbonate,0.333588529,Ethyl Methyl Carbonate,0.339827392,LiTFSI,0.088422972,0.088422972,273.15,4.61
Diethyl Carbonate,0.137508873,Fluoroethylene Carbonate,0.306344024,Ethyl Methyl Carbonate,0.312073353,LiTFSI,0.122036874,0.122036874,273.15,3.46
Diethyl Carbonate,0.127196356,Fluoroethylene Carbonate,0.283369666,Ethyl Methyl Carbonate,0.288669322,LiTFSI,0.150382328,0.150382328,273.15,2.36
Diethyl Carbonate,0.180819607,Fluoroethylene Carbonate,0.40283223,Ethyl Methyl Carbonate,0.410366108,LiTFSI,0.002991027,0.002991027,283.15,0.523
Diethyl Carbonate,0.164253561,Fluoroethylene Carbonate,0.36592618,Ethyl Methyl Carbonate,0.372769831,LiTFSI,0.048525214,0.048525214,283.15,5.77
Diethyl Carbonate,0.149738135,Fluoroethylene Carbonate,0.333588529,Ethyl Methyl Carbonate,0.339827392,LiTFSI,0.088422972,0.088422972,283.15,5.9
Diethyl Carbonate,0.137508873,Fluoroethylene Carbonate,0.306344024,Ethyl Methyl Carbonate,0.312073353,LiTFSI,0.122036874,0.122036874,283.15,4.59
Diethyl Carbonate,0.127196356,Fluoroethylene Carbonate,0.283369666,Ethyl Methyl Carbonate,0.288669322,LiTFSI,0.150382328,0.150382328,283.15,3.27
Diethyl Carbonate,0.180819607,Fluoroethylene Carbonate,0.40283223,Ethyl Methyl Carbonate,0.410366108,LiTFSI,0.002991027,0.002991027,293.15,0.626
Diethyl Carbonate,0.164253561,Fluoroethylene Carbonate,0.36592618,Ethyl Methyl Carbonate,0.372769831,LiTFSI,0.048525214,0.048525214,293.15,7.02
Diethyl Carbonate,0.149738135,Fluoroethylene Carbonate,0.333588529,Ethyl Methyl Carbonate,0.339827392,LiTFSI,0.088422972,0.088422972,293.15,7.34
Diethyl Carbonate,0.137508873,Fluoroethylene Carbonate,0.306344024,Ethyl Methyl Carbonate,0.312073353,LiTFSI,0.122036874,0.122036874,293.15,5.86
Diethyl Carbonate,0.127196356,Fluoroethylene Carbonate,0.283369666,Ethyl Methyl Carbonate,0.288669322,LiTFSI,0.150382328,0.150382328,293.15,4.32
Diethyl Carbonate,0,Fluoroethylene Carbonate,0,Dimethyl Carbonate,0.996007984,LiPF6,0.001996008,0.001996008,243.15,0.0726
Diethyl Carbonate,0,Fluoroethylene Carbonate,0,Dimethyl Carbonate,0.917545542,LiPF6,0.041227229,0.041227229,243.15,1.13
Diethyl Carbonate,0,Fluoroethylene Carbonate,0,Dimethyl Carbonate,0.846722068,LiPF6,0.076638966,0.076638966,243.15,2.44
Diethyl Carbonate,0,Fluoroethylene Carbonate,0,Dimethyl Carbonate,0.787310098,LiPF6,0.106344951,0.106344951,243.15,2.69
Diethyl Carbonate,0,Fluoroethylene Carbonate,0,Dimethyl Carbonate,0.734605377,LiPF6,0.132697311,0.132697311,243.15,2.2
Diethyl Carbonate,0,Fluoroethylene Carbonate,0,Dimethyl Carbonate,0.996007984,LiPF6,0.001996008,0.001996008,253.15,0.0873
Diethyl Carbonate,0,Fluoroethylene Carbonate,0,Dimethyl Carbonate,0.917545542,LiPF6,0.041227229,0.041227229,253.15,1.38
Diethyl Carbonate,0,Fluoroethylene Carbonate,0,Dimethyl Carbonate,0.846722068,LiPF6,0.076638966,0.076638966,253.15,3.04
Diethyl Carbonate,0,Fluoroethylene Carbonate,0,Dimethyl Carbonate,0.787310098,LiPF6,0.106344951,0.106344951,253.15,3.51
Diethyl Carbonate,0,Fluoroethylene Carbonate,0,Dimethyl Carbonate,0.734605377,LiPF6,0.132697311,0.132697311,253.15,3.11
Diethyl Carbonate,0,Fluoroethylene Carbonate,0,Dimethyl Carbonate,0.996007984,LiPF6,0.001996008,0.001996008,263.15,0.104
Diethyl Carbonate,0,Fluoroethylene Carbonate,0,Dimethyl Carbonate,0.917545542,LiPF6,0.041227229,0.041227229,263.15,1.68
Diethyl Carbonate,0,Fluoroethylene Carbonate,0,Dimethyl Carbonate,0.846722068,LiPF6,0.076638966,0.076638966,263.15,3.74
Diethyl Carbonate,0,Fluoroethylene Carbonate,0,Dimethyl Carbonate,0.787310098,LiPF6,0.106344951,0.106344951,263.15,4.48
Diethyl Carbonate,0,Fluoroethylene Carbonate,0,Dimethyl Carbonate,0.734605377,LiPF6,0.132697311,0.132697311,263.15,4.21
Diethyl Carbonate,0,Fluoroethylene Carbonate,0,Dimethyl Carbonate,0.996007984,LiPF6,0.001996008,0.001996008,273.15,0.121
Diethyl Carbonate,0,Fluoroethylene Carbonate,0,Dimethyl Carbonate,0.917545542,LiPF6,0.041227229,0.041227229,273.15,2.02
Diethyl Carbonate,0,Fluoroethylene Carbonate,0,Dimethyl Carbonate,0.846722068,LiPF6,0.076638966,0.076638966,273.15,4.53
Diethyl Carbonate,0,Fluoroethylene Carbonate,0,Dimethyl Carbonate,0.787310098,LiPF6,0.106344951,0.106344951,273.15,5.59
Diethyl Carbonate,0,Fluoroethylene Carbonate,0,Dimethyl Carbonate,0.734605377,LiPF6,0.132697311,0.132697311,273.15,5.5
Diethyl Carbonate,0,Fluoroethylene Carbonate,0,Dimethyl Carbonate,0.996007984,LiPF6,0.001996008,0.001996008,283.15,0.141
Diethyl Carbonate,0,Fluoroethylene Carbonate,0,Dimethyl Carbonate,0.917545542,LiPF6,0.041227229,0.041227229,283.15,2.41
Diethyl Carbonate,0,Fluoroethylene Carbonate,0,Dimethyl Carbonate,0.846722068,LiPF6,0.076638966,0.076638966,283.15,5.41
Diethyl Carbonate,0,Fluoroethylene Carbonate,0,Dimethyl Carbonate,0.787310098,LiPF6,0.106344951,0.106344951,283.15,6.84
Diethyl Carbonate,0,Fluoroethylene Carbonate,0,Dimethyl Carbonate,0.734605377,LiPF6,0.132697311,0.132697311,283.15,7.01
Diethyl Carbonate,0,Fluoroethylene Carbonate,0,Dimethyl Carbonate,0.996007984,LiPF6,0.001996008,0.001996008,293.15,0.162
Diethyl Carbonate,0,Fluoroethylene Carbonate,0,Dimethyl Carbonate,0.917545542,LiPF6,0.041227229,0.041227229,293.15,2.85
Diethyl Carbonate,0,Fluoroethylene Carbonate,0,Dimethyl Carbonate,0.846722068,LiPF6,0.076638966,0.076638966,293.15,6.38
Diethyl Carbonate,0,Fluoroethylene Carbonate,0,Dimethyl Carbonate,0.787310098,LiPF6,0.106344951,0.106344951,293.15,8.24
Diethyl Carbonate,0,Fluoroethylene Carbonate,0,Dimethyl Carbonate,0.734605377,LiPF6,0.132697311,0.132697311,293.15,8.74
Diethyl Carbonate,0.358899575,Fluoroethylene Carbonate,0.399780528,Dimethyl Carbonate,0.235337844,LiTFSI,0.002991027,0.002991027,243.15,0.189
Diethyl Carbonate,0.326018477,Fluoroethylene Carbonate,0.363154064,Dimethyl Carbonate,0.213777031,LiTFSI,0.048525214,0.048525214,243.15,1.94
Diethyl Carbonate,0.297808161,Fluoroethylene Carbonate,0.331730412,Dimethyl Carbonate,0.195278945,LiTFSI,0.087591241,0.087591241,243.15,1.68
Diethyl Carbonate,0.27349143,Fluoroethylene Carbonate,0.30464385,Dimethyl Carbonate,0.179333964,LiTFSI,0.121265378,0.121265378,243.15,1.01
Diethyl Carbonate,0.252987235,Fluoroethylene Carbonate,0.281804096,Dimethyl Carbonate,0.165888941,LiTFSI,0.149659864,0.149659864,243.15,0.492
Diethyl Carbonate,0.358899575,Fluoroethylene Carbonate,0.399780528,Dimethyl Carbonate,0.235337844,LiTFSI,0.002991027,0.002991027,253.15,0.256
Diethyl Carbonate,0.326018477,Fluoroethylene Carbonate,0.363154064,Dimethyl Carbonate,0.213777031,LiTFSI,0.048525214,0.048525214,253.15,2.73
Diethyl Carbonate,0.297808161,Fluoroethylene Carbonate,0.331730412,Dimethyl Carbonate,0.195278945,LiTFSI,0.087591241,0.087591241,253.15,2.55
Diethyl Carbonate,0.27349143,Fluoroethylene Carbonate,0.30464385,Dimethyl Carbonate,0.179333964,LiTFSI,0.121265378,0.121265378,253.15,1.69
Diethyl Carbonate,0.252987235,Fluoroethylene Carbonate,0.281804096,Dimethyl Carbonate,0.165888941,LiTFSI,0.149659864,0.149659864,253.15,0.954
Diethyl Carbonate,0.358899575,Fluoroethylene Carbonate,0.399780528,Dimethyl Carbonate,0.235337844,LiTFSI,0.002991027,0.002991027,263.15,0.334
Diethyl Carbonate,0.326018477,Fluoroethylene Carbonate,0.363154064,Dimethyl Carbonate,0.213777031,LiTFSI,0.048525214,0.048525214,263.15,3.68
Diethyl Carbonate,0.297808161,Fluoroethylene Carbonate,0.331730412,Dimethyl Carbonate,0.195278945,LiTFSI,0.087591241,0.087591241,263.15,3.61
Diethyl Carbonate,0.27349143,Fluoroethylene Carbonate,0.30464385,Dimethyl Carbonate,0.179333964,LiTFSI,0.121265378,0.121265378,263.15,2.58
Diethyl Carbonate,0.252987235,Fluoroethylene Carbonate,0.281804096,Dimethyl Carbonate,0.165888941,LiTFSI,0.149659864,0.149659864,263.15,1.59
Diethyl Carbonate,0.358899575,Fluoroethylene Carbonate,0.399780528,Dimethyl Carbonate,0.235337844,LiTFSI,0.002991027,0.002991027,273.15,0.422
Diethyl Carbonate,0.326018477,Fluoroethylene Carbonate,0.363154064,Dimethyl Carbonate,0.213777031,LiTFSI,0.048525214,0.048525214,273.15,4.77
Diethyl Carbonate,0.297808161,Fluoroethylene Carbonate,0.331730412,Dimethyl Carbonate,0.195278945,LiTFSI,0.087591241,0.087591241,273.15,4.86
