Repository: BattModels/DiffMix-NatCommData

# DiffMix-NatCommData

This is the official data repository for "Differentiable Modeling and Optimization of Non-aqueous Li-based Battery Electrolyte Solutions Using Geometric Deep Learning" published in Nature Communications.

# Citation

Coming soon.

File: training_data/published_AEM_data.csv (part 54 of 82)
sub1_name,x1 (mole fraction),sub2_name,x2 (mole fraction),sub3_name,x3 (mole fraction),salt,x4 (mole fraction),x5 (mole fraction),temperature (K),ionic conductivity (mS/cm)
Diethyl Carbonate,0.27349143,Fluoroethylene Carbonate,0.30464385,Dimethyl Carbonate,0.179333964,LiTFSI,0.121265378,0.121265378,273.15,3.66
Diethyl Carbonate,0.252987235,Fluoroethylene Carbonate,0.281804096,Dimethyl Carbonate,0.165888941,LiTFSI,0.149659864,0.149659864,273.15,2.41
Diethyl Carbonate,0.358899575,Fluoroethylene Carbonate,0.399780528,Dimethyl Carbonate,0.235337844,LiTFSI,0.002991027,0.002991027,283.15,0.52
Diethyl Carbonate,0.326018477,Fluoroethylene Carbonate,0.363154064,Dimethyl Carbonate,0.213777031,LiTFSI,0.048525214,0.048525214,283.15,5.99
Diethyl Carbonate,0.297808161,Fluoroethylene Carbonate,0.331730412,Dimethyl Carbonate,0.195278945,LiTFSI,0.087591241,0.087591241,283.15,6.3
Diethyl Carbonate,0.27349143,Fluoroethylene Carbonate,0.30464385,Dimethyl Carbonate,0.179333964,LiTFSI,0.121265378,0.121265378,283.15,4.92
Diethyl Carbonate,0.252987235,Fluoroethylene Carbonate,0.281804096,Dimethyl Carbonate,0.165888941,LiTFSI,0.149659864,0.149659864,283.15,3.41
Diethyl Carbonate,0.358899575,Fluoroethylene Carbonate,0.399780528,Dimethyl Carbonate,0.235337844,LiTFSI,0.002991027,0.002991027,293.15,0.627
Diethyl Carbonate,0.326018477,Fluoroethylene Carbonate,0.363154064,Dimethyl Carbonate,0.213777031,LiTFSI,0.048525214,0.048525214,293.15,7.34
Diethyl Carbonate,0.297808161,Fluoroethylene Carbonate,0.331730412,Dimethyl Carbonate,0.195278945,LiTFSI,0.087591241,0.087591241,293.15,7.9
Diethyl Carbonate,0.27349143,Fluoroethylene Carbonate,0.30464385,Dimethyl Carbonate,0.179333964,LiTFSI,0.121265378,0.121265378,293.15,6.35
Diethyl Carbonate,0.252987235,Fluoroethylene Carbonate,0.281804096,Dimethyl Carbonate,0.165888941,LiTFSI,0.149659864,0.149659864,293.15,4.57
Propylene Carbonate,0.368890481,Ethylene Carbonate,0,Dimethyl Carbonate,0.627117503,LiTFSI,0.001996008,0.001996008,243.15,0.302
Propylene Carbonate,0.338471191,Ethylene Carbonate,0,Dimethyl Carbonate,0.575404407,LiTFSI,0.043062201,0.043062201,243.15,3.47
Propylene Carbonate,0.31171019,Ethylene Carbonate,0,Dimethyl Carbonate,0.529910437,LiTFSI,0.079189687,0.079189687,243.15,3.37
Propylene Carbonate,0.288650573,Ethylene Carbonate,0,Dimethyl Carbonate,0.490708858,LiTFSI,0.110320285,0.110320285,243.15,2.17
Propylene Carbonate,0.268749205,Ethylene Carbonate,0,Dimethyl Carbonate,0.456876334,LiTFSI,0.13718723,0.13718723,243.15,1.23
Propylene Carbonate,0.368890481,Ethylene Carbonate,0,Dimethyl Carbonate,0.627117503,LiTFSI,0.001996008,0.001996008,253.15,0.385
Propylene Carbonate,0.338471191,Ethylene Carbonate,0,Dimethyl Carbonate,0.575404407,LiTFSI,0.043062201,0.043062201,253.15,4.53
Propylene Carbonate,0.31171019,Ethylene Carbonate,0,Dimethyl Carbonate,0.529910437,LiTFSI,0.079189687,0.079189687,253.15,4.61
Propylene Carbonate,0.288650573,Ethylene Carbonate,0,Dimethyl Carbonate,0.490708858,LiTFSI,0.110320285,0.110320285,253.15,3.18
Propylene Carbonate,0.268749205,Ethylene Carbonate,0,Dimethyl Carbonate,0.456876334,LiTFSI,0.13718723,0.13718723,253.15,1.93
Propylene Carbonate,0.368890481,Ethylene Carbonate,0,Dimethyl Carbonate,0.627117503,LiTFSI,0.001996008,0.001996008,263.15,0.473
Propylene Carbonate,0.338471191,Ethylene Carbonate,0,Dimethyl Carbonate,0.575404407,LiTFSI,0.043062201,0.043062201,263.15,5.67
Propylene Carbonate,0.31171019,Ethylene Carbonate,0,Dimethyl Carbonate,0.529910437,LiTFSI,0.079189687,0.079189687,263.15,5.97
Propylene Carbonate,0.288650573,Ethylene Carbonate,0,Dimethyl Carbonate,0.490708858,LiTFSI,0.110320285,0.110320285,263.15,4.33
Propylene Carbonate,0.268749205,Ethylene Carbonate,0,Dimethyl Carbonate,0.456876334,LiTFSI,0.13718723,0.13718723,263.15,2.78
Propylene Carbonate,0.368890481,Ethylene Carbonate,0,Dimethyl Carbonate,0.627117503,LiTFSI,0.001996008,0.001996008,273.15,0.566
Propylene Carbonate,0.338471191,Ethylene Carbonate,0,Dimethyl Carbonate,0.575404407,LiTFSI,0.043062201,0.043062201,273.15,6.89
Propylene Carbonate,0.31171019,Ethylene Carbonate,0,Dimethyl Carbonate,0.529910437,LiTFSI,0.079189687,0.079189687,273.15,7.47
Propylene Carbonate,0.288650573,Ethylene Carbonate,0,Dimethyl Carbonate,0.490708858,LiTFSI,0.110320285,0.110320285,273.15,5.64
Propylene Carbonate,0.268749205,Ethylene Carbonate,0,Dimethyl Carbonate,0.456876334,LiTFSI,0.13718723,0.13718723,273.15,3.78
Propylene Carbonate,0.368890481,Ethylene Carbonate,0,Dimethyl Carbonate,0.627117503,LiTFSI,0.001996008,0.001996008,283.15,0.665
Propylene Carbonate,0.338471191,Ethylene Carbonate,0,Dimethyl Carbonate,0.575404407,LiTFSI,0.043062201,0.043062201,283.15,8.19
Propylene Carbonate,0.31171019,Ethylene Carbonate,0,Dimethyl Carbonate,0.529910437,LiTFSI,0.079189687,0.079189687,283.15,9.1
Propylene Carbonate,0.288650573,Ethylene Carbonate,0,Dimethyl Carbonate,0.490708858,LiTFSI,0.110320285,0.110320285,283.15,7.1
Propylene Carbonate,0.268749205,Ethylene Carbonate,0,Dimethyl Carbonate,0.456876334,LiTFSI,0.13718723,0.13718723,283.15,4.92
Propylene Carbonate,0.368890481,Ethylene Carbonate,0,Dimethyl Carbonate,0.627117503,LiTFSI,0.001996008,0.001996008,293.15,0.77
Propylene Carbonate,0.338471191,Ethylene Carbonate,0,Dimethyl Carbonate,0.575404407,LiTFSI,0.043062201,0.043062201,293.15,9.6
Propylene Carbonate,0.31171019,Ethylene Carbonate,0,Dimethyl Carbonate,0.529910437,LiTFSI,0.079189687,0.079189687,293.15,10.9
Propylene Carbonate,0.288650573,Ethylene Carbonate,0,Dimethyl Carbonate,0.490708858,LiTFSI,0.110320285,0.110320285,293.15,8.74
Propylene Carbonate,0.268749205,Ethylene Carbonate,0,Dimethyl Carbonate,0.456876334,LiTFSI,0.13718723,0.13718723,293.15,6.24
Diethyl Carbonate,0.332314531,Ethylene Carbonate,0.44578797,Dimethyl Carbonate,0.217905483,LiPF6,0.001996008,0.001996008,243.15,0.207
Diethyl Carbonate,0.303691566,Ethylene Carbonate,0.407391294,Dimethyl Carbonate,0.199136815,LiPF6,0.044890162,0.044890162,243.15,2.14
Diethyl Carbonate,0.278548874,Ethylene Carbonate,0.373663278,Dimethyl Carbonate,0.182650234,LiPF6,0.082568807,0.082568807,243.15,1.78
Diethyl Carbonate,0.257401294,Ethylene Carbonate,0.345294561,Dimethyl Carbonate,0.16878333,LiPF6,0.114260407,0.114260407,243.15,0.715
Diethyl Carbonate,0.239137157,Ethylene Carbonate,0.32079388,Dimethyl Carbonate,0.15680716,LiPF6,0.141630901,0.141630901,243.15,0.122
Diethyl Carbonate,0.332314531,Ethylene Carbonate,0.44578797,Dimethyl Carbonate,0.217905483,LiPF6,0.001996008,0.001996008,253.15,0.27
Diethyl Carbonate,0.303691566,Ethylene Carbonate,0.407391294,Dimethyl Carbonate,0.199136815,LiPF6,0.044890162,0.044890162,253.15,2.92
Diethyl Carbonate,0.278548874,Ethylene Carbonate,0.373663278,Dimethyl Carbonate,0.182650234,LiPF6,0.082568807,0.082568807,253.15,2.73
Diethyl Carbonate,0.257401294,Ethylene Carbonate,0.345294561,Dimethyl Carbonate,0.16878333,LiPF6,0.114260407,0.114260407,253.15,1.42
Diethyl Carbonate,0.239137157,Ethylene Carbonate,0.32079388,Dimethyl Carbonate,0.15680716,LiPF6,0.141630901,0.141630901,253.15,0.424
Diethyl Carbonate,0.332314531,Ethylene Carbonate,0.44578797,Dimethyl Carbonate,0.217905483,LiPF6,0.001996008,0.001996008,263.15,0.341
Diethyl Carbonate,0.303691566,Ethylene Carbonate,0.407391294,Dimethyl Carbonate,0.199136815,LiPF6,0.044890162,0.044890162,263.15,3.83
Diethyl Carbonate,0.278548874,Ethylene Carbonate,0.373663278,Dimethyl Carbonate,0.182650234,LiPF6,0.082568807,0.082568807,263.15,3.88
Diethyl Carbonate,0.257401294,Ethylene Carbonate,0.345294561,Dimethyl Carbonate,0.16878333,LiPF6,0.114260407,0.114260407,263.15,2.4
Diethyl Carbonate,0.239137157,Ethylene Carbonate,0.32079388,Dimethyl Carbonate,0.15680716,LiPF6,0.141630901,0.141630901,263.15,0.985
Diethyl Carbonate,0.332314531,Ethylene Carbonate,0.44578797,Dimethyl Carbonate,0.217905483,LiPF6,0.001996008,0.001996008,273.15,0.421
Diethyl Carbonate,0.303691566,Ethylene Carbonate,0.407391294,Dimethyl Carbonate,0.199136815,LiPF6,0.044890162,0.044890162,273.15,4.86
Diethyl Carbonate,0.278548874,Ethylene Carbonate,0.373663278,Dimethyl Carbonate,0.182650234,LiPF6,0.082568807,0.082568807,273.15,5.22
Diethyl Carbonate,0.257401294,Ethylene Carbonate,0.345294561,Dimethyl Carbonate,0.16878333,LiPF6,0.114260407,0.114260407,273.15,3.63
Diethyl Carbonate,0.239137157,Ethylene Carbonate,0.32079388,Dimethyl Carbonate,0.15680716,LiPF6,0.141630901,0.141630901,273.15,1.83
Diethyl Carbonate,0.332314531,Ethylene Carbonate,0.44578797,Dimethyl Carbonate,0.217905483,LiPF6,0.001996008,0.001996008,283.15,0.507
Diethyl Carbonate,0.303691566,Ethylene Carbonate,0.407391294,Dimethyl Carbonate,0.199136815,LiPF6,0.044890162,0.044890162,283.15,6
Diethyl Carbonate,0.278548874,Ethylene Carbonate,0.373663278,Dimethyl Carbonate,0.182650234,LiPF6,0.082568807,0.082568807,283.15,6.74
Diethyl Carbonate,0.257401294,Ethylene Carbonate,0.345294561,Dimethyl Carbonate,0.16878333,LiPF6,0.114260407,0.114260407,283.15,5.12
Diethyl Carbonate,0.239137157,Ethylene Carbonate,0.32079388,Dimethyl Carbonate,0.15680716,LiPF6,0.141630901,0.141630901,283.15,2.96
Diethyl Carbonate,0.332314531,Ethylene Carbonate,0.44578797,Dimethyl Carbonate,0.217905483,LiPF6,0.001996008,0.001996008,293.15,0.599
Diethyl Carbonate,0.303691566,Ethylene Carbonate,0.407391294,Dimethyl Carbonate,0.199136815,LiPF6,0.044890162,0.044890162,293.15,7.25
Diethyl Carbonate,0.278548874,Ethylene Carbonate,0.373663278,Dimethyl Carbonate,0.182650234,LiPF6,0.082568807,0.082568807,293.15,8.45
Diethyl Carbonate,0.257401294,Ethylene Carbonate,0.345294561,Dimethyl Carbonate,0.16878333,LiPF6,0.114260407,0.114260407,293.15,6.84
Diethyl Carbonate,0.239137157,Ethylene Carbonate,0.32079388,Dimethyl Carbonate,0.15680716,LiPF6,0.141630901,0.141630901,293.15,4.38
Propylene Carbonate,0,Ethyl Methyl Carbonate,0.364360164,Dimethyl Carbonate,0.63164782,LiTFSI,0.001996008,0.001996008,243.15,0.106
Propylene Carbonate,0,Ethyl Methyl Carbonate,0.334314452,Dimethyl Carbonate,0.579561147,LiTFSI,0.043062201,0.043062201,243.15,1.95
Propylene Carbonate,0,Ethyl Methyl Carbonate,0.307262318,Dimethyl Carbonate,0.532664085,LiTFSI,0.080036799,0.080036799,243.15,3.49
Propylene Carbonate,0,Ethyl Methyl Carbonate,0.284527075,Dimethyl Carbonate,0.493250702,LiTFSI,0.111111111,0.111111111,243.15,3.76
Propylene Carbonate,0,Ethyl Methyl Carbonate,0.264904518,Dimethyl Carbonate,0.459233413,LiTFSI,0.137931034,0.137931034,243.15,3.18
Propylene Carbonate,0,Ethyl Methyl Carbonate,0.364360164,Dimethyl Carbonate,0.63164782,LiTFSI,0.001996008,0.001996008,253.15,0.127
Propylene Carbonate,0,Ethyl Methyl Carbonate,0.334314452,Dimethyl Carbonate,0.579561147,LiTFSI,0.043062201,0.043062201,253.15,2.31
Propylene Carbonate,0,Ethyl Methyl Carbonate,0.307262318,Dimethyl Carbonate,0.532664085,LiTFSI,0.080036799,0.080036799,253.15,4.21
Propylene Carbonate,0,Ethyl Methyl Carbonate,0.284527075,Dimethyl Carbonate,0.493250702,LiTFSI,0.111111111,0.111111111,253.15,4.66
Propylene Carbonate,0,Ethyl Methyl Carbonate,0.264904518,Dimethyl Carbonate,0.459233413,LiTFSI,0.137931034,0.137931034,253.15,4.05
Propylene Carbonate,0,Ethyl Methyl Carbonate,0.364360164,Dimethyl Carbonate,0.63164782,LiTFSI,0.001996008,0.001996008,263.15,0.149
Propylene Carbonate,0,Ethyl Methyl Carbonate,0.334314452,Dimethyl Carbonate,0.579561147,LiTFSI,0.043062201,0.043062201,263.15,2.72
Propylene Carbonate,0,Ethyl Methyl Carbonate,0.307262318,Dimethyl Carbonate,0.532664085,LiTFSI,0.080036799,0.080036799,263.15,5.03
Propylene Carbonate,0,Ethyl Methyl Carbonate,0.284527075,Dimethyl Carbonate,0.493250702,LiTFSI,0.111111111,0.111111111,263.15,5.66
Propylene Carbonate,0,Ethyl Methyl Carbonate,0.264904518,Dimethyl Carbonate,0.459233413,LiTFSI,0.137931034,0.137931034,263.15,5.07
Propylene Carbonate,0,Ethyl Methyl Carbonate,0.364360164,Dimethyl Carbonate,0.63164782,LiTFSI,0.001996008,0.001996008,273.15,0.173
Propylene Carbonate,0,Ethyl Methyl Carbonate,0.334314452,Dimethyl Carbonate,0.579561147,LiTFSI,0.043062201,0.043062201,273.15,3.18
Propylene Carbonate,0,Ethyl Methyl Carbonate,0.307262318,Dimethyl Carbonate,0.532664085,LiTFSI,0.080036799,0.080036799,273.15,5.93
Propylene Carbonate,0,Ethyl Methyl Carbonate,0.284527075,Dimethyl Carbonate,0.493250702,LiTFSI,0.111111111,0.111111111,273.15,6.8
Propylene Carbonate,0,Ethyl Methyl Carbonate,0.264904518,Dimethyl Carbonate,0.459233413,LiTFSI,0.137931034,0.137931034,273.15,6.21
Propylene Carbonate,0,Ethyl Methyl Carbonate,0.364360164,Dimethyl Carbonate,0.63164782,LiTFSI,0.001996008,0.001996008,283.15,0.2
Propylene Carbonate,0,Ethyl Methyl Carbonate,0.334314452,Dimethyl Carbonate,0.579561147,LiTFSI,0.043062201,0.043062201,283.15,3.72
Propylene Carbonate,0,Ethyl Methyl Carbonate,0.307262318,Dimethyl Carbonate,0.532664085,LiTFSI,0.080036799,0.080036799,283.15,6.94
Propylene Carbonate,0,Ethyl Methyl Carbonate,0.284527075,Dimethyl Carbonate,0.493250702,LiTFSI,0.111111111,0.111111111,283.15,8.07
Propylene Carbonate,0,Ethyl Methyl Carbonate,0.264904518,Dimethyl Carbonate,0.459233413,LiTFSI,0.137931034,0.137931034,283.15,7.53
Propylene Carbonate,0,Ethyl Methyl Carbonate,0.364360164,Dimethyl Carbonate,0.63164782,LiTFSI,0.001996008,0.001996008,293.15,0.228
Propylene Carbonate,0,Ethyl Methyl Carbonate,0.334314452,Dimethyl Carbonate,0.579561147,LiTFSI,0.043062201,0.043062201,293.15,4.28
Propylene Carbonate,0,Ethyl Methyl Carbonate,0.307262318,Dimethyl Carbonate,0.532664085,LiTFSI,0.080036799,0.080036799,293.15,8.04
Propylene Carbonate,0,Ethyl Methyl Carbonate,0.284527075,Dimethyl Carbonate,0.493250702,LiTFSI,0.111111111,0.111111111,293.15,9.5
Propylene Carbonate,0,Ethyl Methyl Carbonate,0.264904518,Dimethyl Carbonate,0.459233413,LiTFSI,0.137931034,0.137931034,293.15,9.01
Diethyl Carbonate,0,Ethylene Carbonate,0.603003019,Dimethyl Carbonate,0.393004965,LiTFSI,0.001996008,0.001996008,243.15,0.24
Diethyl Carbonate,0,Ethylene Carbonate,0.555500298,Dimethyl Carbonate,0.362045244,LiTFSI,0.041227229,0.041227229,243.15,2.45
Diethyl Carbonate,0,Ethylene Carbonate,0.513655671,Dimethyl Carbonate,0.334773165,LiTFSI,0.075785582,0.075785582,243.15,2.13
Diethyl Carbonate,0,Ethylene Carbonate,0.477621038,Dimethyl Carbonate,0.311287727,LiTFSI,0.105545617,0.105545617,243.15,1.17
Diethyl Carbonate,0,Ethylene Carbonate,0.446569475,Dimethyl Carbonate,0.291049987,LiTFSI,0.131190269,0.131190269,243.15,0.531
Diethyl Carbonate,0,Ethylene Carbonate,0.603003019,Dimethyl Carbonate,0.393004965,LiTFSI,0.001996008,0.001996008,253.15,0.322
Diethyl Carbonate,0,Ethylene Carbonate,0.555500298,Dimethyl Carbonate,0.362045244,LiTFSI,0.041227229,0.041227229,253.15,3.41
Diethyl Carbonate,0,Ethylene Carbonate,0.513655671,Dimethyl Carbonate,0.334773165,LiTFSI,0.075785582,0.075785582,253.15,3.17
Diethyl Carbonate,0,Ethylene Carbonate,0.477621038,Dimethyl Carbonate,0.311287727,LiTFSI,0.105545617,0.105545617,253.15,1.94
Diethyl Carbonate,0,Ethylene Carbonate,0.446569475,Dimethyl Carbonate,0.291049987,LiTFSI,0.131190269,0.131190269,253.15,1
Diethyl Carbonate,0,Ethylene Carbonate,0.603003019,Dimethyl Carbonate,0.393004965,LiTFSI,0.001996008,0.001996008,263.15,0.417
Diethyl Carbonate,0,Ethylene Carbonate,0.555500298,Dimethyl Carbonate,0.362045244,LiTFSI,0.041227229,0.041227229,263.15,4.54
Diethyl Carbonate,0,Ethylene Carbonate,0.513655671,Dimethyl Carbonate,0.334773165,LiTFSI,0.075785582,0.075785582,263.15,4.43
Diethyl Carbonate,0,Ethylene Carbonate,0.477621038,Dimethyl Carbonate,0.311287727,LiTFSI,0.105545617,0.105545617,263.15,2.93
Diethyl Carbonate,0,Ethylene Carbonate,0.446569475,Dimethyl Carbonate,0.291049987,LiTFSI,0.131190269,0.131190269,263.15,1.65
Diethyl Carbonate,0,Ethylene Carbonate,0.603003019,Dimethyl Carbonate,0.393004965,LiTFSI,0.001996008,0.001996008,273.15,0.524
Diethyl Carbonate,0,Ethylene Carbonate,0.555500298,Dimethyl Carbonate,0.362045244,LiTFSI,0.041227229,0.041227229,273.15,5.84
Diethyl Carbonate,0,Ethylene Carbonate,0.513655671,Dimethyl Carbonate,0.334773165,LiTFSI,0.075785582,0.075785582,273.15,5.9
Diethyl Carbonate,0,Ethylene Carbonate,0.477621038,Dimethyl Carbonate,0.311287727,LiTFSI,0.105545617,0.105545617,273.15,4.12
Diethyl Carbonate,0,Ethylene Carbonate,0.446569475,Dimethyl Carbonate,0.291049987,LiTFSI,0.131190269,0.131190269,273.15,2.47
Diethyl Carbonate,0,Ethylene Carbonate,0.603003019,Dimethyl Carbonate,0.393004965,LiTFSI,0.001996008,0.001996008,283.15,0.642
Diethyl Carbonate,0,Ethylene Carbonate,0.555500298,Dimethyl Carbonate,0.362045244,LiTFSI,0.041227229,0.041227229,283.15,7.29
Diethyl Carbonate,0,Ethylene Carbonate,0.513655671,Dimethyl Carbonate,0.334773165,LiTFSI,0.075785582,0.075785582,283.15,7.58
Diethyl Carbonate,0,Ethylene Carbonate,0.477621038,Dimethyl Carbonate,0.311287727,LiTFSI,0.105545617,0.105545617,283.15,5.52
Diethyl Carbonate,0,Ethylene Carbonate,0.446569475,Dimethyl Carbonate,0.291049987,LiTFSI,0.131190269,0.131190269,283.15,3.46
Diethyl Carbonate,0,Ethylene Carbonate,0.603003019,Dimethyl Carbonate,0.393004965,LiTFSI,0.001996008,0.001996008,293.15,0.769
Diethyl Carbonate,0,Ethylene Carbonate,0.555500298,Dimethyl Carbonate,0.362045244,LiTFSI,0.041227229,0.041227229,293.15,8.87
Diethyl Carbonate,0,Ethylene Carbonate,0.513655671,Dimethyl Carbonate,0.334773165,LiTFSI,0.075785582,0.075785582,293.15,9.44
Diethyl Carbonate,0,Ethylene Carbonate,0.477621038,Dimethyl Carbonate,0.311287727,LiTFSI,0.105545617,0.105545617,293.15,7.12
Diethyl Carbonate,0,Ethylene Carbonate,0.446569475,Dimethyl Carbonate,0.291049987,LiTFSI,0.131190269,0.131190269,293.15,4.63
Fluoroethylene Carbonate,0.182888649,Ethyl Methyl Carbonate,0.372618165,Ethylene Carbonate,0.44050117,LiTFSI,0.001996008,0.001996008,243.15,0.184
Fluoroethylene Carbonate,0.167471389,Ethyl Methyl Carbonate,0.341206969,Ethylene Carbonate,0.403367531,LiTFSI,0.043977055,0.043977055,243.15,1.7
Fluoroethylene Carbonate,0.15360821,Ethyl Methyl Carbonate,0.312962066,Ethylene Carbonate,0.369977015,LiTFSI,0.081726354,0.081726354,243.15,1.35
Fluoroethylene Carbonate,0.142237549,Ethyl Methyl Carbonate,0.289795429,Ethylene Carbonate,0.342589915,LiTFSI,0.112688554,0.112688554,243.15,0.75
Fluoroethylene Carbonate,0.132150763,Ethyl Methyl Carbonate,0.269244565,Ethylene Carbonate,0.318295127,LiTFSI,0.140154772,0.140154772,243.15,0.375
Fluoroethylene Carbonate,0.182888649,Ethyl Methyl Carbonate,0.372618165,Ethylene Carbonate,0.44050117,LiTFSI,0.001996008,0.001996008,253.15,0.253
Fluoroethylene Carbonate,0.167471389,Ethyl Methyl Carbonate,0.341206969,Ethylene Carbonate,0.403367531,LiTFSI,0.043977055,0.043977055,253.15,2.47
Fluoroethylene Carbonate,0.15360821,Ethyl Methyl Carbonate,0.312962066,Ethylene Carbonate,0.369977015,LiTFSI,0.081726354,0.081726354,253.15,2.15
Fluoroethylene Carbonate,0.142237549,Ethyl Methyl Carbonate,0.289795429,Ethylene Carbonate,0.342589915,LiTFSI,0.112688554,0.112688554,253.15,1.33
Fluoroethylene Carbonate,0.132150763,Ethyl Methyl Carbonate,0.269244565,Ethylene Carbonate,0.318295127,LiTFSI,0.140154772,0.140154772,253.15,0.759
Fluoroethylene Carbonate,0.182888649,Ethyl Methyl Carbonate,0.372618165,Ethylene Carbonate,0.44050117,LiTFSI,0.001996008,0.001996008,263.15,0.335
Fluoroethylene Carbonate,0.167471389,Ethyl Methyl Carbonate,0.341206969,Ethylene Carbonate,0.403367531,LiTFSI,0.043977055,0.043977055,263.15,3.41
Fluoroethylene Carbonate,0.15360821,Ethyl Methyl Carbonate,0.312962066,Ethylene Carbonate,0.369977015,LiTFSI,0.081726354,0.081726354,263.15,3.14
Fluoroethylene Carbonate,0.142237549,Ethyl Methyl Carbonate,0.289795429,Ethylene Carbonate,0.342589915,LiTFSI,0.112688554,0.112688554,263.15,2.09
Fluoroethylene Carbonate,0.132150763,Ethyl Methyl Carbonate,0.269244565,Ethylene Carbonate,0.318295127,LiTFSI,0.140154772,0.140154772,263.15,1.3
Fluoroethylene Carbonate,0.182888649,Ethyl Methyl Carbonate,0.372618165,Ethylene Carbonate,0.44050117,LiTFSI,0.001996008,0.001996008,273.15,0.429
Fluoroethylene Carbonate,0.167471389,Ethyl Methyl Carbonate,0.341206969,Ethylene Carbonate,0.403367531,LiTFSI,0.043977055,0.043977055,273.15,4.5
Fluoroethylene Carbonate,0.15360821,Ethyl Methyl Carbonate,0.312962066,Ethylene Carbonate,0.369977015,LiTFSI,0.081726354,0.081726354,273.15,4.33
Fluoroethylene Carbonate,0.142237549,Ethyl Methyl Carbonate,0.289795429,Ethylene Carbonate,0.342589915,LiTFSI,0.112688554,0.112688554,273.15,3.04
Fluoroethylene Carbonate,0.132150763,Ethyl Methyl Carbonate,0.269244565,Ethylene Carbonate,0.318295127,LiTFSI,0.140154772,0.140154772,273.15,2.01
Fluoroethylene Carbonate,0.182888649,Ethyl Methyl Carbonate,0.372618165,Ethylene Carbonate,0.44050117,LiTFSI,0.001996008,0.001996008,283.15,0.533
Fluoroethylene Carbonate,0.167471389,Ethyl Methyl Carbonate,0.341206969,Ethylene Carbonate,0.403367531,LiTFSI,0.043977055,0.043977055,283.15,5.73
Fluoroethylene Carbonate,0.15360821,Ethyl Methyl Carbonate,0.312962066,Ethylene Carbonate,0.369977015,LiTFSI,0.081726354,0.081726354,283.15,5.71
Fluoroethylene Carbonate,0.142237549,Ethyl Methyl Carbonate,0.289795429,Ethylene Carbonate,0.342589915,LiTFSI,0.112688554,0.112688554,283.15,4.15
Fluoroethylene Carbonate,0.132150763,Ethyl Methyl Carbonate,0.269244565,Ethylene Carbonate,0.318295127,LiTFSI,0.140154772,0.140154772,283.15,2.87
Fluoroethylene Carbonate,0.182888649,Ethyl Methyl Carbonate,0.372618165,Ethylene Carbonate,0.44050117,LiTFSI,0.001996008,0.001996008,293.15,0.646
Fluoroethylene Carbonate,0.167471389,Ethyl Methyl Carbonate,0.341206969,Ethylene Carbonate,0.403367531,LiTFSI,0.043977055,0.043977055,293.15,7.08
Fluoroethylene Carbonate,0.15360821,Ethyl Methyl Carbonate,0.312962066,Ethylene Carbonate,0.369977015,LiTFSI,0.081726354,0.081726354,293.15,7.25
Fluoroethylene Carbonate,0.142237549,Ethyl Methyl Carbonate,0.289795429,Ethylene Carbonate,0.342589915,LiTFSI,0.112688554,0.112688554,293.15,5.46
Fluoroethylene Carbonate,0.132150763,Ethyl Methyl Carbonate,0.269244565,Ethylene Carbonate,0.318295127,LiTFSI,0.140154772,0.140154772,293.15,3.89
Propylene Carbonate,0.209174947,Diethyl Carbonate,0.180767795,Fluoroethylene Carbonate,0.604075204,LiTFSI,0.002991027,0.002991027,243.15,0.0927
Propylene Carbonate,0.190011085,Diethyl Carbonate,0.164206495,Fluoroethylene Carbonate,0.548731991,LiTFSI,0.048525214,0.048525214,243.15,0.719
Propylene Carbonate,0.173219414,Diethyl Carbonate,0.149695229,Fluoroethylene Carbonate,0.500239414,LiTFSI,0.088422972,0.088422972,243.15,0.472
Propylene Carbonate,0.159072413,Diethyl Carbonate,0.137469471,Fluoroethylene Carbonate,0.459384366,LiTFSI,0.122036874,0.122036874,243.15,0.222
Propylene Carbonate,0.147142732,Diethyl Carbonate,0.127159909,Fluoroethylene Carbonate,0.424932703,LiTFSI,0.150382328,0.150382328,243.15,0.0836
Propylene Carbonate,0.209174947,Diethyl Carbonate,0.180767795,Fluoroethylene Carbonate,0.604075204,LiTFSI,0.002991027,0.002991027,253.15,0.142
Propylene Carbonate,0.190011085,Diethyl Carbonate,0.164206495,Fluoroethylene Carbonate,0.548731991,LiTFSI,0.048525214,0.048525214,253.15,1.25
Propylene Carbonate,0.173219414,Diethyl Carbonate,0.149695229,Fluoroethylene Carbonate,0.500239414,LiTFSI,0.088422972,0.088422972,253.15,0.946
Propylene Carbonate,0.159072413,Diethyl Carbonate,0.137469471,Fluoroethylene Carbonate,0.459384366,LiTFSI,0.122036874,0.122036874,253.15,0.542
Propylene Carbonate,0.147142732,Diethyl Carbonate,0.127159909,Fluoroethylene Carbonate,0.424932703,LiTFSI,0.150382328,0.150382328,253.15,0.266
Propylene Carbonate,0.209174947,Diethyl Carbonate,0.180767795,Fluoroethylene Carbonate,0.604075204,LiTFSI,0.002991027,0.002991027,263.15,0.203
Propylene Carbonate,0.190011085,Diethyl Carbonate,0.164206495,Fluoroethylene Carbonate,0.548731991,LiTFSI,0.048525214,0.048525214,263.15,1.95
Propylene Carbonate,0.173219414,Diethyl Carbonate,0.149695229,Fluoroethylene Carbonate,0.500239414,LiTFSI,0.088422972,0.088422972,263.15,1.62
Propylene Carbonate,0.159072413,Diethyl Carbonate,0.137469471,Fluoroethylene Carbonate,0.459384366,LiTFSI,0.122036874,0.122036874,263.15,1.03
Propylene Carbonate,0.147142732,Diethyl Carbonate,0.127159909,Fluoroethylene Carbonate,0.424932703,LiTFSI,0.150382328,0.150382328,263.15,0.587
Propylene Carbonate,0.209174947,Diethyl Carbonate,0.180767795,Fluoroethylene Carbonate,0.604075204,LiTFSI,0.002991027,0.002991027,273.15,0.277
Propylene Carbonate,0.190011085,Diethyl Carbonate,0.164206495,Fluoroethylene Carbonate,0.548731991,LiTFSI,0.048525214,0.048525214,273.15,2.8
Propylene Carbonate,0.173219414,Diethyl Carbonate,0.149695229,Fluoroethylene Carbonate,0.500239414,LiTFSI,0.088422972,0.088422972,273.15,2.48
Propylene Carbonate,0.159072413,Diethyl Carbonate,0.137469471,Fluoroethylene Carbonate,0.459384366,LiTFSI,0.122036874,0.122036874,273.15,1.69
Propylene Carbonate,0.147142732,Diethyl Carbonate,0.127159909,Fluoroethylene Carbonate,0.424932703,LiTFSI,0.150382328,0.150382328,273.15,1.05
Propylene Carbonate,0.209174947,Diethyl Carbonate,0.180767795,Fluoroethylene Carbonate,0.604075204,LiTFSI,0.002991027,0.002991027,283.15,0.363
Propylene Carbonate,0.190011085,Diethyl Carbonate,0.164206495,Fluoroethylene Carbonate,0.548731991,LiTFSI,0.048525214,0.048525214,283.15,3.81
Propylene Carbonate,0.173219414,Diethyl Carbonate,0.149695229,Fluoroethylene Carbonate,0.500239414,LiTFSI,0.088422972,0.088422972,283.15,3.54
Propylene Carbonate,0.159072413,Diethyl Carbonate,0.137469471,Fluoroethylene Carbonate,0.459384366,LiTFSI,0.122036874,0.122036874,283.15,2.51
Propylene Carbonate,0.147142732,Diethyl Carbonate,0.127159909,Fluoroethylene Carbonate,0.424932703,LiTFSI,0.150382328,0.150382328,283.15,1.66
Propylene Carbonate,0.209174947,Diethyl Carbonate,0.180767795,Fluoroethylene Carbonate,0.604075204,LiTFSI,0.002991027,0.002991027,293.15,0.459
Propylene Carbonate,0.190011085,Diethyl Carbonate,0.164206495,Fluoroethylene Carbonate,0.548731991,LiTFSI,0.048525214,0.048525214,293.15,4.96
Propylene Carbonate,0.173219414,Diethyl Carbonate,0.149695229,Fluoroethylene Carbonate,0.500239414,LiTFSI,0.088422972,0.088422972,293.15,4.78
Propylene Carbonate,0.159072413,Diethyl Carbonate,0.137469471,Fluoroethylene Carbonate,0.459384366,LiTFSI,0.122036874,0.122036874,293.15,3.5
Propylene Carbonate,0.147142732,Diethyl Carbonate,0.127159909,Fluoroethylene Carbonate,0.424932703,LiTFSI,0.150382328,0.150382328,293.15,2.41
Propylene Carbonate,0.605460823,Fluoroethylene Carbonate,0.388557123,Dimethyl Carbonate,0,LiPF6,0.002991027,0.002991027,243.15,0.0879
Propylene Carbonate,0.55220057,Fluoroethylene Carbonate,0.354377123,Dimethyl Carbonate,0,LiPF6,0.046711153,0.046711153,243.15,0.574
Propylene Carbonate,0.504432079,Fluoroethylene Carbonate,0.323721486,Dimethyl Carbonate,0,LiPF6,0.085923218,0.085923218,243.15,0.322
Propylene Carbonate,0.464207409,Fluoroethylene Carbonate,0.297907128,Dimethyl Carbonate,0,LiPF6,0.118942731,0.118942731,243.15,0.113
Propylene Carbonate,0.430322988,Fluoroethylene Carbonate,0.276161654,Dimethyl Carbonate,0,LiPF6,0.146757679,0.146757679,243.15,0.0189
Propylene Carbonate,0.605460823,Fluoroethylene Carbonate,0.388557123,Dimethyl Carbonate,0,LiPF6,0.002991027,0.002991027,253.15,0.138
Propylene Carbonate,0.55220057,Fluoroethylene Carbonate,0.354377123,Dimethyl Carbonate,0,LiPF6,0.046711153,0.046711153,253.15,1.11
Propylene Carbonate,0.504432079,Fluoroethylene Carbonate,0.323721486,Dimethyl Carbonate,0,LiPF6,0.085923218,0.085923218,253.15,0.802
Propylene Carbonate,0.464207409,Fluoroethylene Carbonate,0.297907128,Dimethyl Carbonate,0,LiPF6,0.118942731,0.118942731,253.15,0.402
Propylene Carbonate,0.430322988,Fluoroethylene Carbonate,0.276161654,Dimethyl Carbonate,0,LiPF6,0.146757679,0.146757679,253.15,0.129
Propylene Carbonate,0.605460823,Fluoroethylene Carbonate,0.388557123,Dimethyl Carbonate,0,LiPF6,0.002991027,0.002991027,263.15,0.201
Propylene Carbonate,0.55220057,Fluoroethylene Carbonate,0.354377123,Dimethyl Carbonate,0,LiPF6,0.046711153,0.046711153,263.15,1.82
Propylene Carbonate,0.504432079,Fluoroethylene Carbonate,0.323721486,Dimethyl Carbonate,0,LiPF6,0.085923218,0.085923218,263.15,1.52
Propylene Carbonate,0.464207409,Fluoroethylene Carbonate,0.297907128,Dimethyl Carbonate,0,LiPF6,0.118942731,0.118942731,263.15,0.93
Propylene Carbonate,0.430322988,Fluoroethylene Carbonate,0.276161654,Dimethyl Carbonate,0,LiPF6,0.146757679,0.146757679,263.15,0.409
Propylene Carbonate,0.605460823,Fluoroethylene Carbonate,0.388557123,Dimethyl Carbonate,0,LiPF6,0.002991027,0.002991027,273.15,0.274
Propylene Carbonate,0.55220057,Fluoroethylene Carbonate,0.354377123,Dimethyl Carbonate,0,LiPF6,0.046711153,0.046711153,273.15,2.67
Propylene Carbonate,0.504432079,Fluoroethylene Carbonate,0.323721486,Dimethyl Carbonate,0,LiPF6,0.085923218,0.085923218,273.15,2.47
Propylene Carbonate,0.464207409,Fluoroethylene Carbonate,0.297907128,Dimethyl Carbonate,0,LiPF6,0.118942731,0.118942731,273.15,1.7
Propylene Carbonate,0.430322988,Fluoroethylene Carbonate,0.276161654,Dimethyl Carbonate,0,LiPF6,0.146757679,0.146757679,273.15,0.892
Propylene Carbonate,0.605460823,Fluoroethylene Carbonate,0.388557123,Dimethyl Carbonate,0,LiPF6,0.002991027,0.002991027,283.15,0.359
Propylene Carbonate,0.55220057,Fluoroethylene Carbonate,0.354377123,Dimethyl Carbonate,0,LiPF6,0.046711153,0.046711153,283.15,3.68
Propylene Carbonate,0.504432079,Fluoroethylene Carbonate,0.323721486,Dimethyl Carbonate,0,LiPF6,0.085923218,0.085923218,283.15,3.64
Propylene Carbonate,0.464207409,Fluoroethylene Carbonate,0.297907128,Dimethyl Carbonate,0,LiPF6,0.118942731,0.118942731,283.15,2.69
Propylene Carbonate,0.430322988,Fluoroethylene Carbonate,0.276161654,Dimethyl Carbonate,0,LiPF6,0.146757679,0.146757679,283.15,1.59
Propylene Carbonate,0.605460823,Fluoroethylene Carbonate,0.388557123,Dimethyl Carbonate,0,LiPF6,0.002991027,0.002991027,293.15,0.454
Propylene Carbonate,0.55220057,Fluoroethylene Carbonate,0.354377123,Dimethyl Carbonate,0,LiPF6,0.046711153,0.046711153,293.15,4.83
Propylene Carbonate,0.504432079,Fluoroethylene Carbonate,0.323721486,Dimethyl Carbonate,0,LiPF6,0.085923218,0.085923218,293.15,5.02
Propylene Carbonate,0.464207409,Fluoroethylene Carbonate,0.297907128,Dimethyl Carbonate,0,LiPF6,0.118942731,0.118942731,293.15,3.92
Propylene Carbonate,0.430322988,Fluoroethylene Carbonate,0.276161654,Dimethyl Carbonate,0,LiPF6,0.146757679,0.146757679,293.15,2.51
Propylene Carbonate,0,Ethylene Carbonate,0,Dimethyl Carbonate,0.996007984,LiPF6,0.001996008,0.001996008,243.15,0.0726
Propylene Carbonate,0,Ethylene Carbonate,0,Dimethyl Carbonate,0.917545542,LiPF6,0.041227229,0.041227229,243.15,1.13
Propylene Carbonate,0,Ethylene Carbonate,0,Dimethyl Carbonate,0.846722068,LiPF6,0.076638966,0.076638966,243.15,2.44
Propylene Carbonate,0,Ethylene Carbonate,0,Dimethyl Carbonate,0.787310098,LiPF6,0.106344951,0.106344951,243.15,2.69
Propylene Carbonate,0,Ethylene Carbonate,0,Dimethyl Carbonate,0.734605377,LiPF6,0.132697311,0.132697311,243.15,2.2
Propylene Carbonate,0,Ethylene Carbonate,0,Dimethyl Carbonate,0.996007984,LiPF6,0.001996008,0.001996008,253.15,0.0873
Propylene Carbonate,0,Ethylene Carbonate,0,Dimethyl Carbonate,0.917545542,LiPF6,0.041227229,0.041227229,253.15,1.38
Propylene Carbonate,0,Ethylene Carbonate,0,Dimethyl Carbonate,0.846722068,LiPF6,0.076638966,0.076638966,253.15,3.04
Propylene Carbonate,0,Ethylene Carbonate,0,Dimethyl Carbonate,0.787310098,LiPF6,0.106344951,0.106344951,253.15,3.51
Propylene Carbonate,0,Ethylene Carbonate,0,Dimethyl Carbonate,0.734605377,LiPF6,0.132697311,0.132697311,253.15,3.11
Propylene Carbonate,0,Ethylene Carbonate,0,Dimethyl Carbonate,0.996007984,LiPF6,0.001996008,0.001996008,263.15,0.104
Propylene Carbonate,0,Ethylene Carbonate,0,Dimethyl Carbonate,0.917545542,LiPF6,0.041227229,0.041227229,263.15,1.68
Propylene Carbonate,0,Ethylene Carbonate,0,Dimethyl Carbonate,0.846722068,LiPF6,0.076638966,0.076638966,263.15,3.74
Propylene Carbonate,0,Ethylene Carbonate,0,Dimethyl Carbonate,0.787310098,LiPF6,0.106344951,0.106344951,263.15,4.48
Propylene Carbonate,0,Ethylene Carbonate,0,Dimethyl Carbonate,0.734605377,LiPF6,0.132697311,0.132697311,263.15,4.21
Propylene Carbonate,0,Ethylene Carbonate,0,Dimethyl Carbonate,0.996007984,LiPF6,0.001996008,0.001996008,273.15,0.121
Propylene Carbonate,0,Ethylene Carbonate,0,Dimethyl Carbonate,0.917545542,LiPF6,0.041227229,0.041227229,273.15,2.02
Propylene Carbonate,0,Ethylene Carbonate,0,Dimethyl Carbonate,0.846722068,LiPF6,0.076638966,0.076638966,273.15,4.53
Propylene Carbonate,0,Ethylene Carbonate,0,Dimethyl Carbonate,0.787310098,LiPF6,0.106344951,0.106344951,273.15,5.59
Propylene Carbonate,0,Ethylene Carbonate,0,Dimethyl Carbonate,0.734605377,LiPF6,0.132697311,0.132697311,273.15,5.5
Propylene Carbonate,0,Ethylene Carbonate,0,Dimethyl Carbonate,0.996007984,LiPF6,0.001996008,0.001996008,283.15,0.141
Propylene Carbonate,0,Ethylene Carbonate,0,Dimethyl Carbonate,0.917545542,LiPF6,0.041227229,0.041227229,283.15,2.41
Propylene Carbonate,0,Ethylene Carbonate,0,Dimethyl Carbonate,0.846722068,LiPF6,0.076638966,0.076638966,283.15,5.41
Propylene Carbonate,0,Ethylene Carbonate,0,Dimethyl Carbonate,0.787310098,LiPF6,0.106344951,0.106344951,283.15,6.84
Propylene Carbonate,0,Ethylene Carbonate,0,Dimethyl Carbonate,0.734605377,LiPF6,0.132697311,0.132697311,283.15,7.01
Propylene Carbonate,0,Ethylene Carbonate,0,Dimethyl Carbonate,0.996007984,LiPF6,0.001996008,0.001996008,293.15,0.162
Propylene Carbonate,0,Ethylene Carbonate,0,Dimethyl Carbonate,0.917545542,LiPF6,0.041227229,0.041227229,293.15,2.85
Propylene Carbonate,0,Ethylene Carbonate,0,Dimethyl Carbonate,0.846722068,LiPF6,0.076638966,0.076638966,293.15,6.38
Propylene Carbonate,0,Ethylene Carbonate,0,Dimethyl Carbonate,0.787310098,LiPF6,0.106344951,0.106344951,293.15,8.24
Propylene Carbonate,0,Ethylene Carbonate,0,Dimethyl Carbonate,0.734605377,LiPF6,0.132697311,0.132697311,293.15,8.74
Fluoroethylene Carbonate,0,Ethyl Methyl Carbonate,0,Ethylene Carbonate,0.919385797,LiPF6,0.040307102,0.040307102,243.15,0.054
Fluoroethylene Carbonate,0,Ethyl Methyl Carbonate,0,Ethylene Carbonate,0.85013876,LiPF6,0.07493062,0.07493062,243.15,0.116
Fluoroethylene Carbonate,0,Ethyl Methyl Carbonate,0,Ethylene Carbonate,0.790510295,LiPF6,0.104744852,0.104744852,243.15,0.0755
Fluoroethylene Carbonate,0,Ethyl Methyl Carbonate,0,Ethylene Carbonate,0.739130435,LiPF6,0.130434783,0.130434783,243.15,0.0314
Fluoroethylene Carbonate,0,Ethyl Methyl Carbonate,0,Ethylene Carbonate,0.919385797,LiPF6,0.040307102,0.040307102,253.15,0.158
Fluoroethylene Carbonate,0,Ethyl Methyl Carbonate,0,Ethylene Carbonate,0.85013876,LiPF6,0.07493062,0.07493062,253.15,0.344
Fluoroethylene Carbonate,0,Ethyl Methyl Carbonate,0,Ethylene Carbonate,0.790510295,LiPF6,0.104744852,0.104744852,253.15,0.279
Fluoroethylene Carbonate,0,Ethyl Methyl Carbonate,0,Ethylene Carbonate,0.739130435,LiPF6,0.130434783,0.130434783,253.15,0.162
Fluoroethylene Carbonate,0,Ethyl Methyl Carbonate,0,Ethylene Carbonate,0.919385797,LiPF6,0.040307102,0.040307102,263.15,0.392
Fluoroethylene Carbonate,0,Ethyl Methyl Carbonate,0,Ethylene Carbonate,0.85013876,LiPF6,0.07493062,0.07493062,263.15,0.803
Fluoroethylene Carbonate,0,Ethyl Methyl Carbonate,0,Ethylene Carbonate,0.790510295,LiPF6,0.104744852,0.104744852,263.15,0.716
Fluoroethylene Carbonate,0,Ethyl Methyl Carbonate,0,Ethylene Carbonate,0.739130435,LiPF6,0.130434783,0.130434783,263.15,0.498
Fluoroethylene Carbonate,0,Ethyl Methyl Carbonate,0,Ethylene Carbonate,0.919385797,LiPF6,0.040307102,0.040307102,273.15,0.866
Fluoroethylene Carbonate,0,Ethyl Methyl Carbonate,0,Ethylene Carbonate,0.85013876,LiPF6,0.07493062,0.07493062,273.15,1.6
Fluoroethylene Carbonate,0,Ethyl Methyl Carbonate,0,Ethylene Carbonate,0.790510295,LiPF6,0.104744852,0.104744852,273.15,1.49
Fluoroethylene Carbonate,0,Ethyl Methyl Carbonate,0,Ethylene Carbonate,0.739130435,LiPF6,0.130434783,0.130434783,273.15,1.13
Fluoroethylene Carbonate,0,Ethyl Methyl Carbonate,0,Ethylene Carbonate,0.919385797,LiPF6,0.040307102,0.040307102,283.15,1.75
Fluoroethylene Carbonate,0,Ethyl Methyl Carbonate,0,Ethylene Carbonate,0.85013876,LiPF6,0.07493062,0.07493062,283.15,2.86
Fluoroethylene Carbonate,0,Ethyl Methyl Carbonate,0,Ethylene Carbonate,0.790510295,LiPF6,0.104744852,0.104744852,283.15,2.68
Fluoroethylene Carbonate,0,Ethyl Methyl Carbonate,0,Ethylene Carbonate,0.739130435,LiPF6,0.130434783,0.130434783,283.15,2.14
Fluoroethylene Carbonate,0,Ethyl Methyl Carbonate,0,Ethylene Carbonate,0.919385797,LiPF6,0.040307102,0.040307102,293.15,3.27
Fluoroethylene Carbonate,0,Ethyl Methyl Carbonate,0,Ethylene Carbonate,0.85013876,LiPF6,0.07493062,0.07493062,293.15,4.71
Fluoroethylene Carbonate,0,Ethyl Methyl Carbonate,0,Ethylene Carbonate,0.790510295,LiPF6,0.104744852,0.104744852,293.15,4.38
Fluoroethylene Carbonate,0,Ethyl Methyl Carbonate,0,Ethylene Carbonate,0.739130435,LiPF6,0.130434783,0.130434783,293.15,3.6
Diethyl Carbonate,0,Ethyl Methyl Carbonate,0.173862408,Ethylene Carbonate,0.822145576,LiTFSI,0.001996008,0.001996008,243.15,0.137
Diethyl Carbonate,0,Ethyl Methyl Carbonate,0.160166062,Ethylene Carbonate,0.757379479,LiTFSI,0.041227229,0.041227229,243.15,1.21
Diethyl Carbonate,0,Ethyl Methyl Carbonate,0.14780317,Ethylene Carbonate,0.698918898,LiTFSI,0.076638966,0.076638966,243.15,0.88
Diethyl Carbonate,0,Ethyl Methyl Carbonate,0.137153697,Ethylene Carbonate,0.648560589,LiTFSI,0.107142857,0.107142857,243.15,0.431
Diethyl Carbonate,0,Ethyl Methyl Carbonate,0.12796978,Ethylene Carbonate,0.605132473,LiTFSI,0.133448873,0.133448873,243.15,0.184
Diethyl Carbonate,0,Ethyl Methyl Carbonate,0.173862408,Ethylene Carbonate,0.822145576,LiTFSI,0.001996008,0.001996008,253.15,0.199
Diethyl Carbonate,0,Ethyl Methyl Carbonate,0.160166062,Ethylene Carbonate,0.757379479,LiTFSI,0.041227229,0.041227229,253.15,1.9
Diethyl Carbonate,0,Ethyl Methyl Carbonate,0.14780317,Ethylene Carbonate,0.698918898,LiTFSI,0.076638966,0.076638966,253.15,1.56
Diethyl Carbonate,0,Ethyl Methyl Carbonate,0.137153697,Ethylene Carbonate,0.648560589,LiTFSI,0.107142857,0.107142857,253.15,0.902
Diethyl Carbonate,0,Ethyl Methyl Carbonate,0.12796978,Ethylene Carbonate,0.605132473,LiTFSI,0.133448873,0.133448873,253.15,0.464
Diethyl Carbonate,0,Ethyl Methyl Carbonate,0.173862408,Ethylene Carbonate,0.822145576,LiTFSI,0.001996008,0.001996008,263.15,0.276
Diethyl Carbonate,0,Ethyl Methyl Carbonate,0.160166062,Ethylene Carbonate,0.757379479,LiTFSI,0.041227229,0.041227229,263.15,2.76
Diethyl Carbonate,0,Ethyl Methyl Carbonate,0.14780317,Ethylene Carbonate,0.698918898,LiTFSI,0.076638966,0.076638966,263.15,2.46
Diethyl Carbonate,0,Ethyl Methyl Carbonate,0.137153697,Ethylene Carbonate,0.648560589,LiTFSI,0.107142857,0.107142857,263.15,1.57
Diethyl Carbonate,0,Ethyl Methyl Carbonate,0.12796978,Ethylene Carbonate,0.605132473,LiTFSI,0.133448873,0.133448873,263.15,0.904
Diethyl Carbonate,0,Ethyl Methyl Carbonate,0.173862408,Ethylene Carbonate,0.822145576,LiTFSI,0.001996008,0.001996008,273.15,0.365
Diethyl Carbonate,0,Ethyl Methyl Carbonate,0.160166062,Ethylene Carbonate,0.757379479,LiTFSI,0.041227229,0.041227229,273.15,3.8
Diethyl Carbonate,0,Ethyl Methyl Carbonate,0.14780317,Ethylene Carbonate,0.698918898,LiTFSI,0.076638966,0.076638966,273.15,3.57
Diethyl Carbonate,0,Ethyl Methyl Carbonate,0.137153697,Ethylene Carbonate,0.648560589,LiTFSI,0.107142857,0.107142857,273.15,2.44
Diethyl Carbonate,0,Ethyl Methyl Carbonate,0.12796978,Ethylene Carbonate,0.605132473,LiTFSI,0.133448873,0.133448873,273.15,1.51
Diethyl Carbonate,0,Ethyl Methyl Carbonate,0.173862408,Ethylene Carbonate,0.822145576,LiTFSI,0.001996008,0.001996008,283.15,0.467
Diethyl Carbonate,0,Ethyl Methyl Carbonate,0.160166062,Ethylene Carbonate,0.757379479,LiTFSI,0.041227229,0.041227229,283.15,4.98
Diethyl Carbonate,0,Ethyl Methyl Carbonate,0.14780317,Ethylene Carbonate,0.698918898,LiTFSI,0.076638966,0.076638966,283.15,4.87
Diethyl Carbonate,0,Ethyl Methyl Carbonate,0.137153697,Ethylene Carbonate,0.648560589,LiTFSI,0.107142857,0.107142857,283.15,3.5
Diethyl Carbonate,0,Ethyl Methyl Carbonate,0.12796978,Ethylene Carbonate,0.605132473,LiTFSI,0.133448873,0.133448873,283.15,2.29
Diethyl Carbonate,0,Ethyl Methyl Carbonate,0.173862408,Ethylene Carbonate,0.822145576,LiTFSI,0.001996008,0.001996008,293.15,0.579
Diethyl Carbonate,0,Ethyl Methyl Carbonate,0.160166062,Ethylene Carbonate,0.757379479,LiTFSI,0.041227229,0.041227229,293.15,6.31
Diethyl Carbonate,0,Ethyl Methyl Carbonate,0.14780317,Ethylene Carbonate,0.698918898,LiTFSI,0.076638966,0.076638966,293.15,6.35
Diethyl Carbonate,0,Ethyl Methyl Carbonate,0.137153697,Ethylene Carbonate,0.648560589,LiTFSI,0.107142857,0.107142857,293.15,4.72
