Repository: BattModels/DiffMix-NatCommData

# DiffMix-NatCommData

This is the official data repository for "Differentiable Modeling and Optimization of Non-aqueous Li-based Battery Electrolyte Solutions Using Geometric Deep Learning" published in Nature Communications.

# Citation

Coming soon.

File: training_data/published_AEM_data.csv (part 55 of 82)
sub1_name,x1 (mole fraction),sub2_name,x2 (mole fraction),sub3_name,x3 (mole fraction),salt,x4 (mole fraction),x5 (mole fraction),temperature (K),ionic conductivity (mS/cm)
Diethyl Carbonate,0,Ethyl Methyl Carbonate,0.12796978,Ethylene Carbonate,0.605132473,LiTFSI,0.133448873,0.133448873,293.15,3.22
Fluoroethylene Carbonate,0.172016196,Ethylene Carbonate,0.621471065,Dimethyl Carbonate,0.202520723,LiTFSI,0.001996008,0.001996008,243.15,0.152
Fluoroethylene Carbonate,0.158148076,Ethylene Carbonate,0.571367439,Dimethyl Carbonate,0.186193297,LiTFSI,0.042145594,0.042145594,243.15,1.41
Fluoroethylene Carbonate,0.145939452,Ethylene Carbonate,0.527259344,Dimethyl Carbonate,0.171819654,LiTFSI,0.077490775,0.077490775,243.15,1.06
Fluoroethylene Carbonate,0.135422174,Ethylene Carbonate,0.489261853,Dimethyl Carbonate,0.159437293,LiTFSI,0.10793934,0.10793934,243.15,0.487
Fluoroethylene Carbonate,0.126351745,Ethylene Carbonate,0.456491629,Dimethyl Carbonate,0.148758357,LiTFSI,0.134199134,0.134199134,243.15,0.196
Fluoroethylene Carbonate,0.172016196,Ethylene Carbonate,0.621471065,Dimethyl Carbonate,0.202520723,LiTFSI,0.001996008,0.001996008,253.15,0.219
Fluoroethylene Carbonate,0.158148076,Ethylene Carbonate,0.571367439,Dimethyl Carbonate,0.186193297,LiTFSI,0.042145594,0.042145594,253.15,2.16
Fluoroethylene Carbonate,0.145939452,Ethylene Carbonate,0.527259344,Dimethyl Carbonate,0.171819654,LiTFSI,0.077490775,0.077490775,253.15,1.81
Fluoroethylene Carbonate,0.135422174,Ethylene Carbonate,0.489261853,Dimethyl Carbonate,0.159437293,LiTFSI,0.10793934,0.10793934,253.15,0.988
Fluoroethylene Carbonate,0.126351745,Ethylene Carbonate,0.456491629,Dimethyl Carbonate,0.148758357,LiTFSI,0.134199134,0.134199134,253.15,0.483
Fluoroethylene Carbonate,0.172016196,Ethylene Carbonate,0.621471065,Dimethyl Carbonate,0.202520723,LiTFSI,0.001996008,0.001996008,263.15,0.299
Fluoroethylene Carbonate,0.158148076,Ethylene Carbonate,0.571367439,Dimethyl Carbonate,0.186193297,LiTFSI,0.042145594,0.042145594,263.15,3.09
Fluoroethylene Carbonate,0.145939452,Ethylene Carbonate,0.527259344,Dimethyl Carbonate,0.171819654,LiTFSI,0.077490775,0.077490775,263.15,2.79
Fluoroethylene Carbonate,0.135422174,Ethylene Carbonate,0.489261853,Dimethyl Carbonate,0.159437293,LiTFSI,0.10793934,0.10793934,263.15,1.69
Fluoroethylene Carbonate,0.126351745,Ethylene Carbonate,0.456491629,Dimethyl Carbonate,0.148758357,LiTFSI,0.134199134,0.134199134,263.15,0.932
Fluoroethylene Carbonate,0.172016196,Ethylene Carbonate,0.621471065,Dimethyl Carbonate,0.202520723,LiTFSI,0.001996008,0.001996008,273.15,0.394
Fluoroethylene Carbonate,0.158148076,Ethylene Carbonate,0.571367439,Dimethyl Carbonate,0.186193297,LiTFSI,0.042145594,0.042145594,273.15,4.2
Fluoroethylene Carbonate,0.145939452,Ethylene Carbonate,0.527259344,Dimethyl Carbonate,0.171819654,LiTFSI,0.077490775,0.077490775,273.15,3.99
Fluoroethylene Carbonate,0.135422174,Ethylene Carbonate,0.489261853,Dimethyl Carbonate,0.159437293,LiTFSI,0.10793934,0.10793934,273.15,2.6
Fluoroethylene Carbonate,0.126351745,Ethylene Carbonate,0.456491629,Dimethyl Carbonate,0.148758357,LiTFSI,0.134199134,0.134199134,273.15,1.55
Fluoroethylene Carbonate,0.172016196,Ethylene Carbonate,0.621471065,Dimethyl Carbonate,0.202520723,LiTFSI,0.001996008,0.001996008,283.15,0.501
Fluoroethylene Carbonate,0.158148076,Ethylene Carbonate,0.571367439,Dimethyl Carbonate,0.186193297,LiTFSI,0.042145594,0.042145594,283.15,5.48
Fluoroethylene Carbonate,0.145939452,Ethylene Carbonate,0.527259344,Dimethyl Carbonate,0.171819654,LiTFSI,0.077490775,0.077490775,283.15,5.4
Fluoroethylene Carbonate,0.135422174,Ethylene Carbonate,0.489261853,Dimethyl Carbonate,0.159437293,LiTFSI,0.10793934,0.10793934,283.15,3.71
Fluoroethylene Carbonate,0.126351745,Ethylene Carbonate,0.456491629,Dimethyl Carbonate,0.148758357,LiTFSI,0.134199134,0.134199134,283.15,2.32
Fluoroethylene Carbonate,0.172016196,Ethylene Carbonate,0.621471065,Dimethyl Carbonate,0.202520723,LiTFSI,0.001996008,0.001996008,293.15,0.62
Fluoroethylene Carbonate,0.158148076,Ethylene Carbonate,0.571367439,Dimethyl Carbonate,0.186193297,LiTFSI,0.042145594,0.042145594,293.15,6.91
Fluoroethylene Carbonate,0.145939452,Ethylene Carbonate,0.527259344,Dimethyl Carbonate,0.171819654,LiTFSI,0.077490775,0.077490775,293.15,7
Fluoroethylene Carbonate,0.135422174,Ethylene Carbonate,0.489261853,Dimethyl Carbonate,0.159437293,LiTFSI,0.10793934,0.10793934,293.15,5.01
Fluoroethylene Carbonate,0.126351745,Ethylene Carbonate,0.456491629,Dimethyl Carbonate,0.148758357,LiTFSI,0.134199134,0.134199134,293.15,3.25
Propylene Carbonate,0,Diethyl Carbonate,0.524738985,Ethylene Carbonate,0.469278961,LiTFSI,0.002991027,0.002991027,243.15,0.228
Propylene Carbonate,0,Diethyl Carbonate,0.478579547,Ethylene Carbonate,0.427998146,LiTFSI,0.046711153,0.046711153,243.15,2.23
Propylene Carbonate,0,Diethyl Carbonate,0.437179694,Ethylene Carbonate,0.390973871,LiTFSI,0.085923218,0.085923218,243.15,1.83
Propylene Carbonate,0,Diethyl Carbonate,0.402317896,Ethylene Carbonate,0.359796641,LiTFSI,0.118942731,0.118942731,243.15,0.951
Propylene Carbonate,0,Diethyl Carbonate,0.372951047,Ethylene Carbonate,0.333533595,LiTFSI,0.146757679,0.146757679,243.15,0.422
Propylene Carbonate,0,Diethyl Carbonate,0.524738985,Ethylene Carbonate,0.469278961,LiTFSI,0.002991027,0.002991027,253.15,0.297
Propylene Carbonate,0,Diethyl Carbonate,0.478579547,Ethylene Carbonate,0.427998146,LiTFSI,0.046711153,0.046711153,253.15,3.02
Propylene Carbonate,0,Diethyl Carbonate,0.437179694,Ethylene Carbonate,0.390973871,LiTFSI,0.085923218,0.085923218,253.15,2.66
Propylene Carbonate,0,Diethyl Carbonate,0.402317896,Ethylene Carbonate,0.359796641,LiTFSI,0.118942731,0.118942731,253.15,1.56
Propylene Carbonate,0,Diethyl Carbonate,0.372951047,Ethylene Carbonate,0.333533595,LiTFSI,0.146757679,0.146757679,253.15,0.806
Propylene Carbonate,0,Diethyl Carbonate,0.524738985,Ethylene Carbonate,0.469278961,LiTFSI,0.002991027,0.002991027,263.15,0.376
Propylene Carbonate,0,Diethyl Carbonate,0.478579547,Ethylene Carbonate,0.427998146,LiTFSI,0.046711153,0.046711153,263.15,3.94
Propylene Carbonate,0,Diethyl Carbonate,0.437179694,Ethylene Carbonate,0.390973871,LiTFSI,0.085923218,0.085923218,263.15,3.67
Propylene Carbonate,0,Diethyl Carbonate,0.402317896,Ethylene Carbonate,0.359796641,LiTFSI,0.118942731,0.118942731,263.15,2.34
Propylene Carbonate,0,Diethyl Carbonate,0.372951047,Ethylene Carbonate,0.333533595,LiTFSI,0.146757679,0.146757679,263.15,1.34
Propylene Carbonate,0,Diethyl Carbonate,0.524738985,Ethylene Carbonate,0.469278961,LiTFSI,0.002991027,0.002991027,273.15,0.463
Propylene Carbonate,0,Diethyl Carbonate,0.478579547,Ethylene Carbonate,0.427998146,LiTFSI,0.046711153,0.046711153,273.15,4.98
Propylene Carbonate,0,Diethyl Carbonate,0.437179694,Ethylene Carbonate,0.390973871,LiTFSI,0.085923218,0.085923218,273.15,4.83
Propylene Carbonate,0,Diethyl Carbonate,0.402317896,Ethylene Carbonate,0.359796641,LiTFSI,0.118942731,0.118942731,273.15,3.28
Propylene Carbonate,0,Diethyl Carbonate,0.372951047,Ethylene Carbonate,0.333533595,LiTFSI,0.146757679,0.146757679,273.15,2.02
Propylene Carbonate,0,Diethyl Carbonate,0.524738985,Ethylene Carbonate,0.469278961,LiTFSI,0.002991027,0.002991027,283.15,0.558
Propylene Carbonate,0,Diethyl Carbonate,0.478579547,Ethylene Carbonate,0.427998146,LiTFSI,0.046711153,0.046711153,283.15,6.13
Propylene Carbonate,0,Diethyl Carbonate,0.437179694,Ethylene Carbonate,0.390973871,LiTFSI,0.085923218,0.085923218,283.15,6.15
Propylene Carbonate,0,Diethyl Carbonate,0.402317896,Ethylene Carbonate,0.359796641,LiTFSI,0.118942731,0.118942731,283.15,4.38
Propylene Carbonate,0,Diethyl Carbonate,0.372951047,Ethylene Carbonate,0.333533595,LiTFSI,0.146757679,0.146757679,283.15,2.85
Propylene Carbonate,0,Diethyl Carbonate,0.524738985,Ethylene Carbonate,0.469278961,LiTFSI,0.002991027,0.002991027,293.15,0.66
Propylene Carbonate,0,Diethyl Carbonate,0.478579547,Ethylene Carbonate,0.427998146,LiTFSI,0.046711153,0.046711153,293.15,7.38
Propylene Carbonate,0,Diethyl Carbonate,0.437179694,Ethylene Carbonate,0.390973871,LiTFSI,0.085923218,0.085923218,293.15,7.61
Propylene Carbonate,0,Diethyl Carbonate,0.402317896,Ethylene Carbonate,0.359796641,LiTFSI,0.118942731,0.118942731,293.15,5.63
Propylene Carbonate,0,Diethyl Carbonate,0.372951047,Ethylene Carbonate,0.333533595,LiTFSI,0.146757679,0.146757679,293.15,3.82
Diethyl Carbonate,0,Fluoroethylene Carbonate,0.171219191,Ethylene Carbonate,0.824788793,LiTFSI,0.001996008,0.001996008,243.15,0.0907
Diethyl Carbonate,0,Fluoroethylene Carbonate,0.157415327,Ethylene Carbonate,0.758293486,LiTFSI,0.042145594,0.042145594,243.15,0.737
Diethyl Carbonate,0,Fluoroethylene Carbonate,0.145263269,Ethylene Carbonate,0.699755181,LiTFSI,0.077490775,0.077490775,243.15,0.468
Diethyl Carbonate,0,Fluoroethylene Carbonate,0.13506856,Ethylene Carbonate,0.650645725,LiTFSI,0.107142857,0.107142857,243.15,0.204
Diethyl Carbonate,0,Fluoroethylene Carbonate,0.126024266,Ethylene Carbonate,0.607077987,LiTFSI,0.133448873,0.133448873,243.15,0.081
Diethyl Carbonate,0,Fluoroethylene Carbonate,0.171219191,Ethylene Carbonate,0.824788793,LiTFSI,0.001996008,0.001996008,253.15,0.141
Diethyl Carbonate,0,Fluoroethylene Carbonate,0.157415327,Ethylene Carbonate,0.758293486,LiTFSI,0.042145594,0.042145594,253.15,1.3
Diethyl Carbonate,0,Fluoroethylene Carbonate,0.145263269,Ethylene Carbonate,0.699755181,LiTFSI,0.077490775,0.077490775,253.15,0.991
Diethyl Carbonate,0,Fluoroethylene Carbonate,0.13506856,Ethylene Carbonate,0.650645725,LiTFSI,0.107142857,0.107142857,253.15,0.541
Diethyl Carbonate,0,Fluoroethylene Carbonate,0.126024266,Ethylene Carbonate,0.607077987,LiTFSI,0.133448873,0.133448873,253.15,0.274
Diethyl Carbonate,0,Fluoroethylene Carbonate,0.171219191,Ethylene Carbonate,0.824788793,LiTFSI,0.001996008,0.001996008,263.15,0.205
Diethyl Carbonate,0,Fluoroethylene Carbonate,0.157415327,Ethylene Carbonate,0.758293486,LiTFSI,0.042145594,0.042145594,263.15,2.04
Diethyl Carbonate,0,Fluoroethylene Carbonate,0.145263269,Ethylene Carbonate,0.699755181,LiTFSI,0.077490775,0.077490775,263.15,1.74
Diethyl Carbonate,0,Fluoroethylene Carbonate,0.13506856,Ethylene Carbonate,0.650645725,LiTFSI,0.107142857,0.107142857,263.15,1.08
Diethyl Carbonate,0,Fluoroethylene Carbonate,0.126024266,Ethylene Carbonate,0.607077987,LiTFSI,0.133448873,0.133448873,263.15,0.627
Diethyl Carbonate,0,Fluoroethylene Carbonate,0.171219191,Ethylene Carbonate,0.824788793,LiTFSI,0.001996008,0.001996008,273.15,0.284
Diethyl Carbonate,0,Fluoroethylene Carbonate,0.157415327,Ethylene Carbonate,0.758293486,LiTFSI,0.042145594,0.042145594,273.15,2.96
Diethyl Carbonate,0,Fluoroethylene Carbonate,0.145263269,Ethylene Carbonate,0.699755181,LiTFSI,0.077490775,0.077490775,273.15,2.71
Diethyl Carbonate,0,Fluoroethylene Carbonate,0.13506856,Ethylene Carbonate,0.650645725,LiTFSI,0.107142857,0.107142857,273.15,1.83
Diethyl Carbonate,0,Fluoroethylene Carbonate,0.126024266,Ethylene Carbonate,0.607077987,LiTFSI,0.133448873,0.133448873,273.15,1.15
Diethyl Carbonate,0,Fluoroethylene Carbonate,0.171219191,Ethylene Carbonate,0.824788793,LiTFSI,0.001996008,0.001996008,283.15,0.377
Diethyl Carbonate,0,Fluoroethylene Carbonate,0.157415327,Ethylene Carbonate,0.758293486,LiTFSI,0.042145594,0.042145594,283.15,4.05
Diethyl Carbonate,0,Fluoroethylene Carbonate,0.145263269,Ethylene Carbonate,0.699755181,LiTFSI,0.077490775,0.077490775,283.15,3.89
Diethyl Carbonate,0,Fluoroethylene Carbonate,0.13506856,Ethylene Carbonate,0.650645725,LiTFSI,0.107142857,0.107142857,283.15,2.76
Diethyl Carbonate,0,Fluoroethylene Carbonate,0.126024266,Ethylene Carbonate,0.607077987,LiTFSI,0.133448873,0.133448873,283.15,1.82
Diethyl Carbonate,0,Fluoroethylene Carbonate,0.171219191,Ethylene Carbonate,0.824788793,LiTFSI,0.001996008,0.001996008,293.15,0.481
Diethyl Carbonate,0,Fluoroethylene Carbonate,0.157415327,Ethylene Carbonate,0.758293486,LiTFSI,0.042145594,0.042145594,293.15,5.29
Diethyl Carbonate,0,Fluoroethylene Carbonate,0.145263269,Ethylene Carbonate,0.699755181,LiTFSI,0.077490775,0.077490775,293.15,5.26
Diethyl Carbonate,0,Fluoroethylene Carbonate,0.13506856,Ethylene Carbonate,0.650645725,LiTFSI,0.107142857,0.107142857,293.15,3.88
Diethyl Carbonate,0,Fluoroethylene Carbonate,0.126024266,Ethylene Carbonate,0.607077987,LiTFSI,0.133448873,0.133448873,293.15,2.64
Propylene Carbonate,0,Diethyl Carbonate,0.994017946,Fluoroethylene Carbonate,0,LiTFSI,0.002991027,0.002991027,243.15,0.085
Propylene Carbonate,0,Diethyl Carbonate,0.893939394,Fluoroethylene Carbonate,0,LiTFSI,0.053030303,0.053030303,243.15,1.22
Propylene Carbonate,0,Diethyl Carbonate,0.808318264,Fluoroethylene Carbonate,0,LiTFSI,0.095840868,0.095840868,243.15,2.09
Propylene Carbonate,0,Diethyl Carbonate,0.737619461,Fluoroethylene Carbonate,0,LiTFSI,0.131190269,0.131190269,243.15,2.11
Propylene Carbonate,0,Diethyl Carbonate,0.679261125,Fluoroethylene Carbonate,0,LiTFSI,0.160369437,0.160369437,243.15,1.58
Propylene Carbonate,0,Diethyl Carbonate,0.994017946,Fluoroethylene Carbonate,0,LiTFSI,0.002991027,0.002991027,253.15,0.104
Propylene Carbonate,0,Diethyl Carbonate,0.893939394,Fluoroethylene Carbonate,0,LiTFSI,0.053030303,0.053030303,253.15,1.53
Propylene Carbonate,0,Diethyl Carbonate,0.808318264,Fluoroethylene Carbonate,0,LiTFSI,0.095840868,0.095840868,253.15,2.63
Propylene Carbonate,0,Diethyl Carbonate,0.737619461,Fluoroethylene Carbonate,0,LiTFSI,0.131190269,0.131190269,253.15,2.74
Propylene Carbonate,0,Diethyl Carbonate,0.679261125,Fluoroethylene Carbonate,0,LiTFSI,0.160369437,0.160369437,253.15,2.09
Propylene Carbonate,0,Diethyl Carbonate,0.994017946,Fluoroethylene Carbonate,0,LiTFSI,0.002991027,0.002991027,263.15,0.126
Propylene Carbonate,0,Diethyl Carbonate,0.893939394,Fluoroethylene Carbonate,0,LiTFSI,0.053030303,0.053030303,263.15,1.89
Propylene Carbonate,0,Diethyl Carbonate,0.808318264,Fluoroethylene Carbonate,0,LiTFSI,0.095840868,0.095840868,263.15,3.28
Propylene Carbonate,0,Diethyl Carbonate,0.737619461,Fluoroethylene Carbonate,0,LiTFSI,0.131190269,0.131190269,263.15,3.53
Propylene Carbonate,0,Diethyl Carbonate,0.679261125,Fluoroethylene Carbonate,0,LiTFSI,0.160369437,0.160369437,263.15,2.82
Propylene Carbonate,0,Diethyl Carbonate,0.994017946,Fluoroethylene Carbonate,0,LiTFSI,0.002991027,0.002991027,273.15,0.15
Propylene Carbonate,0,Diethyl Carbonate,0.893939394,Fluoroethylene Carbonate,0,LiTFSI,0.053030303,0.053030303,273.15,2.29
Propylene Carbonate,0,Diethyl Carbonate,0.808318264,Fluoroethylene Carbonate,0,LiTFSI,0.095840868,0.095840868,273.15,4
Propylene Carbonate,0,Diethyl Carbonate,0.737619461,Fluoroethylene Carbonate,0,LiTFSI,0.131190269,0.131190269,273.15,4.38
Propylene Carbonate,0,Diethyl Carbonate,0.679261125,Fluoroethylene Carbonate,0,LiTFSI,0.160369437,0.160369437,273.15,3.62
Propylene Carbonate,0,Diethyl Carbonate,0.994017946,Fluoroethylene Carbonate,0,LiTFSI,0.002991027,0.002991027,283.15,0.176
Propylene Carbonate,0,Diethyl Carbonate,0.893939394,Fluoroethylene Carbonate,0,LiTFSI,0.053030303,0.053030303,283.15,2.76
Propylene Carbonate,0,Diethyl Carbonate,0.808318264,Fluoroethylene Carbonate,0,LiTFSI,0.095840868,0.095840868,283.15,4.81
Propylene Carbonate,0,Diethyl Carbonate,0.737619461,Fluoroethylene Carbonate,0,LiTFSI,0.131190269,0.131190269,283.15,5.36
Propylene Carbonate,0,Diethyl Carbonate,0.679261125,Fluoroethylene Carbonate,0,LiTFSI,0.160369437,0.160369437,283.15,4.6
Propylene Carbonate,0,Diethyl Carbonate,0.994017946,Fluoroethylene Carbonate,0,LiTFSI,0.002991027,0.002991027,293.15,0.205
Propylene Carbonate,0,Diethyl Carbonate,0.893939394,Fluoroethylene Carbonate,0,LiTFSI,0.053030303,0.053030303,293.15,3.29
Propylene Carbonate,0,Diethyl Carbonate,0.808318264,Fluoroethylene Carbonate,0,LiTFSI,0.095840868,0.095840868,293.15,5.72
Propylene Carbonate,0,Diethyl Carbonate,0.737619461,Fluoroethylene Carbonate,0,LiTFSI,0.131190269,0.131190269,293.15,6.45
Propylene Carbonate,0,Diethyl Carbonate,0.679261125,Fluoroethylene Carbonate,0,LiTFSI,0.160369437,0.160369437,293.15,5.72
Ethyl Methyl Carbonate,0.36086739,Ethylene Carbonate,0.426609657,Dimethyl Carbonate,0.208530938,LiTFSI,0.001996008,0.001996008,243.15,0.277
Ethyl Methyl Carbonate,0.331109697,Ethylene Carbonate,0.391430753,Dimethyl Carbonate,0.191335148,LiTFSI,0.043062201,0.043062201,243.15,2.92
Ethyl Methyl Carbonate,0.304930727,Ethylene Carbonate,0.360482539,Dimethyl Carbonate,0.176207361,LiTFSI,0.079189687,0.079189687,243.15,2.66
Ethyl Methyl Carbonate,0.282372639,Ethylene Carbonate,0.333814853,Dimethyl Carbonate,0.163171938,LiTFSI,0.110320285,0.110320285,243.15,1.56
Ethyl Methyl Carbonate,0.262904112,Ethylene Carbonate,0.310799579,Dimethyl Carbonate,0.151921849,LiTFSI,0.13718723,0.13718723,243.15,0.794
Ethyl Methyl Carbonate,0.36086739,Ethylene Carbonate,0.426609657,Dimethyl Carbonate,0.208530938,LiTFSI,0.001996008,0.001996008,253.15,0.357
Ethyl Methyl Carbonate,0.331109697,Ethylene Carbonate,0.391430753,Dimethyl Carbonate,0.191335148,LiTFSI,0.043062201,0.043062201,253.15,3.88
Ethyl Methyl Carbonate,0.304930727,Ethylene Carbonate,0.360482539,Dimethyl Carbonate,0.176207361,LiTFSI,0.079189687,0.079189687,253.15,3.73
Ethyl Methyl Carbonate,0.282372639,Ethylene Carbonate,0.333814853,Dimethyl Carbonate,0.163171938,LiTFSI,0.110320285,0.110320285,253.15,2.4
Ethyl Methyl Carbonate,0.262904112,Ethylene Carbonate,0.310799579,Dimethyl Carbonate,0.151921849,LiTFSI,0.13718723,0.13718723,253.15,1.35
Ethyl Methyl Carbonate,0.36086739,Ethylene Carbonate,0.426609657,Dimethyl Carbonate,0.208530938,LiTFSI,0.001996008,0.001996008,263.15,0.446
Ethyl Methyl Carbonate,0.331109697,Ethylene Carbonate,0.391430753,Dimethyl Carbonate,0.191335148,LiTFSI,0.043062201,0.043062201,263.15,4.97
Ethyl Methyl Carbonate,0.304930727,Ethylene Carbonate,0.360482539,Dimethyl Carbonate,0.176207361,LiTFSI,0.079189687,0.079189687,263.15,4.99
Ethyl Methyl Carbonate,0.282372639,Ethylene Carbonate,0.333814853,Dimethyl Carbonate,0.163171938,LiTFSI,0.110320285,0.110320285,263.15,3.42
Ethyl Methyl Carbonate,0.262904112,Ethylene Carbonate,0.310799579,Dimethyl Carbonate,0.151921849,LiTFSI,0.13718723,0.13718723,263.15,2.06
Ethyl Methyl Carbonate,0.36086739,Ethylene Carbonate,0.426609657,Dimethyl Carbonate,0.208530938,LiTFSI,0.001996008,0.001996008,273.15,0.545
Ethyl Methyl Carbonate,0.331109697,Ethylene Carbonate,0.391430753,Dimethyl Carbonate,0.191335148,LiTFSI,0.043062201,0.043062201,273.15,6.2
Ethyl Methyl Carbonate,0.304930727,Ethylene Carbonate,0.360482539,Dimethyl Carbonate,0.176207361,LiTFSI,0.079189687,0.079189687,273.15,6.43
Ethyl Methyl Carbonate,0.282372639,Ethylene Carbonate,0.333814853,Dimethyl Carbonate,0.163171938,LiTFSI,0.110320285,0.110320285,273.15,4.64
Ethyl Methyl Carbonate,0.262904112,Ethylene Carbonate,0.310799579,Dimethyl Carbonate,0.151921849,LiTFSI,0.13718723,0.13718723,273.15,2.95
Ethyl Methyl Carbonate,0.36086739,Ethylene Carbonate,0.426609657,Dimethyl Carbonate,0.208530938,LiTFSI,0.001996008,0.001996008,283.15,0.651
Ethyl Methyl Carbonate,0.331109697,Ethylene Carbonate,0.391430753,Dimethyl Carbonate,0.191335148,LiTFSI,0.043062201,0.043062201,283.15,7.54
Ethyl Methyl Carbonate,0.304930727,Ethylene Carbonate,0.360482539,Dimethyl Carbonate,0.176207361,LiTFSI,0.079189687,0.079189687,283.15,8.04
Ethyl Methyl Carbonate,0.282372639,Ethylene Carbonate,0.333814853,Dimethyl Carbonate,0.163171938,LiTFSI,0.110320285,0.110320285,283.15,6.04
Ethyl Methyl Carbonate,0.262904112,Ethylene Carbonate,0.310799579,Dimethyl Carbonate,0.151921849,LiTFSI,0.13718723,0.13718723,283.15,4
Ethyl Methyl Carbonate,0.36086739,Ethylene Carbonate,0.426609657,Dimethyl Carbonate,0.208530938,LiTFSI,0.001996008,0.001996008,293.15,0.764
Ethyl Methyl Carbonate,0.331109697,Ethylene Carbonate,0.391430753,Dimethyl Carbonate,0.191335148,LiTFSI,0.043062201,0.043062201,293.15,8.98
Ethyl Methyl Carbonate,0.304930727,Ethylene Carbonate,0.360482539,Dimethyl Carbonate,0.176207361,LiTFSI,0.079189687,0.079189687,293.15,9.82
Ethyl Methyl Carbonate,0.282372639,Ethylene Carbonate,0.333814853,Dimethyl Carbonate,0.163171938,LiTFSI,0.110320285,0.110320285,293.15,7.6
Ethyl Methyl Carbonate,0.262904112,Ethylene Carbonate,0.310799579,Dimethyl Carbonate,0.151921849,LiTFSI,0.13718723,0.13718723,293.15,5.21
Fluoroethylene Carbonate,0.558022013,Ethyl Methyl Carbonate,0,Dimethyl Carbonate,0.437985971,LiTFSI,0.001996008,0.001996008,243.15,0.174
Fluoroethylene Carbonate,0.509958377,Ethyl Methyl Carbonate,0,Dimethyl Carbonate,0.400261298,LiTFSI,0.044890162,0.044890162,243.15,1.73
Fluoroethylene Carbonate,0.467738809,Ethyl Methyl Carbonate,0,Dimethyl Carbonate,0.367123576,LiTFSI,0.082568807,0.082568807,243.15,1.42
Fluoroethylene Carbonate,0.432227828,Ethyl Methyl Carbonate,0,Dimethyl Carbonate,0.339251357,LiTFSI,0.114260407,0.114260407,243.15,0.765
Fluoroethylene Carbonate,0.40155872,Ethyl Methyl Carbonate,0,Dimethyl Carbonate,0.315179477,LiTFSI,0.141630901,0.141630901,243.15,0.339
Fluoroethylene Carbonate,0.558022013,Ethyl Methyl Carbonate,0,Dimethyl Carbonate,0.437985971,LiTFSI,0.001996008,0.001996008,253.15,0.245
Fluoroethylene Carbonate,0.509958377,Ethyl Methyl Carbonate,0,Dimethyl Carbonate,0.400261298,LiTFSI,0.044890162,0.044890162,253.15,2.57
Fluoroethylene Carbonate,0.467738809,Ethyl Methyl Carbonate,0,Dimethyl Carbonate,0.367123576,LiTFSI,0.082568807,0.082568807,253.15,2.31
Fluoroethylene Carbonate,0.432227828,Ethyl Methyl Carbonate,0,Dimethyl Carbonate,0.339251357,LiTFSI,0.114260407,0.114260407,253.15,1.42
Fluoroethylene Carbonate,0.40155872,Ethyl Methyl Carbonate,0,Dimethyl Carbonate,0.315179477,LiTFSI,0.141630901,0.141630901,253.15,0.739
Fluoroethylene Carbonate,0.558022013,Ethyl Methyl Carbonate,0,Dimethyl Carbonate,0.437985971,LiTFSI,0.001996008,0.001996008,263.15,0.331
Fluoroethylene Carbonate,0.509958377,Ethyl Methyl Carbonate,0,Dimethyl Carbonate,0.400261298,LiTFSI,0.044890162,0.044890162,263.15,3.6
Fluoroethylene Carbonate,0.467738809,Ethyl Methyl Carbonate,0,Dimethyl Carbonate,0.367123576,LiTFSI,0.082568807,0.082568807,263.15,3.45
Fluoroethylene Carbonate,0.432227828,Ethyl Methyl Carbonate,0,Dimethyl Carbonate,0.339251357,LiTFSI,0.114260407,0.114260407,263.15,2.3
Fluoroethylene Carbonate,0.40155872,Ethyl Methyl Carbonate,0,Dimethyl Carbonate,0.315179477,LiTFSI,0.141630901,0.141630901,263.15,1.33
Fluoroethylene Carbonate,0.558022013,Ethyl Methyl Carbonate,0,Dimethyl Carbonate,0.437985971,LiTFSI,0.001996008,0.001996008,273.15,0.431
Fluoroethylene Carbonate,0.509958377,Ethyl Methyl Carbonate,0,Dimethyl Carbonate,0.400261298,LiTFSI,0.044890162,0.044890162,273.15,4.83
Fluoroethylene Carbonate,0.467738809,Ethyl Methyl Carbonate,0,Dimethyl Carbonate,0.367123576,LiTFSI,0.082568807,0.082568807,273.15,4.83
Fluoroethylene Carbonate,0.432227828,Ethyl Methyl Carbonate,0,Dimethyl Carbonate,0.339251357,LiTFSI,0.114260407,0.114260407,273.15,3.42
Fluoroethylene Carbonate,0.40155872,Ethyl Methyl Carbonate,0,Dimethyl Carbonate,0.315179477,LiTFSI,0.141630901,0.141630901,273.15,2.11
Fluoroethylene Carbonate,0.558022013,Ethyl Methyl Carbonate,0,Dimethyl Carbonate,0.437985971,LiTFSI,0.001996008,0.001996008,283.15,0.544
Fluoroethylene Carbonate,0.509958377,Ethyl Methyl Carbonate,0,Dimethyl Carbonate,0.400261298,LiTFSI,0.044890162,0.044890162,283.15,6.24
Fluoroethylene Carbonate,0.467738809,Ethyl Methyl Carbonate,0,Dimethyl Carbonate,0.367123576,LiTFSI,0.082568807,0.082568807,283.15,6.45
Fluoroethylene Carbonate,0.432227828,Ethyl Methyl Carbonate,0,Dimethyl Carbonate,0.339251357,LiTFSI,0.114260407,0.114260407,283.15,4.76
Fluoroethylene Carbonate,0.40155872,Ethyl Methyl Carbonate,0,Dimethyl Carbonate,0.315179477,LiTFSI,0.141630901,0.141630901,283.15,3.07
Fluoroethylene Carbonate,0.558022013,Ethyl Methyl Carbonate,0,Dimethyl Carbonate,0.437985971,LiTFSI,0.001996008,0.001996008,293.15,0.669
Fluoroethylene Carbonate,0.509958377,Ethyl Methyl Carbonate,0,Dimethyl Carbonate,0.400261298,LiTFSI,0.044890162,0.044890162,293.15,7.81
Fluoroethylene Carbonate,0.467738809,Ethyl Methyl Carbonate,0,Dimethyl Carbonate,0.367123576,LiTFSI,0.082568807,0.082568807,293.15,8.29
Fluoroethylene Carbonate,0.432227828,Ethyl Methyl Carbonate,0,Dimethyl Carbonate,0.339251357,LiTFSI,0.114260407,0.114260407,293.15,6.31
Fluoroethylene Carbonate,0.40155872,Ethyl Methyl Carbonate,0,Dimethyl Carbonate,0.315179477,LiTFSI,0.141630901,0.141630901,293.15,4.25
Propylene Carbonate,0.204172109,Fluoroethylene Carbonate,0.589627534,Ethyl Methyl Carbonate,0.200218303,LiTFSI,0.002991027,0.002991027,243.15,0.101
Propylene Carbonate,0.185838844,Fluoroethylene Carbonate,0.536682998,Ethyl Methyl Carbonate,0.182240063,LiTFSI,0.047619048,0.047619048,243.15,0.801
Propylene Carbonate,0.169760501,Fluoroethylene Carbonate,0.490250438,Ethyl Methyl Carbonate,0.166473078,LiTFSI,0.086757991,0.086757991,243.15,0.554
Propylene Carbonate,0.156220348,Fluoroethylene Carbonate,0.451147902,Ethyl Methyl Carbonate,0.153195131,LiTFSI,0.11971831,0.11971831,243.15,0.289
Propylene Carbonate,0.144813712,Fluoroethylene Carbonate,0.41820674,Ethyl Methyl Carbonate,0.142009385,LiTFSI,0.147485081,0.147485081,243.15,0.131
Propylene Carbonate,0.204172109,Fluoroethylene Carbonate,0.589627534,Ethyl Methyl Carbonate,0.200218303,LiTFSI,0.002991027,0.002991027,253.15,0.154
Propylene Carbonate,0.185838844,Fluoroethylene Carbonate,0.536682998,Ethyl Methyl Carbonate,0.182240063,LiTFSI,0.047619048,0.047619048,253.15,1.37
Propylene Carbonate,0.169760501,Fluoroethylene Carbonate,0.490250438,Ethyl Methyl Carbonate,0.166473078,LiTFSI,0.086757991,0.086757991,253.15,1.06
Propylene Carbonate,0.156220348,Fluoroethylene Carbonate,0.451147902,Ethyl Methyl Carbonate,0.153195131,LiTFSI,0.11971831,0.11971831,253.15,0.649
Propylene Carbonate,0.144813712,Fluoroethylene Carbonate,0.41820674,Ethyl Methyl Carbonate,0.142009385,LiTFSI,0.147485081,0.147485081,253.15,0.359
Propylene Carbonate,0.204172109,Fluoroethylene Carbonate,0.589627534,Ethyl Methyl Carbonate,0.200218303,LiTFSI,0.002991027,0.002991027,263.15,0.219
Propylene Carbonate,0.185838844,Fluoroethylene Carbonate,0.536682998,Ethyl Methyl Carbonate,0.182240063,LiTFSI,0.047619048,0.047619048,263.15,2.09
Propylene Carbonate,0.169760501,Fluoroethylene Carbonate,0.490250438,Ethyl Methyl Carbonate,0.166473078,LiTFSI,0.086757991,0.086757991,263.15,1.76
Propylene Carbonate,0.156220348,Fluoroethylene Carbonate,0.451147902,Ethyl Methyl Carbonate,0.153195131,LiTFSI,0.11971831,0.11971831,263.15,1.18
Propylene Carbonate,0.144813712,Fluoroethylene Carbonate,0.41820674,Ethyl Methyl Carbonate,0.142009385,LiTFSI,0.147485081,0.147485081,263.15,0.727
Propylene Carbonate,0.204172109,Fluoroethylene Carbonate,0.589627534,Ethyl Methyl Carbonate,0.200218303,LiTFSI,0.002991027,0.002991027,273.15,0.297
Propylene Carbonate,0.185838844,Fluoroethylene Carbonate,0.536682998,Ethyl Methyl Carbonate,0.182240063,LiTFSI,0.047619048,0.047619048,273.15,2.98
Propylene Carbonate,0.169760501,Fluoroethylene Carbonate,0.490250438,Ethyl Methyl Carbonate,0.166473078,LiTFSI,0.086757991,0.086757991,273.15,2.66
Propylene Carbonate,0.156220348,Fluoroethylene Carbonate,0.451147902,Ethyl Methyl Carbonate,0.153195131,LiTFSI,0.11971831,0.11971831,273.15,1.87
Propylene Carbonate,0.144813712,Fluoroethylene Carbonate,0.41820674,Ethyl Methyl Carbonate,0.142009385,LiTFSI,0.147485081,0.147485081,273.15,1.24
Propylene Carbonate,0.204172109,Fluoroethylene Carbonate,0.589627534,Ethyl Methyl Carbonate,0.200218303,LiTFSI,0.002991027,0.002991027,283.15,0.386
Propylene Carbonate,0.185838844,Fluoroethylene Carbonate,0.536682998,Ethyl Methyl Carbonate,0.182240063,LiTFSI,0.047619048,0.047619048,283.15,4.02
Propylene Carbonate,0.169760501,Fluoroethylene Carbonate,0.490250438,Ethyl Methyl Carbonate,0.166473078,LiTFSI,0.086757991,0.086757991,283.15,3.75
Propylene Carbonate,0.156220348,Fluoroethylene Carbonate,0.451147902,Ethyl Methyl Carbonate,0.153195131,LiTFSI,0.11971831,0.11971831,283.15,2.73
Propylene Carbonate,0.144813712,Fluoroethylene Carbonate,0.41820674,Ethyl Methyl Carbonate,0.142009385,LiTFSI,0.147485081,0.147485081,283.15,1.89
Propylene Carbonate,0.204172109,Fluoroethylene Carbonate,0.589627534,Ethyl Methyl Carbonate,0.200218303,LiTFSI,0.002991027,0.002991027,293.15,0.487
Propylene Carbonate,0.185838844,Fluoroethylene Carbonate,0.536682998,Ethyl Methyl Carbonate,0.182240063,LiTFSI,0.047619048,0.047619048,293.15,5.2
Propylene Carbonate,0.169760501,Fluoroethylene Carbonate,0.490250438,Ethyl Methyl Carbonate,0.166473078,LiTFSI,0.086757991,0.086757991,293.15,5.02
Propylene Carbonate,0.156220348,Fluoroethylene Carbonate,0.451147902,Ethyl Methyl Carbonate,0.153195131,LiTFSI,0.11971831,0.11971831,293.15,3.75
Propylene Carbonate,0.144813712,Fluoroethylene Carbonate,0.41820674,Ethyl Methyl Carbonate,0.142009385,LiTFSI,0.147485081,0.147485081,293.15,2.67
Propylene Carbonate,0.37962577,Ethyl Methyl Carbonate,0.186137146,Dimethyl Carbonate,0.430245068,LiPF6,0.001996008,0.001996008,243.15,0.24
Propylene Carbonate,0.347623843,Ethyl Methyl Carbonate,0.170446042,Dimethyl Carbonate,0.393976004,LiPF6,0.043977055,0.043977055,243.15,2.88
Propylene Carbonate,0.318847755,Ethyl Methyl Carbonate,0.156336624,Dimethyl Carbonate,0.361362913,LiPF6,0.081726354,0.081726354,243.15,2.97
Propylene Carbonate,0.295245436,Ethyl Methyl Carbonate,0.144763995,Dimethyl Carbonate,0.334613461,LiPF6,0.112688554,0.112688554,243.15,1.69
Propylene Carbonate,0.274308086,Ethyl Methyl Carbonate,0.134498046,Dimethyl Carbonate,0.310884324,LiPF6,0.140154772,0.140154772,243.15,0.634
Propylene Carbonate,0.37962577,Ethyl Methyl Carbonate,0.186137146,Dimethyl Carbonate,0.430245068,LiPF6,0.001996008,0.001996008,253.15,0.307
Propylene Carbonate,0.347623843,Ethyl Methyl Carbonate,0.170446042,Dimethyl Carbonate,0.393976004,LiPF6,0.043977055,0.043977055,253.15,3.79
Propylene Carbonate,0.318847755,Ethyl Methyl Carbonate,0.156336624,Dimethyl Carbonate,0.361362913,LiPF6,0.081726354,0.081726354,253.15,4.17
Propylene Carbonate,0.295245436,Ethyl Methyl Carbonate,0.144763995,Dimethyl Carbonate,0.334613461,LiPF6,0.112688554,0.112688554,253.15,2.77
Propylene Carbonate,0.274308086,Ethyl Methyl Carbonate,0.134498046,Dimethyl Carbonate,0.310884324,LiPF6,0.140154772,0.140154772,253.15,1.35
Propylene Carbonate,0.37962577,Ethyl Methyl Carbonate,0.186137146,Dimethyl Carbonate,0.430245068,LiPF6,0.001996008,0.001996008,263.15,0.378
Propylene Carbonate,0.347623843,Ethyl Methyl Carbonate,0.170446042,Dimethyl Carbonate,0.393976004,LiPF6,0.043977055,0.043977055,263.15,4.77
Propylene Carbonate,0.318847755,Ethyl Methyl Carbonate,0.156336624,Dimethyl Carbonate,0.361362913,LiPF6,0.081726354,0.081726354,263.15,5.51
Propylene Carbonate,0.295245436,Ethyl Methyl Carbonate,0.144763995,Dimethyl Carbonate,0.334613461,LiPF6,0.112688554,0.112688554,263.15,4.07
Propylene Carbonate,0.274308086,Ethyl Methyl Carbonate,0.134498046,Dimethyl Carbonate,0.310884324,LiPF6,0.140154772,0.140154772,263.15,2.32
Propylene Carbonate,0.37962577,Ethyl Methyl Carbonate,0.186137146,Dimethyl Carbonate,0.430245068,LiPF6,0.001996008,0.001996008,273.15,0.453
Propylene Carbonate,0.347623843,Ethyl Methyl Carbonate,0.170446042,Dimethyl Carbonate,0.393976004,LiPF6,0.043977055,0.043977055,273.15,5.82
Propylene Carbonate,0.318847755,Ethyl Methyl Carbonate,0.156336624,Dimethyl Carbonate,0.361362913,LiPF6,0.081726354,0.081726354,273.15,6.97
Propylene Carbonate,0.295245436,Ethyl Methyl Carbonate,0.144763995,Dimethyl Carbonate,0.334613461,LiPF6,0.112688554,0.112688554,273.15,5.54
Propylene Carbonate,0.274308086,Ethyl Methyl Carbonate,0.134498046,Dimethyl Carbonate,0.310884324,LiPF6,0.140154772,0.140154772,273.15,3.53
Propylene Carbonate,0.37962577,Ethyl Methyl Carbonate,0.186137146,Dimethyl Carbonate,0.430245068,LiPF6,0.001996008,0.001996008,283.15,0.532
Propylene Carbonate,0.347623843,Ethyl Methyl Carbonate,0.170446042,Dimethyl Carbonate,0.393976004,LiPF6,0.043977055,0.043977055,283.15,6.94
Propylene Carbonate,0.318847755,Ethyl Methyl Carbonate,0.156336624,Dimethyl Carbonate,0.361362913,LiPF6,0.081726354,0.081726354,283.15,8.57
Propylene Carbonate,0.295245436,Ethyl Methyl Carbonate,0.144763995,Dimethyl Carbonate,0.334613461,LiPF6,0.112688554,0.112688554,283.15,7.21
Propylene Carbonate,0.274308086,Ethyl Methyl Carbonate,0.134498046,Dimethyl Carbonate,0.310884324,LiPF6,0.140154772,0.140154772,283.15,4.95
Propylene Carbonate,0.37962577,Ethyl Methyl Carbonate,0.186137146,Dimethyl Carbonate,0.430245068,LiPF6,0.001996008,0.001996008,293.15,0.617
Propylene Carbonate,0.347623843,Ethyl Methyl Carbonate,0.170446042,Dimethyl Carbonate,0.393976004,LiPF6,0.043977055,0.043977055,293.15,8.15
Propylene Carbonate,0.318847755,Ethyl Methyl Carbonate,0.156336624,Dimethyl Carbonate,0.361362913,LiPF6,0.081726354,0.081726354,293.15,10.3
Propylene Carbonate,0.295245436,Ethyl Methyl Carbonate,0.144763995,Dimethyl Carbonate,0.334613461,LiPF6,0.112688554,0.112688554,293.15,9.07
Propylene Carbonate,0.274308086,Ethyl Methyl Carbonate,0.134498046,Dimethyl Carbonate,0.310884324,LiPF6,0.140154772,0.140154772,293.15,6.6
Propylene Carbonate,0.772206139,Ethylene Carbonate,0.223801846,Dimethyl Carbonate,-6.07E-17,LiTFSI,0.001996008,0.001996008,243.15,0.0994
Propylene Carbonate,0.705694364,Ethylene Carbonate,0.204525311,Dimethyl Carbonate,-5.55E-17,LiTFSI,0.044890162,0.044890162,243.15,0.767
Propylene Carbonate,0.64726977,Ethylene Carbonate,0.187592615,Dimethyl Carbonate,-5.09E-17,LiTFSI,0.082568807,0.082568807,243.15,0.474
Propylene Carbonate,0.598128702,Ethylene Carbonate,0.173350483,Dimethyl Carbonate,-4.70E-17,LiTFSI,0.114260407,0.114260407,243.15,0.203
Propylene Carbonate,0.555687951,Ethylene Carbonate,0.161050246,Dimethyl Carbonate,-4.37E-17,LiTFSI,0.141630901,0.141630901,243.15,0.0702
Propylene Carbonate,0.772206139,Ethylene Carbonate,0.223801846,Dimethyl Carbonate,-6.07E-17,LiTFSI,0.001996008,0.001996008,253.15,0.152
Propylene Carbonate,0.705694364,Ethylene Carbonate,0.204525311,Dimethyl Carbonate,-5.55E-17,LiTFSI,0.044890162,0.044890162,253.15,1.32
Propylene Carbonate,0.64726977,Ethylene Carbonate,0.187592615,Dimethyl Carbonate,-5.09E-17,LiTFSI,0.082568807,0.082568807,253.15,0.961
Propylene Carbonate,0.598128702,Ethylene Carbonate,0.173350483,Dimethyl Carbonate,-4.70E-17,LiTFSI,0.114260407,0.114260407,253.15,0.502
Propylene Carbonate,0.555687951,Ethylene Carbonate,0.161050246,Dimethyl Carbonate,-4.37E-17,LiTFSI,0.141630901,0.141630901,253.15,0.23
Propylene Carbonate,0.772206139,Ethylene Carbonate,0.223801846,Dimethyl Carbonate,-6.07E-17,LiTFSI,0.001996008,0.001996008,263.15,0.214
Propylene Carbonate,0.705694364,Ethylene Carbonate,0.204525311,Dimethyl Carbonate,-5.55E-17,LiTFSI,0.044890162,0.044890162,263.15,2
Propylene Carbonate,0.64726977,Ethylene Carbonate,0.187592615,Dimethyl Carbonate,-5.09E-17,LiTFSI,0.082568807,0.082568807,263.15,1.6
Propylene Carbonate,0.598128702,Ethylene Carbonate,0.173350483,Dimethyl Carbonate,-4.70E-17,LiTFSI,0.114260407,0.114260407,263.15,0.937
Propylene Carbonate,0.555687951,Ethylene Carbonate,0.161050246,Dimethyl Carbonate,-4.37E-17,LiTFSI,0.141630901,0.141630901,263.15,0.5
Propylene Carbonate,0.772206139,Ethylene Carbonate,0.223801846,Dimethyl Carbonate,-6.07E-17,LiTFSI,0.001996008,0.001996008,273.15,0.285
Propylene Carbonate,0.705694364,Ethylene Carbonate,0.204525311,Dimethyl Carbonate,-5.55E-17,LiTFSI,0.044890162,0.044890162,273.15,2.79
Propylene Carbonate,0.64726977,Ethylene Carbonate,0.187592615,Dimethyl Carbonate,-5.09E-17,LiTFSI,0.082568807,0.082568807,273.15,2.38
Propylene Carbonate,0.598128702,Ethylene Carbonate,0.173350483,Dimethyl Carbonate,-4.70E-17,LiTFSI,0.114260407,0.114260407,273.15,1.49
Propylene Carbonate,0.555687951,Ethylene Carbonate,0.161050246,Dimethyl Carbonate,-4.37E-17,LiTFSI,0.141630901,0.141630901,273.15,0.871
Propylene Carbonate,0.772206139,Ethylene Carbonate,0.223801846,Dimethyl Carbonate,-6.07E-17,LiTFSI,0.001996008,0.001996008,283.15,0.365
Propylene Carbonate,0.705694364,Ethylene Carbonate,0.204525311,Dimethyl Carbonate,-5.55E-17,LiTFSI,0.044890162,0.044890162,283.15,3.67
Propylene Carbonate,0.64726977,Ethylene Carbonate,0.187592615,Dimethyl Carbonate,-5.09E-17,LiTFSI,0.082568807,0.082568807,283.15,3.29
Propylene Carbonate,0.598128702,Ethylene Carbonate,0.173350483,Dimethyl Carbonate,-4.70E-17,LiTFSI,0.114260407,0.114260407,283.15,2.16
Propylene Carbonate,0.555687951,Ethylene Carbonate,0.161050246,Dimethyl Carbonate,-4.37E-17,LiTFSI,0.141630901,0.141630901,283.15,1.34
Propylene Carbonate,0.772206139,Ethylene Carbonate,0.223801846,Dimethyl Carbonate,-6.07E-17,LiTFSI,0.001996008,0.001996008,293.15,0.453
Propylene Carbonate,0.705694364,Ethylene Carbonate,0.204525311,Dimethyl Carbonate,-5.55E-17,LiTFSI,0.044890162,0.044890162,293.15,4.68
Propylene Carbonate,0.64726977,Ethylene Carbonate,0.187592615,Dimethyl Carbonate,-5.09E-17,LiTFSI,0.082568807,0.082568807,293.15,4.34
Propylene Carbonate,0.598128702,Ethylene Carbonate,0.173350483,Dimethyl Carbonate,-4.70E-17,LiTFSI,0.114260407,0.114260407,293.15,2.95
Propylene Carbonate,0.555687951,Ethylene Carbonate,0.161050246,Dimethyl Carbonate,-4.37E-17,LiTFSI,0.141630901,0.141630901,293.15,1.9
Diethyl Carbonate,0.744378659,Ethyl Methyl Carbonate,0,Ethylene Carbonate,0.249639287,LiTFSI,0.002991027,0.002991027,243.15,0.216
Diethyl Carbonate,0.674826744,Ethyl Methyl Carbonate,0,Ethylene Carbonate,0.22631394,LiTFSI,0.049429658,0.049429658,243.15,2.29
Diethyl Carbonate,0.612702303,Ethyl Methyl Carbonate,0,Ethylene Carbonate,0.205479516,LiTFSI,0.090909091,0.090909091,243.15,2.11
Diethyl Carbonate,0.562627392,Ethyl Methyl Carbonate,0,Ethylene Carbonate,0.188686093,LiTFSI,0.124343257,0.124343257,243.15,1.42
Diethyl Carbonate,0.519318378,Ethyl Methyl Carbonate,0,Ethylene Carbonate,0.174161723,LiTFSI,0.153259949,0.153259949,243.15,0.806
Diethyl Carbonate,0.744378659,Ethyl Methyl Carbonate,0,Ethylene Carbonate,0.249639287,LiTFSI,0.002991027,0.002991027,253.15,0.277
Diethyl Carbonate,0.674826744,Ethyl Methyl Carbonate,0,Ethylene Carbonate,0.22631394,LiTFSI,0.049429658,0.049429658,253.15,3.01
Diethyl Carbonate,0.612702303,Ethyl Methyl Carbonate,0,Ethylene Carbonate,0.205479516,LiTFSI,0.090909091,0.090909091,253.15,2.92
Diethyl Carbonate,0.562627392,Ethyl Methyl Carbonate,0,Ethylene Carbonate,0.188686093,LiTFSI,0.124343257,0.124343257,253.15,2.08
Diethyl Carbonate,0.519318378,Ethyl Methyl Carbonate,0,Ethylene Carbonate,0.174161723,LiTFSI,0.153259949,0.153259949,253.15,1.29
Diethyl Carbonate,0.744378659,Ethyl Methyl Carbonate,0,Ethylene Carbonate,0.249639287,LiTFSI,0.002991027,0.002991027,263.15,0.345
Diethyl Carbonate,0.674826744,Ethyl Methyl Carbonate,0,Ethylene Carbonate,0.22631394,LiTFSI,0.049429658,0.049429658,263.15,3.82
Diethyl Carbonate,0.612702303,Ethyl Methyl Carbonate,0,Ethylene Carbonate,0.205479516,LiTFSI,0.090909091,0.090909091,263.15,3.84
Diethyl Carbonate,0.562627392,Ethyl Methyl Carbonate,0,Ethylene Carbonate,0.188686093,LiTFSI,0.124343257,0.124343257,263.15,2.87
Diethyl Carbonate,0.519318378,Ethyl Methyl Carbonate,0,Ethylene Carbonate,0.174161723,LiTFSI,0.153259949,0.153259949,263.15,1.9
Diethyl Carbonate,0.744378659,Ethyl Methyl Carbonate,0,Ethylene Carbonate,0.249639287,LiTFSI,0.002991027,0.002991027,273.15,0.419
Diethyl Carbonate,0.674826744,Ethyl Methyl Carbonate,0,Ethylene Carbonate,0.22631394,LiTFSI,0.049429658,0.049429658,273.15,4.71
Diethyl Carbonate,0.612702303,Ethyl Methyl Carbonate,0,Ethylene Carbonate,0.205479516,LiTFSI,0.090909091,0.090909091,273.15,4.88
Diethyl Carbonate,0.562627392,Ethyl Methyl Carbonate,0,Ethylene Carbonate,0.188686093,LiTFSI,0.124343257,0.124343257,273.15,3.77
Diethyl Carbonate,0.519318378,Ethyl Methyl Carbonate,0,Ethylene Carbonate,0.174161723,LiTFSI,0.153259949,0.153259949,273.15,2.61
Diethyl Carbonate,0.744378659,Ethyl Methyl Carbonate,0,Ethylene Carbonate,0.249639287,LiTFSI,0.002991027,0.002991027,283.15,0.499
Diethyl Carbonate,0.674826744,Ethyl Methyl Carbonate,0,Ethylene Carbonate,0.22631394,LiTFSI,0.049429658,0.049429658,283.15,5.68
Diethyl Carbonate,0.612702303,Ethyl Methyl Carbonate,0,Ethylene Carbonate,0.205479516,LiTFSI,0.090909091,0.090909091,283.15,6.03
Diethyl Carbonate,0.562627392,Ethyl Methyl Carbonate,0,Ethylene Carbonate,0.188686093,LiTFSI,0.124343257,0.124343257,283.15,4.79
Diethyl Carbonate,0.519318378,Ethyl Methyl Carbonate,0,Ethylene Carbonate,0.174161723,LiTFSI,0.153259949,0.153259949,283.15,3.44
