Repository: BattModels/DiffMix-NatCommData

# DiffMix-NatCommData

This is the official data repository for "Differentiable Modeling and Optimization of Non-aqueous Li-based Battery Electrolyte Solutions Using Geometric Deep Learning" published in Nature Communications.

# Citation

Coming soon.

File: training_data/published_AEM_data.csv (part 56 of 82)
sub1_name,x1 (mole fraction),sub2_name,x2 (mole fraction),sub3_name,x3 (mole fraction),salt,x4 (mole fraction),x5 (mole fraction),temperature (K),ionic conductivity (mS/cm)
Diethyl Carbonate,0.744378659,Ethyl Methyl Carbonate,0,Ethylene Carbonate,0.249639287,LiTFSI,0.002991027,0.002991027,293.15,0.584
Diethyl Carbonate,0.674826744,Ethyl Methyl Carbonate,0,Ethylene Carbonate,0.22631394,LiTFSI,0.049429658,0.049429658,293.15,6.71
Diethyl Carbonate,0.612702303,Ethyl Methyl Carbonate,0,Ethylene Carbonate,0.205479516,LiTFSI,0.090909091,0.090909091,293.15,7.27
Diethyl Carbonate,0.562627392,Ethyl Methyl Carbonate,0,Ethylene Carbonate,0.188686093,LiTFSI,0.124343257,0.124343257,293.15,5.92
Diethyl Carbonate,0.519318378,Ethyl Methyl Carbonate,0,Ethylene Carbonate,0.174161723,LiTFSI,0.153259949,0.153259949,293.15,4.39
Fluoroethylene Carbonate,0.591982203,Ethyl Methyl Carbonate,0.402035743,Dimethyl Carbonate,0,LiPF6,0.002991027,0.002991027,243.15,0.133
Fluoroethylene Carbonate,0.538826233,Ethyl Methyl Carbonate,0.365935672,Dimethyl Carbonate,0,LiPF6,0.047619048,0.047619048,243.15,1.12
Fluoroethylene Carbonate,0.492208246,Ethyl Methyl Carbonate,0.334275772,Dimethyl Carbonate,0,LiPF6,0.086757991,0.086757991,243.15,0.838
Fluoroethylene Carbonate,0.452949554,Ethyl Methyl Carbonate,0.307613826,Dimethyl Carbonate,0,LiPF6,0.11971831,0.11971831,243.15,0.346
Fluoroethylene Carbonate,0.419011918,Ethyl Methyl Carbonate,0.284565595,Dimethyl Carbonate,0,LiPF6,0.148211244,0.148211244,243.15,0.0746
Fluoroethylene Carbonate,0.591982203,Ethyl Methyl Carbonate,0.402035743,Dimethyl Carbonate,0,LiPF6,0.002991027,0.002991027,253.15,0.192
Fluoroethylene Carbonate,0.538826233,Ethyl Methyl Carbonate,0.365935672,Dimethyl Carbonate,0,LiPF6,0.047619048,0.047619048,253.15,1.78
Fluoroethylene Carbonate,0.492208246,Ethyl Methyl Carbonate,0.334275772,Dimethyl Carbonate,0,LiPF6,0.086757991,0.086757991,253.15,1.54
Fluoroethylene Carbonate,0.452949554,Ethyl Methyl Carbonate,0.307613826,Dimethyl Carbonate,0,LiPF6,0.11971831,0.11971831,253.15,0.844
Fluoroethylene Carbonate,0.419011918,Ethyl Methyl Carbonate,0.284565595,Dimethyl Carbonate,0,LiPF6,0.148211244,0.148211244,253.15,0.313
Fluoroethylene Carbonate,0.591982203,Ethyl Methyl Carbonate,0.402035743,Dimethyl Carbonate,0,LiPF6,0.002991027,0.002991027,263.15,0.263
Fluoroethylene Carbonate,0.538826233,Ethyl Methyl Carbonate,0.365935672,Dimethyl Carbonate,0,LiPF6,0.047619048,0.047619048,263.15,2.62
Fluoroethylene Carbonate,0.492208246,Ethyl Methyl Carbonate,0.334275772,Dimethyl Carbonate,0,LiPF6,0.086757991,0.086757991,263.15,2.49
Fluoroethylene Carbonate,0.452949554,Ethyl Methyl Carbonate,0.307613826,Dimethyl Carbonate,0,LiPF6,0.11971831,0.11971831,263.15,1.61
Fluoroethylene Carbonate,0.419011918,Ethyl Methyl Carbonate,0.284565595,Dimethyl Carbonate,0,LiPF6,0.148211244,0.148211244,263.15,0.802
Fluoroethylene Carbonate,0.591982203,Ethyl Methyl Carbonate,0.402035743,Dimethyl Carbonate,0,LiPF6,0.002991027,0.002991027,273.15,0.347
Fluoroethylene Carbonate,0.538826233,Ethyl Methyl Carbonate,0.365935672,Dimethyl Carbonate,0,LiPF6,0.047619048,0.047619048,273.15,3.62
Fluoroethylene Carbonate,0.492208246,Ethyl Methyl Carbonate,0.334275772,Dimethyl Carbonate,0,LiPF6,0.086757991,0.086757991,273.15,3.69
Fluoroethylene Carbonate,0.452949554,Ethyl Methyl Carbonate,0.307613826,Dimethyl Carbonate,0,LiPF6,0.11971831,0.11971831,273.15,2.67
Fluoroethylene Carbonate,0.419011918,Ethyl Methyl Carbonate,0.284565595,Dimethyl Carbonate,0,LiPF6,0.148211244,0.148211244,273.15,1.57
Fluoroethylene Carbonate,0.591982203,Ethyl Methyl Carbonate,0.402035743,Dimethyl Carbonate,0,LiPF6,0.002991027,0.002991027,283.15,0.443
Fluoroethylene Carbonate,0.538826233,Ethyl Methyl Carbonate,0.365935672,Dimethyl Carbonate,0,LiPF6,0.047619048,0.047619048,283.15,4.79
Fluoroethylene Carbonate,0.492208246,Ethyl Methyl Carbonate,0.334275772,Dimethyl Carbonate,0,LiPF6,0.086757991,0.086757991,283.15,5.12
Fluoroethylene Carbonate,0.452949554,Ethyl Methyl Carbonate,0.307613826,Dimethyl Carbonate,0,LiPF6,0.11971831,0.11971831,283.15,3.99
Fluoroethylene Carbonate,0.419011918,Ethyl Methyl Carbonate,0.284565595,Dimethyl Carbonate,0,LiPF6,0.148211244,0.148211244,283.15,2.62
Fluoroethylene Carbonate,0.591982203,Ethyl Methyl Carbonate,0.402035743,Dimethyl Carbonate,0,LiPF6,0.002991027,0.002991027,293.15,0.549
Fluoroethylene Carbonate,0.538826233,Ethyl Methyl Carbonate,0.365935672,Dimethyl Carbonate,0,LiPF6,0.047619048,0.047619048,293.15,6.1
Fluoroethylene Carbonate,0.492208246,Ethyl Methyl Carbonate,0.334275772,Dimethyl Carbonate,0,LiPF6,0.086757991,0.086757991,293.15,6.77
Fluoroethylene Carbonate,0.452949554,Ethyl Methyl Carbonate,0.307613826,Dimethyl Carbonate,0,LiPF6,0.11971831,0.11971831,293.15,5.56
Fluoroethylene Carbonate,0.419011918,Ethyl Methyl Carbonate,0.284565595,Dimethyl Carbonate,0,LiPF6,0.148211244,0.148211244,293.15,3.94
Propylene Carbonate,0.176686694,Diethyl Carbonate,0,Ethylene Carbonate,0.81932129,LiPF6,0.001996008,0.001996008,243.15,0.107
Propylene Carbonate,0.16276786,Diethyl Carbonate,0,Ethylene Carbonate,0.754777682,LiPF6,0.041227229,0.041227229,243.15,0.822
Propylene Carbonate,0.15020414,Diethyl Carbonate,0,Ethylene Carbonate,0.696517928,LiPF6,0.076638966,0.076638966,243.15,0.542
Propylene Carbonate,0.139381673,Diethyl Carbonate,0,Ethylene Carbonate,0.646332613,LiPF6,0.107142857,0.107142857,243.15,0.239
Propylene Carbonate,0.130315216,Diethyl Carbonate,0,Ethylene Carbonate,0.604290162,LiPF6,0.132697311,0.132697311,243.15,0.075
Propylene Carbonate,0.176686694,Diethyl Carbonate,0,Ethylene Carbonate,0.81932129,LiPF6,0.001996008,0.001996008,253.15,0.164
Propylene Carbonate,0.16276786,Diethyl Carbonate,0,Ethylene Carbonate,0.754777682,LiPF6,0.041227229,0.041227229,253.15,1.46
Propylene Carbonate,0.15020414,Diethyl Carbonate,0,Ethylene Carbonate,0.696517928,LiPF6,0.076638966,0.076638966,253.15,1.2
Propylene Carbonate,0.139381673,Diethyl Carbonate,0,Ethylene Carbonate,0.646332613,LiPF6,0.107142857,0.107142857,253.15,0.71
Propylene Carbonate,0.130315216,Diethyl Carbonate,0,Ethylene Carbonate,0.604290162,LiPF6,0.132697311,0.132697311,253.15,0.338
Propylene Carbonate,0.176686694,Diethyl Carbonate,0,Ethylene Carbonate,0.81932129,LiPF6,0.001996008,0.001996008,263.15,0.234
Propylene Carbonate,0.16276786,Diethyl Carbonate,0,Ethylene Carbonate,0.754777682,LiPF6,0.041227229,0.041227229,263.15,2.29
Propylene Carbonate,0.15020414,Diethyl Carbonate,0,Ethylene Carbonate,0.696517928,LiPF6,0.076638966,0.076638966,263.15,2.15
Propylene Carbonate,0.139381673,Diethyl Carbonate,0,Ethylene Carbonate,0.646332613,LiPF6,0.107142857,0.107142857,263.15,1.5
Propylene Carbonate,0.130315216,Diethyl Carbonate,0,Ethylene Carbonate,0.604290162,LiPF6,0.132697311,0.132697311,263.15,0.889
Propylene Carbonate,0.176686694,Diethyl Carbonate,0,Ethylene Carbonate,0.81932129,LiPF6,0.001996008,0.001996008,273.15,0.319
Propylene Carbonate,0.16276786,Diethyl Carbonate,0,Ethylene Carbonate,0.754777682,LiPF6,0.041227229,0.041227229,273.15,3.3
Propylene Carbonate,0.15020414,Diethyl Carbonate,0,Ethylene Carbonate,0.696517928,LiPF6,0.076638966,0.076638966,273.15,3.37
Propylene Carbonate,0.139381673,Diethyl Carbonate,0,Ethylene Carbonate,0.646332613,LiPF6,0.107142857,0.107142857,273.15,2.59
Propylene Carbonate,0.130315216,Diethyl Carbonate,0,Ethylene Carbonate,0.604290162,LiPF6,0.132697311,0.132697311,273.15,1.76
Propylene Carbonate,0.176686694,Diethyl Carbonate,0,Ethylene Carbonate,0.81932129,LiPF6,0.001996008,0.001996008,283.15,0.417
Propylene Carbonate,0.16276786,Diethyl Carbonate,0,Ethylene Carbonate,0.754777682,LiPF6,0.041227229,0.041227229,283.15,4.48
Propylene Carbonate,0.15020414,Diethyl Carbonate,0,Ethylene Carbonate,0.696517928,LiPF6,0.076638966,0.076638966,283.15,4.84
Propylene Carbonate,0.139381673,Diethyl Carbonate,0,Ethylene Carbonate,0.646332613,LiPF6,0.107142857,0.107142857,283.15,3.99
Propylene Carbonate,0.130315216,Diethyl Carbonate,0,Ethylene Carbonate,0.604290162,LiPF6,0.132697311,0.132697311,283.15,2.96
Propylene Carbonate,0.176686694,Diethyl Carbonate,0,Ethylene Carbonate,0.81932129,LiPF6,0.001996008,0.001996008,293.15,0.526
Propylene Carbonate,0.16276786,Diethyl Carbonate,0,Ethylene Carbonate,0.754777682,LiPF6,0.041227229,0.041227229,293.15,5.82
Propylene Carbonate,0.15020414,Diethyl Carbonate,0,Ethylene Carbonate,0.696517928,LiPF6,0.076638966,0.076638966,293.15,6.53
Propylene Carbonate,0.139381673,Diethyl Carbonate,0,Ethylene Carbonate,0.646332613,LiPF6,0.107142857,0.107142857,293.15,5.65
Propylene Carbonate,0.130315216,Diethyl Carbonate,0,Ethylene Carbonate,0.604290162,LiPF6,0.132697311,0.132697311,293.15,4.44
Propylene Carbonate,0,Ethylene Carbonate,0.603003019,Dimethyl Carbonate,0.393004965,LiTFSI,0.001996008,0.001996008,243.15,0.24
Propylene Carbonate,0,Ethylene Carbonate,0.555500298,Dimethyl Carbonate,0.362045244,LiTFSI,0.041227229,0.041227229,243.15,2.45
Propylene Carbonate,0,Ethylene Carbonate,0.513655671,Dimethyl Carbonate,0.334773165,LiTFSI,0.075785582,0.075785582,243.15,2.13
Propylene Carbonate,0,Ethylene Carbonate,0.477621038,Dimethyl Carbonate,0.311287727,LiTFSI,0.105545617,0.105545617,243.15,1.17
Propylene Carbonate,0,Ethylene Carbonate,0.446569475,Dimethyl Carbonate,0.291049987,LiTFSI,0.131190269,0.131190269,243.15,0.531
Propylene Carbonate,0,Ethylene Carbonate,0.603003019,Dimethyl Carbonate,0.393004965,LiTFSI,0.001996008,0.001996008,253.15,0.322
Propylene Carbonate,0,Ethylene Carbonate,0.555500298,Dimethyl Carbonate,0.362045244,LiTFSI,0.041227229,0.041227229,253.15,3.41
Propylene Carbonate,0,Ethylene Carbonate,0.513655671,Dimethyl Carbonate,0.334773165,LiTFSI,0.075785582,0.075785582,253.15,3.17
Propylene Carbonate,0,Ethylene Carbonate,0.477621038,Dimethyl Carbonate,0.311287727,LiTFSI,0.105545617,0.105545617,253.15,1.94
Propylene Carbonate,0,Ethylene Carbonate,0.446569475,Dimethyl Carbonate,0.291049987,LiTFSI,0.131190269,0.131190269,253.15,1
Propylene Carbonate,0,Ethylene Carbonate,0.603003019,Dimethyl Carbonate,0.393004965,LiTFSI,0.001996008,0.001996008,263.15,0.417
Propylene Carbonate,0,Ethylene Carbonate,0.555500298,Dimethyl Carbonate,0.362045244,LiTFSI,0.041227229,0.041227229,263.15,4.54
Propylene Carbonate,0,Ethylene Carbonate,0.513655671,Dimethyl Carbonate,0.334773165,LiTFSI,0.075785582,0.075785582,263.15,4.43
Propylene Carbonate,0,Ethylene Carbonate,0.477621038,Dimethyl Carbonate,0.311287727,LiTFSI,0.105545617,0.105545617,263.15,2.93
Propylene Carbonate,0,Ethylene Carbonate,0.446569475,Dimethyl Carbonate,0.291049987,LiTFSI,0.131190269,0.131190269,263.15,1.65
Propylene Carbonate,0,Ethylene Carbonate,0.603003019,Dimethyl Carbonate,0.393004965,LiTFSI,0.001996008,0.001996008,273.15,0.524
Propylene Carbonate,0,Ethylene Carbonate,0.555500298,Dimethyl Carbonate,0.362045244,LiTFSI,0.041227229,0.041227229,273.15,5.84
Propylene Carbonate,0,Ethylene Carbonate,0.513655671,Dimethyl Carbonate,0.334773165,LiTFSI,0.075785582,0.075785582,273.15,5.9
Propylene Carbonate,0,Ethylene Carbonate,0.477621038,Dimethyl Carbonate,0.311287727,LiTFSI,0.105545617,0.105545617,273.15,4.12
Propylene Carbonate,0,Ethylene Carbonate,0.446569475,Dimethyl Carbonate,0.291049987,LiTFSI,0.131190269,0.131190269,273.15,2.47
Propylene Carbonate,0,Ethylene Carbonate,0.603003019,Dimethyl Carbonate,0.393004965,LiTFSI,0.001996008,0.001996008,283.15,0.642
Propylene Carbonate,0,Ethylene Carbonate,0.555500298,Dimethyl Carbonate,0.362045244,LiTFSI,0.041227229,0.041227229,283.15,7.29
Propylene Carbonate,0,Ethylene Carbonate,0.513655671,Dimethyl Carbonate,0.334773165,LiTFSI,0.075785582,0.075785582,283.15,7.58
Propylene Carbonate,0,Ethylene Carbonate,0.477621038,Dimethyl Carbonate,0.311287727,LiTFSI,0.105545617,0.105545617,283.15,5.52
Propylene Carbonate,0,Ethylene Carbonate,0.446569475,Dimethyl Carbonate,0.291049987,LiTFSI,0.131190269,0.131190269,283.15,3.46
Propylene Carbonate,0,Ethylene Carbonate,0.603003019,Dimethyl Carbonate,0.393004965,LiTFSI,0.001996008,0.001996008,293.15,0.769
Propylene Carbonate,0,Ethylene Carbonate,0.555500298,Dimethyl Carbonate,0.362045244,LiTFSI,0.041227229,0.041227229,293.15,8.87
Propylene Carbonate,0,Ethylene Carbonate,0.513655671,Dimethyl Carbonate,0.334773165,LiTFSI,0.075785582,0.075785582,293.15,9.44
Propylene Carbonate,0,Ethylene Carbonate,0.477621038,Dimethyl Carbonate,0.311287727,LiTFSI,0.105545617,0.105545617,293.15,7.12
Propylene Carbonate,0,Ethylene Carbonate,0.446569475,Dimethyl Carbonate,0.291049987,LiTFSI,0.131190269,0.131190269,293.15,4.63
Propylene Carbonate,0.363648804,Ethylene Carbonate,0.63235918,Dimethyl Carbonate,0,LiTFSI,0.001996008,0.001996008,243.15,0.106
Propylene Carbonate,0.333661751,Ethylene Carbonate,0.580213847,Dimethyl Carbonate,0,LiTFSI,0.043062201,0.043062201,243.15,0.865
Propylene Carbonate,0.307900717,Ethylene Carbonate,0.535417256,Dimethyl Carbonate,0,LiTFSI,0.078341014,0.078341014,243.15,0.557
Propylene Carbonate,0.285127549,Ethylene Carbonate,0.495816351,Dimethyl Carbonate,0,LiTFSI,0.10952805,0.10952805,243.15,0.238
Propylene Carbonate,0.266019553,Ethylene Carbonate,0.462588917,Dimethyl Carbonate,0,LiTFSI,0.135695765,0.135695765,243.15,0.088
Propylene Carbonate,0.363648804,Ethylene Carbonate,0.63235918,Dimethyl Carbonate,0,LiTFSI,0.001996008,0.001996008,253.15,0.16
Propylene Carbonate,0.333661751,Ethylene Carbonate,0.580213847,Dimethyl Carbonate,0,LiTFSI,0.043062201,0.043062201,253.15,1.45
Propylene Carbonate,0.307900717,Ethylene Carbonate,0.535417256,Dimethyl Carbonate,0,LiTFSI,0.078341014,0.078341014,253.15,1.1
Propylene Carbonate,0.285127549,Ethylene Carbonate,0.495816351,Dimethyl Carbonate,0,LiTFSI,0.10952805,0.10952805,253.15,0.573
Propylene Carbonate,0.266019553,Ethylene Carbonate,0.462588917,Dimethyl Carbonate,0,LiTFSI,0.135695765,0.135695765,253.15,0.272
Propylene Carbonate,0.363648804,Ethylene Carbonate,0.63235918,Dimethyl Carbonate,0,LiTFSI,0.001996008,0.001996008,263.15,0.226
Propylene Carbonate,0.333661751,Ethylene Carbonate,0.580213847,Dimethyl Carbonate,0,LiTFSI,0.043062201,0.043062201,263.15,2.19
Propylene Carbonate,0.307900717,Ethylene Carbonate,0.535417256,Dimethyl Carbonate,0,LiTFSI,0.078341014,0.078341014,263.15,1.82
Propylene Carbonate,0.285127549,Ethylene Carbonate,0.495816351,Dimethyl Carbonate,0,LiTFSI,0.10952805,0.10952805,263.15,1.07
Propylene Carbonate,0.266019553,Ethylene Carbonate,0.462588917,Dimethyl Carbonate,0,LiTFSI,0.135695765,0.135695765,263.15,0.584
Propylene Carbonate,0.363648804,Ethylene Carbonate,0.63235918,Dimethyl Carbonate,0,LiTFSI,0.001996008,0.001996008,273.15,0.303
Propylene Carbonate,0.333661751,Ethylene Carbonate,0.580213847,Dimethyl Carbonate,0,LiTFSI,0.043062201,0.043062201,273.15,3.06
Propylene Carbonate,0.307900717,Ethylene Carbonate,0.535417256,Dimethyl Carbonate,0,LiTFSI,0.078341014,0.078341014,273.15,2.72
Propylene Carbonate,0.285127549,Ethylene Carbonate,0.495816351,Dimethyl Carbonate,0,LiTFSI,0.10952805,0.10952805,273.15,1.73
Propylene Carbonate,0.266019553,Ethylene Carbonate,0.462588917,Dimethyl Carbonate,0,LiTFSI,0.135695765,0.135695765,273.15,1.02
Propylene Carbonate,0.363648804,Ethylene Carbonate,0.63235918,Dimethyl Carbonate,0,LiTFSI,0.001996008,0.001996008,283.15,0.39
Propylene Carbonate,0.333661751,Ethylene Carbonate,0.580213847,Dimethyl Carbonate,0,LiTFSI,0.043062201,0.043062201,283.15,4.06
Propylene Carbonate,0.307900717,Ethylene Carbonate,0.535417256,Dimethyl Carbonate,0,LiTFSI,0.078341014,0.078341014,283.15,3.77
Propylene Carbonate,0.285127549,Ethylene Carbonate,0.495816351,Dimethyl Carbonate,0,LiTFSI,0.10952805,0.10952805,283.15,2.54
Propylene Carbonate,0.266019553,Ethylene Carbonate,0.462588917,Dimethyl Carbonate,0,LiTFSI,0.135695765,0.135695765,283.15,1.58
Propylene Carbonate,0.363648804,Ethylene Carbonate,0.63235918,Dimethyl Carbonate,0,LiTFSI,0.001996008,0.001996008,293.15,0.488
Propylene Carbonate,0.333661751,Ethylene Carbonate,0.580213847,Dimethyl Carbonate,0,LiTFSI,0.043062201,0.043062201,293.15,5.19
Propylene Carbonate,0.307900717,Ethylene Carbonate,0.535417256,Dimethyl Carbonate,0,LiTFSI,0.078341014,0.078341014,293.15,4.98
Propylene Carbonate,0.285127549,Ethylene Carbonate,0.495816351,Dimethyl Carbonate,0,LiTFSI,0.10952805,0.10952805,293.15,3.49
Propylene Carbonate,0.266019553,Ethylene Carbonate,0.462588917,Dimethyl Carbonate,0,LiTFSI,0.135695765,0.135695765,293.15,2.24
Propylene Carbonate,0.406726423,Fluoroethylene Carbonate,0.587291523,Ethylene Carbonate,0,LiPF6,0.002991027,0.002991027,243.15,0.0783
Propylene Carbonate,0.37020516,Fluoroethylene Carbonate,0.534556745,Ethylene Carbonate,0,LiPF6,0.047619048,0.047619048,243.15,0.485
Propylene Carbonate,0.338175874,Fluoroethylene Carbonate,0.488308144,Ethylene Carbonate,0,LiPF6,0.086757991,0.086757991,243.15,0.271
Propylene Carbonate,0.311837548,Fluoroethylene Carbonate,0.450276989,Ethylene Carbonate,0,LiPF6,0.118942731,0.118942731,243.15,0.107
Propylene Carbonate,0.288479967,Fluoroethylene Carbonate,0.416549871,Ethylene Carbonate,0,LiPF6,0.147485081,0.147485081,243.15,0.022
Propylene Carbonate,0.406726423,Fluoroethylene Carbonate,0.587291523,Ethylene Carbonate,0,LiPF6,0.002991027,0.002991027,253.15,0.125
Propylene Carbonate,0.37020516,Fluoroethylene Carbonate,0.534556745,Ethylene Carbonate,0,LiPF6,0.047619048,0.047619048,253.15,0.987
Propylene Carbonate,0.338175874,Fluoroethylene Carbonate,0.488308144,Ethylene Carbonate,0,LiPF6,0.086757991,0.086757991,253.15,0.716
Propylene Carbonate,0.311837548,Fluoroethylene Carbonate,0.450276989,Ethylene Carbonate,0,LiPF6,0.118942731,0.118942731,253.15,0.39
Propylene Carbonate,0.288479967,Fluoroethylene Carbonate,0.416549871,Ethylene Carbonate,0,LiPF6,0.147485081,0.147485081,253.15,0.144
Propylene Carbonate,0.406726423,Fluoroethylene Carbonate,0.587291523,Ethylene Carbonate,0,LiPF6,0.002991027,0.002991027,263.15,0.185
Propylene Carbonate,0.37020516,Fluoroethylene Carbonate,0.534556745,Ethylene Carbonate,0,LiPF6,0.047619048,0.047619048,263.15,1.67
Propylene Carbonate,0.338175874,Fluoroethylene Carbonate,0.488308144,Ethylene Carbonate,0,LiPF6,0.086757991,0.086757991,263.15,1.42
Propylene Carbonate,0.311837548,Fluoroethylene Carbonate,0.450276989,Ethylene Carbonate,0,LiPF6,0.118942731,0.118942731,263.15,0.921
Propylene Carbonate,0.288479967,Fluoroethylene Carbonate,0.416549871,Ethylene Carbonate,0,LiPF6,0.147485081,0.147485081,263.15,0.455
Propylene Carbonate,0.406726423,Fluoroethylene Carbonate,0.587291523,Ethylene Carbonate,0,LiPF6,0.002991027,0.002991027,273.15,0.258
Propylene Carbonate,0.37020516,Fluoroethylene Carbonate,0.534556745,Ethylene Carbonate,0,LiPF6,0.047619048,0.047619048,273.15,2.53
Propylene Carbonate,0.338175874,Fluoroethylene Carbonate,0.488308144,Ethylene Carbonate,0,LiPF6,0.086757991,0.086757991,273.15,2.39
Propylene Carbonate,0.311837548,Fluoroethylene Carbonate,0.450276989,Ethylene Carbonate,0,LiPF6,0.118942731,0.118942731,273.15,1.71
Propylene Carbonate,0.288479967,Fluoroethylene Carbonate,0.416549871,Ethylene Carbonate,0,LiPF6,0.147485081,0.147485081,273.15,1
Propylene Carbonate,0.406726423,Fluoroethylene Carbonate,0.587291523,Ethylene Carbonate,0,LiPF6,0.002991027,0.002991027,283.15,0.344
Propylene Carbonate,0.37020516,Fluoroethylene Carbonate,0.534556745,Ethylene Carbonate,0,LiPF6,0.047619048,0.047619048,283.15,3.57
Propylene Carbonate,0.338175874,Fluoroethylene Carbonate,0.488308144,Ethylene Carbonate,0,LiPF6,0.086757991,0.086757991,283.15,3.6
Propylene Carbonate,0.311837548,Fluoroethylene Carbonate,0.450276989,Ethylene Carbonate,0,LiPF6,0.118942731,0.118942731,283.15,2.77
Propylene Carbonate,0.288479967,Fluoroethylene Carbonate,0.416549871,Ethylene Carbonate,0,LiPF6,0.147485081,0.147485081,283.15,1.79
Propylene Carbonate,0.406726423,Fluoroethylene Carbonate,0.587291523,Ethylene Carbonate,0,LiPF6,0.002991027,0.002991027,293.15,0.441
Propylene Carbonate,0.37020516,Fluoroethylene Carbonate,0.534556745,Ethylene Carbonate,0,LiPF6,0.047619048,0.047619048,293.15,4.77
Propylene Carbonate,0.338175874,Fluoroethylene Carbonate,0.488308144,Ethylene Carbonate,0,LiPF6,0.086757991,0.086757991,293.15,5.07
Propylene Carbonate,0.311837548,Fluoroethylene Carbonate,0.450276989,Ethylene Carbonate,0,LiPF6,0.118942731,0.118942731,293.15,4.1
Propylene Carbonate,0.288479967,Fluoroethylene Carbonate,0.416549871,Ethylene Carbonate,0,LiPF6,0.147485081,0.147485081,293.15,2.84
Diethyl Carbonate,0.748586238,Ethyl Methyl Carbonate,0,Dimethyl Carbonate,0.245431708,LiPF6,0.002991027,0.002991027,243.15,0.063
Diethyl Carbonate,0.677281513,Ethyl Methyl Carbonate,0,Dimethyl Carbonate,0.222053719,LiPF6,0.050332384,0.050332384,243.15,0.842
Diethyl Carbonate,0.616165585,Ethyl Methyl Carbonate,0,Dimethyl Carbonate,0.202016233,LiPF6,0.090909091,0.090909091,243.15,1.41
Diethyl Carbonate,0.564653735,Ethyl Methyl Carbonate,0,Dimethyl Carbonate,0.185127542,LiPF6,0.125109361,0.125109361,243.15,1.05
Diethyl Carbonate,0.521174839,Ethyl Methyl Carbonate,0,Dimethyl Carbonate,0.170872538,LiPF6,0.153976311,0.153976311,243.15,0.291
Diethyl Carbonate,0.748586238,Ethyl Methyl Carbonate,0,Dimethyl Carbonate,0.245431708,LiPF6,0.002991027,0.002991027,253.15,0.075
Diethyl Carbonate,0.677281513,Ethyl Methyl Carbonate,0,Dimethyl Carbonate,0.222053719,LiPF6,0.050332384,0.050332384,253.15,1.05
Diethyl Carbonate,0.616165585,Ethyl Methyl Carbonate,0,Dimethyl Carbonate,0.202016233,LiPF6,0.090909091,0.090909091,253.15,1.84
Diethyl Carbonate,0.564653735,Ethyl Methyl Carbonate,0,Dimethyl Carbonate,0.185127542,LiPF6,0.125109361,0.125109361,253.15,1.55
Diethyl Carbonate,0.521174839,Ethyl Methyl Carbonate,0,Dimethyl Carbonate,0.170872538,LiPF6,0.153976311,0.153976311,253.15,0.555
Diethyl Carbonate,0.748586238,Ethyl Methyl Carbonate,0,Dimethyl Carbonate,0.245431708,LiPF6,0.002991027,0.002991027,263.15,0.0884
Diethyl Carbonate,0.677281513,Ethyl Methyl Carbonate,0,Dimethyl Carbonate,0.222053719,LiPF6,0.050332384,0.050332384,263.15,1.3
Diethyl Carbonate,0.616165585,Ethyl Methyl Carbonate,0,Dimethyl Carbonate,0.202016233,LiPF6,0.090909091,0.090909091,263.15,2.32
Diethyl Carbonate,0.564653735,Ethyl Methyl Carbonate,0,Dimethyl Carbonate,0.185127542,LiPF6,0.125109361,0.125109361,263.15,2.17
Diethyl Carbonate,0.521174839,Ethyl Methyl Carbonate,0,Dimethyl Carbonate,0.170872538,LiPF6,0.153976311,0.153976311,263.15,0.952
Diethyl Carbonate,0.748586238,Ethyl Methyl Carbonate,0,Dimethyl Carbonate,0.245431708,LiPF6,0.002991027,0.002991027,273.15,0.103
Diethyl Carbonate,0.677281513,Ethyl Methyl Carbonate,0,Dimethyl Carbonate,0.222053719,LiPF6,0.050332384,0.050332384,273.15,1.59
Diethyl Carbonate,0.616165585,Ethyl Methyl Carbonate,0,Dimethyl Carbonate,0.202016233,LiPF6,0.090909091,0.090909091,273.15,2.89
Diethyl Carbonate,0.564653735,Ethyl Methyl Carbonate,0,Dimethyl Carbonate,0.185127542,LiPF6,0.125109361,0.125109361,273.15,2.92
Diethyl Carbonate,0.521174839,Ethyl Methyl Carbonate,0,Dimethyl Carbonate,0.170872538,LiPF6,0.153976311,0.153976311,273.15,1.51
Diethyl Carbonate,0.748586238,Ethyl Methyl Carbonate,0,Dimethyl Carbonate,0.245431708,LiPF6,0.002991027,0.002991027,283.15,0.119
Diethyl Carbonate,0.677281513,Ethyl Methyl Carbonate,0,Dimethyl Carbonate,0.222053719,LiPF6,0.050332384,0.050332384,283.15,1.91
Diethyl Carbonate,0.616165585,Ethyl Methyl Carbonate,0,Dimethyl Carbonate,0.202016233,LiPF6,0.090909091,0.090909091,283.15,3.55
Diethyl Carbonate,0.564653735,Ethyl Methyl Carbonate,0,Dimethyl Carbonate,0.185127542,LiPF6,0.125109361,0.125109361,283.15,3.81
Diethyl Carbonate,0.521174839,Ethyl Methyl Carbonate,0,Dimethyl Carbonate,0.170872538,LiPF6,0.153976311,0.153976311,283.15,2.25
Diethyl Carbonate,0.748586238,Ethyl Methyl Carbonate,0,Dimethyl Carbonate,0.245431708,LiPF6,0.002991027,0.002991027,293.15,0.137
Diethyl Carbonate,0.677281513,Ethyl Methyl Carbonate,0,Dimethyl Carbonate,0.222053719,LiPF6,0.050332384,0.050332384,293.15,2.29
Diethyl Carbonate,0.616165585,Ethyl Methyl Carbonate,0,Dimethyl Carbonate,0.202016233,LiPF6,0.090909091,0.090909091,293.15,4.26
Diethyl Carbonate,0.564653735,Ethyl Methyl Carbonate,0,Dimethyl Carbonate,0.185127542,LiPF6,0.125109361,0.125109361,293.15,4.86
Diethyl Carbonate,0.521174839,Ethyl Methyl Carbonate,0,Dimethyl Carbonate,0.170872538,LiPF6,0.153976311,0.153976311,293.15,3.2
Propylene Carbonate,0.603255733,Fluoroethylene Carbonate,0.193570998,Ethyl Methyl Carbonate,0.197191216,LiPF6,0.002991027,0.002991027,243.15,0.137
Propylene Carbonate,0.550189453,Fluoroethylene Carbonate,0.17654324,Ethyl Methyl Carbonate,0.179845,LiPF6,0.046711153,0.046711153,243.15,1.11
Propylene Carbonate,0.502594935,Fluoroethylene Carbonate,0.161271245,Ethyl Methyl Carbonate,0.164287384,LiPF6,0.085923218,0.085923218,243.15,0.781
Propylene Carbonate,0.4634598,Fluoroethylene Carbonate,0.148713673,Ethyl Methyl Carbonate,0.151494957,LiPF6,0.118165785,0.118165785,243.15,0.308
Propylene Carbonate,0.429640158,Fluoroethylene Carbonate,0.137861722,Ethyl Methyl Carbonate,0.14044005,LiPF6,0.146029035,0.146029035,243.15,0.0547
Propylene Carbonate,0.603255733,Fluoroethylene Carbonate,0.193570998,Ethyl Methyl Carbonate,0.197191216,LiPF6,0.002991027,0.002991027,253.15,0.2
Propylene Carbonate,0.550189453,Fluoroethylene Carbonate,0.17654324,Ethyl Methyl Carbonate,0.179845,LiPF6,0.046711153,0.046711153,253.15,1.8
Propylene Carbonate,0.502594935,Fluoroethylene Carbonate,0.161271245,Ethyl Methyl Carbonate,0.164287384,LiPF6,0.085923218,0.085923218,253.15,1.49
Propylene Carbonate,0.4634598,Fluoroethylene Carbonate,0.148713673,Ethyl Methyl Carbonate,0.151494957,LiPF6,0.118165785,0.118165785,253.15,0.792
Propylene Carbonate,0.429640158,Fluoroethylene Carbonate,0.137861722,Ethyl Methyl Carbonate,0.14044005,LiPF6,0.146029035,0.146029035,253.15,0.25
Propylene Carbonate,0.603255733,Fluoroethylene Carbonate,0.193570998,Ethyl Methyl Carbonate,0.197191216,LiPF6,0.002991027,0.002991027,263.15,0.273
Propylene Carbonate,0.550189453,Fluoroethylene Carbonate,0.17654324,Ethyl Methyl Carbonate,0.179845,LiPF6,0.046711153,0.046711153,263.15,2.64
Propylene Carbonate,0.502594935,Fluoroethylene Carbonate,0.161271245,Ethyl Methyl Carbonate,0.164287384,LiPF6,0.085923218,0.085923218,263.15,2.41
Propylene Carbonate,0.4634598,Fluoroethylene Carbonate,0.148713673,Ethyl Methyl Carbonate,0.151494957,LiPF6,0.118165785,0.118165785,263.15,1.51
Propylene Carbonate,0.429640158,Fluoroethylene Carbonate,0.137861722,Ethyl Methyl Carbonate,0.14044005,LiPF6,0.146029035,0.146029035,263.15,0.649
Propylene Carbonate,0.603255733,Fluoroethylene Carbonate,0.193570998,Ethyl Methyl Carbonate,0.197191216,LiPF6,0.002991027,0.002991027,273.15,0.354
Propylene Carbonate,0.550189453,Fluoroethylene Carbonate,0.17654324,Ethyl Methyl Carbonate,0.179845,LiPF6,0.046711153,0.046711153,273.15,3.6
Propylene Carbonate,0.502594935,Fluoroethylene Carbonate,0.161271245,Ethyl Methyl Carbonate,0.164287384,LiPF6,0.085923218,0.085923218,273.15,3.52
Propylene Carbonate,0.4634598,Fluoroethylene Carbonate,0.148713673,Ethyl Methyl Carbonate,0.151494957,LiPF6,0.118165785,0.118165785,273.15,2.45
Propylene Carbonate,0.429640158,Fluoroethylene Carbonate,0.137861722,Ethyl Methyl Carbonate,0.14044005,LiPF6,0.146029035,0.146029035,273.15,1.27
Propylene Carbonate,0.603255733,Fluoroethylene Carbonate,0.193570998,Ethyl Methyl Carbonate,0.197191216,LiPF6,0.002991027,0.002991027,283.15,0.445
Propylene Carbonate,0.550189453,Fluoroethylene Carbonate,0.17654324,Ethyl Methyl Carbonate,0.179845,LiPF6,0.046711153,0.046711153,283.15,4.68
Propylene Carbonate,0.502594935,Fluoroethylene Carbonate,0.161271245,Ethyl Methyl Carbonate,0.164287384,LiPF6,0.085923218,0.085923218,283.15,4.82
Propylene Carbonate,0.4634598,Fluoroethylene Carbonate,0.148713673,Ethyl Methyl Carbonate,0.151494957,LiPF6,0.118165785,0.118165785,283.15,3.59
Propylene Carbonate,0.429640158,Fluoroethylene Carbonate,0.137861722,Ethyl Methyl Carbonate,0.14044005,LiPF6,0.146029035,0.146029035,283.15,2.09
Propylene Carbonate,0.603255733,Fluoroethylene Carbonate,0.193570998,Ethyl Methyl Carbonate,0.197191216,LiPF6,0.002991027,0.002991027,293.15,0.544
Propylene Carbonate,0.550189453,Fluoroethylene Carbonate,0.17654324,Ethyl Methyl Carbonate,0.179845,LiPF6,0.046711153,0.046711153,293.15,5.9
Propylene Carbonate,0.502594935,Fluoroethylene Carbonate,0.161271245,Ethyl Methyl Carbonate,0.164287384,LiPF6,0.085923218,0.085923218,293.15,6.3
Propylene Carbonate,0.4634598,Fluoroethylene Carbonate,0.148713673,Ethyl Methyl Carbonate,0.151494957,LiPF6,0.118165785,0.118165785,293.15,4.95
Propylene Carbonate,0.429640158,Fluoroethylene Carbonate,0.137861722,Ethyl Methyl Carbonate,0.14044005,LiPF6,0.146029035,0.146029035,293.15,3.12
Propylene Carbonate,0.191837231,Fluoroethylene Carbonate,0.369337139,Dimethyl Carbonate,0.434833614,LiTFSI,0.001996008,0.001996008,243.15,0.182
Propylene Carbonate,0.175313878,Fluoroethylene Carbonate,0.337525337,Dimethyl Carbonate,0.39738046,LiTFSI,0.044890162,0.044890162,243.15,1.81
Propylene Carbonate,0.160799603,Fluoroethylene Carbonate,0.309581539,Dimethyl Carbonate,0.364481243,LiTFSI,0.082568807,0.082568807,243.15,1.5
Propylene Carbonate,0.148591611,Fluoroethylene Carbonate,0.286077943,Dimethyl Carbonate,0.336809631,LiTFSI,0.114260407,0.114260407,243.15,0.818
Propylene Carbonate,0.138332229,Fluoroethylene Carbonate,0.266325933,Dimethyl Carbonate,0.313554896,LiTFSI,0.140893471,0.140893471,243.15,0.369
Propylene Carbonate,0.191837231,Fluoroethylene Carbonate,0.369337139,Dimethyl Carbonate,0.434833614,LiTFSI,0.001996008,0.001996008,253.15,0.255
Propylene Carbonate,0.175313878,Fluoroethylene Carbonate,0.337525337,Dimethyl Carbonate,0.39738046,LiTFSI,0.044890162,0.044890162,253.15,2.66
Propylene Carbonate,0.160799603,Fluoroethylene Carbonate,0.309581539,Dimethyl Carbonate,0.364481243,LiTFSI,0.082568807,0.082568807,253.15,2.41
Propylene Carbonate,0.148591611,Fluoroethylene Carbonate,0.286077943,Dimethyl Carbonate,0.336809631,LiTFSI,0.114260407,0.114260407,253.15,1.49
Propylene Carbonate,0.138332229,Fluoroethylene Carbonate,0.266325933,Dimethyl Carbonate,0.313554896,LiTFSI,0.140893471,0.140893471,253.15,0.781
Propylene Carbonate,0.191837231,Fluoroethylene Carbonate,0.369337139,Dimethyl Carbonate,0.434833614,LiTFSI,0.001996008,0.001996008,263.15,0.34
Propylene Carbonate,0.175313878,Fluoroethylene Carbonate,0.337525337,Dimethyl Carbonate,0.39738046,LiTFSI,0.044890162,0.044890162,263.15,3.68
Propylene Carbonate,0.160799603,Fluoroethylene Carbonate,0.309581539,Dimethyl Carbonate,0.364481243,LiTFSI,0.082568807,0.082568807,263.15,3.53
Propylene Carbonate,0.148591611,Fluoroethylene Carbonate,0.286077943,Dimethyl Carbonate,0.336809631,LiTFSI,0.114260407,0.114260407,263.15,2.35
Propylene Carbonate,0.138332229,Fluoroethylene Carbonate,0.266325933,Dimethyl Carbonate,0.313554896,LiTFSI,0.140893471,0.140893471,263.15,1.36
Propylene Carbonate,0.191837231,Fluoroethylene Carbonate,0.369337139,Dimethyl Carbonate,0.434833614,LiTFSI,0.001996008,0.001996008,273.15,0.437
Propylene Carbonate,0.175313878,Fluoroethylene Carbonate,0.337525337,Dimethyl Carbonate,0.39738046,LiTFSI,0.044890162,0.044890162,273.15,4.86
Propylene Carbonate,0.160799603,Fluoroethylene Carbonate,0.309581539,Dimethyl Carbonate,0.364481243,LiTFSI,0.082568807,0.082568807,273.15,4.85
Propylene Carbonate,0.148591611,Fluoroethylene Carbonate,0.286077943,Dimethyl Carbonate,0.336809631,LiTFSI,0.114260407,0.114260407,273.15,3.41
Propylene Carbonate,0.138332229,Fluoroethylene Carbonate,0.266325933,Dimethyl Carbonate,0.313554896,LiTFSI,0.140893471,0.140893471,273.15,2.12
Propylene Carbonate,0.191837231,Fluoroethylene Carbonate,0.369337139,Dimethyl Carbonate,0.434833614,LiTFSI,0.001996008,0.001996008,283.15,0.545
Propylene Carbonate,0.175313878,Fluoroethylene Carbonate,0.337525337,Dimethyl Carbonate,0.39738046,LiTFSI,0.044890162,0.044890162,283.15,6.19
Propylene Carbonate,0.160799603,Fluoroethylene Carbonate,0.309581539,Dimethyl Carbonate,0.364481243,LiTFSI,0.082568807,0.082568807,283.15,6.37
Propylene Carbonate,0.148591611,Fluoroethylene Carbonate,0.286077943,Dimethyl Carbonate,0.336809631,LiTFSI,0.114260407,0.114260407,283.15,4.67
Propylene Carbonate,0.138332229,Fluoroethylene Carbonate,0.266325933,Dimethyl Carbonate,0.313554896,LiTFSI,0.140893471,0.140893471,283.15,3.04
Propylene Carbonate,0.191837231,Fluoroethylene Carbonate,0.369337139,Dimethyl Carbonate,0.434833614,LiTFSI,0.001996008,0.001996008,293.15,0.663
Propylene Carbonate,0.175313878,Fluoroethylene Carbonate,0.337525337,Dimethyl Carbonate,0.39738046,LiTFSI,0.044890162,0.044890162,293.15,7.66
Propylene Carbonate,0.160799603,Fluoroethylene Carbonate,0.309581539,Dimethyl Carbonate,0.364481243,LiTFSI,0.082568807,0.082568807,293.15,8.09
Propylene Carbonate,0.148591611,Fluoroethylene Carbonate,0.286077943,Dimethyl Carbonate,0.336809631,LiTFSI,0.114260407,0.114260407,293.15,6.12
Propylene Carbonate,0.138332229,Fluoroethylene Carbonate,0.266325933,Dimethyl Carbonate,0.313554896,LiTFSI,0.140893471,0.140893471,293.15,4.12
Propylene Carbonate,0.77610911,Ethyl Methyl Carbonate,0,Dimethyl Carbonate,0.219898874,LiTFSI,0.001996008,0.001996008,243.15,0.153
Propylene Carbonate,0.709261164,Ethyl Methyl Carbonate,0,Dimethyl Carbonate,0.200958511,LiTFSI,0.044890162,0.044890162,243.15,1.37
Propylene Carbonate,0.650541274,Ethyl Methyl Carbonate,0,Dimethyl Carbonate,0.184321111,LiTFSI,0.082568807,0.082568807,243.15,0.991
Propylene Carbonate,0.599930264,Ethyl Methyl Carbonate,0,Dimethyl Carbonate,0.16998124,LiTFSI,0.115044248,0.115044248,243.15,0.47
Propylene Carbonate,0.557349302,Ethyl Methyl Carbonate,0,Dimethyl Carbonate,0.157916564,LiTFSI,0.142367067,0.142367067,243.15,0.182
Propylene Carbonate,0.77610911,Ethyl Methyl Carbonate,0,Dimethyl Carbonate,0.219898874,LiTFSI,0.001996008,0.001996008,253.15,0.22
Propylene Carbonate,0.709261164,Ethyl Methyl Carbonate,0,Dimethyl Carbonate,0.200958511,LiTFSI,0.044890162,0.044890162,253.15,2.11
Propylene Carbonate,0.650541274,Ethyl Methyl Carbonate,0,Dimethyl Carbonate,0.184321111,LiTFSI,0.082568807,0.082568807,253.15,1.71
Propylene Carbonate,0.599930264,Ethyl Methyl Carbonate,0,Dimethyl Carbonate,0.16998124,LiTFSI,0.115044248,0.115044248,253.15,0.949
Propylene Carbonate,0.557349302,Ethyl Methyl Carbonate,0,Dimethyl Carbonate,0.157916564,LiTFSI,0.142367067,0.142367067,253.15,0.454
Propylene Carbonate,0.77610911,Ethyl Methyl Carbonate,0,Dimethyl Carbonate,0.219898874,LiTFSI,0.001996008,0.001996008,263.15,0.296
Propylene Carbonate,0.709261164,Ethyl Methyl Carbonate,0,Dimethyl Carbonate,0.200958511,LiTFSI,0.044890162,0.044890162,263.15,2.96
Propylene Carbonate,0.650541274,Ethyl Methyl Carbonate,0,Dimethyl Carbonate,0.184321111,LiTFSI,0.082568807,0.082568807,263.15,2.58
Propylene Carbonate,0.599930264,Ethyl Methyl Carbonate,0,Dimethyl Carbonate,0.16998124,LiTFSI,0.115044248,0.115044248,263.15,1.57
Propylene Carbonate,0.557349302,Ethyl Methyl Carbonate,0,Dimethyl Carbonate,0.157916564,LiTFSI,0.142367067,0.142367067,263.15,0.849
Propylene Carbonate,0.77610911,Ethyl Methyl Carbonate,0,Dimethyl Carbonate,0.219898874,LiTFSI,0.001996008,0.001996008,273.15,0.379
Propylene Carbonate,0.709261164,Ethyl Methyl Carbonate,0,Dimethyl Carbonate,0.200958511,LiTFSI,0.044890162,0.044890162,273.15,3.91
Propylene Carbonate,0.650541274,Ethyl Methyl Carbonate,0,Dimethyl Carbonate,0.184321111,LiTFSI,0.082568807,0.082568807,273.15,3.57
Propylene Carbonate,0.599930264,Ethyl Methyl Carbonate,0,Dimethyl Carbonate,0.16998124,LiTFSI,0.115044248,0.115044248,273.15,2.32
Propylene Carbonate,0.557349302,Ethyl Methyl Carbonate,0,Dimethyl Carbonate,0.157916564,LiTFSI,0.142367067,0.142367067,273.15,1.36
Propylene Carbonate,0.77610911,Ethyl Methyl Carbonate,0,Dimethyl Carbonate,0.219898874,LiTFSI,0.001996008,0.001996008,283.15,0.469
Propylene Carbonate,0.709261164,Ethyl Methyl Carbonate,0,Dimethyl Carbonate,0.200958511,LiTFSI,0.044890162,0.044890162,283.15,4.96
Propylene Carbonate,0.650541274,Ethyl Methyl Carbonate,0,Dimethyl Carbonate,0.184321111,LiTFSI,0.082568807,0.082568807,283.15,4.7
Propylene Carbonate,0.599930264,Ethyl Methyl Carbonate,0,Dimethyl Carbonate,0.16998124,LiTFSI,0.115044248,0.115044248,283.15,3.2
Propylene Carbonate,0.557349302,Ethyl Methyl Carbonate,0,Dimethyl Carbonate,0.157916564,LiTFSI,0.142367067,0.142367067,283.15,1.97
Propylene Carbonate,0.77610911,Ethyl Methyl Carbonate,0,Dimethyl Carbonate,0.219898874,LiTFSI,0.001996008,0.001996008,293.15,0.568
Propylene Carbonate,0.709261164,Ethyl Methyl Carbonate,0,Dimethyl Carbonate,0.200958511,LiTFSI,0.044890162,0.044890162,293.15,6.12
Propylene Carbonate,0.650541274,Ethyl Methyl Carbonate,0,Dimethyl Carbonate,0.184321111,LiTFSI,0.082568807,0.082568807,293.15,5.97
Propylene Carbonate,0.599930264,Ethyl Methyl Carbonate,0,Dimethyl Carbonate,0.16998124,LiTFSI,0.115044248,0.115044248,293.15,4.22
Propylene Carbonate,0.557349302,Ethyl Methyl Carbonate,0,Dimethyl Carbonate,0.157916564,LiTFSI,0.142367067,0.142367067,293.15,2.71
Propylene Carbonate,0,Fluoroethylene Carbonate,0,Dimethyl Carbonate,0.996007984,LiTFSI,0.001996008,0.001996008,243.15,0.119
Propylene Carbonate,0,Fluoroethylene Carbonate,0,Dimethyl Carbonate,0.917545542,LiTFSI,0.041227229,0.041227229,243.15,2.1
Propylene Carbonate,0,Fluoroethylene Carbonate,0,Dimethyl Carbonate,0.846722068,LiTFSI,0.076638966,0.076638966,243.15,3.77
Propylene Carbonate,0,Fluoroethylene Carbonate,0,Dimethyl Carbonate,0.787310098,LiTFSI,0.106344951,0.106344951,243.15,4.14
Propylene Carbonate,0,Fluoroethylene Carbonate,0,Dimethyl Carbonate,0.734605377,LiTFSI,0.132697311,0.132697311,243.15,3.63
Propylene Carbonate,0,Fluoroethylene Carbonate,0,Dimethyl Carbonate,0.996007984,LiTFSI,0.001996008,0.001996008,253.15,0.142
Propylene Carbonate,0,Fluoroethylene Carbonate,0,Dimethyl Carbonate,0.917545542,LiTFSI,0.041227229,0.041227229,253.15,2.5
Propylene Carbonate,0,Fluoroethylene Carbonate,0,Dimethyl Carbonate,0.846722068,LiTFSI,0.076638966,0.076638966,253.15,4.59
Propylene Carbonate,0,Fluoroethylene Carbonate,0,Dimethyl Carbonate,0.787310098,LiTFSI,0.106344951,0.106344951,253.15,5.18
Propylene Carbonate,0,Fluoroethylene Carbonate,0,Dimethyl Carbonate,0.734605377,LiTFSI,0.132697311,0.132697311,253.15,4.68
Propylene Carbonate,0,Fluoroethylene Carbonate,0,Dimethyl Carbonate,0.996007984,LiTFSI,0.001996008,0.001996008,263.15,0.168
Propylene Carbonate,0,Fluoroethylene Carbonate,0,Dimethyl Carbonate,0.917545542,LiTFSI,0.041227229,0.041227229,263.15,2.97
Propylene Carbonate,0,Fluoroethylene Carbonate,0,Dimethyl Carbonate,0.846722068,LiTFSI,0.076638966,0.076638966,263.15,5.49
Propylene Carbonate,0,Fluoroethylene Carbonate,0,Dimethyl Carbonate,0.787310098,LiTFSI,0.106344951,0.106344951,263.15,6.31
Propylene Carbonate,0,Fluoroethylene Carbonate,0,Dimethyl Carbonate,0.734605377,LiTFSI,0.132697311,0.132697311,263.15,5.89
Propylene Carbonate,0,Fluoroethylene Carbonate,0,Dimethyl Carbonate,0.996007984,LiTFSI,0.001996008,0.001996008,273.15,0.195
Propylene Carbonate,0,Fluoroethylene Carbonate,0,Dimethyl Carbonate,0.917545542,LiTFSI,0.041227229,0.041227229,273.15,3.49
Propylene Carbonate,0,Fluoroethylene Carbonate,0,Dimethyl Carbonate,0.846722068,LiTFSI,0.076638966,0.076638966,273.15,6.51
Propylene Carbonate,0,Fluoroethylene Carbonate,0,Dimethyl Carbonate,0.787310098,LiTFSI,0.106344951,0.106344951,273.15,7.6
Propylene Carbonate,0,Fluoroethylene Carbonate,0,Dimethyl Carbonate,0.734605377,LiTFSI,0.132697311,0.132697311,273.15,7.18
Propylene Carbonate,0,Fluoroethylene Carbonate,0,Dimethyl Carbonate,0.996007984,LiTFSI,0.001996008,0.001996008,283.15,0.226
Propylene Carbonate,0,Fluoroethylene Carbonate,0,Dimethyl Carbonate,0.917545542,LiTFSI,0.041227229,0.041227229,283.15,4.05
Propylene Carbonate,0,Fluoroethylene Carbonate,0,Dimethyl Carbonate,0.846722068,LiTFSI,0.076638966,0.076638966,283.15,7.64
Propylene Carbonate,0,Fluoroethylene Carbonate,0,Dimethyl Carbonate,0.787310098,LiTFSI,0.106344951,0.106344951,283.15,9.1
Propylene Carbonate,0,Fluoroethylene Carbonate,0,Dimethyl Carbonate,0.734605377,LiTFSI,0.132697311,0.132697311,283.15,8.7
Propylene Carbonate,0,Fluoroethylene Carbonate,0,Dimethyl Carbonate,0.996007984,LiTFSI,0.001996008,0.001996008,293.15,0.258
Propylene Carbonate,0,Fluoroethylene Carbonate,0,Dimethyl Carbonate,0.917545542,LiTFSI,0.041227229,0.041227229,293.15,4.72
Propylene Carbonate,0,Fluoroethylene Carbonate,0,Dimethyl Carbonate,0.846722068,LiTFSI,0.076638966,0.076638966,293.15,8.87
Propylene Carbonate,0,Fluoroethylene Carbonate,0,Dimethyl Carbonate,0.787310098,LiTFSI,0.106344951,0.106344951,293.15,10.6
