Repository: BattModels/DiffMix-NatCommData

# DiffMix-NatCommData

This is the official data repository for "Differentiable Modeling and Optimization of Non-aqueous Li-based Battery Electrolyte Solutions Using Geometric Deep Learning" published in Nature Communications.

# Citation

Coming soon.

File: training_data/published_AEM_data.csv (part 57 of 82)
sub1_name,x1 (mole fraction),sub2_name,x2 (mole fraction),sub3_name,x3 (mole fraction),salt,x4 (mole fraction),x5 (mole fraction),temperature (K),ionic conductivity (mS/cm)
Propylene Carbonate,0,Fluoroethylene Carbonate,0,Dimethyl Carbonate,0.734605377,LiTFSI,0.132697311,0.132697311,293.15,10.7
Diethyl Carbonate,0.175834026,Fluoroethylene Carbonate,0.587587934,Dimethyl Carbonate,0.230595986,LiPF6,0.002991027,0.002991027,243.15,0.104
Diethyl Carbonate,0.160045328,Fluoroethylene Carbonate,0.53482654,Dimethyl Carbonate,0.209890037,LiPF6,0.047619048,0.047619048,243.15,0.844
Diethyl Carbonate,0.14619858,Fluoroethylene Carbonate,0.488554597,Dimethyl Carbonate,0.191730841,LiPF6,0.086757991,0.086757991,243.15,0.523
Diethyl Carbonate,0.134812121,Fluoroethylene Carbonate,0.450504247,Dimethyl Carbonate,0.176798169,LiPF6,0.118942731,0.118942731,243.15,0.143
Diethyl Carbonate,0.124714283,Fluoroethylene Carbonate,0.416760107,Dimethyl Carbonate,0.163555448,LiPF6,0.147485081,0.147485081,243.15,0.0118
Diethyl Carbonate,0.175834026,Fluoroethylene Carbonate,0.587587934,Dimethyl Carbonate,0.230595986,LiPF6,0.002991027,0.002991027,253.15,0.158
Diethyl Carbonate,0.160045328,Fluoroethylene Carbonate,0.53482654,Dimethyl Carbonate,0.209890037,LiPF6,0.047619048,0.047619048,253.15,1.45
Diethyl Carbonate,0.14619858,Fluoroethylene Carbonate,0.488554597,Dimethyl Carbonate,0.191730841,LiPF6,0.086757991,0.086757991,253.15,1.15
Diethyl Carbonate,0.134812121,Fluoroethylene Carbonate,0.450504247,Dimethyl Carbonate,0.176798169,LiPF6,0.118942731,0.118942731,253.15,0.514
Diethyl Carbonate,0.124714283,Fluoroethylene Carbonate,0.416760107,Dimethyl Carbonate,0.163555448,LiPF6,0.147485081,0.147485081,253.15,0.118
Diethyl Carbonate,0.175834026,Fluoroethylene Carbonate,0.587587934,Dimethyl Carbonate,0.230595986,LiPF6,0.002991027,0.002991027,263.15,0.225
Diethyl Carbonate,0.160045328,Fluoroethylene Carbonate,0.53482654,Dimethyl Carbonate,0.209890037,LiPF6,0.047619048,0.047619048,263.15,2.25
Diethyl Carbonate,0.14619858,Fluoroethylene Carbonate,0.488554597,Dimethyl Carbonate,0.191730841,LiPF6,0.086757991,0.086757991,263.15,2.06
Diethyl Carbonate,0.134812121,Fluoroethylene Carbonate,0.450504247,Dimethyl Carbonate,0.176798169,LiPF6,0.118942731,0.118942731,263.15,1.2
Diethyl Carbonate,0.124714283,Fluoroethylene Carbonate,0.416760107,Dimethyl Carbonate,0.163555448,LiPF6,0.147485081,0.147485081,263.15,0.456
Diethyl Carbonate,0.175834026,Fluoroethylene Carbonate,0.587587934,Dimethyl Carbonate,0.230595986,LiPF6,0.002991027,0.002991027,273.15,0.307
Diethyl Carbonate,0.160045328,Fluoroethylene Carbonate,0.53482654,Dimethyl Carbonate,0.209890037,LiPF6,0.047619048,0.047619048,273.15,3.25
Diethyl Carbonate,0.14619858,Fluoroethylene Carbonate,0.488554597,Dimethyl Carbonate,0.191730841,LiPF6,0.086757991,0.086757991,273.15,3.25
Diethyl Carbonate,0.134812121,Fluoroethylene Carbonate,0.450504247,Dimethyl Carbonate,0.176798169,LiPF6,0.118942731,0.118942731,273.15,2.22
Diethyl Carbonate,0.124714283,Fluoroethylene Carbonate,0.416760107,Dimethyl Carbonate,0.163555448,LiPF6,0.147485081,0.147485081,273.15,1.11
Diethyl Carbonate,0.175834026,Fluoroethylene Carbonate,0.587587934,Dimethyl Carbonate,0.230595986,LiPF6,0.002991027,0.002991027,283.15,0.402
Diethyl Carbonate,0.160045328,Fluoroethylene Carbonate,0.53482654,Dimethyl Carbonate,0.209890037,LiPF6,0.047619048,0.047619048,283.15,4.43
Diethyl Carbonate,0.14619858,Fluoroethylene Carbonate,0.488554597,Dimethyl Carbonate,0.191730841,LiPF6,0.086757991,0.086757991,283.15,4.72
Diethyl Carbonate,0.134812121,Fluoroethylene Carbonate,0.450504247,Dimethyl Carbonate,0.176798169,LiPF6,0.118942731,0.118942731,283.15,3.56
Diethyl Carbonate,0.124714283,Fluoroethylene Carbonate,0.416760107,Dimethyl Carbonate,0.163555448,LiPF6,0.147485081,0.147485081,283.15,2.12
Diethyl Carbonate,0.175834026,Fluoroethylene Carbonate,0.587587934,Dimethyl Carbonate,0.230595986,LiPF6,0.002991027,0.002991027,293.15,0.51
Diethyl Carbonate,0.160045328,Fluoroethylene Carbonate,0.53482654,Dimethyl Carbonate,0.209890037,LiPF6,0.047619048,0.047619048,293.15,5.78
Diethyl Carbonate,0.14619858,Fluoroethylene Carbonate,0.488554597,Dimethyl Carbonate,0.191730841,LiPF6,0.086757991,0.086757991,293.15,6.45
Diethyl Carbonate,0.134812121,Fluoroethylene Carbonate,0.450504247,Dimethyl Carbonate,0.176798169,LiPF6,0.118942731,0.118942731,293.15,5.21
Diethyl Carbonate,0.124714283,Fluoroethylene Carbonate,0.416760107,Dimethyl Carbonate,0.163555448,LiPF6,0.147485081,0.147485081,293.15,3.45
Diethyl Carbonate,0.530342559,Ethyl Methyl Carbonate,0,Dimethyl Carbonate,0.463675387,LiTFSI,0.002991027,0.002991027,243.15,0.117
Diethyl Carbonate,0.48272141,Ethyl Methyl Carbonate,0,Dimethyl Carbonate,0.422040495,LiTFSI,0.047619048,0.047619048,243.15,1.96
Diethyl Carbonate,0.440957481,Ethyl Methyl Carbonate,0,Dimethyl Carbonate,0.385526537,LiTFSI,0.086757991,0.086757991,243.15,3.43
Diethyl Carbonate,0.405786567,Ethyl Methyl Carbonate,0,Dimethyl Carbonate,0.354776813,LiTFSI,0.11971831,0.11971831,243.15,3.55
Diethyl Carbonate,0.375382658,Ethyl Methyl Carbonate,0,Dimethyl Carbonate,0.328194855,LiTFSI,0.148211244,0.148211244,243.15,2.92
Diethyl Carbonate,0.530342559,Ethyl Methyl Carbonate,0,Dimethyl Carbonate,0.463675387,LiTFSI,0.002991027,0.002991027,253.15,0.137
Diethyl Carbonate,0.48272141,Ethyl Methyl Carbonate,0,Dimethyl Carbonate,0.422040495,LiTFSI,0.047619048,0.047619048,253.15,2.32
Diethyl Carbonate,0.440957481,Ethyl Methyl Carbonate,0,Dimethyl Carbonate,0.385526537,LiTFSI,0.086757991,0.086757991,253.15,4.11
Diethyl Carbonate,0.405786567,Ethyl Methyl Carbonate,0,Dimethyl Carbonate,0.354776813,LiTFSI,0.11971831,0.11971831,253.15,4.36
Diethyl Carbonate,0.375382658,Ethyl Methyl Carbonate,0,Dimethyl Carbonate,0.328194855,LiTFSI,0.148211244,0.148211244,253.15,3.69
Diethyl Carbonate,0.530342559,Ethyl Methyl Carbonate,0,Dimethyl Carbonate,0.463675387,LiTFSI,0.002991027,0.002991027,263.15,0.16
Diethyl Carbonate,0.48272141,Ethyl Methyl Carbonate,0,Dimethyl Carbonate,0.422040495,LiTFSI,0.047619048,0.047619048,263.15,2.74
Diethyl Carbonate,0.440957481,Ethyl Methyl Carbonate,0,Dimethyl Carbonate,0.385526537,LiTFSI,0.086757991,0.086757991,263.15,4.88
Diethyl Carbonate,0.405786567,Ethyl Methyl Carbonate,0,Dimethyl Carbonate,0.354776813,LiTFSI,0.11971831,0.11971831,263.15,5.25
Diethyl Carbonate,0.375382658,Ethyl Methyl Carbonate,0,Dimethyl Carbonate,0.328194855,LiTFSI,0.148211244,0.148211244,263.15,4.57
Diethyl Carbonate,0.530342559,Ethyl Methyl Carbonate,0,Dimethyl Carbonate,0.463675387,LiTFSI,0.002991027,0.002991027,273.15,0.184
Diethyl Carbonate,0.48272141,Ethyl Methyl Carbonate,0,Dimethyl Carbonate,0.422040495,LiTFSI,0.047619048,0.047619048,273.15,3.18
Diethyl Carbonate,0.440957481,Ethyl Methyl Carbonate,0,Dimethyl Carbonate,0.385526537,LiTFSI,0.086757991,0.086757991,273.15,5.74
Diethyl Carbonate,0.405786567,Ethyl Methyl Carbonate,0,Dimethyl Carbonate,0.354776813,LiTFSI,0.11971831,0.11971831,273.15,6.32
Diethyl Carbonate,0.375382658,Ethyl Methyl Carbonate,0,Dimethyl Carbonate,0.328194855,LiTFSI,0.148211244,0.148211244,273.15,5.76
Diethyl Carbonate,0.530342559,Ethyl Methyl Carbonate,0,Dimethyl Carbonate,0.463675387,LiTFSI,0.002991027,0.002991027,283.15,0.211
Diethyl Carbonate,0.48272141,Ethyl Methyl Carbonate,0,Dimethyl Carbonate,0.422040495,LiTFSI,0.047619048,0.047619048,283.15,3.71
Diethyl Carbonate,0.440957481,Ethyl Methyl Carbonate,0,Dimethyl Carbonate,0.385526537,LiTFSI,0.086757991,0.086757991,283.15,6.69
Diethyl Carbonate,0.405786567,Ethyl Methyl Carbonate,0,Dimethyl Carbonate,0.354776813,LiTFSI,0.11971831,0.11971831,283.15,7.5
Diethyl Carbonate,0.375382658,Ethyl Methyl Carbonate,0,Dimethyl Carbonate,0.328194855,LiTFSI,0.148211244,0.148211244,283.15,6.98
Diethyl Carbonate,0.530342559,Ethyl Methyl Carbonate,0,Dimethyl Carbonate,0.463675387,LiTFSI,0.002991027,0.002991027,293.15,0.24
Diethyl Carbonate,0.48272141,Ethyl Methyl Carbonate,0,Dimethyl Carbonate,0.422040495,LiTFSI,0.047619048,0.047619048,293.15,4.31
Diethyl Carbonate,0.440957481,Ethyl Methyl Carbonate,0,Dimethyl Carbonate,0.385526537,LiTFSI,0.086757991,0.086757991,293.15,7.76
Diethyl Carbonate,0.405786567,Ethyl Methyl Carbonate,0,Dimethyl Carbonate,0.354776813,LiTFSI,0.11971831,0.11971831,293.15,8.85
Diethyl Carbonate,0.375382658,Ethyl Methyl Carbonate,0,Dimethyl Carbonate,0.328194855,LiTFSI,0.148211244,0.148211244,293.15,8.31
Fluoroethylene Carbonate,0,Ethyl Methyl Carbonate,0.177134771,Dimethyl Carbonate,0.818873213,LiTFSI,0.001996008,0.001996008,243.15,0.0982
Fluoroethylene Carbonate,0,Ethyl Methyl Carbonate,0.162853986,Dimethyl Carbonate,0.752854826,LiTFSI,0.042145594,0.042145594,243.15,1.79
Fluoroethylene Carbonate,0,Ethyl Methyl Carbonate,0.149979657,Dimethyl Carbonate,0.693338315,LiTFSI,0.078341014,0.078341014,243.15,3.15
Fluoroethylene Carbonate,0,Ethyl Methyl Carbonate,0.139169049,Dimethyl Carbonate,0.643362145,LiTFSI,0.108734403,0.108734403,243.15,3.39
Fluoroethylene Carbonate,0,Ethyl Methyl Carbonate,0.129845114,Dimethyl Carbonate,0.600258692,LiTFSI,0.134948097,0.134948097,243.15,2.84
Fluoroethylene Carbonate,0,Ethyl Methyl Carbonate,0.177134771,Dimethyl Carbonate,0.818873213,LiTFSI,0.001996008,0.001996008,253.15,0.121
Fluoroethylene Carbonate,0,Ethyl Methyl Carbonate,0.162853986,Dimethyl Carbonate,0.752854826,LiTFSI,0.042145594,0.042145594,253.15,2.17
Fluoroethylene Carbonate,0,Ethyl Methyl Carbonate,0.149979657,Dimethyl Carbonate,0.693338315,LiTFSI,0.078341014,0.078341014,253.15,3.92
Fluoroethylene Carbonate,0,Ethyl Methyl Carbonate,0.139169049,Dimethyl Carbonate,0.643362145,LiTFSI,0.108734403,0.108734403,253.15,4.33
Fluoroethylene Carbonate,0,Ethyl Methyl Carbonate,0.129845114,Dimethyl Carbonate,0.600258692,LiTFSI,0.134948097,0.134948097,253.15,3.77
Fluoroethylene Carbonate,0,Ethyl Methyl Carbonate,0.177134771,Dimethyl Carbonate,0.818873213,LiTFSI,0.001996008,0.001996008,263.15,0.146
Fluoroethylene Carbonate,0,Ethyl Methyl Carbonate,0.162853986,Dimethyl Carbonate,0.752854826,LiTFSI,0.042145594,0.042145594,263.15,2.63
Fluoroethylene Carbonate,0,Ethyl Methyl Carbonate,0.149979657,Dimethyl Carbonate,0.693338315,LiTFSI,0.078341014,0.078341014,263.15,4.81
Fluoroethylene Carbonate,0,Ethyl Methyl Carbonate,0.139169049,Dimethyl Carbonate,0.643362145,LiTFSI,0.108734403,0.108734403,263.15,5.41
Fluoroethylene Carbonate,0,Ethyl Methyl Carbonate,0.129845114,Dimethyl Carbonate,0.600258692,LiTFSI,0.134948097,0.134948097,263.15,4.89
Fluoroethylene Carbonate,0,Ethyl Methyl Carbonate,0.177134771,Dimethyl Carbonate,0.818873213,LiTFSI,0.001996008,0.001996008,273.15,0.173
Fluoroethylene Carbonate,0,Ethyl Methyl Carbonate,0.162853986,Dimethyl Carbonate,0.752854826,LiTFSI,0.042145594,0.042145594,273.15,3.13
Fluoroethylene Carbonate,0,Ethyl Methyl Carbonate,0.149979657,Dimethyl Carbonate,0.693338315,LiTFSI,0.078341014,0.078341014,273.15,5.77
Fluoroethylene Carbonate,0,Ethyl Methyl Carbonate,0.139169049,Dimethyl Carbonate,0.643362145,LiTFSI,0.108734403,0.108734403,273.15,6.66
Fluoroethylene Carbonate,0,Ethyl Methyl Carbonate,0.129845114,Dimethyl Carbonate,0.600258692,LiTFSI,0.134948097,0.134948097,273.15,6.11
Fluoroethylene Carbonate,0,Ethyl Methyl Carbonate,0.177134771,Dimethyl Carbonate,0.818873213,LiTFSI,0.001996008,0.001996008,283.15,0.203
Fluoroethylene Carbonate,0,Ethyl Methyl Carbonate,0.162853986,Dimethyl Carbonate,0.752854826,LiTFSI,0.042145594,0.042145594,283.15,3.69
Fluoroethylene Carbonate,0,Ethyl Methyl Carbonate,0.149979657,Dimethyl Carbonate,0.693338315,LiTFSI,0.078341014,0.078341014,283.15,6.88
Fluoroethylene Carbonate,0,Ethyl Methyl Carbonate,0.139169049,Dimethyl Carbonate,0.643362145,LiTFSI,0.108734403,0.108734403,283.15,8.04
Fluoroethylene Carbonate,0,Ethyl Methyl Carbonate,0.129845114,Dimethyl Carbonate,0.600258692,LiTFSI,0.134948097,0.134948097,283.15,7.57
Fluoroethylene Carbonate,0,Ethyl Methyl Carbonate,0.177134771,Dimethyl Carbonate,0.818873213,LiTFSI,0.001996008,0.001996008,293.15,0.235
Fluoroethylene Carbonate,0,Ethyl Methyl Carbonate,0.162853986,Dimethyl Carbonate,0.752854826,LiTFSI,0.042145594,0.042145594,293.15,4.28
Fluoroethylene Carbonate,0,Ethyl Methyl Carbonate,0.149979657,Dimethyl Carbonate,0.693338315,LiTFSI,0.078341014,0.078341014,293.15,8.09
Fluoroethylene Carbonate,0,Ethyl Methyl Carbonate,0.139169049,Dimethyl Carbonate,0.643362145,LiTFSI,0.108734403,0.108734403,293.15,9.56
Fluoroethylene Carbonate,0,Ethyl Methyl Carbonate,0.129845114,Dimethyl Carbonate,0.600258692,LiTFSI,0.134948097,0.134948097,293.15,9.15
Propylene Carbonate,0,Fluoroethylene Carbonate,0.904761905,Ethylene Carbonate,0,LiTFSI,0.047619048,0.047619048,243.15,0.0855
Propylene Carbonate,0,Fluoroethylene Carbonate,0.824817518,Ethylene Carbonate,0,LiTFSI,0.087591241,0.087591241,243.15,0.0798
Propylene Carbonate,0,Fluoroethylene Carbonate,0.759014952,Ethylene Carbonate,0,LiTFSI,0.120492524,0.120492524,243.15,0.0448
Propylene Carbonate,0,Fluoroethylene Carbonate,0.70212766,Ethylene Carbonate,0,LiTFSI,0.14893617,0.14893617,243.15,0.0185
Propylene Carbonate,0,Fluoroethylene Carbonate,0.904761905,Ethylene Carbonate,0,LiTFSI,0.047619048,0.047619048,253.15,0.256
Propylene Carbonate,0,Fluoroethylene Carbonate,0.824817518,Ethylene Carbonate,0,LiTFSI,0.087591241,0.087591241,253.15,0.266
Propylene Carbonate,0,Fluoroethylene Carbonate,0.759014952,Ethylene Carbonate,0,LiTFSI,0.120492524,0.120492524,253.15,0.179
Propylene Carbonate,0,Fluoroethylene Carbonate,0.70212766,Ethylene Carbonate,0,LiTFSI,0.14893617,0.14893617,253.15,0.1
Propylene Carbonate,0,Fluoroethylene Carbonate,0.904761905,Ethylene Carbonate,0,LiTFSI,0.047619048,0.047619048,263.15,0.614
Propylene Carbonate,0,Fluoroethylene Carbonate,0.824817518,Ethylene Carbonate,0,LiTFSI,0.087591241,0.087591241,263.15,0.656
Propylene Carbonate,0,Fluoroethylene Carbonate,0.759014952,Ethylene Carbonate,0,LiTFSI,0.120492524,0.120492524,263.15,0.476
Propylene Carbonate,0,Fluoroethylene Carbonate,0.70212766,Ethylene Carbonate,0,LiTFSI,0.14893617,0.14893617,263.15,0.309
Propylene Carbonate,0,Fluoroethylene Carbonate,0.994017946,Ethylene Carbonate,0,LiTFSI,0.002991027,0.002991027,273.15,4.45E-05
Propylene Carbonate,0,Fluoroethylene Carbonate,0.904761905,Ethylene Carbonate,0,LiTFSI,0.047619048,0.047619048,273.15,1.28
Propylene Carbonate,0,Fluoroethylene Carbonate,0.824817518,Ethylene Carbonate,0,LiTFSI,0.087591241,0.087591241,273.15,1.34
Propylene Carbonate,0,Fluoroethylene Carbonate,0.759014952,Ethylene Carbonate,0,LiTFSI,0.120492524,0.120492524,273.15,1
Propylene Carbonate,0,Fluoroethylene Carbonate,0.70212766,Ethylene Carbonate,0,LiTFSI,0.14893617,0.14893617,273.15,0.701
Propylene Carbonate,0,Fluoroethylene Carbonate,0.994017946,Ethylene Carbonate,0,LiTFSI,0.002991027,0.002991027,283.15,0.00472
Propylene Carbonate,0,Fluoroethylene Carbonate,0.904761905,Ethylene Carbonate,0,LiTFSI,0.047619048,0.047619048,283.15,2.39
Propylene Carbonate,0,Fluoroethylene Carbonate,0.824817518,Ethylene Carbonate,0,LiTFSI,0.087591241,0.087591241,283.15,2.43
Propylene Carbonate,0,Fluoroethylene Carbonate,0.759014952,Ethylene Carbonate,0,LiTFSI,0.120492524,0.120492524,283.15,1.82
Propylene Carbonate,0,Fluoroethylene Carbonate,0.70212766,Ethylene Carbonate,0,LiTFSI,0.14893617,0.14893617,283.15,1.32
Propylene Carbonate,0,Fluoroethylene Carbonate,0.994017946,Ethylene Carbonate,0,LiTFSI,0.002991027,0.002991027,293.15,0.372
Propylene Carbonate,0,Fluoroethylene Carbonate,0.904761905,Ethylene Carbonate,0,LiTFSI,0.047619048,0.047619048,293.15,4.14
Propylene Carbonate,0,Fluoroethylene Carbonate,0.824817518,Ethylene Carbonate,0,LiTFSI,0.087591241,0.087591241,293.15,3.99
Propylene Carbonate,0,Fluoroethylene Carbonate,0.759014952,Ethylene Carbonate,0,LiTFSI,0.120492524,0.120492524,293.15,2.98
Propylene Carbonate,0,Fluoroethylene Carbonate,0.70212766,Ethylene Carbonate,0,LiTFSI,0.14893617,0.14893617,293.15,2.19
Diethyl Carbonate,0.994017946,Ethyl Methyl Carbonate,0,Dimethyl Carbonate,0,LiTFSI,0.002991027,0.002991027,243.15,0.085
Diethyl Carbonate,0.893939394,Ethyl Methyl Carbonate,0,Dimethyl Carbonate,0,LiTFSI,0.053030303,0.053030303,243.15,1.22
Diethyl Carbonate,0.808318264,Ethyl Methyl Carbonate,0,Dimethyl Carbonate,0,LiTFSI,0.095840868,0.095840868,243.15,2.09
Diethyl Carbonate,0.737619461,Ethyl Methyl Carbonate,0,Dimethyl Carbonate,0,LiTFSI,0.131190269,0.131190269,243.15,2.11
Diethyl Carbonate,0.679261125,Ethyl Methyl Carbonate,0,Dimethyl Carbonate,0,LiTFSI,0.160369437,0.160369437,243.15,1.58
Diethyl Carbonate,0.994017946,Ethyl Methyl Carbonate,0,Dimethyl Carbonate,0,LiTFSI,0.002991027,0.002991027,253.15,0.104
Diethyl Carbonate,0.893939394,Ethyl Methyl Carbonate,0,Dimethyl Carbonate,0,LiTFSI,0.053030303,0.053030303,253.15,1.53
Diethyl Carbonate,0.808318264,Ethyl Methyl Carbonate,0,Dimethyl Carbonate,0,LiTFSI,0.095840868,0.095840868,253.15,2.63
Diethyl Carbonate,0.737619461,Ethyl Methyl Carbonate,0,Dimethyl Carbonate,0,LiTFSI,0.131190269,0.131190269,253.15,2.74
Diethyl Carbonate,0.679261125,Ethyl Methyl Carbonate,0,Dimethyl Carbonate,0,LiTFSI,0.160369437,0.160369437,253.15,2.09
Diethyl Carbonate,0.994017946,Ethyl Methyl Carbonate,0,Dimethyl Carbonate,0,LiTFSI,0.002991027,0.002991027,263.15,0.126
Diethyl Carbonate,0.893939394,Ethyl Methyl Carbonate,0,Dimethyl Carbonate,0,LiTFSI,0.053030303,0.053030303,263.15,1.89
Diethyl Carbonate,0.808318264,Ethyl Methyl Carbonate,0,Dimethyl Carbonate,0,LiTFSI,0.095840868,0.095840868,263.15,3.28
Diethyl Carbonate,0.737619461,Ethyl Methyl Carbonate,0,Dimethyl Carbonate,0,LiTFSI,0.131190269,0.131190269,263.15,3.53
Diethyl Carbonate,0.679261125,Ethyl Methyl Carbonate,0,Dimethyl Carbonate,0,LiTFSI,0.160369437,0.160369437,263.15,2.82
Diethyl Carbonate,0.994017946,Ethyl Methyl Carbonate,0,Dimethyl Carbonate,0,LiTFSI,0.002991027,0.002991027,273.15,0.15
Diethyl Carbonate,0.893939394,Ethyl Methyl Carbonate,0,Dimethyl Carbonate,0,LiTFSI,0.053030303,0.053030303,273.15,2.29
Diethyl Carbonate,0.808318264,Ethyl Methyl Carbonate,0,Dimethyl Carbonate,0,LiTFSI,0.095840868,0.095840868,273.15,4
Diethyl Carbonate,0.737619461,Ethyl Methyl Carbonate,0,Dimethyl Carbonate,0,LiTFSI,0.131190269,0.131190269,273.15,4.38
Diethyl Carbonate,0.679261125,Ethyl Methyl Carbonate,0,Dimethyl Carbonate,0,LiTFSI,0.160369437,0.160369437,273.15,3.62
Diethyl Carbonate,0.994017946,Ethyl Methyl Carbonate,0,Dimethyl Carbonate,0,LiTFSI,0.002991027,0.002991027,283.15,0.176
Diethyl Carbonate,0.893939394,Ethyl Methyl Carbonate,0,Dimethyl Carbonate,0,LiTFSI,0.053030303,0.053030303,283.15,2.76
Diethyl Carbonate,0.808318264,Ethyl Methyl Carbonate,0,Dimethyl Carbonate,0,LiTFSI,0.095840868,0.095840868,283.15,4.81
Diethyl Carbonate,0.737619461,Ethyl Methyl Carbonate,0,Dimethyl Carbonate,0,LiTFSI,0.131190269,0.131190269,283.15,5.36
Diethyl Carbonate,0.679261125,Ethyl Methyl Carbonate,0,Dimethyl Carbonate,0,LiTFSI,0.160369437,0.160369437,283.15,4.6
Diethyl Carbonate,0.994017946,Ethyl Methyl Carbonate,0,Dimethyl Carbonate,0,LiTFSI,0.002991027,0.002991027,293.15,0.205
Diethyl Carbonate,0.893939394,Ethyl Methyl Carbonate,0,Dimethyl Carbonate,0,LiTFSI,0.053030303,0.053030303,293.15,3.29
Diethyl Carbonate,0.808318264,Ethyl Methyl Carbonate,0,Dimethyl Carbonate,0,LiTFSI,0.095840868,0.095840868,293.15,5.72
Diethyl Carbonate,0.737619461,Ethyl Methyl Carbonate,0,Dimethyl Carbonate,0,LiTFSI,0.131190269,0.131190269,293.15,6.45
Diethyl Carbonate,0.679261125,Ethyl Methyl Carbonate,0,Dimethyl Carbonate,0,LiTFSI,0.160369437,0.160369437,293.15,5.72
Fluoroethylene Carbonate,0.354901898,Ethyl Methyl Carbonate,0,Ethylene Carbonate,0.641106086,LiPF6,0.001996008,0.001996008,243.15,0.096
Fluoroethylene Carbonate,0.325636129,Ethyl Methyl Carbonate,0,Ethylene Carbonate,0.588239469,LiPF6,0.043062201,0.043062201,243.15,0.693
Fluoroethylene Carbonate,0.299889923,Ethyl Methyl Carbonate,0,Ethylene Carbonate,0.541730703,LiPF6,0.079189687,0.079189687,243.15,0.437
Fluoroethylene Carbonate,0.277704743,Ethyl Methyl Carbonate,0,Ethylene Carbonate,0.501654688,LiPF6,0.110320285,0.110320285,243.15,0.209
Fluoroethylene Carbonate,0.258558049,Ethyl Methyl Carbonate,0,Ethylene Carbonate,0.46706749,LiPF6,0.13718723,0.13718723,243.15,0.0744
Fluoroethylene Carbonate,0.354901898,Ethyl Methyl Carbonate,0,Ethylene Carbonate,0.641106086,LiPF6,0.001996008,0.001996008,253.15,0.149
Fluoroethylene Carbonate,0.325636129,Ethyl Methyl Carbonate,0,Ethylene Carbonate,0.588239469,LiPF6,0.043062201,0.043062201,253.15,1.28
Fluoroethylene Carbonate,0.299889923,Ethyl Methyl Carbonate,0,Ethylene Carbonate,0.541730703,LiPF6,0.079189687,0.079189687,253.15,1.02
Fluoroethylene Carbonate,0.277704743,Ethyl Methyl Carbonate,0,Ethylene Carbonate,0.501654688,LiPF6,0.110320285,0.110320285,253.15,0.633
Fluoroethylene Carbonate,0.258558049,Ethyl Methyl Carbonate,0,Ethylene Carbonate,0.46706749,LiPF6,0.13718723,0.13718723,253.15,0.324
Fluoroethylene Carbonate,0.354901898,Ethyl Methyl Carbonate,0,Ethylene Carbonate,0.641106086,LiPF6,0.001996008,0.001996008,263.15,0.216
Fluoroethylene Carbonate,0.325636129,Ethyl Methyl Carbonate,0,Ethylene Carbonate,0.588239469,LiPF6,0.043062201,0.043062201,263.15,2.07
Fluoroethylene Carbonate,0.299889923,Ethyl Methyl Carbonate,0,Ethylene Carbonate,0.541730703,LiPF6,0.079189687,0.079189687,263.15,1.91
Fluoroethylene Carbonate,0.277704743,Ethyl Methyl Carbonate,0,Ethylene Carbonate,0.501654688,LiPF6,0.110320285,0.110320285,263.15,1.37
Fluoroethylene Carbonate,0.258558049,Ethyl Methyl Carbonate,0,Ethylene Carbonate,0.46706749,LiPF6,0.13718723,0.13718723,263.15,0.851
Fluoroethylene Carbonate,0.354901898,Ethyl Methyl Carbonate,0,Ethylene Carbonate,0.641106086,LiPF6,0.001996008,0.001996008,273.15,0.3
Fluoroethylene Carbonate,0.325636129,Ethyl Methyl Carbonate,0,Ethylene Carbonate,0.588239469,LiPF6,0.043062201,0.043062201,273.15,3.06
Fluoroethylene Carbonate,0.299889923,Ethyl Methyl Carbonate,0,Ethylene Carbonate,0.541730703,LiPF6,0.079189687,0.079189687,273.15,3.09
Fluoroethylene Carbonate,0.277704743,Ethyl Methyl Carbonate,0,Ethylene Carbonate,0.501654688,LiPF6,0.110320285,0.110320285,273.15,2.43
Fluoroethylene Carbonate,0.258558049,Ethyl Methyl Carbonate,0,Ethylene Carbonate,0.46706749,LiPF6,0.13718723,0.13718723,273.15,1.7
Fluoroethylene Carbonate,0.354901898,Ethyl Methyl Carbonate,0,Ethylene Carbonate,0.641106086,LiPF6,0.001996008,0.001996008,283.15,0.397
Fluoroethylene Carbonate,0.325636129,Ethyl Methyl Carbonate,0,Ethylene Carbonate,0.588239469,LiPF6,0.043062201,0.043062201,283.15,4.25
Fluoroethylene Carbonate,0.299889923,Ethyl Methyl Carbonate,0,Ethylene Carbonate,0.541730703,LiPF6,0.079189687,0.079189687,283.15,4.56
Fluoroethylene Carbonate,0.277704743,Ethyl Methyl Carbonate,0,Ethylene Carbonate,0.501654688,LiPF6,0.110320285,0.110320285,283.15,3.8
Fluoroethylene Carbonate,0.258558049,Ethyl Methyl Carbonate,0,Ethylene Carbonate,0.46706749,LiPF6,0.13718723,0.13718723,283.15,2.87
Fluoroethylene Carbonate,0.354901898,Ethyl Methyl Carbonate,0,Ethylene Carbonate,0.641106086,LiPF6,0.001996008,0.001996008,293.15,0.508
Fluoroethylene Carbonate,0.325636129,Ethyl Methyl Carbonate,0,Ethylene Carbonate,0.588239469,LiPF6,0.043062201,0.043062201,293.15,5.62
Fluoroethylene Carbonate,0.299889923,Ethyl Methyl Carbonate,0,Ethylene Carbonate,0.541730703,LiPF6,0.079189687,0.079189687,293.15,6.27
Fluoroethylene Carbonate,0.277704743,Ethyl Methyl Carbonate,0,Ethylene Carbonate,0.501654688,LiPF6,0.110320285,0.110320285,293.15,5.46
Fluoroethylene Carbonate,0.258558049,Ethyl Methyl Carbonate,0,Ethylene Carbonate,0.46706749,LiPF6,0.13718723,0.13718723,293.15,4.35
Propylene Carbonate,0.406726423,Diethyl Carbonate,0,Fluoroethylene Carbonate,0.587291523,LiPF6,0.002991027,0.002991027,243.15,0.0783
Propylene Carbonate,0.37020516,Diethyl Carbonate,0,Fluoroethylene Carbonate,0.534556745,LiPF6,0.047619048,0.047619048,243.15,0.485
Propylene Carbonate,0.338175874,Diethyl Carbonate,0,Fluoroethylene Carbonate,0.488308144,LiPF6,0.086757991,0.086757991,243.15,0.271
Propylene Carbonate,0.311837548,Diethyl Carbonate,0,Fluoroethylene Carbonate,0.450276989,LiPF6,0.118942731,0.118942731,243.15,0.107
Propylene Carbonate,0.288479967,Diethyl Carbonate,0,Fluoroethylene Carbonate,0.416549871,LiPF6,0.147485081,0.147485081,243.15,0.022
Propylene Carbonate,0.406726423,Diethyl Carbonate,0,Fluoroethylene Carbonate,0.587291523,LiPF6,0.002991027,0.002991027,253.15,0.125
Propylene Carbonate,0.37020516,Diethyl Carbonate,0,Fluoroethylene Carbonate,0.534556745,LiPF6,0.047619048,0.047619048,253.15,0.987
Propylene Carbonate,0.338175874,Diethyl Carbonate,0,Fluoroethylene Carbonate,0.488308144,LiPF6,0.086757991,0.086757991,253.15,0.716
Propylene Carbonate,0.311837548,Diethyl Carbonate,0,Fluoroethylene Carbonate,0.450276989,LiPF6,0.118942731,0.118942731,253.15,0.39
Propylene Carbonate,0.288479967,Diethyl Carbonate,0,Fluoroethylene Carbonate,0.416549871,LiPF6,0.147485081,0.147485081,253.15,0.144
Propylene Carbonate,0.406726423,Diethyl Carbonate,0,Fluoroethylene Carbonate,0.587291523,LiPF6,0.002991027,0.002991027,263.15,0.185
Propylene Carbonate,0.37020516,Diethyl Carbonate,0,Fluoroethylene Carbonate,0.534556745,LiPF6,0.047619048,0.047619048,263.15,1.67
Propylene Carbonate,0.338175874,Diethyl Carbonate,0,Fluoroethylene Carbonate,0.488308144,LiPF6,0.086757991,0.086757991,263.15,1.42
Propylene Carbonate,0.311837548,Diethyl Carbonate,0,Fluoroethylene Carbonate,0.450276989,LiPF6,0.118942731,0.118942731,263.15,0.921
Propylene Carbonate,0.288479967,Diethyl Carbonate,0,Fluoroethylene Carbonate,0.416549871,LiPF6,0.147485081,0.147485081,263.15,0.455
Propylene Carbonate,0.406726423,Diethyl Carbonate,0,Fluoroethylene Carbonate,0.587291523,LiPF6,0.002991027,0.002991027,273.15,0.258
Propylene Carbonate,0.37020516,Diethyl Carbonate,0,Fluoroethylene Carbonate,0.534556745,LiPF6,0.047619048,0.047619048,273.15,2.53
Propylene Carbonate,0.338175874,Diethyl Carbonate,0,Fluoroethylene Carbonate,0.488308144,LiPF6,0.086757991,0.086757991,273.15,2.39
Propylene Carbonate,0.311837548,Diethyl Carbonate,0,Fluoroethylene Carbonate,0.450276989,LiPF6,0.118942731,0.118942731,273.15,1.71
Propylene Carbonate,0.288479967,Diethyl Carbonate,0,Fluoroethylene Carbonate,0.416549871,LiPF6,0.147485081,0.147485081,273.15,1
Propylene Carbonate,0.406726423,Diethyl Carbonate,0,Fluoroethylene Carbonate,0.587291523,LiPF6,0.002991027,0.002991027,283.15,0.344
Propylene Carbonate,0.37020516,Diethyl Carbonate,0,Fluoroethylene Carbonate,0.534556745,LiPF6,0.047619048,0.047619048,283.15,3.57
Propylene Carbonate,0.338175874,Diethyl Carbonate,0,Fluoroethylene Carbonate,0.488308144,LiPF6,0.086757991,0.086757991,283.15,3.6
Propylene Carbonate,0.311837548,Diethyl Carbonate,0,Fluoroethylene Carbonate,0.450276989,LiPF6,0.118942731,0.118942731,283.15,2.77
Propylene Carbonate,0.288479967,Diethyl Carbonate,0,Fluoroethylene Carbonate,0.416549871,LiPF6,0.147485081,0.147485081,283.15,1.79
Propylene Carbonate,0.406726423,Diethyl Carbonate,0,Fluoroethylene Carbonate,0.587291523,LiPF6,0.002991027,0.002991027,293.15,0.441
Propylene Carbonate,0.37020516,Diethyl Carbonate,0,Fluoroethylene Carbonate,0.534556745,LiPF6,0.047619048,0.047619048,293.15,4.77
Propylene Carbonate,0.338175874,Diethyl Carbonate,0,Fluoroethylene Carbonate,0.488308144,LiPF6,0.086757991,0.086757991,293.15,5.07
Propylene Carbonate,0.311837548,Diethyl Carbonate,0,Fluoroethylene Carbonate,0.450276989,LiPF6,0.118942731,0.118942731,293.15,4.1
Propylene Carbonate,0.288479967,Diethyl Carbonate,0,Fluoroethylene Carbonate,0.416549871,LiPF6,0.147485081,0.147485081,293.15,2.84
Propylene Carbonate,0,Fluoroethylene Carbonate,0.904761905,Dimethyl Carbonate,0,LiPF6,0.047619048,0.047619048,243.15,0.0416
Propylene Carbonate,0,Fluoroethylene Carbonate,0.824817518,Dimethyl Carbonate,0,LiPF6,0.087591241,0.087591241,243.15,0.0487
Propylene Carbonate,0,Fluoroethylene Carbonate,0.759014952,Dimethyl Carbonate,0,LiPF6,0.120492524,0.120492524,243.15,0.0301
Propylene Carbonate,0,Fluoroethylene Carbonate,0.70212766,Dimethyl Carbonate,0,LiPF6,0.14893617,0.14893617,243.15,0.0112
Propylene Carbonate,0,Fluoroethylene Carbonate,0.904761905,Dimethyl Carbonate,0,LiPF6,0.047619048,0.047619048,253.15,0.158
Propylene Carbonate,0,Fluoroethylene Carbonate,0.824817518,Dimethyl Carbonate,0,LiPF6,0.087591241,0.087591241,253.15,0.211
Propylene Carbonate,0,Fluoroethylene Carbonate,0.759014952,Dimethyl Carbonate,0,LiPF6,0.120492524,0.120492524,253.15,0.16
Propylene Carbonate,0,Fluoroethylene Carbonate,0.70212766,Dimethyl Carbonate,0,LiPF6,0.14893617,0.14893617,253.15,0.0903
Propylene Carbonate,0,Fluoroethylene Carbonate,0.904761905,Dimethyl Carbonate,0,LiPF6,0.047619048,0.047619048,263.15,0.452
Propylene Carbonate,0,Fluoroethylene Carbonate,0.824817518,Dimethyl Carbonate,0,LiPF6,0.087591241,0.087591241,263.15,0.613
Propylene Carbonate,0,Fluoroethylene Carbonate,0.759014952,Dimethyl Carbonate,0,LiPF6,0.120492524,0.120492524,263.15,0.508
Propylene Carbonate,0,Fluoroethylene Carbonate,0.70212766,Dimethyl Carbonate,0,LiPF6,0.14893617,0.14893617,263.15,0.348
Propylene Carbonate,0,Fluoroethylene Carbonate,0.904761905,Dimethyl Carbonate,0,LiPF6,0.047619048,0.047619048,273.15,1.09
Propylene Carbonate,0,Fluoroethylene Carbonate,0.824817518,Dimethyl Carbonate,0,LiPF6,0.087591241,0.087591241,273.15,1.41
Propylene Carbonate,0,Fluoroethylene Carbonate,0.759014952,Dimethyl Carbonate,0,LiPF6,0.120492524,0.120492524,273.15,1.21
Propylene Carbonate,0,Fluoroethylene Carbonate,0.70212766,Dimethyl Carbonate,0,LiPF6,0.14893617,0.14893617,273.15,0.908
Propylene Carbonate,0,Fluoroethylene Carbonate,0.994017946,Dimethyl Carbonate,0,LiPF6,0.002991027,0.002991027,283.15,0.000637
Propylene Carbonate,0,Fluoroethylene Carbonate,0.904761905,Dimethyl Carbonate,0,LiPF6,0.047619048,0.047619048,283.15,2.31
Propylene Carbonate,0,Fluoroethylene Carbonate,0.824817518,Dimethyl Carbonate,0,LiPF6,0.087591241,0.087591241,283.15,2.78
Propylene Carbonate,0,Fluoroethylene Carbonate,0.759014952,Dimethyl Carbonate,0,LiPF6,0.120492524,0.120492524,283.15,2.42
Propylene Carbonate,0,Fluoroethylene Carbonate,0.70212766,Dimethyl Carbonate,0,LiPF6,0.14893617,0.14893617,283.15,1.89
Propylene Carbonate,0,Fluoroethylene Carbonate,0.994017946,Dimethyl Carbonate,0,LiPF6,0.002991027,0.002991027,293.15,0.4
Propylene Carbonate,0,Fluoroethylene Carbonate,0.904761905,Dimethyl Carbonate,0,LiPF6,0.047619048,0.047619048,293.15,4.46
Propylene Carbonate,0,Fluoroethylene Carbonate,0.824817518,Dimethyl Carbonate,0,LiPF6,0.087591241,0.087591241,293.15,4.92
Propylene Carbonate,0,Fluoroethylene Carbonate,0.759014952,Dimethyl Carbonate,0,LiPF6,0.120492524,0.120492524,293.15,4.26
Propylene Carbonate,0,Fluoroethylene Carbonate,0.70212766,Dimethyl Carbonate,0,LiPF6,0.14893617,0.14893617,293.15,3.39
Propylene Carbonate,0,Ethylene Carbonate,0.202833221,Dimethyl Carbonate,0.793174763,LiTFSI,0.001996008,0.001996008,243.15,0.282
Propylene Carbonate,0,Ethylene Carbonate,0.186854644,Dimethyl Carbonate,0.730690898,LiTFSI,0.041227229,0.041227229,243.15,3.56
Propylene Carbonate,0,Ethylene Carbonate,0.172779291,Dimethyl Carbonate,0.675649545,LiTFSI,0.075785582,0.075785582,243.15,3.86
Propylene Carbonate,0,Ethylene Carbonate,0.160332694,Dimethyl Carbonate,0.626977405,LiTFSI,0.106344951,0.106344951,243.15,2.72
Propylene Carbonate,0,Ethylene Carbonate,0.149906215,Dimethyl Carbonate,0.586204896,LiTFSI,0.131944444,0.131944444,243.15,1.65
Propylene Carbonate,0,Ethylene Carbonate,0.202833221,Dimethyl Carbonate,0.793174763,LiTFSI,0.001996008,0.001996008,253.15,0.358
Propylene Carbonate,0,Ethylene Carbonate,0.186854644,Dimethyl Carbonate,0.730690898,LiTFSI,0.041227229,0.041227229,253.15,4.61
Propylene Carbonate,0,Ethylene Carbonate,0.172779291,Dimethyl Carbonate,0.675649545,LiTFSI,0.075785582,0.075785582,253.15,5.21
Propylene Carbonate,0,Ethylene Carbonate,0.160332694,Dimethyl Carbonate,0.626977405,LiTFSI,0.106344951,0.106344951,253.15,3.92
Propylene Carbonate,0,Ethylene Carbonate,0.149906215,Dimethyl Carbonate,0.586204896,LiTFSI,0.131944444,0.131944444,253.15,2.57
Propylene Carbonate,0,Ethylene Carbonate,0.202833221,Dimethyl Carbonate,0.793174763,LiTFSI,0.001996008,0.001996008,263.15,0.442
Propylene Carbonate,0,Ethylene Carbonate,0.186854644,Dimethyl Carbonate,0.730690898,LiTFSI,0.041227229,0.041227229,263.15,5.78
Propylene Carbonate,0,Ethylene Carbonate,0.172779291,Dimethyl Carbonate,0.675649545,LiTFSI,0.075785582,0.075785582,263.15,6.75
Propylene Carbonate,0,Ethylene Carbonate,0.160332694,Dimethyl Carbonate,0.626977405,LiTFSI,0.106344951,0.106344951,263.15,5.34
Propylene Carbonate,0,Ethylene Carbonate,0.149906215,Dimethyl Carbonate,0.586204896,LiTFSI,0.131944444,0.131944444,263.15,3.69
Propylene Carbonate,0,Ethylene Carbonate,0.202833221,Dimethyl Carbonate,0.793174763,LiTFSI,0.001996008,0.001996008,273.15,0.534
Propylene Carbonate,0,Ethylene Carbonate,0.186854644,Dimethyl Carbonate,0.730690898,LiTFSI,0.041227229,0.041227229,273.15,7.07
Propylene Carbonate,0,Ethylene Carbonate,0.172779291,Dimethyl Carbonate,0.675649545,LiTFSI,0.075785582,0.075785582,273.15,8.47
Propylene Carbonate,0,Ethylene Carbonate,0.160332694,Dimethyl Carbonate,0.626977405,LiTFSI,0.106344951,0.106344951,273.15,6.97
Propylene Carbonate,0,Ethylene Carbonate,0.149906215,Dimethyl Carbonate,0.586204896,LiTFSI,0.131944444,0.131944444,273.15,5.02
Propylene Carbonate,0,Ethylene Carbonate,0.202833221,Dimethyl Carbonate,0.793174763,LiTFSI,0.001996008,0.001996008,283.15,0.632
Propylene Carbonate,0,Ethylene Carbonate,0.186854644,Dimethyl Carbonate,0.730690898,LiTFSI,0.041227229,0.041227229,283.15,8.46
Propylene Carbonate,0,Ethylene Carbonate,0.172779291,Dimethyl Carbonate,0.675649545,LiTFSI,0.075785582,0.075785582,283.15,10.4
Propylene Carbonate,0,Ethylene Carbonate,0.160332694,Dimethyl Carbonate,0.626977405,LiTFSI,0.106344951,0.106344951,283.15,8.81
Propylene Carbonate,0,Ethylene Carbonate,0.149906215,Dimethyl Carbonate,0.586204896,LiTFSI,0.131944444,0.131944444,283.15,6.57
Propylene Carbonate,0,Ethylene Carbonate,0.202833221,Dimethyl Carbonate,0.793174763,LiTFSI,0.001996008,0.001996008,293.15,0.735
Propylene Carbonate,0,Ethylene Carbonate,0.186854644,Dimethyl Carbonate,0.730690898,LiTFSI,0.041227229,0.041227229,293.15,9.95
Propylene Carbonate,0,Ethylene Carbonate,0.172779291,Dimethyl Carbonate,0.675649545,LiTFSI,0.075785582,0.075785582,293.15,12.4
Propylene Carbonate,0,Ethylene Carbonate,0.160332694,Dimethyl Carbonate,0.626977405,LiTFSI,0.106344951,0.106344951,293.15,10.9
Propylene Carbonate,0,Ethylene Carbonate,0.149906215,Dimethyl Carbonate,0.586204896,LiTFSI,0.131944444,0.131944444,293.15,8.32
Diethyl Carbonate,0,Ethyl Methyl Carbonate,0,Ethylene Carbonate,0.919385797,LiPF6,0.040307102,0.040307102,243.15,0.054
Diethyl Carbonate,0,Ethyl Methyl Carbonate,0,Ethylene Carbonate,0.85013876,LiPF6,0.07493062,0.07493062,243.15,0.116
Diethyl Carbonate,0,Ethyl Methyl Carbonate,0,Ethylene Carbonate,0.790510295,LiPF6,0.104744852,0.104744852,243.15,0.0755
Diethyl Carbonate,0,Ethyl Methyl Carbonate,0,Ethylene Carbonate,0.739130435,LiPF6,0.130434783,0.130434783,243.15,0.0314
Diethyl Carbonate,0,Ethyl Methyl Carbonate,0,Ethylene Carbonate,0.919385797,LiPF6,0.040307102,0.040307102,253.15,0.158
Diethyl Carbonate,0,Ethyl Methyl Carbonate,0,Ethylene Carbonate,0.85013876,LiPF6,0.07493062,0.07493062,253.15,0.344
Diethyl Carbonate,0,Ethyl Methyl Carbonate,0,Ethylene Carbonate,0.790510295,LiPF6,0.104744852,0.104744852,253.15,0.279
Diethyl Carbonate,0,Ethyl Methyl Carbonate,0,Ethylene Carbonate,0.739130435,LiPF6,0.130434783,0.130434783,253.15,0.162
Diethyl Carbonate,0,Ethyl Methyl Carbonate,0,Ethylene Carbonate,0.919385797,LiPF6,0.040307102,0.040307102,263.15,0.392
Diethyl Carbonate,0,Ethyl Methyl Carbonate,0,Ethylene Carbonate,0.85013876,LiPF6,0.07493062,0.07493062,263.15,0.803
Diethyl Carbonate,0,Ethyl Methyl Carbonate,0,Ethylene Carbonate,0.790510295,LiPF6,0.104744852,0.104744852,263.15,0.716
Diethyl Carbonate,0,Ethyl Methyl Carbonate,0,Ethylene Carbonate,0.739130435,LiPF6,0.130434783,0.130434783,263.15,0.498
Diethyl Carbonate,0,Ethyl Methyl Carbonate,0,Ethylene Carbonate,0.919385797,LiPF6,0.040307102,0.040307102,273.15,0.866
Diethyl Carbonate,0,Ethyl Methyl Carbonate,0,Ethylene Carbonate,0.85013876,LiPF6,0.07493062,0.07493062,273.15,1.6
Diethyl Carbonate,0,Ethyl Methyl Carbonate,0,Ethylene Carbonate,0.790510295,LiPF6,0.104744852,0.104744852,273.15,1.49
Diethyl Carbonate,0,Ethyl Methyl Carbonate,0,Ethylene Carbonate,0.739130435,LiPF6,0.130434783,0.130434783,273.15,1.13
Diethyl Carbonate,0,Ethyl Methyl Carbonate,0,Ethylene Carbonate,0.919385797,LiPF6,0.040307102,0.040307102,283.15,1.75
Diethyl Carbonate,0,Ethyl Methyl Carbonate,0,Ethylene Carbonate,0.85013876,LiPF6,0.07493062,0.07493062,283.15,2.86
Diethyl Carbonate,0,Ethyl Methyl Carbonate,0,Ethylene Carbonate,0.790510295,LiPF6,0.104744852,0.104744852,283.15,2.68
Diethyl Carbonate,0,Ethyl Methyl Carbonate,0,Ethylene Carbonate,0.739130435,LiPF6,0.130434783,0.130434783,283.15,2.14
Diethyl Carbonate,0,Ethyl Methyl Carbonate,0,Ethylene Carbonate,0.919385797,LiPF6,0.040307102,0.040307102,293.15,3.27
Diethyl Carbonate,0,Ethyl Methyl Carbonate,0,Ethylene Carbonate,0.85013876,LiPF6,0.07493062,0.07493062,293.15,4.71
Diethyl Carbonate,0,Ethyl Methyl Carbonate,0,Ethylene Carbonate,0.790510295,LiPF6,0.104744852,0.104744852,293.15,4.38
Diethyl Carbonate,0,Ethyl Methyl Carbonate,0,Ethylene Carbonate,0.739130435,LiPF6,0.130434783,0.130434783,293.15,3.6
Diethyl Carbonate,0,Fluoroethylene Carbonate,0,Ethyl Methyl Carbonate,0.994017946,LiTFSI,0.002991027,0.002991027,243.15,0.0576
Diethyl Carbonate,0,Fluoroethylene Carbonate,0,Ethyl Methyl Carbonate,0.906577693,LiTFSI,0.046711153,0.046711153,243.15,1.09
Diethyl Carbonate,0,Fluoroethylene Carbonate,0,Ethyl Methyl Carbonate,0.828153565,LiTFSI,0.085923218,0.085923218,243.15,2.04
Diethyl Carbonate,0,Fluoroethylene Carbonate,0,Ethyl Methyl Carbonate,0.762114537,LiTFSI,0.118942731,0.118942731,243.15,2.35
Diethyl Carbonate,0,Fluoroethylene Carbonate,0,Ethyl Methyl Carbonate,0.706484642,LiTFSI,0.146757679,0.146757679,243.15,1.98
Diethyl Carbonate,0,Fluoroethylene Carbonate,0,Ethyl Methyl Carbonate,0.994017946,LiTFSI,0.002991027,0.002991027,253.15,0.0724
Diethyl Carbonate,0,Fluoroethylene Carbonate,0,Ethyl Methyl Carbonate,0.906577693,LiTFSI,0.046711153,0.046711153,253.15,1.33
Diethyl Carbonate,0,Fluoroethylene Carbonate,0,Ethyl Methyl Carbonate,0.828153565,LiTFSI,0.085923218,0.085923218,253.15,2.52
Diethyl Carbonate,0,Fluoroethylene Carbonate,0,Ethyl Methyl Carbonate,0.762114537,LiTFSI,0.118942731,0.118942731,253.15,2.97
Diethyl Carbonate,0,Fluoroethylene Carbonate,0,Ethyl Methyl Carbonate,0.706484642,LiTFSI,0.146757679,0.146757679,253.15,2.55
Diethyl Carbonate,0,Fluoroethylene Carbonate,0,Ethyl Methyl Carbonate,0.994017946,LiTFSI,0.002991027,0.002991027,263.15,0.0891
Diethyl Carbonate,0,Fluoroethylene Carbonate,0,Ethyl Methyl Carbonate,0.906577693,LiTFSI,0.046711153,0.046711153,263.15,1.6
Diethyl Carbonate,0,Fluoroethylene Carbonate,0,Ethyl Methyl Carbonate,0.828153565,LiTFSI,0.085923218,0.085923218,263.15,3.08
Diethyl Carbonate,0,Fluoroethylene Carbonate,0,Ethyl Methyl Carbonate,0.762114537,LiTFSI,0.118942731,0.118942731,263.15,3.68
Diethyl Carbonate,0,Fluoroethylene Carbonate,0,Ethyl Methyl Carbonate,0.706484642,LiTFSI,0.146757679,0.146757679,263.15,3.23
Diethyl Carbonate,0,Fluoroethylene Carbonate,0,Ethyl Methyl Carbonate,0.994017946,LiTFSI,0.002991027,0.002991027,273.15,0.108
Diethyl Carbonate,0,Fluoroethylene Carbonate,0,Ethyl Methyl Carbonate,0.906577693,LiTFSI,0.046711153,0.046711153,273.15,1.92
Diethyl Carbonate,0,Fluoroethylene Carbonate,0,Ethyl Methyl Carbonate,0.828153565,LiTFSI,0.085923218,0.085923218,273.15,3.71
Diethyl Carbonate,0,Fluoroethylene Carbonate,0,Ethyl Methyl Carbonate,0.762114537,LiTFSI,0.118942731,0.118942731,273.15,4.5
Diethyl Carbonate,0,Fluoroethylene Carbonate,0,Ethyl Methyl Carbonate,0.706484642,LiTFSI,0.146757679,0.146757679,273.15,4.03
Diethyl Carbonate,0,Fluoroethylene Carbonate,0,Ethyl Methyl Carbonate,0.994017946,LiTFSI,0.002991027,0.002991027,283.15,0.128
Diethyl Carbonate,0,Fluoroethylene Carbonate,0,Ethyl Methyl Carbonate,0.906577693,LiTFSI,0.046711153,0.046711153,283.15,2.29
Diethyl Carbonate,0,Fluoroethylene Carbonate,0,Ethyl Methyl Carbonate,0.828153565,LiTFSI,0.085923218,0.085923218,283.15,4.42
Diethyl Carbonate,0,Fluoroethylene Carbonate,0,Ethyl Methyl Carbonate,0.762114537,LiTFSI,0.118942731,0.118942731,283.15,5.43
