Repository: BattModels/DiffMix-NatCommData

# DiffMix-NatCommData

This is the official data repository for "Differentiable Modeling and Optimization of Non-aqueous Li-based Battery Electrolyte Solutions Using Geometric Deep Learning" published in Nature Communications.

# Citation

Coming soon.

File: training_data/published_AEM_data.csv (part 58 of 82)
sub1_name,x1 (mole fraction),sub2_name,x2 (mole fraction),sub3_name,x3 (mole fraction),salt,x4 (mole fraction),x5 (mole fraction),temperature (K),ionic conductivity (mS/cm)
Diethyl Carbonate,0,Fluoroethylene Carbonate,0,Ethyl Methyl Carbonate,0.706484642,LiTFSI,0.146757679,0.146757679,283.15,4.94
Diethyl Carbonate,0,Fluoroethylene Carbonate,0,Ethyl Methyl Carbonate,0.994017946,LiTFSI,0.002991027,0.002991027,293.15,0.15
Diethyl Carbonate,0,Fluoroethylene Carbonate,0,Ethyl Methyl Carbonate,0.906577693,LiTFSI,0.046711153,0.046711153,293.15,2.7
Diethyl Carbonate,0,Fluoroethylene Carbonate,0,Ethyl Methyl Carbonate,0.828153565,LiTFSI,0.085923218,0.085923218,293.15,5.23
Diethyl Carbonate,0,Fluoroethylene Carbonate,0,Ethyl Methyl Carbonate,0.762114537,LiTFSI,0.118942731,0.118942731,293.15,6.48
Diethyl Carbonate,0,Fluoroethylene Carbonate,0,Ethyl Methyl Carbonate,0.706484642,LiTFSI,0.146757679,0.146757679,293.15,6.01
Diethyl Carbonate,0.182200545,Fluoroethylene Carbonate,0.811817401,Ethyl Methyl Carbonate,0,LiTFSI,0.002991027,0.002991027,243.15,0.0657
Diethyl Carbonate,0.165507982,Fluoroethylene Carbonate,0.73744159,Ethyl Methyl Carbonate,0,LiTFSI,0.048525214,0.048525214,243.15,0.455
Diethyl Carbonate,0.150577348,Fluoroethylene Carbonate,0.670916277,Ethyl Methyl Carbonate,0,LiTFSI,0.089253188,0.089253188,243.15,0.267
Diethyl Carbonate,0.138276713,Fluoroethylene Carbonate,0.616109252,Ethyl Methyl Carbonate,0,LiTFSI,0.122807018,0.122807018,243.15,0.112
Diethyl Carbonate,0.127903366,Fluoroethylene Carbonate,0.569889503,Ethyl Methyl Carbonate,0,LiTFSI,0.151103565,0.151103565,243.15,0.0368
Diethyl Carbonate,0.182200545,Fluoroethylene Carbonate,0.811817401,Ethyl Methyl Carbonate,0,LiTFSI,0.002991027,0.002991027,253.15,0.107
Diethyl Carbonate,0.165507982,Fluoroethylene Carbonate,0.73744159,Ethyl Methyl Carbonate,0,LiTFSI,0.048525214,0.048525214,253.15,0.901
Diethyl Carbonate,0.150577348,Fluoroethylene Carbonate,0.670916277,Ethyl Methyl Carbonate,0,LiTFSI,0.089253188,0.089253188,253.15,0.644
Diethyl Carbonate,0.138276713,Fluoroethylene Carbonate,0.616109252,Ethyl Methyl Carbonate,0,LiTFSI,0.122807018,0.122807018,253.15,0.352
Diethyl Carbonate,0.127903366,Fluoroethylene Carbonate,0.569889503,Ethyl Methyl Carbonate,0,LiTFSI,0.151103565,0.151103565,253.15,0.165
Diethyl Carbonate,0.182200545,Fluoroethylene Carbonate,0.811817401,Ethyl Methyl Carbonate,0,LiTFSI,0.002991027,0.002991027,263.15,0.161
Diethyl Carbonate,0.165507982,Fluoroethylene Carbonate,0.73744159,Ethyl Methyl Carbonate,0,LiTFSI,0.048525214,0.048525214,263.15,1.53
Diethyl Carbonate,0.150577348,Fluoroethylene Carbonate,0.670916277,Ethyl Methyl Carbonate,0,LiTFSI,0.089253188,0.089253188,263.15,1.24
Diethyl Carbonate,0.138276713,Fluoroethylene Carbonate,0.616109252,Ethyl Methyl Carbonate,0,LiTFSI,0.122807018,0.122807018,263.15,0.776
Diethyl Carbonate,0.127903366,Fluoroethylene Carbonate,0.569889503,Ethyl Methyl Carbonate,0,LiTFSI,0.151103565,0.151103565,263.15,0.437
Diethyl Carbonate,0.182200545,Fluoroethylene Carbonate,0.811817401,Ethyl Methyl Carbonate,0,LiTFSI,0.002991027,0.002991027,273.15,0.231
Diethyl Carbonate,0.165507982,Fluoroethylene Carbonate,0.73744159,Ethyl Methyl Carbonate,0,LiTFSI,0.048525214,0.048525214,273.15,2.34
Diethyl Carbonate,0.150577348,Fluoroethylene Carbonate,0.670916277,Ethyl Methyl Carbonate,0,LiTFSI,0.089253188,0.089253188,273.15,2.06
Diethyl Carbonate,0.138276713,Fluoroethylene Carbonate,0.616109252,Ethyl Methyl Carbonate,0,LiTFSI,0.122807018,0.122807018,273.15,1.4
Diethyl Carbonate,0.127903366,Fluoroethylene Carbonate,0.569889503,Ethyl Methyl Carbonate,0,LiTFSI,0.151103565,0.151103565,273.15,0.876
Diethyl Carbonate,0.182200545,Fluoroethylene Carbonate,0.811817401,Ethyl Methyl Carbonate,0,LiTFSI,0.002991027,0.002991027,283.15,0.314
Diethyl Carbonate,0.165507982,Fluoroethylene Carbonate,0.73744159,Ethyl Methyl Carbonate,0,LiTFSI,0.048525214,0.048525214,283.15,3.35
Diethyl Carbonate,0.150577348,Fluoroethylene Carbonate,0.670916277,Ethyl Methyl Carbonate,0,LiTFSI,0.089253188,0.089253188,283.15,3.11
Diethyl Carbonate,0.138276713,Fluoroethylene Carbonate,0.616109252,Ethyl Methyl Carbonate,0,LiTFSI,0.122807018,0.122807018,283.15,2.22
Diethyl Carbonate,0.127903366,Fluoroethylene Carbonate,0.569889503,Ethyl Methyl Carbonate,0,LiTFSI,0.151103565,0.151103565,283.15,1.49
Diethyl Carbonate,0.182200545,Fluoroethylene Carbonate,0.811817401,Ethyl Methyl Carbonate,0,LiTFSI,0.002991027,0.002991027,293.15,0.411
Diethyl Carbonate,0.165507982,Fluoroethylene Carbonate,0.73744159,Ethyl Methyl Carbonate,0,LiTFSI,0.048525214,0.048525214,293.15,4.52
Diethyl Carbonate,0.150577348,Fluoroethylene Carbonate,0.670916277,Ethyl Methyl Carbonate,0,LiTFSI,0.089253188,0.089253188,293.15,4.38
Diethyl Carbonate,0.138276713,Fluoroethylene Carbonate,0.616109252,Ethyl Methyl Carbonate,0,LiTFSI,0.122807018,0.122807018,293.15,3.24
Diethyl Carbonate,0.127903366,Fluoroethylene Carbonate,0.569889503,Ethyl Methyl Carbonate,0,LiTFSI,0.151103565,0.151103565,293.15,2.27
Fluoroethylene Carbonate,0.195872974,Ethyl Methyl Carbonate,0.798144973,Ethylene Carbonate,0,LiTFSI,0.002991027,0.002991027,243.15,0.251
Fluoroethylene Carbonate,0.178284915,Ethyl Methyl Carbonate,0.72647699,Ethylene Carbonate,0,LiTFSI,0.047619048,0.047619048,243.15,2.93
Fluoroethylene Carbonate,0.16286012,Ethyl Methyl Carbonate,0.663623898,Ethylene Carbonate,0,LiTFSI,0.086757991,0.086757991,243.15,3.06
Fluoroethylene Carbonate,0.149870343,Ethyl Methyl Carbonate,0.610693037,Ethylene Carbonate,0,LiTFSI,0.11971831,0.11971831,243.15,2.28
Fluoroethylene Carbonate,0.138927362,Ethyl Methyl Carbonate,0.566102476,Ethylene Carbonate,0,LiTFSI,0.147485081,0.147485081,243.15,1.53
Fluoroethylene Carbonate,0.195872974,Ethyl Methyl Carbonate,0.798144973,Ethylene Carbonate,0,LiTFSI,0.002991027,0.002991027,253.15,0.31
Fluoroethylene Carbonate,0.178284915,Ethyl Methyl Carbonate,0.72647699,Ethylene Carbonate,0,LiTFSI,0.047619048,0.047619048,253.15,3.65
Fluoroethylene Carbonate,0.16286012,Ethyl Methyl Carbonate,0.663623898,Ethylene Carbonate,0,LiTFSI,0.086757991,0.086757991,253.15,3.95
Fluoroethylene Carbonate,0.149870343,Ethyl Methyl Carbonate,0.610693037,Ethylene Carbonate,0,LiTFSI,0.11971831,0.11971831,253.15,3.07
Fluoroethylene Carbonate,0.138927362,Ethyl Methyl Carbonate,0.566102476,Ethylene Carbonate,0,LiTFSI,0.147485081,0.147485081,253.15,2.17
Fluoroethylene Carbonate,0.195872974,Ethyl Methyl Carbonate,0.798144973,Ethylene Carbonate,0,LiTFSI,0.002991027,0.002991027,263.15,0.373
Fluoroethylene Carbonate,0.178284915,Ethyl Methyl Carbonate,0.72647699,Ethylene Carbonate,0,LiTFSI,0.047619048,0.047619048,263.15,4.43
Fluoroethylene Carbonate,0.16286012,Ethyl Methyl Carbonate,0.663623898,Ethylene Carbonate,0,LiTFSI,0.086757991,0.086757991,263.15,4.94
Fluoroethylene Carbonate,0.149870343,Ethyl Methyl Carbonate,0.610693037,Ethylene Carbonate,0,LiTFSI,0.11971831,0.11971831,263.15,3.98
Fluoroethylene Carbonate,0.138927362,Ethyl Methyl Carbonate,0.566102476,Ethylene Carbonate,0,LiTFSI,0.147485081,0.147485081,263.15,2.93
Fluoroethylene Carbonate,0.195872974,Ethyl Methyl Carbonate,0.798144973,Ethylene Carbonate,0,LiTFSI,0.002991027,0.002991027,273.15,0.443
Fluoroethylene Carbonate,0.178284915,Ethyl Methyl Carbonate,0.72647699,Ethylene Carbonate,0,LiTFSI,0.047619048,0.047619048,273.15,5.27
Fluoroethylene Carbonate,0.16286012,Ethyl Methyl Carbonate,0.663623898,Ethylene Carbonate,0,LiTFSI,0.086757991,0.086757991,273.15,6.03
Fluoroethylene Carbonate,0.149870343,Ethyl Methyl Carbonate,0.610693037,Ethylene Carbonate,0,LiTFSI,0.11971831,0.11971831,273.15,4.99
Fluoroethylene Carbonate,0.138927362,Ethyl Methyl Carbonate,0.566102476,Ethylene Carbonate,0,LiTFSI,0.147485081,0.147485081,273.15,3.81
Fluoroethylene Carbonate,0.195872974,Ethyl Methyl Carbonate,0.798144973,Ethylene Carbonate,0,LiTFSI,0.002991027,0.002991027,283.15,0.516
Fluoroethylene Carbonate,0.178284915,Ethyl Methyl Carbonate,0.72647699,Ethylene Carbonate,0,LiTFSI,0.047619048,0.047619048,283.15,6.17
Fluoroethylene Carbonate,0.16286012,Ethyl Methyl Carbonate,0.663623898,Ethylene Carbonate,0,LiTFSI,0.086757991,0.086757991,283.15,7.2
Fluoroethylene Carbonate,0.149870343,Ethyl Methyl Carbonate,0.610693037,Ethylene Carbonate,0,LiTFSI,0.11971831,0.11971831,283.15,6.12
Fluoroethylene Carbonate,0.138927362,Ethyl Methyl Carbonate,0.566102476,Ethylene Carbonate,0,LiTFSI,0.147485081,0.147485081,283.15,4.8
Fluoroethylene Carbonate,0.195872974,Ethyl Methyl Carbonate,0.798144973,Ethylene Carbonate,0,LiTFSI,0.002991027,0.002991027,293.15,0.594
Fluoroethylene Carbonate,0.178284915,Ethyl Methyl Carbonate,0.72647699,Ethylene Carbonate,0,LiTFSI,0.047619048,0.047619048,293.15,7.1
Fluoroethylene Carbonate,0.16286012,Ethyl Methyl Carbonate,0.663623898,Ethylene Carbonate,0,LiTFSI,0.086757991,0.086757991,293.15,8.45
Fluoroethylene Carbonate,0.149870343,Ethyl Methyl Carbonate,0.610693037,Ethylene Carbonate,0,LiTFSI,0.11971831,0.11971831,293.15,7.35
Fluoroethylene Carbonate,0.138927362,Ethyl Methyl Carbonate,0.566102476,Ethylene Carbonate,0,LiTFSI,0.147485081,0.147485081,293.15,5.9
Propylene Carbonate,0,Ethylene Carbonate,0.403825914,Dimethyl Carbonate,0.59218207,LiPF6,0.001996008,0.001996008,243.15,0.249
Propylene Carbonate,0,Ethylene Carbonate,0.372013752,Dimethyl Carbonate,0.54553179,LiPF6,0.041227229,0.041227229,243.15,2.92
Propylene Carbonate,0,Ethylene Carbonate,0.343990767,Dimethyl Carbonate,0.504438069,LiPF6,0.075785582,0.075785582,243.15,3.04
Propylene Carbonate,0,Ethylene Carbonate,0.319858684,Dimethyl Carbonate,0.469050081,LiPF6,0.105545617,0.105545617,243.15,1.85
Propylene Carbonate,0,Ethylene Carbonate,0.29906372,Dimethyl Carbonate,0.438555741,LiPF6,0.131190269,0.131190269,243.15,0.762
Propylene Carbonate,0,Ethylene Carbonate,0.403825914,Dimethyl Carbonate,0.59218207,LiPF6,0.001996008,0.001996008,253.15,0.323
Propylene Carbonate,0,Ethylene Carbonate,0.372013752,Dimethyl Carbonate,0.54553179,LiPF6,0.041227229,0.041227229,253.15,3.91
Propylene Carbonate,0,Ethylene Carbonate,0.343990767,Dimethyl Carbonate,0.504438069,LiPF6,0.075785582,0.075785582,253.15,4.36
Propylene Carbonate,0,Ethylene Carbonate,0.319858684,Dimethyl Carbonate,0.469050081,LiPF6,0.105545617,0.105545617,253.15,3.04
Propylene Carbonate,0,Ethylene Carbonate,0.29906372,Dimethyl Carbonate,0.438555741,LiPF6,0.131190269,0.131190269,253.15,1.57
Propylene Carbonate,0,Ethylene Carbonate,0.403825914,Dimethyl Carbonate,0.59218207,LiPF6,0.001996008,0.001996008,263.15,0.405
Propylene Carbonate,0,Ethylene Carbonate,0.372013752,Dimethyl Carbonate,0.54553179,LiPF6,0.041227229,0.041227229,263.15,5.04
Propylene Carbonate,0,Ethylene Carbonate,0.343990767,Dimethyl Carbonate,0.504438069,LiPF6,0.075785582,0.075785582,263.15,5.9
Propylene Carbonate,0,Ethylene Carbonate,0.319858684,Dimethyl Carbonate,0.469050081,LiPF6,0.105545617,0.105545617,263.15,4.54
Propylene Carbonate,0,Ethylene Carbonate,0.29906372,Dimethyl Carbonate,0.438555741,LiPF6,0.131190269,0.131190269,263.15,2.73
Propylene Carbonate,0,Ethylene Carbonate,0.403825914,Dimethyl Carbonate,0.59218207,LiPF6,0.001996008,0.001996008,273.15,0.497
Propylene Carbonate,0,Ethylene Carbonate,0.372013752,Dimethyl Carbonate,0.54553179,LiPF6,0.041227229,0.041227229,273.15,6.31
Propylene Carbonate,0,Ethylene Carbonate,0.343990767,Dimethyl Carbonate,0.504438069,LiPF6,0.075785582,0.075785582,273.15,7.68
Propylene Carbonate,0,Ethylene Carbonate,0.319858684,Dimethyl Carbonate,0.469050081,LiPF6,0.105545617,0.105545617,273.15,6.33
Propylene Carbonate,0,Ethylene Carbonate,0.29906372,Dimethyl Carbonate,0.438555741,LiPF6,0.131190269,0.131190269,273.15,4.22
Propylene Carbonate,0,Ethylene Carbonate,0.403825914,Dimethyl Carbonate,0.59218207,LiPF6,0.001996008,0.001996008,283.15,0.595
Propylene Carbonate,0,Ethylene Carbonate,0.372013752,Dimethyl Carbonate,0.54553179,LiPF6,0.041227229,0.041227229,283.15,7.71
Propylene Carbonate,0,Ethylene Carbonate,0.343990767,Dimethyl Carbonate,0.504438069,LiPF6,0.075785582,0.075785582,283.15,9.67
Propylene Carbonate,0,Ethylene Carbonate,0.319858684,Dimethyl Carbonate,0.469050081,LiPF6,0.105545617,0.105545617,283.15,8.4
Propylene Carbonate,0,Ethylene Carbonate,0.29906372,Dimethyl Carbonate,0.438555741,LiPF6,0.131190269,0.131190269,283.15,6.04
Propylene Carbonate,0,Ethylene Carbonate,0.403825914,Dimethyl Carbonate,0.59218207,LiPF6,0.001996008,0.001996008,293.15,0.7
Propylene Carbonate,0,Ethylene Carbonate,0.372013752,Dimethyl Carbonate,0.54553179,LiPF6,0.041227229,0.041227229,293.15,9.22
Propylene Carbonate,0,Ethylene Carbonate,0.343990767,Dimethyl Carbonate,0.504438069,LiPF6,0.075785582,0.075785582,293.15,11.8
Propylene Carbonate,0,Ethylene Carbonate,0.319858684,Dimethyl Carbonate,0.469050081,LiPF6,0.105545617,0.105545617,293.15,10.7
Propylene Carbonate,0,Ethylene Carbonate,0.29906372,Dimethyl Carbonate,0.438555741,LiPF6,0.131190269,0.131190269,293.15,8.18
Ethyl Methyl Carbonate,0.767258753,Ethylene Carbonate,0.226759194,Dimethyl Carbonate,-6.15E-17,LiPF6,0.002991027,0.002991027,243.15,0.177
Ethyl Methyl Carbonate,0.701169944,Ethylene Carbonate,0.207227002,Dimethyl Carbonate,-5.62E-17,LiPF6,0.045801527,0.045801527,243.15,2.27
Ethyl Methyl Carbonate,0.643112215,Ethylene Carbonate,0.190068353,Dimethyl Carbonate,-5.16E-17,LiPF6,0.083409716,0.083409716,243.15,2.39
Ethyl Methyl Carbonate,0.593068418,Ethylene Carbonate,0.175278178,Dimethyl Carbonate,-4.76E-17,LiPF6,0.115826702,0.115826702,243.15,1.4
Ethyl Methyl Carbonate,0.550962159,Ethylene Carbonate,0.1628339,Dimethyl Carbonate,-4.42E-17,LiPF6,0.143101971,0.143101971,243.15,0.423
Ethyl Methyl Carbonate,0.767258753,Ethylene Carbonate,0.226759194,Dimethyl Carbonate,-6.15E-17,LiPF6,0.002991027,0.002991027,253.15,0.223
Ethyl Methyl Carbonate,0.701169944,Ethylene Carbonate,0.207227002,Dimethyl Carbonate,-5.62E-17,LiPF6,0.045801527,0.045801527,253.15,2.95
Ethyl Methyl Carbonate,0.643112215,Ethylene Carbonate,0.190068353,Dimethyl Carbonate,-5.16E-17,LiPF6,0.083409716,0.083409716,253.15,3.34
Ethyl Methyl Carbonate,0.593068418,Ethylene Carbonate,0.175278178,Dimethyl Carbonate,-4.76E-17,LiPF6,0.115826702,0.115826702,253.15,2.26
Ethyl Methyl Carbonate,0.550962159,Ethylene Carbonate,0.1628339,Dimethyl Carbonate,-4.42E-17,LiPF6,0.143101971,0.143101971,253.15,0.931
Ethyl Methyl Carbonate,0.767258753,Ethylene Carbonate,0.226759194,Dimethyl Carbonate,-6.15E-17,LiPF6,0.002991027,0.002991027,263.15,0.275
Ethyl Methyl Carbonate,0.701169944,Ethylene Carbonate,0.207227002,Dimethyl Carbonate,-5.62E-17,LiPF6,0.045801527,0.045801527,263.15,3.69
Ethyl Methyl Carbonate,0.643112215,Ethylene Carbonate,0.190068353,Dimethyl Carbonate,-5.16E-17,LiPF6,0.083409716,0.083409716,263.15,4.42
Ethyl Methyl Carbonate,0.593068418,Ethylene Carbonate,0.175278178,Dimethyl Carbonate,-4.76E-17,LiPF6,0.115826702,0.115826702,263.15,3.31
Ethyl Methyl Carbonate,0.550962159,Ethylene Carbonate,0.1628339,Dimethyl Carbonate,-4.42E-17,LiPF6,0.143101971,0.143101971,263.15,1.66
Ethyl Methyl Carbonate,0.767258753,Ethylene Carbonate,0.226759194,Dimethyl Carbonate,-6.15E-17,LiPF6,0.002991027,0.002991027,273.15,0.331
Ethyl Methyl Carbonate,0.701169944,Ethylene Carbonate,0.207227002,Dimethyl Carbonate,-5.62E-17,LiPF6,0.045801527,0.045801527,273.15,4.51
Ethyl Methyl Carbonate,0.643112215,Ethylene Carbonate,0.190068353,Dimethyl Carbonate,-5.16E-17,LiPF6,0.083409716,0.083409716,273.15,5.61
Ethyl Methyl Carbonate,0.593068418,Ethylene Carbonate,0.175278178,Dimethyl Carbonate,-4.76E-17,LiPF6,0.115826702,0.115826702,273.15,4.54
Ethyl Methyl Carbonate,0.550962159,Ethylene Carbonate,0.1628339,Dimethyl Carbonate,-4.42E-17,LiPF6,0.143101971,0.143101971,273.15,2.62
Ethyl Methyl Carbonate,0.767258753,Ethylene Carbonate,0.226759194,Dimethyl Carbonate,-6.15E-17,LiPF6,0.002991027,0.002991027,283.15,0.39
Ethyl Methyl Carbonate,0.701169944,Ethylene Carbonate,0.207227002,Dimethyl Carbonate,-5.62E-17,LiPF6,0.045801527,0.045801527,283.15,5.38
Ethyl Methyl Carbonate,0.643112215,Ethylene Carbonate,0.190068353,Dimethyl Carbonate,-5.16E-17,LiPF6,0.083409716,0.083409716,283.15,6.91
Ethyl Methyl Carbonate,0.593068418,Ethylene Carbonate,0.175278178,Dimethyl Carbonate,-4.76E-17,LiPF6,0.115826702,0.115826702,283.15,5.93
Ethyl Methyl Carbonate,0.550962159,Ethylene Carbonate,0.1628339,Dimethyl Carbonate,-4.42E-17,LiPF6,0.143101971,0.143101971,283.15,3.79
Ethyl Methyl Carbonate,0.767258753,Ethylene Carbonate,0.226759194,Dimethyl Carbonate,-6.15E-17,LiPF6,0.002991027,0.002991027,293.15,0.453
Ethyl Methyl Carbonate,0.701169944,Ethylene Carbonate,0.207227002,Dimethyl Carbonate,-5.62E-17,LiPF6,0.045801527,0.045801527,293.15,6.3
Ethyl Methyl Carbonate,0.643112215,Ethylene Carbonate,0.190068353,Dimethyl Carbonate,-5.16E-17,LiPF6,0.083409716,0.083409716,293.15,8.31
Ethyl Methyl Carbonate,0.593068418,Ethylene Carbonate,0.175278178,Dimethyl Carbonate,-4.76E-17,LiPF6,0.115826702,0.115826702,293.15,7.49
Ethyl Methyl Carbonate,0.550962159,Ethylene Carbonate,0.1628339,Dimethyl Carbonate,-4.42E-17,LiPF6,0.143101971,0.143101971,293.15,5.18
Propylene Carbonate,0,Fluoroethylene Carbonate,0.195872974,Ethyl Methyl Carbonate,0.798144973,LiPF6,0.002991027,0.002991027,243.15,0.168
Propylene Carbonate,0,Fluoroethylene Carbonate,0.178284915,Ethyl Methyl Carbonate,0.72647699,LiPF6,0.047619048,0.047619048,243.15,2.26
Propylene Carbonate,0,Fluoroethylene Carbonate,0.16286012,Ethyl Methyl Carbonate,0.663623898,LiPF6,0.086757991,0.086757991,243.15,2.53
Propylene Carbonate,0,Fluoroethylene Carbonate,0.149870343,Ethyl Methyl Carbonate,0.610693037,LiPF6,0.11971831,0.11971831,243.15,1.59
Propylene Carbonate,0,Fluoroethylene Carbonate,0.138927362,Ethyl Methyl Carbonate,0.566102476,LiPF6,0.147485081,0.147485081,243.15,0.602
Propylene Carbonate,0,Fluoroethylene Carbonate,0.195872974,Ethyl Methyl Carbonate,0.798144973,LiPF6,0.002991027,0.002991027,253.15,0.208
Propylene Carbonate,0,Fluoroethylene Carbonate,0.178284915,Ethyl Methyl Carbonate,0.72647699,LiPF6,0.047619048,0.047619048,253.15,2.82
Propylene Carbonate,0,Fluoroethylene Carbonate,0.16286012,Ethyl Methyl Carbonate,0.663623898,LiPF6,0.086757991,0.086757991,253.15,3.34
Propylene Carbonate,0,Fluoroethylene Carbonate,0.149870343,Ethyl Methyl Carbonate,0.610693037,LiPF6,0.11971831,0.11971831,253.15,2.37
Propylene Carbonate,0,Fluoroethylene Carbonate,0.138927362,Ethyl Methyl Carbonate,0.566102476,LiPF6,0.147485081,0.147485081,253.15,1.11
Propylene Carbonate,0,Fluoroethylene Carbonate,0.195872974,Ethyl Methyl Carbonate,0.798144973,LiPF6,0.002991027,0.002991027,263.15,0.252
Propylene Carbonate,0,Fluoroethylene Carbonate,0.178284915,Ethyl Methyl Carbonate,0.72647699,LiPF6,0.047619048,0.047619048,263.15,3.43
Propylene Carbonate,0,Fluoroethylene Carbonate,0.16286012,Ethyl Methyl Carbonate,0.663623898,LiPF6,0.086757991,0.086757991,263.15,4.26
Propylene Carbonate,0,Fluoroethylene Carbonate,0.149870343,Ethyl Methyl Carbonate,0.610693037,LiPF6,0.11971831,0.11971831,263.15,3.31
Propylene Carbonate,0,Fluoroethylene Carbonate,0.138927362,Ethyl Methyl Carbonate,0.566102476,LiPF6,0.147485081,0.147485081,263.15,1.8
Propylene Carbonate,0,Fluoroethylene Carbonate,0.195872974,Ethyl Methyl Carbonate,0.798144973,LiPF6,0.002991027,0.002991027,273.15,0.3
Propylene Carbonate,0,Fluoroethylene Carbonate,0.178284915,Ethyl Methyl Carbonate,0.72647699,LiPF6,0.047619048,0.047619048,273.15,4.09
Propylene Carbonate,0,Fluoroethylene Carbonate,0.16286012,Ethyl Methyl Carbonate,0.663623898,LiPF6,0.086757991,0.086757991,273.15,5.27
Propylene Carbonate,0,Fluoroethylene Carbonate,0.149870343,Ethyl Methyl Carbonate,0.610693037,LiPF6,0.11971831,0.11971831,273.15,4.39
Propylene Carbonate,0,Fluoroethylene Carbonate,0.138927362,Ethyl Methyl Carbonate,0.566102476,LiPF6,0.147485081,0.147485081,273.15,2.68
Propylene Carbonate,0,Fluoroethylene Carbonate,0.195872974,Ethyl Methyl Carbonate,0.798144973,LiPF6,0.002991027,0.002991027,283.15,0.351
Propylene Carbonate,0,Fluoroethylene Carbonate,0.178284915,Ethyl Methyl Carbonate,0.72647699,LiPF6,0.047619048,0.047619048,283.15,4.79
Propylene Carbonate,0,Fluoroethylene Carbonate,0.16286012,Ethyl Methyl Carbonate,0.663623898,LiPF6,0.086757991,0.086757991,283.15,6.36
Propylene Carbonate,0,Fluoroethylene Carbonate,0.149870343,Ethyl Methyl Carbonate,0.610693037,LiPF6,0.11971831,0.11971831,283.15,5.61
Propylene Carbonate,0,Fluoroethylene Carbonate,0.138927362,Ethyl Methyl Carbonate,0.566102476,LiPF6,0.147485081,0.147485081,283.15,3.73
Propylene Carbonate,0,Fluoroethylene Carbonate,0.195872974,Ethyl Methyl Carbonate,0.798144973,LiPF6,0.002991027,0.002991027,293.15,0.406
Propylene Carbonate,0,Fluoroethylene Carbonate,0.178284915,Ethyl Methyl Carbonate,0.72647699,LiPF6,0.047619048,0.047619048,293.15,5.52
Propylene Carbonate,0,Fluoroethylene Carbonate,0.16286012,Ethyl Methyl Carbonate,0.663623898,LiPF6,0.086757991,0.086757991,293.15,7.52
Propylene Carbonate,0,Fluoroethylene Carbonate,0.149870343,Ethyl Methyl Carbonate,0.610693037,LiPF6,0.11971831,0.11971831,293.15,6.97
Propylene Carbonate,0,Fluoroethylene Carbonate,0.138927362,Ethyl Methyl Carbonate,0.566102476,LiPF6,0.147485081,0.147485081,293.15,4.97
Propylene Carbonate,0.206824272,Diethyl Carbonate,0.178736355,Ethyl Methyl Carbonate,0.608457319,LiTFSI,0.002991027,0.002991027,243.15,0.261
Propylene Carbonate,0.188252861,Diethyl Carbonate,0.162687048,Ethyl Methyl Carbonate,0.553821996,LiTFSI,0.047619048,0.047619048,243.15,3.02
Propylene Carbonate,0.171618916,Diethyl Carbonate,0.148312088,Ethyl Methyl Carbonate,0.504886515,LiTFSI,0.087591241,0.087591241,243.15,3.13
Propylene Carbonate,0.157927445,Diethyl Carbonate,0.136479996,Ethyl Methyl Carbonate,0.46460751,LiTFSI,0.120492524,0.120492524,243.15,2.3
Propylene Carbonate,0.146090966,Diethyl Carbonate,0.126250979,Ethyl Methyl Carbonate,0.429785715,LiTFSI,0.14893617,0.14893617,243.15,1.51
Propylene Carbonate,0.206824272,Diethyl Carbonate,0.178736355,Ethyl Methyl Carbonate,0.608457319,LiTFSI,0.002991027,0.002991027,253.15,0.318
Propylene Carbonate,0.188252861,Diethyl Carbonate,0.162687048,Ethyl Methyl Carbonate,0.553821996,LiTFSI,0.047619048,0.047619048,253.15,3.71
Propylene Carbonate,0.171618916,Diethyl Carbonate,0.148312088,Ethyl Methyl Carbonate,0.504886515,LiTFSI,0.087591241,0.087591241,253.15,3.98
Propylene Carbonate,0.157927445,Diethyl Carbonate,0.136479996,Ethyl Methyl Carbonate,0.46460751,LiTFSI,0.120492524,0.120492524,253.15,3.06
Propylene Carbonate,0.146090966,Diethyl Carbonate,0.126250979,Ethyl Methyl Carbonate,0.429785715,LiTFSI,0.14893617,0.14893617,253.15,2.11
Propylene Carbonate,0.206824272,Diethyl Carbonate,0.178736355,Ethyl Methyl Carbonate,0.608457319,LiTFSI,0.002991027,0.002991027,263.15,0.377
Propylene Carbonate,0.188252861,Diethyl Carbonate,0.162687048,Ethyl Methyl Carbonate,0.553821996,LiTFSI,0.047619048,0.047619048,263.15,4.43
Propylene Carbonate,0.171618916,Diethyl Carbonate,0.148312088,Ethyl Methyl Carbonate,0.504886515,LiTFSI,0.087591241,0.087591241,263.15,4.89
Propylene Carbonate,0.157927445,Diethyl Carbonate,0.136479996,Ethyl Methyl Carbonate,0.46460751,LiTFSI,0.120492524,0.120492524,263.15,3.89
Propylene Carbonate,0.146090966,Diethyl Carbonate,0.126250979,Ethyl Methyl Carbonate,0.429785715,LiTFSI,0.14893617,0.14893617,263.15,2.79
Propylene Carbonate,0.206824272,Diethyl Carbonate,0.178736355,Ethyl Methyl Carbonate,0.608457319,LiTFSI,0.002991027,0.002991027,273.15,0.44
Propylene Carbonate,0.188252861,Diethyl Carbonate,0.162687048,Ethyl Methyl Carbonate,0.553821996,LiTFSI,0.047619048,0.047619048,273.15,5.19
Propylene Carbonate,0.171618916,Diethyl Carbonate,0.148312088,Ethyl Methyl Carbonate,0.504886515,LiTFSI,0.087591241,0.087591241,273.15,5.87
Propylene Carbonate,0.157927445,Diethyl Carbonate,0.136479996,Ethyl Methyl Carbonate,0.46460751,LiTFSI,0.120492524,0.120492524,273.15,4.8
Propylene Carbonate,0.146090966,Diethyl Carbonate,0.126250979,Ethyl Methyl Carbonate,0.429785715,LiTFSI,0.14893617,0.14893617,273.15,3.56
Propylene Carbonate,0.206824272,Diethyl Carbonate,0.178736355,Ethyl Methyl Carbonate,0.608457319,LiTFSI,0.002991027,0.002991027,283.15,0.506
Propylene Carbonate,0.188252861,Diethyl Carbonate,0.162687048,Ethyl Methyl Carbonate,0.553821996,LiTFSI,0.047619048,0.047619048,283.15,5.99
Propylene Carbonate,0.171618916,Diethyl Carbonate,0.148312088,Ethyl Methyl Carbonate,0.504886515,LiTFSI,0.087591241,0.087591241,283.15,6.92
Propylene Carbonate,0.157927445,Diethyl Carbonate,0.136479996,Ethyl Methyl Carbonate,0.46460751,LiTFSI,0.120492524,0.120492524,283.15,5.79
Propylene Carbonate,0.146090966,Diethyl Carbonate,0.126250979,Ethyl Methyl Carbonate,0.429785715,LiTFSI,0.14893617,0.14893617,283.15,4.42
Propylene Carbonate,0.206824272,Diethyl Carbonate,0.178736355,Ethyl Methyl Carbonate,0.608457319,LiTFSI,0.002991027,0.002991027,293.15,0.577
Propylene Carbonate,0.188252861,Diethyl Carbonate,0.162687048,Ethyl Methyl Carbonate,0.553821996,LiTFSI,0.047619048,0.047619048,293.15,6.83
Propylene Carbonate,0.171618916,Diethyl Carbonate,0.148312088,Ethyl Methyl Carbonate,0.504886515,LiTFSI,0.087591241,0.087591241,293.15,8.04
Propylene Carbonate,0.157927445,Diethyl Carbonate,0.136479996,Ethyl Methyl Carbonate,0.46460751,LiTFSI,0.120492524,0.120492524,293.15,6.88
Propylene Carbonate,0.146090966,Diethyl Carbonate,0.126250979,Ethyl Methyl Carbonate,0.429785715,LiTFSI,0.14893617,0.14893617,293.15,5.38
Propylene Carbonate,0.363648804,Ethyl Methyl Carbonate,0,Ethylene Carbonate,0.63235918,LiTFSI,0.001996008,0.001996008,243.15,0.106
Propylene Carbonate,0.333661751,Ethyl Methyl Carbonate,0,Ethylene Carbonate,0.580213847,LiTFSI,0.043062201,0.043062201,243.15,0.865
Propylene Carbonate,0.307900717,Ethyl Methyl Carbonate,0,Ethylene Carbonate,0.535417256,LiTFSI,0.078341014,0.078341014,243.15,0.557
Propylene Carbonate,0.285127549,Ethyl Methyl Carbonate,0,Ethylene Carbonate,0.495816351,LiTFSI,0.10952805,0.10952805,243.15,0.238
Propylene Carbonate,0.266019553,Ethyl Methyl Carbonate,0,Ethylene Carbonate,0.462588917,LiTFSI,0.135695765,0.135695765,243.15,0.088
Propylene Carbonate,0.363648804,Ethyl Methyl Carbonate,0,Ethylene Carbonate,0.63235918,LiTFSI,0.001996008,0.001996008,253.15,0.16
Propylene Carbonate,0.333661751,Ethyl Methyl Carbonate,0,Ethylene Carbonate,0.580213847,LiTFSI,0.043062201,0.043062201,253.15,1.45
Propylene Carbonate,0.307900717,Ethyl Methyl Carbonate,0,Ethylene Carbonate,0.535417256,LiTFSI,0.078341014,0.078341014,253.15,1.1
Propylene Carbonate,0.285127549,Ethyl Methyl Carbonate,0,Ethylene Carbonate,0.495816351,LiTFSI,0.10952805,0.10952805,253.15,0.573
Propylene Carbonate,0.266019553,Ethyl Methyl Carbonate,0,Ethylene Carbonate,0.462588917,LiTFSI,0.135695765,0.135695765,253.15,0.272
Propylene Carbonate,0.363648804,Ethyl Methyl Carbonate,0,Ethylene Carbonate,0.63235918,LiTFSI,0.001996008,0.001996008,263.15,0.226
Propylene Carbonate,0.333661751,Ethyl Methyl Carbonate,0,Ethylene Carbonate,0.580213847,LiTFSI,0.043062201,0.043062201,263.15,2.19
Propylene Carbonate,0.307900717,Ethyl Methyl Carbonate,0,Ethylene Carbonate,0.535417256,LiTFSI,0.078341014,0.078341014,263.15,1.82
Propylene Carbonate,0.285127549,Ethyl Methyl Carbonate,0,Ethylene Carbonate,0.495816351,LiTFSI,0.10952805,0.10952805,263.15,1.07
Propylene Carbonate,0.266019553,Ethyl Methyl Carbonate,0,Ethylene Carbonate,0.462588917,LiTFSI,0.135695765,0.135695765,263.15,0.584
Propylene Carbonate,0.363648804,Ethyl Methyl Carbonate,0,Ethylene Carbonate,0.63235918,LiTFSI,0.001996008,0.001996008,273.15,0.303
Propylene Carbonate,0.333661751,Ethyl Methyl Carbonate,0,Ethylene Carbonate,0.580213847,LiTFSI,0.043062201,0.043062201,273.15,3.06
Propylene Carbonate,0.307900717,Ethyl Methyl Carbonate,0,Ethylene Carbonate,0.535417256,LiTFSI,0.078341014,0.078341014,273.15,2.72
Propylene Carbonate,0.285127549,Ethyl Methyl Carbonate,0,Ethylene Carbonate,0.495816351,LiTFSI,0.10952805,0.10952805,273.15,1.73
Propylene Carbonate,0.266019553,Ethyl Methyl Carbonate,0,Ethylene Carbonate,0.462588917,LiTFSI,0.135695765,0.135695765,273.15,1.02
Propylene Carbonate,0.363648804,Ethyl Methyl Carbonate,0,Ethylene Carbonate,0.63235918,LiTFSI,0.001996008,0.001996008,283.15,0.39
Propylene Carbonate,0.333661751,Ethyl Methyl Carbonate,0,Ethylene Carbonate,0.580213847,LiTFSI,0.043062201,0.043062201,283.15,4.06
Propylene Carbonate,0.307900717,Ethyl Methyl Carbonate,0,Ethylene Carbonate,0.535417256,LiTFSI,0.078341014,0.078341014,283.15,3.77
Propylene Carbonate,0.285127549,Ethyl Methyl Carbonate,0,Ethylene Carbonate,0.495816351,LiTFSI,0.10952805,0.10952805,283.15,2.54
Propylene Carbonate,0.266019553,Ethyl Methyl Carbonate,0,Ethylene Carbonate,0.462588917,LiTFSI,0.135695765,0.135695765,283.15,1.58
Propylene Carbonate,0.363648804,Ethyl Methyl Carbonate,0,Ethylene Carbonate,0.63235918,LiTFSI,0.001996008,0.001996008,293.15,0.488
Propylene Carbonate,0.333661751,Ethyl Methyl Carbonate,0,Ethylene Carbonate,0.580213847,LiTFSI,0.043062201,0.043062201,293.15,5.19
Propylene Carbonate,0.307900717,Ethyl Methyl Carbonate,0,Ethylene Carbonate,0.535417256,LiTFSI,0.078341014,0.078341014,293.15,4.98
Propylene Carbonate,0.285127549,Ethyl Methyl Carbonate,0,Ethylene Carbonate,0.495816351,LiTFSI,0.10952805,0.10952805,293.15,3.49
Propylene Carbonate,0.266019553,Ethyl Methyl Carbonate,0,Ethylene Carbonate,0.462588917,LiTFSI,0.135695765,0.135695765,293.15,2.24
Propylene Carbonate,0,Ethyl Methyl Carbonate,0.771196132,Dimethyl Carbonate,0.222821814,LiPF6,0.002991027,0.002991027,243.15,0.0546
Propylene Carbonate,0,Ethyl Methyl Carbonate,0.704768173,Dimethyl Carbonate,0.203628774,LiPF6,0.045801527,0.045801527,243.15,0.683
Propylene Carbonate,0,Ethyl Methyl Carbonate,0.64511008,Dimethyl Carbonate,0.186391752,LiPF6,0.084249084,0.084249084,243.15,1.45
Propylene Carbonate,0,Ethyl Methyl Carbonate,0.594899927,Dimethyl Carbonate,0.171884525,LiPF6,0.116607774,0.116607774,243.15,1.66
Propylene Carbonate,0,Ethyl Methyl Carbonate,0.552651179,Dimethyl Carbonate,0.159677588,LiPF6,0.143835616,0.143835616,243.15,1.03
Propylene Carbonate,0,Ethyl Methyl Carbonate,0.771196132,Dimethyl Carbonate,0.222821814,LiPF6,0.002991027,0.002991027,253.15,0.0658
Propylene Carbonate,0,Ethyl Methyl Carbonate,0.704768173,Dimethyl Carbonate,0.203628774,LiPF6,0.045801527,0.045801527,253.15,0.851
Propylene Carbonate,0,Ethyl Methyl Carbonate,0.64511008,Dimethyl Carbonate,0.186391752,LiPF6,0.084249084,0.084249084,253.15,1.85
Propylene Carbonate,0,Ethyl Methyl Carbonate,0.594899927,Dimethyl Carbonate,0.171884525,LiPF6,0.116607774,0.116607774,253.15,2.26
Propylene Carbonate,0,Ethyl Methyl Carbonate,0.552651179,Dimethyl Carbonate,0.159677588,LiPF6,0.143835616,0.143835616,253.15,1.56
Propylene Carbonate,0,Ethyl Methyl Carbonate,0.771196132,Dimethyl Carbonate,0.222821814,LiPF6,0.002991027,0.002991027,263.15,0.0783
Propylene Carbonate,0,Ethyl Methyl Carbonate,0.704768173,Dimethyl Carbonate,0.203628774,LiPF6,0.045801527,0.045801527,263.15,1.05
Propylene Carbonate,0,Ethyl Methyl Carbonate,0.64511008,Dimethyl Carbonate,0.186391752,LiPF6,0.084249084,0.084249084,263.15,2.32
Propylene Carbonate,0,Ethyl Methyl Carbonate,0.594899927,Dimethyl Carbonate,0.171884525,LiPF6,0.116607774,0.116607774,263.15,2.98
Propylene Carbonate,0,Ethyl Methyl Carbonate,0.552651179,Dimethyl Carbonate,0.159677588,LiPF6,0.143835616,0.143835616,263.15,2.25
Propylene Carbonate,0,Ethyl Methyl Carbonate,0.771196132,Dimethyl Carbonate,0.222821814,LiPF6,0.002991027,0.002991027,273.15,0.092
Propylene Carbonate,0,Ethyl Methyl Carbonate,0.704768173,Dimethyl Carbonate,0.203628774,LiPF6,0.045801527,0.045801527,273.15,1.29
Propylene Carbonate,0,Ethyl Methyl Carbonate,0.64511008,Dimethyl Carbonate,0.186391752,LiPF6,0.084249084,0.084249084,273.15,2.86
Propylene Carbonate,0,Ethyl Methyl Carbonate,0.594899927,Dimethyl Carbonate,0.171884525,LiPF6,0.116607774,0.116607774,273.15,3.8
Propylene Carbonate,0,Ethyl Methyl Carbonate,0.552651179,Dimethyl Carbonate,0.159677588,LiPF6,0.143835616,0.143835616,273.15,3.12
Propylene Carbonate,0,Ethyl Methyl Carbonate,0.771196132,Dimethyl Carbonate,0.222821814,LiPF6,0.002991027,0.002991027,283.15,0.107
Propylene Carbonate,0,Ethyl Methyl Carbonate,0.704768173,Dimethyl Carbonate,0.203628774,LiPF6,0.045801527,0.045801527,283.15,1.57
Propylene Carbonate,0,Ethyl Methyl Carbonate,0.64511008,Dimethyl Carbonate,0.186391752,LiPF6,0.084249084,0.084249084,283.15,3.47
Propylene Carbonate,0,Ethyl Methyl Carbonate,0.594899927,Dimethyl Carbonate,0.171884525,LiPF6,0.116607774,0.116607774,283.15,4.77
Propylene Carbonate,0,Ethyl Methyl Carbonate,0.552651179,Dimethyl Carbonate,0.159677588,LiPF6,0.143835616,0.143835616,283.15,4.17
Propylene Carbonate,0,Ethyl Methyl Carbonate,0.771196132,Dimethyl Carbonate,0.222821814,LiPF6,0.002991027,0.002991027,293.15,0.123
Propylene Carbonate,0,Ethyl Methyl Carbonate,0.704768173,Dimethyl Carbonate,0.203628774,LiPF6,0.045801527,0.045801527,293.15,1.89
Propylene Carbonate,0,Ethyl Methyl Carbonate,0.64511008,Dimethyl Carbonate,0.186391752,LiPF6,0.084249084,0.084249084,293.15,4.17
Propylene Carbonate,0,Ethyl Methyl Carbonate,0.594899927,Dimethyl Carbonate,0.171884525,LiPF6,0.116607774,0.116607774,293.15,5.87
Propylene Carbonate,0,Ethyl Methyl Carbonate,0.552651179,Dimethyl Carbonate,0.159677588,LiPF6,0.143835616,0.143835616,293.15,5.41
Propylene Carbonate,0,Fluoroethylene Carbonate,0.904761905,Dimethyl Carbonate,0,LiTFSI,0.047619048,0.047619048,243.15,0.0855
Propylene Carbonate,0,Fluoroethylene Carbonate,0.824817518,Dimethyl Carbonate,0,LiTFSI,0.087591241,0.087591241,243.15,0.0798
Propylene Carbonate,0,Fluoroethylene Carbonate,0.759014952,Dimethyl Carbonate,0,LiTFSI,0.120492524,0.120492524,243.15,0.0448
Propylene Carbonate,0,Fluoroethylene Carbonate,0.70212766,Dimethyl Carbonate,0,LiTFSI,0.14893617,0.14893617,243.15,0.0185
Propylene Carbonate,0,Fluoroethylene Carbonate,0.904761905,Dimethyl Carbonate,0,LiTFSI,0.047619048,0.047619048,253.15,0.256
Propylene Carbonate,0,Fluoroethylene Carbonate,0.824817518,Dimethyl Carbonate,0,LiTFSI,0.087591241,0.087591241,253.15,0.266
Propylene Carbonate,0,Fluoroethylene Carbonate,0.759014952,Dimethyl Carbonate,0,LiTFSI,0.120492524,0.120492524,253.15,0.179
Propylene Carbonate,0,Fluoroethylene Carbonate,0.70212766,Dimethyl Carbonate,0,LiTFSI,0.14893617,0.14893617,253.15,0.1
Propylene Carbonate,0,Fluoroethylene Carbonate,0.904761905,Dimethyl Carbonate,0,LiTFSI,0.047619048,0.047619048,263.15,0.614
Propylene Carbonate,0,Fluoroethylene Carbonate,0.824817518,Dimethyl Carbonate,0,LiTFSI,0.087591241,0.087591241,263.15,0.656
Propylene Carbonate,0,Fluoroethylene Carbonate,0.759014952,Dimethyl Carbonate,0,LiTFSI,0.120492524,0.120492524,263.15,0.476
Propylene Carbonate,0,Fluoroethylene Carbonate,0.70212766,Dimethyl Carbonate,0,LiTFSI,0.14893617,0.14893617,263.15,0.309
Propylene Carbonate,0,Fluoroethylene Carbonate,0.994017946,Dimethyl Carbonate,0,LiTFSI,0.002991027,0.002991027,273.15,4.45E-05
Propylene Carbonate,0,Fluoroethylene Carbonate,0.904761905,Dimethyl Carbonate,0,LiTFSI,0.047619048,0.047619048,273.15,1.28
Propylene Carbonate,0,Fluoroethylene Carbonate,0.824817518,Dimethyl Carbonate,0,LiTFSI,0.087591241,0.087591241,273.15,1.34
Propylene Carbonate,0,Fluoroethylene Carbonate,0.759014952,Dimethyl Carbonate,0,LiTFSI,0.120492524,0.120492524,273.15,1
Propylene Carbonate,0,Fluoroethylene Carbonate,0.70212766,Dimethyl Carbonate,0,LiTFSI,0.14893617,0.14893617,273.15,0.701
Propylene Carbonate,0,Fluoroethylene Carbonate,0.994017946,Dimethyl Carbonate,0,LiTFSI,0.002991027,0.002991027,283.15,0.00472
Propylene Carbonate,0,Fluoroethylene Carbonate,0.904761905,Dimethyl Carbonate,0,LiTFSI,0.047619048,0.047619048,283.15,2.39
Propylene Carbonate,0,Fluoroethylene Carbonate,0.824817518,Dimethyl Carbonate,0,LiTFSI,0.087591241,0.087591241,283.15,2.43
Propylene Carbonate,0,Fluoroethylene Carbonate,0.759014952,Dimethyl Carbonate,0,LiTFSI,0.120492524,0.120492524,283.15,1.82
Propylene Carbonate,0,Fluoroethylene Carbonate,0.70212766,Dimethyl Carbonate,0,LiTFSI,0.14893617,0.14893617,283.15,1.32
Propylene Carbonate,0,Fluoroethylene Carbonate,0.994017946,Dimethyl Carbonate,0,LiTFSI,0.002991027,0.002991027,293.15,0.372
Propylene Carbonate,0,Fluoroethylene Carbonate,0.904761905,Dimethyl Carbonate,0,LiTFSI,0.047619048,0.047619048,293.15,4.14
Propylene Carbonate,0,Fluoroethylene Carbonate,0.824817518,Dimethyl Carbonate,0,LiTFSI,0.087591241,0.087591241,293.15,3.99
Propylene Carbonate,0,Fluoroethylene Carbonate,0.759014952,Dimethyl Carbonate,0,LiTFSI,0.120492524,0.120492524,293.15,2.98
Propylene Carbonate,0,Fluoroethylene Carbonate,0.70212766,Dimethyl Carbonate,0,LiTFSI,0.14893617,0.14893617,293.15,2.19
Fluoroethylene Carbonate,0,Ethyl Methyl Carbonate,0.562563689,Dimethyl Carbonate,0.433444295,LiPF6,0.001996008,0.001996008,243.15,0.0678
Fluoroethylene Carbonate,0,Ethyl Methyl Carbonate,0.514108869,Dimethyl Carbonate,0.396110806,LiPF6,0.044890162,0.044890162,243.15,0.939
Fluoroethylene Carbonate,0,Ethyl Methyl Carbonate,0.472497347,Dimethyl Carbonate,0.364049944,LiPF6,0.081726354,0.081726354,243.15,2.04
Fluoroethylene Carbonate,0,Ethyl Methyl Carbonate,0.436632705,Dimethyl Carbonate,0.33641694,LiPF6,0.113475177,0.113475177,243.15,2.22
Fluoroethylene Carbonate,0,Ethyl Methyl Carbonate,0.405659989,Dimethyl Carbonate,0.31255307,LiPF6,0.140893471,0.140893471,243.15,1.49
Fluoroethylene Carbonate,0,Ethyl Methyl Carbonate,0.562563689,Dimethyl Carbonate,0.433444295,LiPF6,0.001996008,0.001996008,253.15,0.0795
Fluoroethylene Carbonate,0,Ethyl Methyl Carbonate,0.514108869,Dimethyl Carbonate,0.396110806,LiPF6,0.044890162,0.044890162,253.15,1.14
Fluoroethylene Carbonate,0,Ethyl Methyl Carbonate,0.472497347,Dimethyl Carbonate,0.364049944,LiPF6,0.081726354,0.081726354,253.15,2.51
Fluoroethylene Carbonate,0,Ethyl Methyl Carbonate,0.436632705,Dimethyl Carbonate,0.33641694,LiPF6,0.113475177,0.113475177,253.15,2.89
Fluoroethylene Carbonate,0,Ethyl Methyl Carbonate,0.405659989,Dimethyl Carbonate,0.31255307,LiPF6,0.140893471,0.140893471,253.15,2.14
Fluoroethylene Carbonate,0,Ethyl Methyl Carbonate,0.562563689,Dimethyl Carbonate,0.433444295,LiPF6,0.001996008,0.001996008,263.15,0.0923
Fluoroethylene Carbonate,0,Ethyl Methyl Carbonate,0.514108869,Dimethyl Carbonate,0.396110806,LiPF6,0.044890162,0.044890162,263.15,1.38
Fluoroethylene Carbonate,0,Ethyl Methyl Carbonate,0.472497347,Dimethyl Carbonate,0.364049944,LiPF6,0.081726354,0.081726354,263.15,3.06
Fluoroethylene Carbonate,0,Ethyl Methyl Carbonate,0.436632705,Dimethyl Carbonate,0.33641694,LiPF6,0.113475177,0.113475177,263.15,3.69
Fluoroethylene Carbonate,0,Ethyl Methyl Carbonate,0.405659989,Dimethyl Carbonate,0.31255307,LiPF6,0.140893471,0.140893471,263.15,2.96
Fluoroethylene Carbonate,0,Ethyl Methyl Carbonate,0.562563689,Dimethyl Carbonate,0.433444295,LiPF6,0.001996008,0.001996008,273.15,0.106
Fluoroethylene Carbonate,0,Ethyl Methyl Carbonate,0.514108869,Dimethyl Carbonate,0.396110806,LiPF6,0.044890162,0.044890162,273.15,1.66
Fluoroethylene Carbonate,0,Ethyl Methyl Carbonate,0.472497347,Dimethyl Carbonate,0.364049944,LiPF6,0.081726354,0.081726354,273.15,3.68
Fluoroethylene Carbonate,0,Ethyl Methyl Carbonate,0.436632705,Dimethyl Carbonate,0.33641694,LiPF6,0.113475177,0.113475177,273.15,4.6
Fluoroethylene Carbonate,0,Ethyl Methyl Carbonate,0.405659989,Dimethyl Carbonate,0.31255307,LiPF6,0.140893471,0.140893471,273.15,3.96
Fluoroethylene Carbonate,0,Ethyl Methyl Carbonate,0.562563689,Dimethyl Carbonate,0.433444295,LiPF6,0.001996008,0.001996008,283.15,0.122
Fluoroethylene Carbonate,0,Ethyl Methyl Carbonate,0.514108869,Dimethyl Carbonate,0.396110806,LiPF6,0.044890162,0.044890162,283.15,1.98
Fluoroethylene Carbonate,0,Ethyl Methyl Carbonate,0.472497347,Dimethyl Carbonate,0.364049944,LiPF6,0.081726354,0.081726354,283.15,4.39
Fluoroethylene Carbonate,0,Ethyl Methyl Carbonate,0.436632705,Dimethyl Carbonate,0.33641694,LiPF6,0.113475177,0.113475177,283.15,5.62
Fluoroethylene Carbonate,0,Ethyl Methyl Carbonate,0.405659989,Dimethyl Carbonate,0.31255307,LiPF6,0.140893471,0.140893471,283.15,5.16
Fluoroethylene Carbonate,0,Ethyl Methyl Carbonate,0.562563689,Dimethyl Carbonate,0.433444295,LiPF6,0.001996008,0.001996008,293.15,0.139
Fluoroethylene Carbonate,0,Ethyl Methyl Carbonate,0.514108869,Dimethyl Carbonate,0.396110806,LiPF6,0.044890162,0.044890162,293.15,2.35
Fluoroethylene Carbonate,0,Ethyl Methyl Carbonate,0.472497347,Dimethyl Carbonate,0.364049944,LiPF6,0.081726354,0.081726354,293.15,5.18
