Repository: BattModels/DiffMix-NatCommData

# DiffMix-NatCommData

This is the official data repository for "Differentiable Modeling and Optimization of Non-aqueous Li-based Battery Electrolyte Solutions Using Geometric Deep Learning" published in Nature Communications.

# Citation

Coming soon.

File: training_data/published_AEM_data.csv (part 59 of 82)
sub1_name,x1 (mole fraction),sub2_name,x2 (mole fraction),sub3_name,x3 (mole fraction),salt,x4 (mole fraction),x5 (mole fraction),temperature (K),ionic conductivity (mS/cm)
Fluoroethylene Carbonate,0,Ethyl Methyl Carbonate,0.436632705,Dimethyl Carbonate,0.33641694,LiPF6,0.113475177,0.113475177,293.15,6.8
Fluoroethylene Carbonate,0,Ethyl Methyl Carbonate,0.405659989,Dimethyl Carbonate,0.31255307,LiPF6,0.140893471,0.140893471,293.15,6.53
Diethyl Carbonate,0.34528771,Ethyl Methyl Carbonate,0.195905709,Dimethyl Carbonate,0.452824527,LiTFSI,0.002991027,0.002991027,243.15,0.0872
Diethyl Carbonate,0.314913968,Ethyl Methyl Carbonate,0.178672575,Dimethyl Carbonate,0.41299115,LiTFSI,0.046711153,0.046711153,243.15,1.51
Diethyl Carbonate,0.288253122,Ethyl Methyl Carbonate,0.163546025,Dimethyl Carbonate,0.378027019,LiTFSI,0.085086917,0.085086917,243.15,2.62
Diethyl Carbonate,0.265812918,Ethyl Methyl Carbonate,0.150814138,Dimethyl Carbonate,0.348598011,LiTFSI,0.117387467,0.117387467,243.15,2.65
Diethyl Carbonate,0.2464218,Ethyl Methyl Carbonate,0.139812209,Dimethyl Carbonate,0.3231677,LiTFSI,0.145299145,0.145299145,243.15,2.09
Diethyl Carbonate,0.34528771,Ethyl Methyl Carbonate,0.195905709,Dimethyl Carbonate,0.452824527,LiTFSI,0.002991027,0.002991027,253.15,0.108
Diethyl Carbonate,0.314913968,Ethyl Methyl Carbonate,0.178672575,Dimethyl Carbonate,0.41299115,LiTFSI,0.046711153,0.046711153,253.15,1.87
Diethyl Carbonate,0.288253122,Ethyl Methyl Carbonate,0.163546025,Dimethyl Carbonate,0.378027019,LiTFSI,0.085086917,0.085086917,253.15,3.29
Diethyl Carbonate,0.265812918,Ethyl Methyl Carbonate,0.150814138,Dimethyl Carbonate,0.348598011,LiTFSI,0.117387467,0.117387467,253.15,3.44
Diethyl Carbonate,0.2464218,Ethyl Methyl Carbonate,0.139812209,Dimethyl Carbonate,0.3231677,LiTFSI,0.145299145,0.145299145,253.15,2.83
Diethyl Carbonate,0.34528771,Ethyl Methyl Carbonate,0.195905709,Dimethyl Carbonate,0.452824527,LiTFSI,0.002991027,0.002991027,263.15,0.131
Diethyl Carbonate,0.314913968,Ethyl Methyl Carbonate,0.178672575,Dimethyl Carbonate,0.41299115,LiTFSI,0.046711153,0.046711153,263.15,2.28
Diethyl Carbonate,0.288253122,Ethyl Methyl Carbonate,0.163546025,Dimethyl Carbonate,0.378027019,LiTFSI,0.085086917,0.085086917,263.15,4.05
Diethyl Carbonate,0.265812918,Ethyl Methyl Carbonate,0.150814138,Dimethyl Carbonate,0.348598011,LiTFSI,0.117387467,0.117387467,263.15,4.35
Diethyl Carbonate,0.2464218,Ethyl Methyl Carbonate,0.139812209,Dimethyl Carbonate,0.3231677,LiTFSI,0.145299145,0.145299145,263.15,3.71
Diethyl Carbonate,0.34528771,Ethyl Methyl Carbonate,0.195905709,Dimethyl Carbonate,0.452824527,LiTFSI,0.002991027,0.002991027,273.15,0.157
Diethyl Carbonate,0.314913968,Ethyl Methyl Carbonate,0.178672575,Dimethyl Carbonate,0.41299115,LiTFSI,0.046711153,0.046711153,273.15,2.76
Diethyl Carbonate,0.288253122,Ethyl Methyl Carbonate,0.163546025,Dimethyl Carbonate,0.378027019,LiTFSI,0.085086917,0.085086917,273.15,4.95
Diethyl Carbonate,0.265812918,Ethyl Methyl Carbonate,0.150814138,Dimethyl Carbonate,0.348598011,LiTFSI,0.117387467,0.117387467,273.15,5.41
Diethyl Carbonate,0.2464218,Ethyl Methyl Carbonate,0.139812209,Dimethyl Carbonate,0.3231677,LiTFSI,0.145299145,0.145299145,273.15,4.73
Diethyl Carbonate,0.34528771,Ethyl Methyl Carbonate,0.195905709,Dimethyl Carbonate,0.452824527,LiTFSI,0.002991027,0.002991027,283.15,0.185
Diethyl Carbonate,0.314913968,Ethyl Methyl Carbonate,0.178672575,Dimethyl Carbonate,0.41299115,LiTFSI,0.046711153,0.046711153,283.15,3.28
Diethyl Carbonate,0.288253122,Ethyl Methyl Carbonate,0.163546025,Dimethyl Carbonate,0.378027019,LiTFSI,0.085086917,0.085086917,283.15,5.93
Diethyl Carbonate,0.265812918,Ethyl Methyl Carbonate,0.150814138,Dimethyl Carbonate,0.348598011,LiTFSI,0.117387467,0.117387467,283.15,6.61
Diethyl Carbonate,0.2464218,Ethyl Methyl Carbonate,0.139812209,Dimethyl Carbonate,0.3231677,LiTFSI,0.145299145,0.145299145,283.15,6.01
Diethyl Carbonate,0.34528771,Ethyl Methyl Carbonate,0.195905709,Dimethyl Carbonate,0.452824527,LiTFSI,0.002991027,0.002991027,293.15,0.215
Diethyl Carbonate,0.314913968,Ethyl Methyl Carbonate,0.178672575,Dimethyl Carbonate,0.41299115,LiTFSI,0.046711153,0.046711153,293.15,3.84
Diethyl Carbonate,0.288253122,Ethyl Methyl Carbonate,0.163546025,Dimethyl Carbonate,0.378027019,LiTFSI,0.085086917,0.085086917,293.15,7.02
Diethyl Carbonate,0.265812918,Ethyl Methyl Carbonate,0.150814138,Dimethyl Carbonate,0.348598011,LiTFSI,0.117387467,0.117387467,293.15,7.99
Diethyl Carbonate,0.2464218,Ethyl Methyl Carbonate,0.139812209,Dimethyl Carbonate,0.3231677,LiTFSI,0.145299145,0.145299145,293.15,7.37
Propylene Carbonate,0.605460823,Fluoroethylene Carbonate,0.388557123,Ethyl Methyl Carbonate,0,LiTFSI,0.002991027,0.002991027,243.15,0.0828
Propylene Carbonate,0.55220057,Fluoroethylene Carbonate,0.354377123,Ethyl Methyl Carbonate,0,LiTFSI,0.046711153,0.046711153,243.15,0.602
Propylene Carbonate,0.504432079,Fluoroethylene Carbonate,0.323721486,Ethyl Methyl Carbonate,0,LiTFSI,0.085923218,0.085923218,243.15,0.367
Propylene Carbonate,0.464207409,Fluoroethylene Carbonate,0.297907128,Ethyl Methyl Carbonate,0,LiTFSI,0.118942731,0.118942731,243.15,0.167
Propylene Carbonate,0.430322988,Fluoroethylene Carbonate,0.276161654,Ethyl Methyl Carbonate,0,LiTFSI,0.146757679,0.146757679,243.15,0.0643
Propylene Carbonate,0.605460823,Fluoroethylene Carbonate,0.388557123,Ethyl Methyl Carbonate,0,LiTFSI,0.002991027,0.002991027,253.15,0.13
Propylene Carbonate,0.55220057,Fluoroethylene Carbonate,0.354377123,Ethyl Methyl Carbonate,0,LiTFSI,0.046711153,0.046711153,253.15,1.1
Propylene Carbonate,0.504432079,Fluoroethylene Carbonate,0.323721486,Ethyl Methyl Carbonate,0,LiTFSI,0.085923218,0.085923218,253.15,0.788
Propylene Carbonate,0.464207409,Fluoroethylene Carbonate,0.297907128,Ethyl Methyl Carbonate,0,LiTFSI,0.118942731,0.118942731,253.15,0.44
Propylene Carbonate,0.430322988,Fluoroethylene Carbonate,0.276161654,Ethyl Methyl Carbonate,0,LiTFSI,0.146757679,0.146757679,253.15,0.218
Propylene Carbonate,0.605460823,Fluoroethylene Carbonate,0.388557123,Ethyl Methyl Carbonate,0,LiTFSI,0.002991027,0.002991027,263.15,0.187
Propylene Carbonate,0.55220057,Fluoroethylene Carbonate,0.354377123,Ethyl Methyl Carbonate,0,LiTFSI,0.046711153,0.046711153,263.15,1.73
Propylene Carbonate,0.504432079,Fluoroethylene Carbonate,0.323721486,Ethyl Methyl Carbonate,0,LiTFSI,0.085923218,0.085923218,263.15,1.38
Propylene Carbonate,0.464207409,Fluoroethylene Carbonate,0.297907128,Ethyl Methyl Carbonate,0,LiTFSI,0.118942731,0.118942731,263.15,0.855
Propylene Carbonate,0.430322988,Fluoroethylene Carbonate,0.276161654,Ethyl Methyl Carbonate,0,LiTFSI,0.146757679,0.146757679,263.15,0.487
Propylene Carbonate,0.605460823,Fluoroethylene Carbonate,0.388557123,Ethyl Methyl Carbonate,0,LiTFSI,0.002991027,0.002991027,273.15,0.255
Propylene Carbonate,0.55220057,Fluoroethylene Carbonate,0.354377123,Ethyl Methyl Carbonate,0,LiTFSI,0.046711153,0.046711153,273.15,2.5
Propylene Carbonate,0.504432079,Fluoroethylene Carbonate,0.323721486,Ethyl Methyl Carbonate,0,LiTFSI,0.085923218,0.085923218,273.15,2.13
Propylene Carbonate,0.464207409,Fluoroethylene Carbonate,0.297907128,Ethyl Methyl Carbonate,0,LiTFSI,0.118942731,0.118942731,273.15,1.41
Propylene Carbonate,0.430322988,Fluoroethylene Carbonate,0.276161654,Ethyl Methyl Carbonate,0,LiTFSI,0.146757679,0.146757679,273.15,0.869
Propylene Carbonate,0.605460823,Fluoroethylene Carbonate,0.388557123,Ethyl Methyl Carbonate,0,LiTFSI,0.002991027,0.002991027,283.15,0.333
Propylene Carbonate,0.55220057,Fluoroethylene Carbonate,0.354377123,Ethyl Methyl Carbonate,0,LiTFSI,0.046711153,0.046711153,283.15,3.39
Propylene Carbonate,0.504432079,Fluoroethylene Carbonate,0.323721486,Ethyl Methyl Carbonate,0,LiTFSI,0.085923218,0.085923218,283.15,3.03
Propylene Carbonate,0.464207409,Fluoroethylene Carbonate,0.297907128,Ethyl Methyl Carbonate,0,LiTFSI,0.118942731,0.118942731,283.15,2.09
Propylene Carbonate,0.430322988,Fluoroethylene Carbonate,0.276161654,Ethyl Methyl Carbonate,0,LiTFSI,0.146757679,0.146757679,283.15,1.36
Propylene Carbonate,0.605460823,Fluoroethylene Carbonate,0.388557123,Ethyl Methyl Carbonate,0,LiTFSI,0.002991027,0.002991027,293.15,0.422
Propylene Carbonate,0.55220057,Fluoroethylene Carbonate,0.354377123,Ethyl Methyl Carbonate,0,LiTFSI,0.046711153,0.046711153,293.15,4.4
Propylene Carbonate,0.504432079,Fluoroethylene Carbonate,0.323721486,Ethyl Methyl Carbonate,0,LiTFSI,0.085923218,0.085923218,293.15,4.1
Propylene Carbonate,0.464207409,Fluoroethylene Carbonate,0.297907128,Ethyl Methyl Carbonate,0,LiTFSI,0.118942731,0.118942731,293.15,2.9
Propylene Carbonate,0.430322988,Fluoroethylene Carbonate,0.276161654,Ethyl Methyl Carbonate,0,LiTFSI,0.146757679,0.146757679,293.15,1.96
Diethyl Carbonate,0.18150745,Fluoroethylene Carbonate,0.606546921,Ethyl Methyl Carbonate,0.205963575,LiTFSI,0.002991027,0.002991027,243.15,0.107
Diethyl Carbonate,0.164878385,Fluoroethylene Carbonate,0.550977258,Ethyl Methyl Carbonate,0.187093928,LiTFSI,0.048525214,0.048525214,243.15,0.886
Diethyl Carbonate,0.150307742,Fluoroethylene Carbonate,0.502286262,Ethyl Methyl Carbonate,0.170560052,LiTFSI,0.088422972,0.088422972,243.15,0.621
Diethyl Carbonate,0.13803196,Fluoroethylene Carbonate,0.461264047,Ethyl Methyl Carbonate,0.156630244,LiTFSI,0.122036874,0.122036874,243.15,0.312
Diethyl Carbonate,0.127680214,Fluoroethylene Carbonate,0.426671417,Ethyl Methyl Carbonate,0.144883714,LiTFSI,0.150382328,0.150382328,243.15,0.128
Diethyl Carbonate,0.18150745,Fluoroethylene Carbonate,0.606546921,Ethyl Methyl Carbonate,0.205963575,LiTFSI,0.002991027,0.002991027,253.15,0.161
Diethyl Carbonate,0.164878385,Fluoroethylene Carbonate,0.550977258,Ethyl Methyl Carbonate,0.187093928,LiTFSI,0.048525214,0.048525214,253.15,1.47
Diethyl Carbonate,0.150307742,Fluoroethylene Carbonate,0.502286262,Ethyl Methyl Carbonate,0.170560052,LiTFSI,0.088422972,0.088422972,253.15,1.17
Diethyl Carbonate,0.13803196,Fluoroethylene Carbonate,0.461264047,Ethyl Methyl Carbonate,0.156630244,LiTFSI,0.122036874,0.122036874,253.15,0.701
Diethyl Carbonate,0.127680214,Fluoroethylene Carbonate,0.426671417,Ethyl Methyl Carbonate,0.144883714,LiTFSI,0.150382328,0.150382328,253.15,0.361
Diethyl Carbonate,0.18150745,Fluoroethylene Carbonate,0.606546921,Ethyl Methyl Carbonate,0.205963575,LiTFSI,0.002991027,0.002991027,263.15,0.228
Diethyl Carbonate,0.164878385,Fluoroethylene Carbonate,0.550977258,Ethyl Methyl Carbonate,0.187093928,LiTFSI,0.048525214,0.048525214,263.15,2.24
Diethyl Carbonate,0.150307742,Fluoroethylene Carbonate,0.502286262,Ethyl Methyl Carbonate,0.170560052,LiTFSI,0.088422972,0.088422972,263.15,1.93
Diethyl Carbonate,0.13803196,Fluoroethylene Carbonate,0.461264047,Ethyl Methyl Carbonate,0.156630244,LiTFSI,0.122036874,0.122036874,263.15,1.27
Diethyl Carbonate,0.127680214,Fluoroethylene Carbonate,0.426671417,Ethyl Methyl Carbonate,0.144883714,LiTFSI,0.150382328,0.150382328,263.15,0.753
Diethyl Carbonate,0.18150745,Fluoroethylene Carbonate,0.606546921,Ethyl Methyl Carbonate,0.205963575,LiTFSI,0.002991027,0.002991027,273.15,0.309
Diethyl Carbonate,0.164878385,Fluoroethylene Carbonate,0.550977258,Ethyl Methyl Carbonate,0.187093928,LiTFSI,0.048525214,0.048525214,273.15,3.17
Diethyl Carbonate,0.150307742,Fluoroethylene Carbonate,0.502286262,Ethyl Methyl Carbonate,0.170560052,LiTFSI,0.088422972,0.088422972,273.15,2.9
Diethyl Carbonate,0.13803196,Fluoroethylene Carbonate,0.461264047,Ethyl Methyl Carbonate,0.156630244,LiTFSI,0.122036874,0.122036874,273.15,2.04
Diethyl Carbonate,0.127680214,Fluoroethylene Carbonate,0.426671417,Ethyl Methyl Carbonate,0.144883714,LiTFSI,0.150382328,0.150382328,273.15,1.31
Diethyl Carbonate,0.18150745,Fluoroethylene Carbonate,0.606546921,Ethyl Methyl Carbonate,0.205963575,LiTFSI,0.002991027,0.002991027,283.15,0.403
Diethyl Carbonate,0.164878385,Fluoroethylene Carbonate,0.550977258,Ethyl Methyl Carbonate,0.187093928,LiTFSI,0.048525214,0.048525214,283.15,4.27
Diethyl Carbonate,0.150307742,Fluoroethylene Carbonate,0.502286262,Ethyl Methyl Carbonate,0.170560052,LiTFSI,0.088422972,0.088422972,283.15,4.08
Diethyl Carbonate,0.13803196,Fluoroethylene Carbonate,0.461264047,Ethyl Methyl Carbonate,0.156630244,LiTFSI,0.122036874,0.122036874,283.15,3
Diethyl Carbonate,0.127680214,Fluoroethylene Carbonate,0.426671417,Ethyl Methyl Carbonate,0.144883714,LiTFSI,0.150382328,0.150382328,283.15,2.05
Diethyl Carbonate,0.18150745,Fluoroethylene Carbonate,0.606546921,Ethyl Methyl Carbonate,0.205963575,LiTFSI,0.002991027,0.002991027,293.15,0.508
Diethyl Carbonate,0.164878385,Fluoroethylene Carbonate,0.550977258,Ethyl Methyl Carbonate,0.187093928,LiTFSI,0.048525214,0.048525214,293.15,5.53
Diethyl Carbonate,0.150307742,Fluoroethylene Carbonate,0.502286262,Ethyl Methyl Carbonate,0.170560052,LiTFSI,0.088422972,0.088422972,293.15,5.46
Diethyl Carbonate,0.13803196,Fluoroethylene Carbonate,0.461264047,Ethyl Methyl Carbonate,0.156630244,LiTFSI,0.122036874,0.122036874,293.15,4.14
Diethyl Carbonate,0.127680214,Fluoroethylene Carbonate,0.426671417,Ethyl Methyl Carbonate,0.144883714,LiTFSI,0.150382328,0.150382328,293.15,2.94
Diethyl Carbonate,0.33065843,Ethyl Methyl Carbonate,0,Ethylene Carbonate,0.665349554,LiPF6,0.001996008,0.001996008,243.15,0.167
Diethyl Carbonate,0.302178108,Ethyl Methyl Carbonate,0,Ethylene Carbonate,0.608041567,LiPF6,0.044890162,0.044890162,243.15,1.39
Diethyl Carbonate,0.277720077,Ethyl Methyl Carbonate,0,Ethylene Carbonate,0.558827214,LiPF6,0.081726354,0.081726354,243.15,0.97
Diethyl Carbonate,0.256639892,Ethyl Methyl Carbonate,0,Ethylene Carbonate,0.516409753,LiPF6,0.113475177,0.113475177,243.15,0.373
Diethyl Carbonate,0.238435039,Ethyl Methyl Carbonate,0,Ethylene Carbonate,0.47977802,LiPF6,0.140893471,0.140893471,243.15,0.0758
Diethyl Carbonate,0.33065843,Ethyl Methyl Carbonate,0,Ethylene Carbonate,0.665349554,LiPF6,0.001996008,0.001996008,253.15,0.231
Diethyl Carbonate,0.302178108,Ethyl Methyl Carbonate,0,Ethylene Carbonate,0.608041567,LiPF6,0.044890162,0.044890162,253.15,2.08
Diethyl Carbonate,0.277720077,Ethyl Methyl Carbonate,0,Ethylene Carbonate,0.558827214,LiPF6,0.081726354,0.081726354,253.15,1.7
Diethyl Carbonate,0.256639892,Ethyl Methyl Carbonate,0,Ethylene Carbonate,0.516409753,LiPF6,0.113475177,0.113475177,253.15,0.877
Diethyl Carbonate,0.238435039,Ethyl Methyl Carbonate,0,Ethylene Carbonate,0.47977802,LiPF6,0.140893471,0.140893471,253.15,0.296
Diethyl Carbonate,0.33065843,Ethyl Methyl Carbonate,0,Ethylene Carbonate,0.665349554,LiPF6,0.001996008,0.001996008,263.15,0.305
Diethyl Carbonate,0.302178108,Ethyl Methyl Carbonate,0,Ethylene Carbonate,0.608041567,LiPF6,0.044890162,0.044890162,263.15,2.92
Diethyl Carbonate,0.277720077,Ethyl Methyl Carbonate,0,Ethylene Carbonate,0.558827214,LiPF6,0.081726354,0.081726354,263.15,2.65
Diethyl Carbonate,0.256639892,Ethyl Methyl Carbonate,0,Ethylene Carbonate,0.516409753,LiPF6,0.113475177,0.113475177,263.15,1.63
Diethyl Carbonate,0.238435039,Ethyl Methyl Carbonate,0,Ethylene Carbonate,0.47977802,LiPF6,0.140893471,0.140893471,263.15,0.743
Diethyl Carbonate,0.33065843,Ethyl Methyl Carbonate,0,Ethylene Carbonate,0.665349554,LiPF6,0.001996008,0.001996008,273.15,0.391
Diethyl Carbonate,0.302178108,Ethyl Methyl Carbonate,0,Ethylene Carbonate,0.608041567,LiPF6,0.044890162,0.044890162,273.15,3.9
Diethyl Carbonate,0.277720077,Ethyl Methyl Carbonate,0,Ethylene Carbonate,0.558827214,LiPF6,0.081726354,0.081726354,273.15,3.82
Diethyl Carbonate,0.256639892,Ethyl Methyl Carbonate,0,Ethylene Carbonate,0.516409753,LiPF6,0.113475177,0.113475177,273.15,2.65
Diethyl Carbonate,0.238435039,Ethyl Methyl Carbonate,0,Ethylene Carbonate,0.47977802,LiPF6,0.140893471,0.140893471,273.15,1.45
Diethyl Carbonate,0.33065843,Ethyl Methyl Carbonate,0,Ethylene Carbonate,0.665349554,LiPF6,0.001996008,0.001996008,283.15,0.486
Diethyl Carbonate,0.302178108,Ethyl Methyl Carbonate,0,Ethylene Carbonate,0.608041567,LiPF6,0.044890162,0.044890162,283.15,5.02
Diethyl Carbonate,0.277720077,Ethyl Methyl Carbonate,0,Ethylene Carbonate,0.558827214,LiPF6,0.081726354,0.081726354,283.15,5.18
Diethyl Carbonate,0.256639892,Ethyl Methyl Carbonate,0,Ethylene Carbonate,0.516409753,LiPF6,0.113475177,0.113475177,283.15,3.91
Diethyl Carbonate,0.238435039,Ethyl Methyl Carbonate,0,Ethylene Carbonate,0.47977802,LiPF6,0.140893471,0.140893471,283.15,2.43
Diethyl Carbonate,0.33065843,Ethyl Methyl Carbonate,0,Ethylene Carbonate,0.665349554,LiPF6,0.001996008,0.001996008,293.15,0.589
Diethyl Carbonate,0.302178108,Ethyl Methyl Carbonate,0,Ethylene Carbonate,0.608041567,LiPF6,0.044890162,0.044890162,293.15,6.26
Diethyl Carbonate,0.277720077,Ethyl Methyl Carbonate,0,Ethylene Carbonate,0.558827214,LiPF6,0.081726354,0.081726354,293.15,6.74
Diethyl Carbonate,0.256639892,Ethyl Methyl Carbonate,0,Ethylene Carbonate,0.516409753,LiPF6,0.113475177,0.113475177,293.15,5.4
Diethyl Carbonate,0.238435039,Ethyl Methyl Carbonate,0,Ethylene Carbonate,0.47977802,LiPF6,0.140893471,0.140893471,293.15,3.68
Diethyl Carbonate,0.182200545,Fluoroethylene Carbonate,0.811817401,Ethyl Methyl Carbonate,0,LiPF6,0.002991027,0.002991027,243.15,0.0642
Diethyl Carbonate,0.165507982,Fluoroethylene Carbonate,0.73744159,Ethyl Methyl Carbonate,0,LiPF6,0.048525214,0.048525214,243.15,0.342
Diethyl Carbonate,0.150577348,Fluoroethylene Carbonate,0.670916277,Ethyl Methyl Carbonate,0,LiPF6,0.089253188,0.089253188,243.15,0.169
Diethyl Carbonate,0.138276713,Fluoroethylene Carbonate,0.616109252,Ethyl Methyl Carbonate,0,LiPF6,0.122807018,0.122807018,243.15,0.0487
Diethyl Carbonate,0.127903366,Fluoroethylene Carbonate,0.569889503,Ethyl Methyl Carbonate,0,LiPF6,0.151103565,0.151103565,243.15,0.00605
Diethyl Carbonate,0.182200545,Fluoroethylene Carbonate,0.811817401,Ethyl Methyl Carbonate,0,LiPF6,0.002991027,0.002991027,253.15,0.106
Diethyl Carbonate,0.165507982,Fluoroethylene Carbonate,0.73744159,Ethyl Methyl Carbonate,0,LiPF6,0.048525214,0.048525214,253.15,0.754
Diethyl Carbonate,0.150577348,Fluoroethylene Carbonate,0.670916277,Ethyl Methyl Carbonate,0,LiPF6,0.089253188,0.089253188,253.15,0.514
Diethyl Carbonate,0.138276713,Fluoroethylene Carbonate,0.616109252,Ethyl Methyl Carbonate,0,LiPF6,0.122807018,0.122807018,253.15,0.243
Diethyl Carbonate,0.127903366,Fluoroethylene Carbonate,0.569889503,Ethyl Methyl Carbonate,0,LiPF6,0.151103565,0.151103565,253.15,0.0726
Diethyl Carbonate,0.182200545,Fluoroethylene Carbonate,0.811817401,Ethyl Methyl Carbonate,0,LiPF6,0.002991027,0.002991027,263.15,0.161
Diethyl Carbonate,0.165507982,Fluoroethylene Carbonate,0.73744159,Ethyl Methyl Carbonate,0,LiPF6,0.048525214,0.048525214,263.15,1.36
Diethyl Carbonate,0.150577348,Fluoroethylene Carbonate,0.670916277,Ethyl Methyl Carbonate,0,LiPF6,0.089253188,0.089253188,263.15,1.12
Diethyl Carbonate,0.138276713,Fluoroethylene Carbonate,0.616109252,Ethyl Methyl Carbonate,0,LiPF6,0.122807018,0.122807018,263.15,0.677
Diethyl Carbonate,0.127903366,Fluoroethylene Carbonate,0.569889503,Ethyl Methyl Carbonate,0,LiPF6,0.151103565,0.151103565,263.15,0.31
Diethyl Carbonate,0.182200545,Fluoroethylene Carbonate,0.811817401,Ethyl Methyl Carbonate,0,LiPF6,0.002991027,0.002991027,273.15,0.232
Diethyl Carbonate,0.165507982,Fluoroethylene Carbonate,0.73744159,Ethyl Methyl Carbonate,0,LiPF6,0.048525214,0.048525214,273.15,2.17
Diethyl Carbonate,0.150577348,Fluoroethylene Carbonate,0.670916277,Ethyl Methyl Carbonate,0,LiPF6,0.089253188,0.089253188,273.15,2.01
Diethyl Carbonate,0.138276713,Fluoroethylene Carbonate,0.616109252,Ethyl Methyl Carbonate,0,LiPF6,0.122807018,0.122807018,273.15,1.4
Diethyl Carbonate,0.127903366,Fluoroethylene Carbonate,0.569889503,Ethyl Methyl Carbonate,0,LiPF6,0.151103565,0.151103565,273.15,0.806
Diethyl Carbonate,0.182200545,Fluoroethylene Carbonate,0.811817401,Ethyl Methyl Carbonate,0,LiPF6,0.002991027,0.002991027,283.15,0.318
Diethyl Carbonate,0.165507982,Fluoroethylene Carbonate,0.73744159,Ethyl Methyl Carbonate,0,LiPF6,0.048525214,0.048525214,283.15,3.18
Diethyl Carbonate,0.150577348,Fluoroethylene Carbonate,0.670916277,Ethyl Methyl Carbonate,0,LiPF6,0.089253188,0.089253188,283.15,3.18
Diethyl Carbonate,0.138276713,Fluoroethylene Carbonate,0.616109252,Ethyl Methyl Carbonate,0,LiPF6,0.122807018,0.122807018,283.15,2.45
Diethyl Carbonate,0.127903366,Fluoroethylene Carbonate,0.569889503,Ethyl Methyl Carbonate,0,LiPF6,0.151103565,0.151103565,283.15,1.6
Diethyl Carbonate,0.182200545,Fluoroethylene Carbonate,0.811817401,Ethyl Methyl Carbonate,0,LiPF6,0.002991027,0.002991027,293.15,0.417
Diethyl Carbonate,0.165507982,Fluoroethylene Carbonate,0.73744159,Ethyl Methyl Carbonate,0,LiPF6,0.048525214,0.048525214,293.15,4.39
Diethyl Carbonate,0.150577348,Fluoroethylene Carbonate,0.670916277,Ethyl Methyl Carbonate,0,LiPF6,0.089253188,0.089253188,293.15,4.64
Diethyl Carbonate,0.138276713,Fluoroethylene Carbonate,0.616109252,Ethyl Methyl Carbonate,0,LiPF6,0.122807018,0.122807018,293.15,3.79
Diethyl Carbonate,0.127903366,Fluoroethylene Carbonate,0.569889503,Ethyl Methyl Carbonate,0,LiPF6,0.151103565,0.151103565,293.15,2.71
Diethyl Carbonate,0.748586238,Ethylene Carbonate,0,Dimethyl Carbonate,0.245431708,LiPF6,0.002991027,0.002991027,243.15,0.063
Diethyl Carbonate,0.677281513,Ethylene Carbonate,0,Dimethyl Carbonate,0.222053719,LiPF6,0.050332384,0.050332384,243.15,0.842
Diethyl Carbonate,0.616165585,Ethylene Carbonate,0,Dimethyl Carbonate,0.202016233,LiPF6,0.090909091,0.090909091,243.15,1.41
Diethyl Carbonate,0.564653735,Ethylene Carbonate,0,Dimethyl Carbonate,0.185127542,LiPF6,0.125109361,0.125109361,243.15,1.05
Diethyl Carbonate,0.521174839,Ethylene Carbonate,0,Dimethyl Carbonate,0.170872538,LiPF6,0.153976311,0.153976311,243.15,0.291
Diethyl Carbonate,0.748586238,Ethylene Carbonate,0,Dimethyl Carbonate,0.245431708,LiPF6,0.002991027,0.002991027,253.15,0.075
Diethyl Carbonate,0.677281513,Ethylene Carbonate,0,Dimethyl Carbonate,0.222053719,LiPF6,0.050332384,0.050332384,253.15,1.05
Diethyl Carbonate,0.616165585,Ethylene Carbonate,0,Dimethyl Carbonate,0.202016233,LiPF6,0.090909091,0.090909091,253.15,1.84
Diethyl Carbonate,0.564653735,Ethylene Carbonate,0,Dimethyl Carbonate,0.185127542,LiPF6,0.125109361,0.125109361,253.15,1.55
Diethyl Carbonate,0.521174839,Ethylene Carbonate,0,Dimethyl Carbonate,0.170872538,LiPF6,0.153976311,0.153976311,253.15,0.555
Diethyl Carbonate,0.748586238,Ethylene Carbonate,0,Dimethyl Carbonate,0.245431708,LiPF6,0.002991027,0.002991027,263.15,0.0884
Diethyl Carbonate,0.677281513,Ethylene Carbonate,0,Dimethyl Carbonate,0.222053719,LiPF6,0.050332384,0.050332384,263.15,1.3
Diethyl Carbonate,0.616165585,Ethylene Carbonate,0,Dimethyl Carbonate,0.202016233,LiPF6,0.090909091,0.090909091,263.15,2.32
Diethyl Carbonate,0.564653735,Ethylene Carbonate,0,Dimethyl Carbonate,0.185127542,LiPF6,0.125109361,0.125109361,263.15,2.17
Diethyl Carbonate,0.521174839,Ethylene Carbonate,0,Dimethyl Carbonate,0.170872538,LiPF6,0.153976311,0.153976311,263.15,0.952
Diethyl Carbonate,0.748586238,Ethylene Carbonate,0,Dimethyl Carbonate,0.245431708,LiPF6,0.002991027,0.002991027,273.15,0.103
Diethyl Carbonate,0.677281513,Ethylene Carbonate,0,Dimethyl Carbonate,0.222053719,LiPF6,0.050332384,0.050332384,273.15,1.59
Diethyl Carbonate,0.616165585,Ethylene Carbonate,0,Dimethyl Carbonate,0.202016233,LiPF6,0.090909091,0.090909091,273.15,2.89
Diethyl Carbonate,0.564653735,Ethylene Carbonate,0,Dimethyl Carbonate,0.185127542,LiPF6,0.125109361,0.125109361,273.15,2.92
Diethyl Carbonate,0.521174839,Ethylene Carbonate,0,Dimethyl Carbonate,0.170872538,LiPF6,0.153976311,0.153976311,273.15,1.51
Diethyl Carbonate,0.748586238,Ethylene Carbonate,0,Dimethyl Carbonate,0.245431708,LiPF6,0.002991027,0.002991027,283.15,0.119
Diethyl Carbonate,0.677281513,Ethylene Carbonate,0,Dimethyl Carbonate,0.222053719,LiPF6,0.050332384,0.050332384,283.15,1.91
Diethyl Carbonate,0.616165585,Ethylene Carbonate,0,Dimethyl Carbonate,0.202016233,LiPF6,0.090909091,0.090909091,283.15,3.55
Diethyl Carbonate,0.564653735,Ethylene Carbonate,0,Dimethyl Carbonate,0.185127542,LiPF6,0.125109361,0.125109361,283.15,3.81
Diethyl Carbonate,0.521174839,Ethylene Carbonate,0,Dimethyl Carbonate,0.170872538,LiPF6,0.153976311,0.153976311,283.15,2.25
Diethyl Carbonate,0.748586238,Ethylene Carbonate,0,Dimethyl Carbonate,0.245431708,LiPF6,0.002991027,0.002991027,293.15,0.137
Diethyl Carbonate,0.677281513,Ethylene Carbonate,0,Dimethyl Carbonate,0.222053719,LiPF6,0.050332384,0.050332384,293.15,2.29
Diethyl Carbonate,0.616165585,Ethylene Carbonate,0,Dimethyl Carbonate,0.202016233,LiPF6,0.090909091,0.090909091,293.15,4.26
Diethyl Carbonate,0.564653735,Ethylene Carbonate,0,Dimethyl Carbonate,0.185127542,LiPF6,0.125109361,0.125109361,293.15,4.86
Diethyl Carbonate,0.521174839,Ethylene Carbonate,0,Dimethyl Carbonate,0.170872538,LiPF6,0.153976311,0.153976311,293.15,3.2
Diethyl Carbonate,0.164112328,Ethyl Methyl Carbonate,0.186224653,Dimethyl Carbonate,0.645671003,LiPF6,0.001996008,0.001996008,243.15,0.0581
Diethyl Carbonate,0.150277886,Ethyl Methyl Carbonate,0.170526173,Dimethyl Carbonate,0.591241831,LiPF6,0.043977055,0.043977055,243.15,0.901
Diethyl Carbonate,0.137837975,Ethyl Methyl Carbonate,0.156410121,Dimethyl Carbonate,0.542299195,LiPF6,0.081726354,0.081726354,243.15,1.78
Diethyl Carbonate,0.127634686,Ethyl Methyl Carbonate,0.144832051,Dimethyl Carbonate,0.502156155,LiPF6,0.112688554,0.112688554,243.15,1.77
Diethyl Carbonate,0.118583463,Ethyl Methyl Carbonate,0.134561276,Dimethyl Carbonate,0.466545716,LiPF6,0.140154772,0.140154772,243.15,1.06
Diethyl Carbonate,0.164112328,Ethyl Methyl Carbonate,0.186224653,Dimethyl Carbonate,0.645671003,LiPF6,0.001996008,0.001996008,253.15,0.072
Diethyl Carbonate,0.150277886,Ethyl Methyl Carbonate,0.170526173,Dimethyl Carbonate,0.591241831,LiPF6,0.043977055,0.043977055,253.15,1.12
Diethyl Carbonate,0.137837975,Ethyl Methyl Carbonate,0.156410121,Dimethyl Carbonate,0.542299195,LiPF6,0.081726354,0.081726354,253.15,2.3
Diethyl Carbonate,0.127634686,Ethyl Methyl Carbonate,0.144832051,Dimethyl Carbonate,0.502156155,LiPF6,0.112688554,0.112688554,253.15,2.46
Diethyl Carbonate,0.118583463,Ethyl Methyl Carbonate,0.134561276,Dimethyl Carbonate,0.466545716,LiPF6,0.140154772,0.140154772,253.15,1.7
Diethyl Carbonate,0.164112328,Ethyl Methyl Carbonate,0.186224653,Dimethyl Carbonate,0.645671003,LiPF6,0.001996008,0.001996008,263.15,0.0874
Diethyl Carbonate,0.150277886,Ethyl Methyl Carbonate,0.170526173,Dimethyl Carbonate,0.591241831,LiPF6,0.043977055,0.043977055,263.15,1.39
Diethyl Carbonate,0.137837975,Ethyl Methyl Carbonate,0.156410121,Dimethyl Carbonate,0.542299195,LiPF6,0.081726354,0.081726354,263.15,2.9
Diethyl Carbonate,0.127634686,Ethyl Methyl Carbonate,0.144832051,Dimethyl Carbonate,0.502156155,LiPF6,0.112688554,0.112688554,263.15,3.29
Diethyl Carbonate,0.118583463,Ethyl Methyl Carbonate,0.134561276,Dimethyl Carbonate,0.466545716,LiPF6,0.140154772,0.140154772,263.15,2.53
Diethyl Carbonate,0.164112328,Ethyl Methyl Carbonate,0.186224653,Dimethyl Carbonate,0.645671003,LiPF6,0.001996008,0.001996008,273.15,0.105
Diethyl Carbonate,0.150277886,Ethyl Methyl Carbonate,0.170526173,Dimethyl Carbonate,0.591241831,LiPF6,0.043977055,0.043977055,273.15,1.71
Diethyl Carbonate,0.137837975,Ethyl Methyl Carbonate,0.156410121,Dimethyl Carbonate,0.542299195,LiPF6,0.081726354,0.081726354,273.15,3.6
Diethyl Carbonate,0.127634686,Ethyl Methyl Carbonate,0.144832051,Dimethyl Carbonate,0.502156155,LiPF6,0.112688554,0.112688554,273.15,4.25
Diethyl Carbonate,0.118583463,Ethyl Methyl Carbonate,0.134561276,Dimethyl Carbonate,0.466545716,LiPF6,0.140154772,0.140154772,273.15,3.57
Diethyl Carbonate,0.164112328,Ethyl Methyl Carbonate,0.186224653,Dimethyl Carbonate,0.645671003,LiPF6,0.001996008,0.001996008,283.15,0.123
Diethyl Carbonate,0.150277886,Ethyl Methyl Carbonate,0.170526173,Dimethyl Carbonate,0.591241831,LiPF6,0.043977055,0.043977055,283.15,2.07
Diethyl Carbonate,0.137837975,Ethyl Methyl Carbonate,0.156410121,Dimethyl Carbonate,0.542299195,LiPF6,0.081726354,0.081726354,283.15,4.41
Diethyl Carbonate,0.127634686,Ethyl Methyl Carbonate,0.144832051,Dimethyl Carbonate,0.502156155,LiPF6,0.112688554,0.112688554,283.15,5.37
Diethyl Carbonate,0.118583463,Ethyl Methyl Carbonate,0.134561276,Dimethyl Carbonate,0.466545716,LiPF6,0.140154772,0.140154772,283.15,4.83
Diethyl Carbonate,0.164112328,Ethyl Methyl Carbonate,0.186224653,Dimethyl Carbonate,0.645671003,LiPF6,0.001996008,0.001996008,293.15,0.143
Diethyl Carbonate,0.150277886,Ethyl Methyl Carbonate,0.170526173,Dimethyl Carbonate,0.591241831,LiPF6,0.043977055,0.043977055,293.15,2.48
Diethyl Carbonate,0.137837975,Ethyl Methyl Carbonate,0.156410121,Dimethyl Carbonate,0.542299195,LiPF6,0.081726354,0.081726354,293.15,5.3
Diethyl Carbonate,0.127634686,Ethyl Methyl Carbonate,0.144832051,Dimethyl Carbonate,0.502156155,LiPF6,0.112688554,0.112688554,293.15,6.66
Diethyl Carbonate,0.118583463,Ethyl Methyl Carbonate,0.134561276,Dimethyl Carbonate,0.466545716,LiPF6,0.140154772,0.140154772,293.15,6.3
Propylene Carbonate,0.186446745,Diethyl Carbonate,0.161126213,Ethylene Carbonate,0.648435026,LiTFSI,0.001996008,0.001996008,243.15,0.129
Propylene Carbonate,0.170729542,Diethyl Carbonate,0.147543496,Ethylene Carbonate,0.593772851,LiTFSI,0.043977055,0.043977055,243.15,1.11
Propylene Carbonate,0.157229205,Diethyl Carbonate,0.135876582,Ethylene Carbonate,0.546820616,LiTFSI,0.080036799,0.080036799,243.15,0.759
Propylene Carbonate,0.145595354,Diethyl Carbonate,0.125822674,Ethylene Carbonate,0.50635975,LiTFSI,0.111111111,0.111111111,243.15,0.324
Propylene Carbonate,0.135554295,Diethyl Carbonate,0.117145248,Ethylene Carbonate,0.471438388,LiTFSI,0.137931034,0.137931034,243.15,0.115
Propylene Carbonate,0.186446745,Diethyl Carbonate,0.161126213,Ethylene Carbonate,0.648435026,LiTFSI,0.001996008,0.001996008,253.15,0.189
Propylene Carbonate,0.170729542,Diethyl Carbonate,0.147543496,Ethylene Carbonate,0.593772851,LiTFSI,0.043977055,0.043977055,253.15,1.76
Propylene Carbonate,0.157229205,Diethyl Carbonate,0.135876582,Ethylene Carbonate,0.546820616,LiTFSI,0.080036799,0.080036799,253.15,1.38
Propylene Carbonate,0.145595354,Diethyl Carbonate,0.125822674,Ethylene Carbonate,0.50635975,LiTFSI,0.111111111,0.111111111,253.15,0.724
Propylene Carbonate,0.135554295,Diethyl Carbonate,0.117145248,Ethylene Carbonate,0.471438388,LiTFSI,0.137931034,0.137931034,253.15,0.325
Propylene Carbonate,0.186446745,Diethyl Carbonate,0.161126213,Ethylene Carbonate,0.648435026,LiTFSI,0.001996008,0.001996008,263.15,0.26
Propylene Carbonate,0.170729542,Diethyl Carbonate,0.147543496,Ethylene Carbonate,0.593772851,LiTFSI,0.043977055,0.043977055,263.15,2.56
Propylene Carbonate,0.157229205,Diethyl Carbonate,0.135876582,Ethylene Carbonate,0.546820616,LiTFSI,0.080036799,0.080036799,263.15,2.19
Propylene Carbonate,0.145595354,Diethyl Carbonate,0.125822674,Ethylene Carbonate,0.50635975,LiTFSI,0.111111111,0.111111111,263.15,1.3
Propylene Carbonate,0.135554295,Diethyl Carbonate,0.117145248,Ethylene Carbonate,0.471438388,LiTFSI,0.137931034,0.137931034,263.15,0.672
Propylene Carbonate,0.186446745,Diethyl Carbonate,0.161126213,Ethylene Carbonate,0.648435026,LiTFSI,0.001996008,0.001996008,273.15,0.343
Propylene Carbonate,0.170729542,Diethyl Carbonate,0.147543496,Ethylene Carbonate,0.593772851,LiTFSI,0.043977055,0.043977055,273.15,3.51
Propylene Carbonate,0.157229205,Diethyl Carbonate,0.135876582,Ethylene Carbonate,0.546820616,LiTFSI,0.080036799,0.080036799,273.15,3.19
Propylene Carbonate,0.145595354,Diethyl Carbonate,0.125822674,Ethylene Carbonate,0.50635975,LiTFSI,0.111111111,0.111111111,273.15,2.04
Propylene Carbonate,0.135554295,Diethyl Carbonate,0.117145248,Ethylene Carbonate,0.471438388,LiTFSI,0.137931034,0.137931034,273.15,1.16
Propylene Carbonate,0.186446745,Diethyl Carbonate,0.161126213,Ethylene Carbonate,0.648435026,LiTFSI,0.001996008,0.001996008,283.15,0.436
Propylene Carbonate,0.170729542,Diethyl Carbonate,0.147543496,Ethylene Carbonate,0.593772851,LiTFSI,0.043977055,0.043977055,283.15,4.6
Propylene Carbonate,0.157229205,Diethyl Carbonate,0.135876582,Ethylene Carbonate,0.546820616,LiTFSI,0.080036799,0.080036799,283.15,4.36
Propylene Carbonate,0.145595354,Diethyl Carbonate,0.125822674,Ethylene Carbonate,0.50635975,LiTFSI,0.111111111,0.111111111,283.15,2.96
Propylene Carbonate,0.135554295,Diethyl Carbonate,0.117145248,Ethylene Carbonate,0.471438388,LiTFSI,0.137931034,0.137931034,283.15,1.78
Propylene Carbonate,0.186446745,Diethyl Carbonate,0.161126213,Ethylene Carbonate,0.648435026,LiTFSI,0.001996008,0.001996008,293.15,0.539
Propylene Carbonate,0.170729542,Diethyl Carbonate,0.147543496,Ethylene Carbonate,0.593772851,LiTFSI,0.043977055,0.043977055,293.15,5.81
Propylene Carbonate,0.157229205,Diethyl Carbonate,0.135876582,Ethylene Carbonate,0.546820616,LiTFSI,0.080036799,0.080036799,293.15,5.69
Propylene Carbonate,0.145595354,Diethyl Carbonate,0.125822674,Ethylene Carbonate,0.50635975,LiTFSI,0.111111111,0.111111111,293.15,4.03
Propylene Carbonate,0.135554295,Diethyl Carbonate,0.117145248,Ethylene Carbonate,0.471438388,LiTFSI,0.137931034,0.137931034,293.15,2.54
Diethyl Carbonate,0,Ethyl Methyl Carbonate,0.359145994,Ethylene Carbonate,0.63686199,LiTFSI,0.001996008,0.001996008,243.15,0.213
Diethyl Carbonate,0,Ethyl Methyl Carbonate,0.32953025,Ethylene Carbonate,0.584345348,LiTFSI,0.043062201,0.043062201,243.15,2.01
Diethyl Carbonate,0,Ethyl Methyl Carbonate,0.303476158,Ethylene Carbonate,0.538144468,LiTFSI,0.079189687,0.079189687,243.15,1.65
Diethyl Carbonate,0,Ethyl Methyl Carbonate,0.281597013,Ethylene Carbonate,0.499346887,LiTFSI,0.10952805,0.10952805,243.15,0.913
Diethyl Carbonate,0,Ethyl Methyl Carbonate,0.262187353,Ethylene Carbonate,0.464928364,LiTFSI,0.136442142,0.136442142,243.15,0.458
Diethyl Carbonate,0,Ethyl Methyl Carbonate,0.359145994,Ethylene Carbonate,0.63686199,LiTFSI,0.001996008,0.001996008,253.15,0.286
Diethyl Carbonate,0,Ethyl Methyl Carbonate,0.32953025,Ethylene Carbonate,0.584345348,LiTFSI,0.043062201,0.043062201,253.15,2.84
Diethyl Carbonate,0,Ethyl Methyl Carbonate,0.303476158,Ethylene Carbonate,0.538144468,LiTFSI,0.079189687,0.079189687,253.15,2.51
Diethyl Carbonate,0,Ethyl Methyl Carbonate,0.281597013,Ethylene Carbonate,0.499346887,LiTFSI,0.10952805,0.10952805,253.15,1.55
Diethyl Carbonate,0,Ethyl Methyl Carbonate,0.262187353,Ethylene Carbonate,0.464928364,LiTFSI,0.136442142,0.136442142,253.15,0.874
Diethyl Carbonate,0,Ethyl Methyl Carbonate,0.359145994,Ethylene Carbonate,0.63686199,LiTFSI,0.001996008,0.001996008,263.15,0.372
Diethyl Carbonate,0,Ethyl Methyl Carbonate,0.32953025,Ethylene Carbonate,0.584345348,LiTFSI,0.043062201,0.043062201,263.15,3.82
Diethyl Carbonate,0,Ethyl Methyl Carbonate,0.303476158,Ethylene Carbonate,0.538144468,LiTFSI,0.079189687,0.079189687,263.15,3.57
Diethyl Carbonate,0,Ethyl Methyl Carbonate,0.281597013,Ethylene Carbonate,0.499346887,LiTFSI,0.10952805,0.10952805,263.15,2.38
Diethyl Carbonate,0,Ethyl Methyl Carbonate,0.262187353,Ethylene Carbonate,0.464928364,LiTFSI,0.136442142,0.136442142,263.15,1.45
Diethyl Carbonate,0,Ethyl Methyl Carbonate,0.359145994,Ethylene Carbonate,0.63686199,LiTFSI,0.001996008,0.001996008,273.15,0.469
Diethyl Carbonate,0,Ethyl Methyl Carbonate,0.32953025,Ethylene Carbonate,0.584345348,LiTFSI,0.043062201,0.043062201,273.15,4.95
Diethyl Carbonate,0,Ethyl Methyl Carbonate,0.303476158,Ethylene Carbonate,0.538144468,LiTFSI,0.079189687,0.079189687,273.15,4.81
Diethyl Carbonate,0,Ethyl Methyl Carbonate,0.281597013,Ethylene Carbonate,0.499346887,LiTFSI,0.10952805,0.10952805,273.15,3.39
Diethyl Carbonate,0,Ethyl Methyl Carbonate,0.262187353,Ethylene Carbonate,0.464928364,LiTFSI,0.136442142,0.136442142,273.15,2.18
Diethyl Carbonate,0,Ethyl Methyl Carbonate,0.359145994,Ethylene Carbonate,0.63686199,LiTFSI,0.001996008,0.001996008,283.15,0.575
Diethyl Carbonate,0,Ethyl Methyl Carbonate,0.32953025,Ethylene Carbonate,0.584345348,LiTFSI,0.043062201,0.043062201,283.15,6.21
Diethyl Carbonate,0,Ethyl Methyl Carbonate,0.303476158,Ethylene Carbonate,0.538144468,LiTFSI,0.079189687,0.079189687,283.15,6.23
Diethyl Carbonate,0,Ethyl Methyl Carbonate,0.281597013,Ethylene Carbonate,0.499346887,LiTFSI,0.10952805,0.10952805,283.15,4.57
Diethyl Carbonate,0,Ethyl Methyl Carbonate,0.262187353,Ethylene Carbonate,0.464928364,LiTFSI,0.136442142,0.136442142,283.15,3.06
Diethyl Carbonate,0,Ethyl Methyl Carbonate,0.359145994,Ethylene Carbonate,0.63686199,LiTFSI,0.001996008,0.001996008,293.15,0.689
Diethyl Carbonate,0,Ethyl Methyl Carbonate,0.32953025,Ethylene Carbonate,0.584345348,LiTFSI,0.043062201,0.043062201,293.15,7.58
Diethyl Carbonate,0,Ethyl Methyl Carbonate,0.303476158,Ethylene Carbonate,0.538144468,LiTFSI,0.079189687,0.079189687,293.15,7.81
Diethyl Carbonate,0,Ethyl Methyl Carbonate,0.281597013,Ethylene Carbonate,0.499346887,LiTFSI,0.10952805,0.10952805,293.15,5.91
Diethyl Carbonate,0,Ethyl Methyl Carbonate,0.262187353,Ethylene Carbonate,0.464928364,LiTFSI,0.136442142,0.136442142,293.15,4.09
Propylene Carbonate,0,Diethyl Carbonate,0.570420933,Fluoroethylene Carbonate,0.423597013,LiPF6,0.002991027,0.002991027,243.15,0.149
Propylene Carbonate,0,Diethyl Carbonate,0.516086902,Fluoroethylene Carbonate,0.383248331,LiPF6,0.050332384,0.050332384,243.15,1.39
Propylene Carbonate,0,Diethyl Carbonate,0.467623116,Fluoroethylene Carbonate,0.347258917,LiPF6,0.092558984,0.092558984,243.15,0.981
Propylene Carbonate,0,Diethyl Carbonate,0.428510884,Fluoroethylene Carbonate,0.318214007,LiPF6,0.126637555,0.126637555,243.15,0.301
Propylene Carbonate,0,Diethyl Carbonate,0.395493806,Fluoroethylene Carbonate,0.293695384,LiPF6,0.155405405,0.155405405,243.15,0.0272
Propylene Carbonate,0,Diethyl Carbonate,0.570420933,Fluoroethylene Carbonate,0.423597013,LiPF6,0.002991027,0.002991027,253.15,0.199
Propylene Carbonate,0,Diethyl Carbonate,0.516086902,Fluoroethylene Carbonate,0.383248331,LiPF6,0.050332384,0.050332384,253.15,1.98
Propylene Carbonate,0,Diethyl Carbonate,0.467623116,Fluoroethylene Carbonate,0.347258917,LiPF6,0.092558984,0.092558984,253.15,1.64
Propylene Carbonate,0,Diethyl Carbonate,0.428510884,Fluoroethylene Carbonate,0.318214007,LiPF6,0.126637555,0.126637555,253.15,0.734
Propylene Carbonate,0,Diethyl Carbonate,0.395493806,Fluoroethylene Carbonate,0.293695384,LiPF6,0.155405405,0.155405405,253.15,0.154
Propylene Carbonate,0,Diethyl Carbonate,0.570420933,Fluoroethylene Carbonate,0.423597013,LiPF6,0.002991027,0.002991027,263.15,0.258
Propylene Carbonate,0,Diethyl Carbonate,0.516086902,Fluoroethylene Carbonate,0.383248331,LiPF6,0.050332384,0.050332384,263.15,2.7
Propylene Carbonate,0,Diethyl Carbonate,0.467623116,Fluoroethylene Carbonate,0.347258917,LiPF6,0.092558984,0.092558984,263.15,2.48
Propylene Carbonate,0,Diethyl Carbonate,0.428510884,Fluoroethylene Carbonate,0.318214007,LiPF6,0.126637555,0.126637555,263.15,1.39
Propylene Carbonate,0,Diethyl Carbonate,0.395493806,Fluoroethylene Carbonate,0.293695384,LiPF6,0.155405405,0.155405405,263.15,0.458
Propylene Carbonate,0,Diethyl Carbonate,0.570420933,Fluoroethylene Carbonate,0.423597013,LiPF6,0.002991027,0.002991027,273.15,0.326
Propylene Carbonate,0,Diethyl Carbonate,0.516086902,Fluoroethylene Carbonate,0.383248331,LiPF6,0.050332384,0.050332384,273.15,3.52
Propylene Carbonate,0,Diethyl Carbonate,0.467623116,Fluoroethylene Carbonate,0.347258917,LiPF6,0.092558984,0.092558984,273.15,3.5
Propylene Carbonate,0,Diethyl Carbonate,0.428510884,Fluoroethylene Carbonate,0.318214007,LiPF6,0.126637555,0.126637555,273.15,2.25
Propylene Carbonate,0,Diethyl Carbonate,0.395493806,Fluoroethylene Carbonate,0.293695384,LiPF6,0.155405405,0.155405405,273.15,0.979
Propylene Carbonate,0,Diethyl Carbonate,0.570420933,Fluoroethylene Carbonate,0.423597013,LiPF6,0.002991027,0.002991027,283.15,0.401
Propylene Carbonate,0,Diethyl Carbonate,0.516086902,Fluoroethylene Carbonate,0.383248331,LiPF6,0.050332384,0.050332384,283.15,4.46
Propylene Carbonate,0,Diethyl Carbonate,0.467623116,Fluoroethylene Carbonate,0.347258917,LiPF6,0.092558984,0.092558984,283.15,4.67
Propylene Carbonate,0,Diethyl Carbonate,0.428510884,Fluoroethylene Carbonate,0.318214007,LiPF6,0.126637555,0.126637555,283.15,3.33
Propylene Carbonate,0,Diethyl Carbonate,0.395493806,Fluoroethylene Carbonate,0.293695384,LiPF6,0.155405405,0.155405405,283.15,1.73
Propylene Carbonate,0,Diethyl Carbonate,0.570420933,Fluoroethylene Carbonate,0.423597013,LiPF6,0.002991027,0.002991027,293.15,0.483
