Repository: BattModels/DiffMix-NatCommData

# DiffMix-NatCommData

This is the official data repository for "Differentiable Modeling and Optimization of Non-aqueous Li-based Battery Electrolyte Solutions Using Geometric Deep Learning" published in Nature Communications.

# Citation

Coming soon.

File: training_data/published_AEM_data.csv (part 60 of 82)
sub1_name,x1 (mole fraction),sub2_name,x2 (mole fraction),sub3_name,x3 (mole fraction),salt,x4 (mole fraction),x5 (mole fraction),temperature (K),ionic conductivity (mS/cm)
Propylene Carbonate,0,Diethyl Carbonate,0.516086902,Fluoroethylene Carbonate,0.383248331,LiPF6,0.050332384,0.050332384,293.15,5.49
Propylene Carbonate,0,Diethyl Carbonate,0.467623116,Fluoroethylene Carbonate,0.347258917,LiPF6,0.092558984,0.092558984,293.15,6
Propylene Carbonate,0,Diethyl Carbonate,0.428510884,Fluoroethylene Carbonate,0.318214007,LiPF6,0.126637555,0.126637555,293.15,4.6
Propylene Carbonate,0,Diethyl Carbonate,0.395493806,Fluoroethylene Carbonate,0.293695384,LiPF6,0.155405405,0.155405405,293.15,2.71
Fluoroethylene Carbonate,0.7639992,Ethylene Carbonate,0.230018746,Dimethyl Carbonate,-6.24E-17,LiPF6,0.002991027,0.002991027,243.15,0.0561
Fluoroethylene Carbonate,0.698191158,Ethylene Carbonate,0.210205789,Dimethyl Carbonate,-5.70E-17,LiPF6,0.045801527,0.045801527,243.15,0.29
Fluoroethylene Carbonate,0.639089804,Ethylene Carbonate,0.192412028,Dimethyl Carbonate,-5.22E-17,LiPF6,0.084249084,0.084249084,243.15,0.135
Fluoroethylene Carbonate,0.588149682,Ethylene Carbonate,0.177075385,Dimethyl Carbonate,-4.80E-17,LiPF6,0.117387467,0.117387467,243.15,0.0544
Fluoroethylene Carbonate,0.546367919,Ethylene Carbonate,0.164496067,Dimethyl Carbonate,-4.46E-17,LiPF6,0.144568007,0.144568007,243.15,0.0144
Fluoroethylene Carbonate,0.7639992,Ethylene Carbonate,0.230018746,Dimethyl Carbonate,-6.24E-17,LiPF6,0.002991027,0.002991027,253.15,0.0954
Fluoroethylene Carbonate,0.698191158,Ethylene Carbonate,0.210205789,Dimethyl Carbonate,-5.70E-17,LiPF6,0.045801527,0.045801527,253.15,0.699
Fluoroethylene Carbonate,0.639089804,Ethylene Carbonate,0.192412028,Dimethyl Carbonate,-5.22E-17,LiPF6,0.084249084,0.084249084,253.15,0.474
Fluoroethylene Carbonate,0.588149682,Ethylene Carbonate,0.177075385,Dimethyl Carbonate,-4.80E-17,LiPF6,0.117387467,0.117387467,253.15,0.274
Fluoroethylene Carbonate,0.546367919,Ethylene Carbonate,0.164496067,Dimethyl Carbonate,-4.46E-17,LiPF6,0.144568007,0.144568007,253.15,0.122
Fluoroethylene Carbonate,0.7639992,Ethylene Carbonate,0.230018746,Dimethyl Carbonate,-6.24E-17,LiPF6,0.002991027,0.002991027,263.15,0.15
Fluoroethylene Carbonate,0.698191158,Ethylene Carbonate,0.210205789,Dimethyl Carbonate,-5.70E-17,LiPF6,0.045801527,0.045801527,263.15,1.33
Fluoroethylene Carbonate,0.639089804,Ethylene Carbonate,0.192412028,Dimethyl Carbonate,-5.22E-17,LiPF6,0.084249084,0.084249084,263.15,1.11
Fluoroethylene Carbonate,0.588149682,Ethylene Carbonate,0.177075385,Dimethyl Carbonate,-4.80E-17,LiPF6,0.117387467,0.117387467,263.15,0.773
Fluoroethylene Carbonate,0.546367919,Ethylene Carbonate,0.164496067,Dimethyl Carbonate,-4.46E-17,LiPF6,0.144568007,0.144568007,263.15,0.449
Fluoroethylene Carbonate,0.7639992,Ethylene Carbonate,0.230018746,Dimethyl Carbonate,-6.24E-17,LiPF6,0.002991027,0.002991027,273.15,0.22
Fluoroethylene Carbonate,0.698191158,Ethylene Carbonate,0.210205789,Dimethyl Carbonate,-5.70E-17,LiPF6,0.045801527,0.045801527,273.15,2.18
Fluoroethylene Carbonate,0.639089804,Ethylene Carbonate,0.192412028,Dimethyl Carbonate,-5.22E-17,LiPF6,0.084249084,0.084249084,273.15,2.09
Fluoroethylene Carbonate,0.588149682,Ethylene Carbonate,0.177075385,Dimethyl Carbonate,-4.80E-17,LiPF6,0.117387467,0.117387467,273.15,1.61
Fluoroethylene Carbonate,0.546367919,Ethylene Carbonate,0.164496067,Dimethyl Carbonate,-4.46E-17,LiPF6,0.144568007,0.144568007,273.15,1.08
Fluoroethylene Carbonate,0.7639992,Ethylene Carbonate,0.230018746,Dimethyl Carbonate,-6.24E-17,LiPF6,0.002991027,0.002991027,283.15,0.307
Fluoroethylene Carbonate,0.698191158,Ethylene Carbonate,0.210205789,Dimethyl Carbonate,-5.70E-17,LiPF6,0.045801527,0.045801527,283.15,3.25
Fluoroethylene Carbonate,0.639089804,Ethylene Carbonate,0.192412028,Dimethyl Carbonate,-5.22E-17,LiPF6,0.084249084,0.084249084,283.15,3.39
Fluoroethylene Carbonate,0.588149682,Ethylene Carbonate,0.177075385,Dimethyl Carbonate,-4.80E-17,LiPF6,0.117387467,0.117387467,283.15,2.8
Fluoroethylene Carbonate,0.546367919,Ethylene Carbonate,0.164496067,Dimethyl Carbonate,-4.46E-17,LiPF6,0.144568007,0.144568007,283.15,2.05
Fluoroethylene Carbonate,0.7639992,Ethylene Carbonate,0.230018746,Dimethyl Carbonate,-6.24E-17,LiPF6,0.002991027,0.002991027,293.15,0.409
Fluoroethylene Carbonate,0.698191158,Ethylene Carbonate,0.210205789,Dimethyl Carbonate,-5.70E-17,LiPF6,0.045801527,0.045801527,293.15,4.53
Fluoroethylene Carbonate,0.639089804,Ethylene Carbonate,0.192412028,Dimethyl Carbonate,-5.22E-17,LiPF6,0.084249084,0.084249084,293.15,5
Fluoroethylene Carbonate,0.588149682,Ethylene Carbonate,0.177075385,Dimethyl Carbonate,-4.80E-17,LiPF6,0.117387467,0.117387467,293.15,4.33
Fluoroethylene Carbonate,0.546367919,Ethylene Carbonate,0.164496067,Dimethyl Carbonate,-4.46E-17,LiPF6,0.144568007,0.144568007,293.15,3.37
Fluoroethylene Carbonate,0.792250978,Ethyl Methyl Carbonate,0.201766968,Ethylene Carbonate,-6.62E-17,LiPF6,0.002991027,0.002991027,243.15,0.0727
Fluoroethylene Carbonate,0.721112236,Ethyl Methyl Carbonate,0.183649668,Ethylene Carbonate,-6.03E-17,LiPF6,0.047619048,0.047619048,243.15,0.432
Fluoroethylene Carbonate,0.657395058,Ethyl Methyl Carbonate,0.16742246,Ethylene Carbonate,-5.49E-17,LiPF6,0.087591241,0.087591241,243.15,0.244
Fluoroethylene Carbonate,0.604949177,Ethyl Methyl Carbonate,0.154065775,Ethylene Carbonate,-5.06E-17,LiPF6,0.120492524,0.120492524,243.15,0.087
Fluoroethylene Carbonate,0.560764496,Ethyl Methyl Carbonate,0.142813017,Ethylene Carbonate,-4.69E-17,LiPF6,0.148211244,0.148211244,243.15,0.0134
Fluoroethylene Carbonate,0.792250978,Ethyl Methyl Carbonate,0.201766968,Ethylene Carbonate,-6.62E-17,LiPF6,0.002991027,0.002991027,253.15,0.118
Fluoroethylene Carbonate,0.721112236,Ethyl Methyl Carbonate,0.183649668,Ethylene Carbonate,-6.03E-17,LiPF6,0.047619048,0.047619048,253.15,0.899
Fluoroethylene Carbonate,0.657395058,Ethyl Methyl Carbonate,0.16742246,Ethylene Carbonate,-5.49E-17,LiPF6,0.087591241,0.087591241,253.15,0.66
Fluoroethylene Carbonate,0.604949177,Ethyl Methyl Carbonate,0.154065775,Ethylene Carbonate,-5.06E-17,LiPF6,0.120492524,0.120492524,253.15,0.348
Fluoroethylene Carbonate,0.560764496,Ethyl Methyl Carbonate,0.142813017,Ethylene Carbonate,-4.69E-17,LiPF6,0.148211244,0.148211244,253.15,0.116
Fluoroethylene Carbonate,0.792250978,Ethyl Methyl Carbonate,0.201766968,Ethylene Carbonate,-6.62E-17,LiPF6,0.002991027,0.002991027,263.15,0.178
Fluoroethylene Carbonate,0.721112236,Ethyl Methyl Carbonate,0.183649668,Ethylene Carbonate,-6.03E-17,LiPF6,0.047619048,0.047619048,263.15,1.57
Fluoroethylene Carbonate,0.657395058,Ethyl Methyl Carbonate,0.16742246,Ethylene Carbonate,-5.49E-17,LiPF6,0.087591241,0.087591241,263.15,1.35
Fluoroethylene Carbonate,0.604949177,Ethyl Methyl Carbonate,0.154065775,Ethylene Carbonate,-5.06E-17,LiPF6,0.120492524,0.120492524,263.15,0.866
Fluoroethylene Carbonate,0.560764496,Ethyl Methyl Carbonate,0.142813017,Ethylene Carbonate,-4.69E-17,LiPF6,0.148211244,0.148211244,263.15,0.423
Fluoroethylene Carbonate,0.792250978,Ethyl Methyl Carbonate,0.201766968,Ethylene Carbonate,-6.62E-17,LiPF6,0.002991027,0.002991027,273.15,0.253
Fluoroethylene Carbonate,0.721112236,Ethyl Methyl Carbonate,0.183649668,Ethylene Carbonate,-6.03E-17,LiPF6,0.047619048,0.047619048,273.15,2.45
Fluoroethylene Carbonate,0.657395058,Ethyl Methyl Carbonate,0.16742246,Ethylene Carbonate,-5.49E-17,LiPF6,0.087591241,0.087591241,273.15,2.33
Fluoroethylene Carbonate,0.604949177,Ethyl Methyl Carbonate,0.154065775,Ethylene Carbonate,-5.06E-17,LiPF6,0.120492524,0.120492524,273.15,1.68
Fluoroethylene Carbonate,0.560764496,Ethyl Methyl Carbonate,0.142813017,Ethylene Carbonate,-4.69E-17,LiPF6,0.148211244,0.148211244,273.15,1.01
Fluoroethylene Carbonate,0.792250978,Ethyl Methyl Carbonate,0.201766968,Ethylene Carbonate,-6.62E-17,LiPF6,0.002991027,0.002991027,283.15,0.344
Fluoroethylene Carbonate,0.721112236,Ethyl Methyl Carbonate,0.183649668,Ethylene Carbonate,-6.03E-17,LiPF6,0.047619048,0.047619048,283.15,3.53
Fluoroethylene Carbonate,0.657395058,Ethyl Methyl Carbonate,0.16742246,Ethylene Carbonate,-5.49E-17,LiPF6,0.087591241,0.087591241,283.15,3.61
Fluoroethylene Carbonate,0.604949177,Ethyl Methyl Carbonate,0.154065775,Ethylene Carbonate,-5.06E-17,LiPF6,0.120492524,0.120492524,283.15,2.82
Fluoroethylene Carbonate,0.560764496,Ethyl Methyl Carbonate,0.142813017,Ethylene Carbonate,-4.69E-17,LiPF6,0.148211244,0.148211244,283.15,1.91
Fluoroethylene Carbonate,0.792250978,Ethyl Methyl Carbonate,0.201766968,Ethylene Carbonate,-6.62E-17,LiPF6,0.002991027,0.002991027,293.15,0.449
Fluoroethylene Carbonate,0.721112236,Ethyl Methyl Carbonate,0.183649668,Ethylene Carbonate,-6.03E-17,LiPF6,0.047619048,0.047619048,293.15,4.81
Fluoroethylene Carbonate,0.657395058,Ethyl Methyl Carbonate,0.16742246,Ethylene Carbonate,-5.49E-17,LiPF6,0.087591241,0.087591241,293.15,5.16
Fluoroethylene Carbonate,0.604949177,Ethyl Methyl Carbonate,0.154065775,Ethylene Carbonate,-5.06E-17,LiPF6,0.120492524,0.120492524,293.15,4.26
Fluoroethylene Carbonate,0.560764496,Ethyl Methyl Carbonate,0.142813017,Ethylene Carbonate,-4.69E-17,LiPF6,0.148211244,0.148211244,293.15,3.11
Fluoroethylene Carbonate,0.7639992,Ethyl Methyl Carbonate,0,Ethylene Carbonate,0.230018746,LiPF6,0.002991027,0.002991027,243.15,0.0561
Fluoroethylene Carbonate,0.698191158,Ethyl Methyl Carbonate,0,Ethylene Carbonate,0.210205789,LiPF6,0.045801527,0.045801527,243.15,0.29
Fluoroethylene Carbonate,0.639089804,Ethyl Methyl Carbonate,0,Ethylene Carbonate,0.192412028,LiPF6,0.084249084,0.084249084,243.15,0.135
Fluoroethylene Carbonate,0.588149682,Ethyl Methyl Carbonate,0,Ethylene Carbonate,0.177075385,LiPF6,0.117387467,0.117387467,243.15,0.0544
Fluoroethylene Carbonate,0.546367919,Ethyl Methyl Carbonate,0,Ethylene Carbonate,0.164496067,LiPF6,0.144568007,0.144568007,243.15,0.0144
Fluoroethylene Carbonate,0.7639992,Ethyl Methyl Carbonate,0,Ethylene Carbonate,0.230018746,LiPF6,0.002991027,0.002991027,253.15,0.0954
Fluoroethylene Carbonate,0.698191158,Ethyl Methyl Carbonate,0,Ethylene Carbonate,0.210205789,LiPF6,0.045801527,0.045801527,253.15,0.699
Fluoroethylene Carbonate,0.639089804,Ethyl Methyl Carbonate,0,Ethylene Carbonate,0.192412028,LiPF6,0.084249084,0.084249084,253.15,0.474
Fluoroethylene Carbonate,0.588149682,Ethyl Methyl Carbonate,0,Ethylene Carbonate,0.177075385,LiPF6,0.117387467,0.117387467,253.15,0.274
Fluoroethylene Carbonate,0.546367919,Ethyl Methyl Carbonate,0,Ethylene Carbonate,0.164496067,LiPF6,0.144568007,0.144568007,253.15,0.122
Fluoroethylene Carbonate,0.7639992,Ethyl Methyl Carbonate,0,Ethylene Carbonate,0.230018746,LiPF6,0.002991027,0.002991027,263.15,0.15
Fluoroethylene Carbonate,0.698191158,Ethyl Methyl Carbonate,0,Ethylene Carbonate,0.210205789,LiPF6,0.045801527,0.045801527,263.15,1.33
Fluoroethylene Carbonate,0.639089804,Ethyl Methyl Carbonate,0,Ethylene Carbonate,0.192412028,LiPF6,0.084249084,0.084249084,263.15,1.11
Fluoroethylene Carbonate,0.588149682,Ethyl Methyl Carbonate,0,Ethylene Carbonate,0.177075385,LiPF6,0.117387467,0.117387467,263.15,0.773
Fluoroethylene Carbonate,0.546367919,Ethyl Methyl Carbonate,0,Ethylene Carbonate,0.164496067,LiPF6,0.144568007,0.144568007,263.15,0.449
Fluoroethylene Carbonate,0.7639992,Ethyl Methyl Carbonate,0,Ethylene Carbonate,0.230018746,LiPF6,0.002991027,0.002991027,273.15,0.22
Fluoroethylene Carbonate,0.698191158,Ethyl Methyl Carbonate,0,Ethylene Carbonate,0.210205789,LiPF6,0.045801527,0.045801527,273.15,2.18
Fluoroethylene Carbonate,0.639089804,Ethyl Methyl Carbonate,0,Ethylene Carbonate,0.192412028,LiPF6,0.084249084,0.084249084,273.15,2.09
Fluoroethylene Carbonate,0.588149682,Ethyl Methyl Carbonate,0,Ethylene Carbonate,0.177075385,LiPF6,0.117387467,0.117387467,273.15,1.61
Fluoroethylene Carbonate,0.546367919,Ethyl Methyl Carbonate,0,Ethylene Carbonate,0.164496067,LiPF6,0.144568007,0.144568007,273.15,1.08
Fluoroethylene Carbonate,0.7639992,Ethyl Methyl Carbonate,0,Ethylene Carbonate,0.230018746,LiPF6,0.002991027,0.002991027,283.15,0.307
Fluoroethylene Carbonate,0.698191158,Ethyl Methyl Carbonate,0,Ethylene Carbonate,0.210205789,LiPF6,0.045801527,0.045801527,283.15,3.25
Fluoroethylene Carbonate,0.639089804,Ethyl Methyl Carbonate,0,Ethylene Carbonate,0.192412028,LiPF6,0.084249084,0.084249084,283.15,3.39
Fluoroethylene Carbonate,0.588149682,Ethyl Methyl Carbonate,0,Ethylene Carbonate,0.177075385,LiPF6,0.117387467,0.117387467,283.15,2.8
Fluoroethylene Carbonate,0.546367919,Ethyl Methyl Carbonate,0,Ethylene Carbonate,0.164496067,LiPF6,0.144568007,0.144568007,283.15,2.05
Fluoroethylene Carbonate,0.7639992,Ethyl Methyl Carbonate,0,Ethylene Carbonate,0.230018746,LiPF6,0.002991027,0.002991027,293.15,0.409
Fluoroethylene Carbonate,0.698191158,Ethyl Methyl Carbonate,0,Ethylene Carbonate,0.210205789,LiPF6,0.045801527,0.045801527,293.15,4.53
Fluoroethylene Carbonate,0.639089804,Ethyl Methyl Carbonate,0,Ethylene Carbonate,0.192412028,LiPF6,0.084249084,0.084249084,293.15,5
Fluoroethylene Carbonate,0.588149682,Ethyl Methyl Carbonate,0,Ethylene Carbonate,0.177075385,LiPF6,0.117387467,0.117387467,293.15,4.33
Fluoroethylene Carbonate,0.546367919,Ethyl Methyl Carbonate,0,Ethylene Carbonate,0.164496067,LiPF6,0.144568007,0.144568007,293.15,3.37
Diethyl Carbonate,0.169897409,Fluoroethylene Carbonate,0.378499617,Dimethyl Carbonate,0.445620921,LiPF6,0.002991027,0.002991027,243.15,0.143
Diethyl Carbonate,0.155263079,Fluoroethylene Carbonate,0.345897071,Dimethyl Carbonate,0.407236796,LiPF6,0.045801527,0.045801527,243.15,1.54
Diethyl Carbonate,0.142120177,Fluoroethylene Carbonate,0.316617145,Dimethyl Carbonate,0.372764509,LiPF6,0.084249084,0.084249084,243.15,1.27
Diethyl Carbonate,0.131058692,Fluoroethylene Carbonate,0.291974227,Dimethyl Carbonate,0.343751534,LiPF6,0.116607774,0.116607774,243.15,0.508
Diethyl Carbonate,0.121751133,Fluoroethylene Carbonate,0.27123873,Dimethyl Carbonate,0.319338904,LiPF6,0.143835616,0.143835616,243.15,0.0933
Diethyl Carbonate,0.169897409,Fluoroethylene Carbonate,0.378499617,Dimethyl Carbonate,0.445620921,LiPF6,0.002991027,0.002991027,253.15,0.2
Diethyl Carbonate,0.155263079,Fluoroethylene Carbonate,0.345897071,Dimethyl Carbonate,0.407236796,LiPF6,0.045801527,0.045801527,253.15,2.28
Diethyl Carbonate,0.142120177,Fluoroethylene Carbonate,0.316617145,Dimethyl Carbonate,0.372764509,LiPF6,0.084249084,0.084249084,253.15,2.18
Diethyl Carbonate,0.131058692,Fluoroethylene Carbonate,0.291974227,Dimethyl Carbonate,0.343751534,LiPF6,0.116607774,0.116607774,253.15,1.2
Diethyl Carbonate,0.121751133,Fluoroethylene Carbonate,0.27123873,Dimethyl Carbonate,0.319338904,LiPF6,0.143835616,0.143835616,253.15,0.407
Diethyl Carbonate,0.169897409,Fluoroethylene Carbonate,0.378499617,Dimethyl Carbonate,0.445620921,LiPF6,0.002991027,0.002991027,263.15,0.268
Diethyl Carbonate,0.155263079,Fluoroethylene Carbonate,0.345897071,Dimethyl Carbonate,0.407236796,LiPF6,0.045801527,0.045801527,263.15,3.17
Diethyl Carbonate,0.142120177,Fluoroethylene Carbonate,0.316617145,Dimethyl Carbonate,0.372764509,LiPF6,0.084249084,0.084249084,263.15,3.34
Diethyl Carbonate,0.131058692,Fluoroethylene Carbonate,0.291974227,Dimethyl Carbonate,0.343751534,LiPF6,0.116607774,0.116607774,263.15,2.22
Diethyl Carbonate,0.121751133,Fluoroethylene Carbonate,0.27123873,Dimethyl Carbonate,0.319338904,LiPF6,0.143835616,0.143835616,263.15,1.04
Diethyl Carbonate,0.169897409,Fluoroethylene Carbonate,0.378499617,Dimethyl Carbonate,0.445620921,LiPF6,0.002991027,0.002991027,273.15,0.347
Diethyl Carbonate,0.155263079,Fluoroethylene Carbonate,0.345897071,Dimethyl Carbonate,0.407236796,LiPF6,0.045801527,0.045801527,273.15,4.22
Diethyl Carbonate,0.142120177,Fluoroethylene Carbonate,0.316617145,Dimethyl Carbonate,0.372764509,LiPF6,0.084249084,0.084249084,273.15,4.74
Diethyl Carbonate,0.131058692,Fluoroethylene Carbonate,0.291974227,Dimethyl Carbonate,0.343751534,LiPF6,0.116607774,0.116607774,273.15,3.54
Diethyl Carbonate,0.121751133,Fluoroethylene Carbonate,0.27123873,Dimethyl Carbonate,0.319338904,LiPF6,0.143835616,0.143835616,273.15,2.02
Diethyl Carbonate,0.169897409,Fluoroethylene Carbonate,0.378499617,Dimethyl Carbonate,0.445620921,LiPF6,0.002991027,0.002991027,283.15,0.435
Diethyl Carbonate,0.155263079,Fluoroethylene Carbonate,0.345897071,Dimethyl Carbonate,0.407236796,LiPF6,0.045801527,0.045801527,283.15,5.42
Diethyl Carbonate,0.142120177,Fluoroethylene Carbonate,0.316617145,Dimethyl Carbonate,0.372764509,LiPF6,0.084249084,0.084249084,283.15,6.36
Diethyl Carbonate,0.131058692,Fluoroethylene Carbonate,0.291974227,Dimethyl Carbonate,0.343751534,LiPF6,0.116607774,0.116607774,283.15,5.16
Diethyl Carbonate,0.121751133,Fluoroethylene Carbonate,0.27123873,Dimethyl Carbonate,0.319338904,LiPF6,0.143835616,0.143835616,283.15,3.33
Diethyl Carbonate,0.169897409,Fluoroethylene Carbonate,0.378499617,Dimethyl Carbonate,0.445620921,LiPF6,0.002991027,0.002991027,293.15,0.531
Diethyl Carbonate,0.155263079,Fluoroethylene Carbonate,0.345897071,Dimethyl Carbonate,0.407236796,LiPF6,0.045801527,0.045801527,293.15,6.75
Diethyl Carbonate,0.142120177,Fluoroethylene Carbonate,0.316617145,Dimethyl Carbonate,0.372764509,LiPF6,0.084249084,0.084249084,293.15,8.2
Diethyl Carbonate,0.131058692,Fluoroethylene Carbonate,0.291974227,Dimethyl Carbonate,0.343751534,LiPF6,0.116607774,0.116607774,293.15,7.05
Diethyl Carbonate,0.121751133,Fluoroethylene Carbonate,0.27123873,Dimethyl Carbonate,0.319338904,LiPF6,0.143835616,0.143835616,293.15,4.97
Diethyl Carbonate,0.15646097,Fluoroethylene Carbonate,0,Ethylene Carbonate,0.839547014,LiPF6,0.001996008,0.001996008,243.15,0.123
Diethyl Carbonate,0.143846928,Fluoroethylene Carbonate,0,Ethylene Carbonate,0.771861884,LiPF6,0.042145594,0.042145594,243.15,0.937
Diethyl Carbonate,0.132475191,Fluoroethylene Carbonate,0,Ethylene Carbonate,0.710842781,LiPF6,0.078341014,0.078341014,243.15,0.604
Diethyl Carbonate,0.122926313,Fluoroethylene Carbonate,0,Ethylene Carbonate,0.659604881,LiPF6,0.108734403,0.108734403,243.15,0.243
Diethyl Carbonate,0.114455697,Fluoroethylene Carbonate,0,Ethylene Carbonate,0.614152773,LiPF6,0.135695765,0.135695765,243.15,0.0685
Diethyl Carbonate,0.15646097,Fluoroethylene Carbonate,0,Ethylene Carbonate,0.839547014,LiPF6,0.001996008,0.001996008,253.15,0.182
Diethyl Carbonate,0.143846928,Fluoroethylene Carbonate,0,Ethylene Carbonate,0.771861884,LiPF6,0.042145594,0.042145594,253.15,1.57
Diethyl Carbonate,0.132475191,Fluoroethylene Carbonate,0,Ethylene Carbonate,0.710842781,LiPF6,0.078341014,0.078341014,253.15,1.25
Diethyl Carbonate,0.122926313,Fluoroethylene Carbonate,0,Ethylene Carbonate,0.659604881,LiPF6,0.108734403,0.108734403,253.15,0.678
Diethyl Carbonate,0.114455697,Fluoroethylene Carbonate,0,Ethylene Carbonate,0.614152773,LiPF6,0.135695765,0.135695765,253.15,0.294
Diethyl Carbonate,0.15646097,Fluoroethylene Carbonate,0,Ethylene Carbonate,0.839547014,LiPF6,0.001996008,0.001996008,263.15,0.255
Diethyl Carbonate,0.143846928,Fluoroethylene Carbonate,0,Ethylene Carbonate,0.771861884,LiPF6,0.042145594,0.042145594,263.15,2.38
Diethyl Carbonate,0.132475191,Fluoroethylene Carbonate,0,Ethylene Carbonate,0.710842781,LiPF6,0.078341014,0.078341014,263.15,2.15
Diethyl Carbonate,0.122926313,Fluoroethylene Carbonate,0,Ethylene Carbonate,0.659604881,LiPF6,0.108734403,0.108734403,263.15,1.39
Diethyl Carbonate,0.114455697,Fluoroethylene Carbonate,0,Ethylene Carbonate,0.614152773,LiPF6,0.135695765,0.135695765,263.15,0.768
Diethyl Carbonate,0.15646097,Fluoroethylene Carbonate,0,Ethylene Carbonate,0.839547014,LiPF6,0.001996008,0.001996008,273.15,0.342
Diethyl Carbonate,0.143846928,Fluoroethylene Carbonate,0,Ethylene Carbonate,0.771861884,LiPF6,0.042145594,0.042145594,273.15,3.37
Diethyl Carbonate,0.132475191,Fluoroethylene Carbonate,0,Ethylene Carbonate,0.710842781,LiPF6,0.078341014,0.078341014,273.15,3.3
Diethyl Carbonate,0.122926313,Fluoroethylene Carbonate,0,Ethylene Carbonate,0.659604881,LiPF6,0.108734403,0.108734403,273.15,2.4
Diethyl Carbonate,0.114455697,Fluoroethylene Carbonate,0,Ethylene Carbonate,0.614152773,LiPF6,0.135695765,0.135695765,273.15,1.54
Diethyl Carbonate,0.15646097,Fluoroethylene Carbonate,0,Ethylene Carbonate,0.839547014,LiPF6,0.001996008,0.001996008,283.15,0.441
Diethyl Carbonate,0.143846928,Fluoroethylene Carbonate,0,Ethylene Carbonate,0.771861884,LiPF6,0.042145594,0.042145594,283.15,4.52
Diethyl Carbonate,0.132475191,Fluoroethylene Carbonate,0,Ethylene Carbonate,0.710842781,LiPF6,0.078341014,0.078341014,283.15,4.7
Diethyl Carbonate,0.122926313,Fluoroethylene Carbonate,0,Ethylene Carbonate,0.659604881,LiPF6,0.108734403,0.108734403,283.15,3.69
Diethyl Carbonate,0.114455697,Fluoroethylene Carbonate,0,Ethylene Carbonate,0.614152773,LiPF6,0.135695765,0.135695765,283.15,2.6
Diethyl Carbonate,0.15646097,Fluoroethylene Carbonate,0,Ethylene Carbonate,0.839547014,LiPF6,0.001996008,0.001996008,293.15,0.551
Diethyl Carbonate,0.143846928,Fluoroethylene Carbonate,0,Ethylene Carbonate,0.771861884,LiPF6,0.042145594,0.042145594,293.15,5.83
Diethyl Carbonate,0.132475191,Fluoroethylene Carbonate,0,Ethylene Carbonate,0.710842781,LiPF6,0.078341014,0.078341014,293.15,6.31
Diethyl Carbonate,0.122926313,Fluoroethylene Carbonate,0,Ethylene Carbonate,0.659604881,LiPF6,0.108734403,0.108734403,293.15,5.23
Diethyl Carbonate,0.114455697,Fluoroethylene Carbonate,0,Ethylene Carbonate,0.614152773,LiPF6,0.135695765,0.135695765,293.15,3.94
Diethyl Carbonate,0.180819607,Fluoroethylene Carbonate,0.40283223,Ethyl Methyl Carbonate,0.410366108,LiPF6,0.002991027,0.002991027,243.15,0.16
Diethyl Carbonate,0.164253561,Fluoroethylene Carbonate,0.36592618,Ethyl Methyl Carbonate,0.372769831,LiPF6,0.048525214,0.048525214,243.15,1.62
Diethyl Carbonate,0.149738135,Fluoroethylene Carbonate,0.333588529,Ethyl Methyl Carbonate,0.339827392,LiPF6,0.088422972,0.088422972,243.15,1.34
Diethyl Carbonate,0.137508873,Fluoroethylene Carbonate,0.306344024,Ethyl Methyl Carbonate,0.312073353,LiPF6,0.122036874,0.122036874,243.15,0.584
Diethyl Carbonate,0.127196356,Fluoroethylene Carbonate,0.283369666,Ethyl Methyl Carbonate,0.288669322,LiPF6,0.150382328,0.150382328,243.15,0.121
Diethyl Carbonate,0.180819607,Fluoroethylene Carbonate,0.40283223,Ethyl Methyl Carbonate,0.410366108,LiPF6,0.002991027,0.002991027,253.15,0.215
Diethyl Carbonate,0.164253561,Fluoroethylene Carbonate,0.36592618,Ethyl Methyl Carbonate,0.372769831,LiPF6,0.048525214,0.048525214,253.15,2.29
Diethyl Carbonate,0.149738135,Fluoroethylene Carbonate,0.333588529,Ethyl Methyl Carbonate,0.339827392,LiPF6,0.088422972,0.088422972,253.15,2.14
Diethyl Carbonate,0.137508873,Fluoroethylene Carbonate,0.306344024,Ethyl Methyl Carbonate,0.312073353,LiPF6,0.122036874,0.122036874,253.15,1.2
Diethyl Carbonate,0.127196356,Fluoroethylene Carbonate,0.283369666,Ethyl Methyl Carbonate,0.288669322,LiPF6,0.150382328,0.150382328,253.15,0.406
Diethyl Carbonate,0.180819607,Fluoroethylene Carbonate,0.40283223,Ethyl Methyl Carbonate,0.410366108,LiPF6,0.002991027,0.002991027,263.15,0.279
Diethyl Carbonate,0.164253561,Fluoroethylene Carbonate,0.36592618,Ethyl Methyl Carbonate,0.372769831,LiPF6,0.048525214,0.048525214,263.15,3.08
Diethyl Carbonate,0.149738135,Fluoroethylene Carbonate,0.333588529,Ethyl Methyl Carbonate,0.339827392,LiPF6,0.088422972,0.088422972,263.15,3.12
Diethyl Carbonate,0.137508873,Fluoroethylene Carbonate,0.306344024,Ethyl Methyl Carbonate,0.312073353,LiPF6,0.122036874,0.122036874,263.15,2.04
Diethyl Carbonate,0.127196356,Fluoroethylene Carbonate,0.283369666,Ethyl Methyl Carbonate,0.288669322,LiPF6,0.150382328,0.150382328,263.15,0.919
Diethyl Carbonate,0.180819607,Fluoroethylene Carbonate,0.40283223,Ethyl Methyl Carbonate,0.410366108,LiPF6,0.002991027,0.002991027,273.15,0.351
Diethyl Carbonate,0.164253561,Fluoroethylene Carbonate,0.36592618,Ethyl Methyl Carbonate,0.372769831,LiPF6,0.048525214,0.048525214,273.15,4
Diethyl Carbonate,0.149738135,Fluoroethylene Carbonate,0.333588529,Ethyl Methyl Carbonate,0.339827392,LiPF6,0.088422972,0.088422972,273.15,4.28
Diethyl Carbonate,0.137508873,Fluoroethylene Carbonate,0.306344024,Ethyl Methyl Carbonate,0.312073353,LiPF6,0.122036874,0.122036874,273.15,3.1
Diethyl Carbonate,0.127196356,Fluoroethylene Carbonate,0.283369666,Ethyl Methyl Carbonate,0.288669322,LiPF6,0.150382328,0.150382328,273.15,1.67
Diethyl Carbonate,0.180819607,Fluoroethylene Carbonate,0.40283223,Ethyl Methyl Carbonate,0.410366108,LiPF6,0.002991027,0.002991027,283.15,0.431
Diethyl Carbonate,0.164253561,Fluoroethylene Carbonate,0.36592618,Ethyl Methyl Carbonate,0.372769831,LiPF6,0.048525214,0.048525214,283.15,5.02
Diethyl Carbonate,0.149738135,Fluoroethylene Carbonate,0.333588529,Ethyl Methyl Carbonate,0.339827392,LiPF6,0.088422972,0.088422972,283.15,5.6
Diethyl Carbonate,0.137508873,Fluoroethylene Carbonate,0.306344024,Ethyl Methyl Carbonate,0.312073353,LiPF6,0.122036874,0.122036874,283.15,4.38
Diethyl Carbonate,0.127196356,Fluoroethylene Carbonate,0.283369666,Ethyl Methyl Carbonate,0.288669322,LiPF6,0.150382328,0.150382328,283.15,2.66
Diethyl Carbonate,0.180819607,Fluoroethylene Carbonate,0.40283223,Ethyl Methyl Carbonate,0.410366108,LiPF6,0.002991027,0.002991027,293.15,0.518
Diethyl Carbonate,0.164253561,Fluoroethylene Carbonate,0.36592618,Ethyl Methyl Carbonate,0.372769831,LiPF6,0.048525214,0.048525214,293.15,6.15
Diethyl Carbonate,0.149738135,Fluoroethylene Carbonate,0.333588529,Ethyl Methyl Carbonate,0.339827392,LiPF6,0.088422972,0.088422972,293.15,7.09
Diethyl Carbonate,0.137508873,Fluoroethylene Carbonate,0.306344024,Ethyl Methyl Carbonate,0.312073353,LiPF6,0.122036874,0.122036874,293.15,5.86
Diethyl Carbonate,0.127196356,Fluoroethylene Carbonate,0.283369666,Ethyl Methyl Carbonate,0.288669322,LiPF6,0.150382328,0.150382328,293.15,3.89
Ethyl Methyl Carbonate,0.562563689,Ethylene Carbonate,0,Dimethyl Carbonate,0.433444295,LiTFSI,0.001996008,0.001996008,243.15,0.107
Ethyl Methyl Carbonate,0.514108869,Ethylene Carbonate,0,Dimethyl Carbonate,0.396110806,LiTFSI,0.044890162,0.044890162,243.15,1.98
Ethyl Methyl Carbonate,0.472497347,Ethylene Carbonate,0,Dimethyl Carbonate,0.364049944,LiTFSI,0.081726354,0.081726354,243.15,3.6
Ethyl Methyl Carbonate,0.436632705,Ethylene Carbonate,0,Dimethyl Carbonate,0.33641694,LiTFSI,0.113475177,0.113475177,243.15,3.89
Ethyl Methyl Carbonate,0.405659989,Ethylene Carbonate,0,Dimethyl Carbonate,0.31255307,LiTFSI,0.140893471,0.140893471,243.15,3.32
Ethyl Methyl Carbonate,0.562563689,Ethylene Carbonate,0,Dimethyl Carbonate,0.433444295,LiTFSI,0.001996008,0.001996008,253.15,0.125
Ethyl Methyl Carbonate,0.514108869,Ethylene Carbonate,0,Dimethyl Carbonate,0.396110806,LiTFSI,0.044890162,0.044890162,253.15,2.31
Ethyl Methyl Carbonate,0.472497347,Ethylene Carbonate,0,Dimethyl Carbonate,0.364049944,LiTFSI,0.081726354,0.081726354,253.15,4.27
Ethyl Methyl Carbonate,0.436632705,Ethylene Carbonate,0,Dimethyl Carbonate,0.33641694,LiTFSI,0.113475177,0.113475177,253.15,4.69
Ethyl Methyl Carbonate,0.405659989,Ethylene Carbonate,0,Dimethyl Carbonate,0.31255307,LiTFSI,0.140893471,0.140893471,253.15,4.11
Ethyl Methyl Carbonate,0.562563689,Ethylene Carbonate,0,Dimethyl Carbonate,0.433444295,LiTFSI,0.001996008,0.001996008,263.15,0.145
Ethyl Methyl Carbonate,0.514108869,Ethylene Carbonate,0,Dimethyl Carbonate,0.396110806,LiTFSI,0.044890162,0.044890162,263.15,2.69
Ethyl Methyl Carbonate,0.472497347,Ethylene Carbonate,0,Dimethyl Carbonate,0.364049944,LiTFSI,0.081726354,0.081726354,263.15,4.99
Ethyl Methyl Carbonate,0.436632705,Ethylene Carbonate,0,Dimethyl Carbonate,0.33641694,LiTFSI,0.113475177,0.113475177,263.15,5.61
Ethyl Methyl Carbonate,0.405659989,Ethylene Carbonate,0,Dimethyl Carbonate,0.31255307,LiTFSI,0.140893471,0.140893471,263.15,5.03
Ethyl Methyl Carbonate,0.562563689,Ethylene Carbonate,0,Dimethyl Carbonate,0.433444295,LiTFSI,0.001996008,0.001996008,273.15,0.167
Ethyl Methyl Carbonate,0.514108869,Ethylene Carbonate,0,Dimethyl Carbonate,0.396110806,LiTFSI,0.044890162,0.044890162,273.15,3.12
Ethyl Methyl Carbonate,0.472497347,Ethylene Carbonate,0,Dimethyl Carbonate,0.364049944,LiTFSI,0.081726354,0.081726354,273.15,5.81
Ethyl Methyl Carbonate,0.436632705,Ethylene Carbonate,0,Dimethyl Carbonate,0.33641694,LiTFSI,0.113475177,0.113475177,273.15,6.64
Ethyl Methyl Carbonate,0.405659989,Ethylene Carbonate,0,Dimethyl Carbonate,0.31255307,LiTFSI,0.140893471,0.140893471,273.15,6.08
Ethyl Methyl Carbonate,0.562563689,Ethylene Carbonate,0,Dimethyl Carbonate,0.433444295,LiTFSI,0.001996008,0.001996008,283.15,0.19
Ethyl Methyl Carbonate,0.514108869,Ethylene Carbonate,0,Dimethyl Carbonate,0.396110806,LiTFSI,0.044890162,0.044890162,283.15,3.58
Ethyl Methyl Carbonate,0.472497347,Ethylene Carbonate,0,Dimethyl Carbonate,0.364049944,LiTFSI,0.081726354,0.081726354,283.15,6.71
Ethyl Methyl Carbonate,0.436632705,Ethylene Carbonate,0,Dimethyl Carbonate,0.33641694,LiTFSI,0.113475177,0.113475177,283.15,7.78
Ethyl Methyl Carbonate,0.405659989,Ethylene Carbonate,0,Dimethyl Carbonate,0.31255307,LiTFSI,0.140893471,0.140893471,283.15,7.27
Ethyl Methyl Carbonate,0.562563689,Ethylene Carbonate,0,Dimethyl Carbonate,0.433444295,LiTFSI,0.001996008,0.001996008,293.15,0.215
Ethyl Methyl Carbonate,0.514108869,Ethylene Carbonate,0,Dimethyl Carbonate,0.396110806,LiTFSI,0.044890162,0.044890162,293.15,4.11
Ethyl Methyl Carbonate,0.472497347,Ethylene Carbonate,0,Dimethyl Carbonate,0.364049944,LiTFSI,0.081726354,0.081726354,293.15,7.73
Ethyl Methyl Carbonate,0.436632705,Ethylene Carbonate,0,Dimethyl Carbonate,0.33641694,LiTFSI,0.113475177,0.113475177,293.15,9.06
Ethyl Methyl Carbonate,0.405659989,Ethylene Carbonate,0,Dimethyl Carbonate,0.31255307,LiTFSI,0.140893471,0.140893471,293.15,8.61
Propylene Carbonate,0.3653794,Ethylene Carbonate,0.423579041,Dimethyl Carbonate,0.207049543,LiTFSI,0.001996008,0.001996008,243.15,0.159
Propylene Carbonate,0.335249639,Ethylene Carbonate,0.388650047,Dimethyl Carbonate,0.189975912,LiTFSI,0.043062201,0.043062201,243.15,1.45
Propylene Carbonate,0.308743347,Ethylene Carbonate,0.357921687,Dimethyl Carbonate,0.174955592,LiTFSI,0.079189687,0.079189687,243.15,1.07
Propylene Carbonate,0.286484464,Ethylene Carbonate,0.332117286,Dimethyl Carbonate,0.16234215,LiTFSI,0.10952805,0.10952805,243.15,0.485
Propylene Carbonate,0.266737926,Ethylene Carbonate,0.309225411,Dimethyl Carbonate,0.15115238,LiTFSI,0.136442142,0.136442142,243.15,0.183
Propylene Carbonate,0.3653794,Ethylene Carbonate,0.423579041,Dimethyl Carbonate,0.207049543,LiTFSI,0.001996008,0.001996008,253.15,0.227
Propylene Carbonate,0.335249639,Ethylene Carbonate,0.388650047,Dimethyl Carbonate,0.189975912,LiTFSI,0.043062201,0.043062201,253.15,2.2
Propylene Carbonate,0.308743347,Ethylene Carbonate,0.357921687,Dimethyl Carbonate,0.174955592,LiTFSI,0.079189687,0.079189687,253.15,1.81
Propylene Carbonate,0.286484464,Ethylene Carbonate,0.332117286,Dimethyl Carbonate,0.16234215,LiTFSI,0.10952805,0.10952805,253.15,0.98
Propylene Carbonate,0.266737926,Ethylene Carbonate,0.309225411,Dimethyl Carbonate,0.15115238,LiTFSI,0.136442142,0.136442142,253.15,0.451
Propylene Carbonate,0.3653794,Ethylene Carbonate,0.423579041,Dimethyl Carbonate,0.207049543,LiTFSI,0.001996008,0.001996008,263.15,0.306
Propylene Carbonate,0.335249639,Ethylene Carbonate,0.388650047,Dimethyl Carbonate,0.189975912,LiTFSI,0.043062201,0.043062201,263.15,3.1
Propylene Carbonate,0.308743347,Ethylene Carbonate,0.357921687,Dimethyl Carbonate,0.174955592,LiTFSI,0.079189687,0.079189687,263.15,2.74
Propylene Carbonate,0.286484464,Ethylene Carbonate,0.332117286,Dimethyl Carbonate,0.16234215,LiTFSI,0.10952805,0.10952805,263.15,1.65
Propylene Carbonate,0.266737926,Ethylene Carbonate,0.309225411,Dimethyl Carbonate,0.15115238,LiTFSI,0.136442142,0.136442142,263.15,0.856
Propylene Carbonate,0.3653794,Ethylene Carbonate,0.423579041,Dimethyl Carbonate,0.207049543,LiTFSI,0.001996008,0.001996008,273.15,0.395
Propylene Carbonate,0.335249639,Ethylene Carbonate,0.388650047,Dimethyl Carbonate,0.189975912,LiTFSI,0.043062201,0.043062201,273.15,4.14
Propylene Carbonate,0.308743347,Ethylene Carbonate,0.357921687,Dimethyl Carbonate,0.174955592,LiTFSI,0.079189687,0.079189687,273.15,3.84
Propylene Carbonate,0.286484464,Ethylene Carbonate,0.332117286,Dimethyl Carbonate,0.16234215,LiTFSI,0.10952805,0.10952805,273.15,2.48
Propylene Carbonate,0.266737926,Ethylene Carbonate,0.309225411,Dimethyl Carbonate,0.15115238,LiTFSI,0.136442142,0.136442142,273.15,1.39
Propylene Carbonate,0.3653794,Ethylene Carbonate,0.423579041,Dimethyl Carbonate,0.207049543,LiTFSI,0.001996008,0.001996008,283.15,0.494
Propylene Carbonate,0.335249639,Ethylene Carbonate,0.388650047,Dimethyl Carbonate,0.189975912,LiTFSI,0.043062201,0.043062201,283.15,5.29
Propylene Carbonate,0.308743347,Ethylene Carbonate,0.357921687,Dimethyl Carbonate,0.174955592,LiTFSI,0.079189687,0.079189687,283.15,5.1
Propylene Carbonate,0.286484464,Ethylene Carbonate,0.332117286,Dimethyl Carbonate,0.16234215,LiTFSI,0.10952805,0.10952805,283.15,3.46
Propylene Carbonate,0.266737926,Ethylene Carbonate,0.309225411,Dimethyl Carbonate,0.15115238,LiTFSI,0.136442142,0.136442142,283.15,2.08
Propylene Carbonate,0.3653794,Ethylene Carbonate,0.423579041,Dimethyl Carbonate,0.207049543,LiTFSI,0.001996008,0.001996008,293.15,0.603
Propylene Carbonate,0.335249639,Ethylene Carbonate,0.388650047,Dimethyl Carbonate,0.189975912,LiTFSI,0.043062201,0.043062201,293.15,6.58
Propylene Carbonate,0.308743347,Ethylene Carbonate,0.357921687,Dimethyl Carbonate,0.174955592,LiTFSI,0.079189687,0.079189687,293.15,6.53
Propylene Carbonate,0.286484464,Ethylene Carbonate,0.332117286,Dimethyl Carbonate,0.16234215,LiTFSI,0.10952805,0.10952805,293.15,4.61
Propylene Carbonate,0.266737926,Ethylene Carbonate,0.309225411,Dimethyl Carbonate,0.15115238,LiTFSI,0.136442142,0.136442142,293.15,2.89
Propylene Carbonate,0.994017946,Diethyl Carbonate,0,Dimethyl Carbonate,0,LiTFSI,0.002991027,0.002991027,243.15,0.0843
Propylene Carbonate,0.906577693,Diethyl Carbonate,0,Dimethyl Carbonate,0,LiTFSI,0.046711153,0.046711153,243.15,0.606
Propylene Carbonate,0.829826167,Diethyl Carbonate,0,Dimethyl Carbonate,0,LiTFSI,0.085086917,0.085086917,243.15,0.354
Propylene Carbonate,0.765225066,Diethyl Carbonate,0,Dimethyl Carbonate,0,LiTFSI,0.117387467,0.117387467,243.15,0.144
Propylene Carbonate,0.709401709,Diethyl Carbonate,0,Dimethyl Carbonate,0,LiTFSI,0.145299145,0.145299145,243.15,0.0456
Propylene Carbonate,0.994017946,Diethyl Carbonate,0,Dimethyl Carbonate,0,LiTFSI,0.002991027,0.002991027,253.15,0.133
Propylene Carbonate,0.906577693,Diethyl Carbonate,0,Dimethyl Carbonate,0,LiTFSI,0.046711153,0.046711153,253.15,1.11
Propylene Carbonate,0.829826167,Diethyl Carbonate,0,Dimethyl Carbonate,0,LiTFSI,0.085086917,0.085086917,253.15,0.779
Propylene Carbonate,0.765225066,Diethyl Carbonate,0,Dimethyl Carbonate,0,LiTFSI,0.117387467,0.117387467,253.15,0.401
Propylene Carbonate,0.709401709,Diethyl Carbonate,0,Dimethyl Carbonate,0,LiTFSI,0.145299145,0.145299145,253.15,0.177
Propylene Carbonate,0.994017946,Diethyl Carbonate,0,Dimethyl Carbonate,0,LiTFSI,0.002991027,0.002991027,263.15,0.192
Propylene Carbonate,0.906577693,Diethyl Carbonate,0,Dimethyl Carbonate,0,LiTFSI,0.046711153,0.046711153,263.15,1.74
Propylene Carbonate,0.829826167,Diethyl Carbonate,0,Dimethyl Carbonate,0,LiTFSI,0.085086917,0.085086917,263.15,1.35
Propylene Carbonate,0.765225066,Diethyl Carbonate,0,Dimethyl Carbonate,0,LiTFSI,0.117387467,0.117387467,263.15,0.788
Propylene Carbonate,0.709401709,Diethyl Carbonate,0,Dimethyl Carbonate,0,LiTFSI,0.145299145,0.145299145,263.15,0.412
Propylene Carbonate,0.994017946,Diethyl Carbonate,0,Dimethyl Carbonate,0,LiTFSI,0.002991027,0.002991027,273.15,0.258
Propylene Carbonate,0.906577693,Diethyl Carbonate,0,Dimethyl Carbonate,0,LiTFSI,0.046711153,0.046711153,273.15,2.47
Propylene Carbonate,0.829826167,Diethyl Carbonate,0,Dimethyl Carbonate,0,LiTFSI,0.085086917,0.085086917,273.15,2.06
Propylene Carbonate,0.765225066,Diethyl Carbonate,0,Dimethyl Carbonate,0,LiTFSI,0.117387467,0.117387467,273.15,1.29
Propylene Carbonate,0.709401709,Diethyl Carbonate,0,Dimethyl Carbonate,0,LiTFSI,0.145299145,0.145299145,273.15,0.746
Propylene Carbonate,0.994017946,Diethyl Carbonate,0,Dimethyl Carbonate,0,LiTFSI,0.002991027,0.002991027,283.15,0.332
Propylene Carbonate,0.906577693,Diethyl Carbonate,0,Dimethyl Carbonate,0,LiTFSI,0.046711153,0.046711153,283.15,3.29
Propylene Carbonate,0.829826167,Diethyl Carbonate,0,Dimethyl Carbonate,0,LiTFSI,0.085086917,0.085086917,283.15,2.89
Propylene Carbonate,0.765225066,Diethyl Carbonate,0,Dimethyl Carbonate,0,LiTFSI,0.117387467,0.117387467,283.15,1.9
Propylene Carbonate,0.709401709,Diethyl Carbonate,0,Dimethyl Carbonate,0,LiTFSI,0.145299145,0.145299145,283.15,1.17
Propylene Carbonate,0.994017946,Diethyl Carbonate,0,Dimethyl Carbonate,0,LiTFSI,0.002991027,0.002991027,293.15,0.415
Propylene Carbonate,0.906577693,Diethyl Carbonate,0,Dimethyl Carbonate,0,LiTFSI,0.046711153,0.046711153,293.15,4.23
Propylene Carbonate,0.829826167,Diethyl Carbonate,0,Dimethyl Carbonate,0,LiTFSI,0.085086917,0.085086917,293.15,3.86
Propylene Carbonate,0.765225066,Diethyl Carbonate,0,Dimethyl Carbonate,0,LiTFSI,0.117387467,0.117387467,293.15,2.63
Propylene Carbonate,0.709401709,Diethyl Carbonate,0,Dimethyl Carbonate,0,LiTFSI,0.145299145,0.145299145,293.15,1.69
Diethyl Carbonate,0.524738985,Ethylene Carbonate,0.469278961,Dimethyl Carbonate,0,LiPF6,0.002991027,0.002991027,243.15,0.185
Diethyl Carbonate,0.478579547,Ethylene Carbonate,0.427998146,Dimethyl Carbonate,0,LiPF6,0.046711153,0.046711153,243.15,1.74
Diethyl Carbonate,0.437179694,Ethylene Carbonate,0.390973871,Dimethyl Carbonate,0,LiPF6,0.085923218,0.085923218,243.15,1.26
Diethyl Carbonate,0.402317896,Ethylene Carbonate,0.359796641,Dimethyl Carbonate,0,LiPF6,0.118942731,0.118942731,243.15,0.409
Diethyl Carbonate,0.372951047,Ethylene Carbonate,0.333533595,Dimethyl Carbonate,0,LiPF6,0.146757679,0.146757679,243.15,0.0404
Diethyl Carbonate,0.524738985,Ethylene Carbonate,0.469278961,Dimethyl Carbonate,0,LiPF6,0.002991027,0.002991027,253.15,0.243
Diethyl Carbonate,0.478579547,Ethylene Carbonate,0.427998146,Dimethyl Carbonate,0,LiPF6,0.046711153,0.046711153,253.15,2.41
Diethyl Carbonate,0.437179694,Ethylene Carbonate,0.390973871,Dimethyl Carbonate,0,LiPF6,0.085923218,0.085923218,253.15,2.03
Diethyl Carbonate,0.402317896,Ethylene Carbonate,0.359796641,Dimethyl Carbonate,0,LiPF6,0.118942731,0.118942731,253.15,0.921
Diethyl Carbonate,0.372951047,Ethylene Carbonate,0.333533595,Dimethyl Carbonate,0,LiPF6,0.146757679,0.146757679,253.15,0.195
Diethyl Carbonate,0.524738985,Ethylene Carbonate,0.469278961,Dimethyl Carbonate,0,LiPF6,0.002991027,0.002991027,263.15,0.309
Diethyl Carbonate,0.478579547,Ethylene Carbonate,0.427998146,Dimethyl Carbonate,0,LiPF6,0.046711153,0.046711153,263.15,3.2
Diethyl Carbonate,0.437179694,Ethylene Carbonate,0.390973871,Dimethyl Carbonate,0,LiPF6,0.085923218,0.085923218,263.15,2.98
Diethyl Carbonate,0.402317896,Ethylene Carbonate,0.359796641,Dimethyl Carbonate,0,LiPF6,0.118942731,0.118942731,263.15,1.67
Diethyl Carbonate,0.372951047,Ethylene Carbonate,0.333533595,Dimethyl Carbonate,0,LiPF6,0.146757679,0.146757679,263.15,0.542
Diethyl Carbonate,0.524738985,Ethylene Carbonate,0.469278961,Dimethyl Carbonate,0,LiPF6,0.002991027,0.002991027,273.15,0.382
Diethyl Carbonate,0.478579547,Ethylene Carbonate,0.427998146,Dimethyl Carbonate,0,LiPF6,0.046711153,0.046711153,273.15,4.11
Diethyl Carbonate,0.437179694,Ethylene Carbonate,0.390973871,Dimethyl Carbonate,0,LiPF6,0.085923218,0.085923218,273.15,4.1
Diethyl Carbonate,0.402317896,Ethylene Carbonate,0.359796641,Dimethyl Carbonate,0,LiPF6,0.118942731,0.118942731,273.15,2.65
Diethyl Carbonate,0.372951047,Ethylene Carbonate,0.333533595,Dimethyl Carbonate,0,LiPF6,0.146757679,0.146757679,273.15,1.12
Diethyl Carbonate,0.524738985,Ethylene Carbonate,0.469278961,Dimethyl Carbonate,0,LiPF6,0.002991027,0.002991027,283.15,0.463
Diethyl Carbonate,0.478579547,Ethylene Carbonate,0.427998146,Dimethyl Carbonate,0,LiPF6,0.046711153,0.046711153,283.15,5.12
Diethyl Carbonate,0.437179694,Ethylene Carbonate,0.390973871,Dimethyl Carbonate,0,LiPF6,0.085923218,0.085923218,283.15,5.4
Diethyl Carbonate,0.402317896,Ethylene Carbonate,0.359796641,Dimethyl Carbonate,0,LiPF6,0.118942731,0.118942731,283.15,3.86
