Repository: BattModels/DiffMix-NatCommData

# DiffMix-NatCommData

This is the official data repository for "Differentiable Modeling and Optimization of Non-aqueous Li-based Battery Electrolyte Solutions Using Geometric Deep Learning" published in Nature Communications.

# Citation

Coming soon.

File: training_data/published_AEM_data.csv (part 61 of 82)
sub1_name,x1 (mole fraction),sub2_name,x2 (mole fraction),sub3_name,x3 (mole fraction),salt,x4 (mole fraction),x5 (mole fraction),temperature (K),ionic conductivity (mS/cm)
Diethyl Carbonate,0.372951047,Ethylene Carbonate,0.333533595,Dimethyl Carbonate,0,LiPF6,0.146757679,0.146757679,283.15,1.94
Diethyl Carbonate,0.524738985,Ethylene Carbonate,0.469278961,Dimethyl Carbonate,0,LiPF6,0.002991027,0.002991027,293.15,0.549
Diethyl Carbonate,0.478579547,Ethylene Carbonate,0.427998146,Dimethyl Carbonate,0,LiPF6,0.046711153,0.046711153,293.15,6.22
Diethyl Carbonate,0.437179694,Ethylene Carbonate,0.390973871,Dimethyl Carbonate,0,LiPF6,0.085923218,0.085923218,293.15,6.85
Diethyl Carbonate,0.402317896,Ethylene Carbonate,0.359796641,Dimethyl Carbonate,0,LiPF6,0.118942731,0.118942731,293.15,5.27
Diethyl Carbonate,0.372951047,Ethylene Carbonate,0.333533595,Dimethyl Carbonate,0,LiPF6,0.146757679,0.146757679,293.15,3.01
Diethyl Carbonate,0,Fluoroethylene Carbonate,0,Ethylene Carbonate,0.919385797,LiTFSI,0.040307102,0.040307102,243.15,0.128
Diethyl Carbonate,0,Fluoroethylene Carbonate,0,Ethylene Carbonate,0.85013876,LiTFSI,0.07493062,0.07493062,243.15,0.186
Diethyl Carbonate,0,Fluoroethylene Carbonate,0,Ethylene Carbonate,0.790510295,LiTFSI,0.104744852,0.104744852,243.15,0.106
Diethyl Carbonate,0,Fluoroethylene Carbonate,0,Ethylene Carbonate,0.739130435,LiTFSI,0.130434783,0.130434783,243.15,0.0471
Diethyl Carbonate,0,Fluoroethylene Carbonate,0,Ethylene Carbonate,0.919385797,LiTFSI,0.040307102,0.040307102,253.15,0.308
Diethyl Carbonate,0,Fluoroethylene Carbonate,0,Ethylene Carbonate,0.85013876,LiTFSI,0.07493062,0.07493062,253.15,0.464
Diethyl Carbonate,0,Fluoroethylene Carbonate,0,Ethylene Carbonate,0.790510295,LiTFSI,0.104744852,0.104744852,253.15,0.316
Diethyl Carbonate,0,Fluoroethylene Carbonate,0,Ethylene Carbonate,0.739130435,LiTFSI,0.130434783,0.130434783,253.15,0.175
Diethyl Carbonate,0,Fluoroethylene Carbonate,0,Ethylene Carbonate,0.919385797,LiTFSI,0.040307102,0.040307102,263.15,0.652
Diethyl Carbonate,0,Fluoroethylene Carbonate,0,Ethylene Carbonate,0.85013876,LiTFSI,0.07493062,0.07493062,263.15,0.955
Diethyl Carbonate,0,Fluoroethylene Carbonate,0,Ethylene Carbonate,0.790510295,LiTFSI,0.104744852,0.104744852,263.15,0.706
Diethyl Carbonate,0,Fluoroethylene Carbonate,0,Ethylene Carbonate,0.739130435,LiTFSI,0.130434783,0.130434783,263.15,0.439
Diethyl Carbonate,0,Fluoroethylene Carbonate,0,Ethylene Carbonate,0.919385797,LiTFSI,0.040307102,0.040307102,273.15,1.25
Diethyl Carbonate,0,Fluoroethylene Carbonate,0,Ethylene Carbonate,0.85013876,LiTFSI,0.07493062,0.07493062,273.15,1.73
Diethyl Carbonate,0,Fluoroethylene Carbonate,0,Ethylene Carbonate,0.790510295,LiTFSI,0.104744852,0.104744852,273.15,1.33
Diethyl Carbonate,0,Fluoroethylene Carbonate,0,Ethylene Carbonate,0.739130435,LiTFSI,0.130434783,0.130434783,273.15,0.879
Diethyl Carbonate,0,Fluoroethylene Carbonate,0,Ethylene Carbonate,0.919385797,LiTFSI,0.040307102,0.040307102,283.15,2.22
Diethyl Carbonate,0,Fluoroethylene Carbonate,0,Ethylene Carbonate,0.85013876,LiTFSI,0.07493062,0.07493062,283.15,2.85
Diethyl Carbonate,0,Fluoroethylene Carbonate,0,Ethylene Carbonate,0.790510295,LiTFSI,0.104744852,0.104744852,283.15,2.22
Diethyl Carbonate,0,Fluoroethylene Carbonate,0,Ethylene Carbonate,0.739130435,LiTFSI,0.130434783,0.130434783,283.15,1.53
Diethyl Carbonate,0,Fluoroethylene Carbonate,0,Ethylene Carbonate,0.996007984,LiTFSI,0.001996008,0.001996008,293.15,0.000381
Diethyl Carbonate,0,Fluoroethylene Carbonate,0,Ethylene Carbonate,0.919385797,LiTFSI,0.040307102,0.040307102,293.15,3.7
Diethyl Carbonate,0,Fluoroethylene Carbonate,0,Ethylene Carbonate,0.85013876,LiTFSI,0.07493062,0.07493062,293.15,4.39
Diethyl Carbonate,0,Fluoroethylene Carbonate,0,Ethylene Carbonate,0.790510295,LiTFSI,0.104744852,0.104744852,293.15,3.43
Diethyl Carbonate,0,Fluoroethylene Carbonate,0,Ethylene Carbonate,0.739130435,LiTFSI,0.130434783,0.130434783,293.15,2.42
Propylene Carbonate,0,Diethyl Carbonate,0,Dimethyl Carbonate,0.996007984,LiTFSI,0.001996008,0.001996008,243.15,0.119
Propylene Carbonate,0,Diethyl Carbonate,0,Dimethyl Carbonate,0.917545542,LiTFSI,0.041227229,0.041227229,243.15,2.1
Propylene Carbonate,0,Diethyl Carbonate,0,Dimethyl Carbonate,0.846722068,LiTFSI,0.076638966,0.076638966,243.15,3.77
Propylene Carbonate,0,Diethyl Carbonate,0,Dimethyl Carbonate,0.787310098,LiTFSI,0.106344951,0.106344951,243.15,4.14
Propylene Carbonate,0,Diethyl Carbonate,0,Dimethyl Carbonate,0.734605377,LiTFSI,0.132697311,0.132697311,243.15,3.63
Propylene Carbonate,0,Diethyl Carbonate,0,Dimethyl Carbonate,0.996007984,LiTFSI,0.001996008,0.001996008,253.15,0.142
Propylene Carbonate,0,Diethyl Carbonate,0,Dimethyl Carbonate,0.917545542,LiTFSI,0.041227229,0.041227229,253.15,2.5
Propylene Carbonate,0,Diethyl Carbonate,0,Dimethyl Carbonate,0.846722068,LiTFSI,0.076638966,0.076638966,253.15,4.59
Propylene Carbonate,0,Diethyl Carbonate,0,Dimethyl Carbonate,0.787310098,LiTFSI,0.106344951,0.106344951,253.15,5.18
Propylene Carbonate,0,Diethyl Carbonate,0,Dimethyl Carbonate,0.734605377,LiTFSI,0.132697311,0.132697311,253.15,4.68
Propylene Carbonate,0,Diethyl Carbonate,0,Dimethyl Carbonate,0.996007984,LiTFSI,0.001996008,0.001996008,263.15,0.168
Propylene Carbonate,0,Diethyl Carbonate,0,Dimethyl Carbonate,0.917545542,LiTFSI,0.041227229,0.041227229,263.15,2.97
Propylene Carbonate,0,Diethyl Carbonate,0,Dimethyl Carbonate,0.846722068,LiTFSI,0.076638966,0.076638966,263.15,5.49
Propylene Carbonate,0,Diethyl Carbonate,0,Dimethyl Carbonate,0.787310098,LiTFSI,0.106344951,0.106344951,263.15,6.31
Propylene Carbonate,0,Diethyl Carbonate,0,Dimethyl Carbonate,0.734605377,LiTFSI,0.132697311,0.132697311,263.15,5.89
Propylene Carbonate,0,Diethyl Carbonate,0,Dimethyl Carbonate,0.996007984,LiTFSI,0.001996008,0.001996008,273.15,0.195
Propylene Carbonate,0,Diethyl Carbonate,0,Dimethyl Carbonate,0.917545542,LiTFSI,0.041227229,0.041227229,273.15,3.49
Propylene Carbonate,0,Diethyl Carbonate,0,Dimethyl Carbonate,0.846722068,LiTFSI,0.076638966,0.076638966,273.15,6.51
Propylene Carbonate,0,Diethyl Carbonate,0,Dimethyl Carbonate,0.787310098,LiTFSI,0.106344951,0.106344951,273.15,7.6
Propylene Carbonate,0,Diethyl Carbonate,0,Dimethyl Carbonate,0.734605377,LiTFSI,0.132697311,0.132697311,273.15,7.18
Propylene Carbonate,0,Diethyl Carbonate,0,Dimethyl Carbonate,0.996007984,LiTFSI,0.001996008,0.001996008,283.15,0.226
Propylene Carbonate,0,Diethyl Carbonate,0,Dimethyl Carbonate,0.917545542,LiTFSI,0.041227229,0.041227229,283.15,4.05
Propylene Carbonate,0,Diethyl Carbonate,0,Dimethyl Carbonate,0.846722068,LiTFSI,0.076638966,0.076638966,283.15,7.64
Propylene Carbonate,0,Diethyl Carbonate,0,Dimethyl Carbonate,0.787310098,LiTFSI,0.106344951,0.106344951,283.15,9.1
Propylene Carbonate,0,Diethyl Carbonate,0,Dimethyl Carbonate,0.734605377,LiTFSI,0.132697311,0.132697311,283.15,8.7
Propylene Carbonate,0,Diethyl Carbonate,0,Dimethyl Carbonate,0.996007984,LiTFSI,0.001996008,0.001996008,293.15,0.258
Propylene Carbonate,0,Diethyl Carbonate,0,Dimethyl Carbonate,0.917545542,LiTFSI,0.041227229,0.041227229,293.15,4.72
Propylene Carbonate,0,Diethyl Carbonate,0,Dimethyl Carbonate,0.846722068,LiTFSI,0.076638966,0.076638966,293.15,8.87
Propylene Carbonate,0,Diethyl Carbonate,0,Dimethyl Carbonate,0.787310098,LiTFSI,0.106344951,0.106344951,293.15,10.6
Propylene Carbonate,0,Diethyl Carbonate,0,Dimethyl Carbonate,0.734605377,LiTFSI,0.132697311,0.132697311,293.15,10.7
Propylene Carbonate,0,Fluoroethylene Carbonate,0.7639992,Ethylene Carbonate,0.230018746,LiPF6,0.002991027,0.002991027,243.15,0.0561
Propylene Carbonate,0,Fluoroethylene Carbonate,0.698191158,Ethylene Carbonate,0.210205789,LiPF6,0.045801527,0.045801527,243.15,0.29
Propylene Carbonate,0,Fluoroethylene Carbonate,0.639089804,Ethylene Carbonate,0.192412028,LiPF6,0.084249084,0.084249084,243.15,0.135
Propylene Carbonate,0,Fluoroethylene Carbonate,0.588149682,Ethylene Carbonate,0.177075385,LiPF6,0.117387467,0.117387467,243.15,0.0544
Propylene Carbonate,0,Fluoroethylene Carbonate,0.546367919,Ethylene Carbonate,0.164496067,LiPF6,0.144568007,0.144568007,243.15,0.0144
Propylene Carbonate,0,Fluoroethylene Carbonate,0.7639992,Ethylene Carbonate,0.230018746,LiPF6,0.002991027,0.002991027,253.15,0.0954
Propylene Carbonate,0,Fluoroethylene Carbonate,0.698191158,Ethylene Carbonate,0.210205789,LiPF6,0.045801527,0.045801527,253.15,0.699
Propylene Carbonate,0,Fluoroethylene Carbonate,0.639089804,Ethylene Carbonate,0.192412028,LiPF6,0.084249084,0.084249084,253.15,0.474
Propylene Carbonate,0,Fluoroethylene Carbonate,0.588149682,Ethylene Carbonate,0.177075385,LiPF6,0.117387467,0.117387467,253.15,0.274
Propylene Carbonate,0,Fluoroethylene Carbonate,0.546367919,Ethylene Carbonate,0.164496067,LiPF6,0.144568007,0.144568007,253.15,0.122
Propylene Carbonate,0,Fluoroethylene Carbonate,0.7639992,Ethylene Carbonate,0.230018746,LiPF6,0.002991027,0.002991027,263.15,0.15
Propylene Carbonate,0,Fluoroethylene Carbonate,0.698191158,Ethylene Carbonate,0.210205789,LiPF6,0.045801527,0.045801527,263.15,1.33
Propylene Carbonate,0,Fluoroethylene Carbonate,0.639089804,Ethylene Carbonate,0.192412028,LiPF6,0.084249084,0.084249084,263.15,1.11
Propylene Carbonate,0,Fluoroethylene Carbonate,0.588149682,Ethylene Carbonate,0.177075385,LiPF6,0.117387467,0.117387467,263.15,0.773
Propylene Carbonate,0,Fluoroethylene Carbonate,0.546367919,Ethylene Carbonate,0.164496067,LiPF6,0.144568007,0.144568007,263.15,0.449
Propylene Carbonate,0,Fluoroethylene Carbonate,0.7639992,Ethylene Carbonate,0.230018746,LiPF6,0.002991027,0.002991027,273.15,0.22
Propylene Carbonate,0,Fluoroethylene Carbonate,0.698191158,Ethylene Carbonate,0.210205789,LiPF6,0.045801527,0.045801527,273.15,2.18
Propylene Carbonate,0,Fluoroethylene Carbonate,0.639089804,Ethylene Carbonate,0.192412028,LiPF6,0.084249084,0.084249084,273.15,2.09
Propylene Carbonate,0,Fluoroethylene Carbonate,0.588149682,Ethylene Carbonate,0.177075385,LiPF6,0.117387467,0.117387467,273.15,1.61
Propylene Carbonate,0,Fluoroethylene Carbonate,0.546367919,Ethylene Carbonate,0.164496067,LiPF6,0.144568007,0.144568007,273.15,1.08
Propylene Carbonate,0,Fluoroethylene Carbonate,0.7639992,Ethylene Carbonate,0.230018746,LiPF6,0.002991027,0.002991027,283.15,0.307
Propylene Carbonate,0,Fluoroethylene Carbonate,0.698191158,Ethylene Carbonate,0.210205789,LiPF6,0.045801527,0.045801527,283.15,3.25
Propylene Carbonate,0,Fluoroethylene Carbonate,0.639089804,Ethylene Carbonate,0.192412028,LiPF6,0.084249084,0.084249084,283.15,3.39
Propylene Carbonate,0,Fluoroethylene Carbonate,0.588149682,Ethylene Carbonate,0.177075385,LiPF6,0.117387467,0.117387467,283.15,2.8
Propylene Carbonate,0,Fluoroethylene Carbonate,0.546367919,Ethylene Carbonate,0.164496067,LiPF6,0.144568007,0.144568007,283.15,2.05
Propylene Carbonate,0,Fluoroethylene Carbonate,0.7639992,Ethylene Carbonate,0.230018746,LiPF6,0.002991027,0.002991027,293.15,0.409
Propylene Carbonate,0,Fluoroethylene Carbonate,0.698191158,Ethylene Carbonate,0.210205789,LiPF6,0.045801527,0.045801527,293.15,4.53
Propylene Carbonate,0,Fluoroethylene Carbonate,0.639089804,Ethylene Carbonate,0.192412028,LiPF6,0.084249084,0.084249084,293.15,5
Propylene Carbonate,0,Fluoroethylene Carbonate,0.588149682,Ethylene Carbonate,0.177075385,LiPF6,0.117387467,0.117387467,293.15,4.33
Propylene Carbonate,0,Fluoroethylene Carbonate,0.546367919,Ethylene Carbonate,0.164496067,LiPF6,0.144568007,0.144568007,293.15,3.37
Diethyl Carbonate,0.169897409,Fluoroethylene Carbonate,0.378499617,Dimethyl Carbonate,0.445620921,LiTFSI,0.002991027,0.002991027,243.15,0.178
Diethyl Carbonate,0.155263079,Fluoroethylene Carbonate,0.345897071,Dimethyl Carbonate,0.407236796,LiTFSI,0.045801527,0.045801527,243.15,1.87
Diethyl Carbonate,0.142120177,Fluoroethylene Carbonate,0.316617145,Dimethyl Carbonate,0.372764509,LiTFSI,0.084249084,0.084249084,243.15,1.64
Diethyl Carbonate,0.131058692,Fluoroethylene Carbonate,0.291974227,Dimethyl Carbonate,0.343751534,LiTFSI,0.116607774,0.116607774,243.15,0.969
Diethyl Carbonate,0.121751133,Fluoroethylene Carbonate,0.27123873,Dimethyl Carbonate,0.319338904,LiTFSI,0.143835616,0.143835616,243.15,0.47
Diethyl Carbonate,0.169897409,Fluoroethylene Carbonate,0.378499617,Dimethyl Carbonate,0.445620921,LiTFSI,0.002991027,0.002991027,253.15,0.247
Diethyl Carbonate,0.155263079,Fluoroethylene Carbonate,0.345897071,Dimethyl Carbonate,0.407236796,LiTFSI,0.045801527,0.045801527,253.15,2.72
Diethyl Carbonate,0.142120177,Fluoroethylene Carbonate,0.316617145,Dimethyl Carbonate,0.372764509,LiTFSI,0.084249084,0.084249084,253.15,2.57
Diethyl Carbonate,0.131058692,Fluoroethylene Carbonate,0.291974227,Dimethyl Carbonate,0.343751534,LiTFSI,0.116607774,0.116607774,253.15,1.71
Diethyl Carbonate,0.121751133,Fluoroethylene Carbonate,0.27123873,Dimethyl Carbonate,0.319338904,LiTFSI,0.143835616,0.143835616,253.15,0.96
Diethyl Carbonate,0.169897409,Fluoroethylene Carbonate,0.378499617,Dimethyl Carbonate,0.445620921,LiTFSI,0.002991027,0.002991027,263.15,0.329
Diethyl Carbonate,0.155263079,Fluoroethylene Carbonate,0.345897071,Dimethyl Carbonate,0.407236796,LiTFSI,0.045801527,0.045801527,263.15,3.73
Diethyl Carbonate,0.142120177,Fluoroethylene Carbonate,0.316617145,Dimethyl Carbonate,0.372764509,LiTFSI,0.084249084,0.084249084,263.15,3.74
Diethyl Carbonate,0.131058692,Fluoroethylene Carbonate,0.291974227,Dimethyl Carbonate,0.343751534,LiTFSI,0.116607774,0.116607774,263.15,2.67
Diethyl Carbonate,0.121751133,Fluoroethylene Carbonate,0.27123873,Dimethyl Carbonate,0.319338904,LiTFSI,0.143835616,0.143835616,263.15,1.65
Diethyl Carbonate,0.169897409,Fluoroethylene Carbonate,0.378499617,Dimethyl Carbonate,0.445620921,LiTFSI,0.002991027,0.002991027,273.15,0.423
Diethyl Carbonate,0.155263079,Fluoroethylene Carbonate,0.345897071,Dimethyl Carbonate,0.407236796,LiTFSI,0.045801527,0.045801527,273.15,4.92
Diethyl Carbonate,0.142120177,Fluoroethylene Carbonate,0.316617145,Dimethyl Carbonate,0.372764509,LiTFSI,0.084249084,0.084249084,273.15,5.13
Diethyl Carbonate,0.131058692,Fluoroethylene Carbonate,0.291974227,Dimethyl Carbonate,0.343751534,LiTFSI,0.116607774,0.116607774,273.15,3.85
Diethyl Carbonate,0.121751133,Fluoroethylene Carbonate,0.27123873,Dimethyl Carbonate,0.319338904,LiTFSI,0.143835616,0.143835616,273.15,2.55
Diethyl Carbonate,0.169897409,Fluoroethylene Carbonate,0.378499617,Dimethyl Carbonate,0.445620921,LiTFSI,0.002991027,0.002991027,283.15,0.529
Diethyl Carbonate,0.155263079,Fluoroethylene Carbonate,0.345897071,Dimethyl Carbonate,0.407236796,LiTFSI,0.045801527,0.045801527,283.15,6.26
Diethyl Carbonate,0.142120177,Fluoroethylene Carbonate,0.316617145,Dimethyl Carbonate,0.372764509,LiTFSI,0.084249084,0.084249084,283.15,6.73
Diethyl Carbonate,0.131058692,Fluoroethylene Carbonate,0.291974227,Dimethyl Carbonate,0.343751534,LiTFSI,0.116607774,0.116607774,283.15,5.25
Diethyl Carbonate,0.121751133,Fluoroethylene Carbonate,0.27123873,Dimethyl Carbonate,0.319338904,LiTFSI,0.143835616,0.143835616,283.15,3.65
Diethyl Carbonate,0.169897409,Fluoroethylene Carbonate,0.378499617,Dimethyl Carbonate,0.445620921,LiTFSI,0.002991027,0.002991027,293.15,0.644
Diethyl Carbonate,0.155263079,Fluoroethylene Carbonate,0.345897071,Dimethyl Carbonate,0.407236796,LiTFSI,0.045801527,0.045801527,293.15,7.74
Diethyl Carbonate,0.142120177,Fluoroethylene Carbonate,0.316617145,Dimethyl Carbonate,0.372764509,LiTFSI,0.084249084,0.084249084,293.15,8.53
Diethyl Carbonate,0.131058692,Fluoroethylene Carbonate,0.291974227,Dimethyl Carbonate,0.343751534,LiTFSI,0.116607774,0.116607774,293.15,6.86
Diethyl Carbonate,0.121751133,Fluoroethylene Carbonate,0.27123873,Dimethyl Carbonate,0.319338904,LiTFSI,0.143835616,0.143835616,293.15,4.95
Propylene Carbonate,0.77610911,Ethyl Methyl Carbonate,0,Dimethyl Carbonate,0.219898874,LiPF6,0.001996008,0.001996008,243.15,0.155
Propylene Carbonate,0.709261164,Ethyl Methyl Carbonate,0,Dimethyl Carbonate,0.200958511,LiPF6,0.044890162,0.044890162,243.15,1.36
Propylene Carbonate,0.650541274,Ethyl Methyl Carbonate,0,Dimethyl Carbonate,0.184321111,LiPF6,0.082568807,0.082568807,243.15,0.984
Propylene Carbonate,0.599930264,Ethyl Methyl Carbonate,0,Dimethyl Carbonate,0.16998124,LiPF6,0.115044248,0.115044248,243.15,0.368
Propylene Carbonate,0.557349302,Ethyl Methyl Carbonate,0,Dimethyl Carbonate,0.157916564,LiPF6,0.142367067,0.142367067,243.15,0.0442
Propylene Carbonate,0.77610911,Ethyl Methyl Carbonate,0,Dimethyl Carbonate,0.219898874,LiPF6,0.001996008,0.001996008,253.15,0.224
Propylene Carbonate,0.709261164,Ethyl Methyl Carbonate,0,Dimethyl Carbonate,0.200958511,LiPF6,0.044890162,0.044890162,253.15,2.16
Propylene Carbonate,0.650541274,Ethyl Methyl Carbonate,0,Dimethyl Carbonate,0.184321111,LiPF6,0.082568807,0.082568807,253.15,1.84
Propylene Carbonate,0.599930264,Ethyl Methyl Carbonate,0,Dimethyl Carbonate,0.16998124,LiPF6,0.115044248,0.115044248,253.15,0.942
Propylene Carbonate,0.557349302,Ethyl Methyl Carbonate,0,Dimethyl Carbonate,0.157916564,LiPF6,0.142367067,0.142367067,253.15,0.24
Propylene Carbonate,0.77610911,Ethyl Methyl Carbonate,0,Dimethyl Carbonate,0.219898874,LiPF6,0.001996008,0.001996008,263.15,0.302
Propylene Carbonate,0.709261164,Ethyl Methyl Carbonate,0,Dimethyl Carbonate,0.200958511,LiPF6,0.044890162,0.044890162,263.15,3.07
Propylene Carbonate,0.650541274,Ethyl Methyl Carbonate,0,Dimethyl Carbonate,0.184321111,LiPF6,0.082568807,0.082568807,263.15,2.89
Propylene Carbonate,0.599930264,Ethyl Methyl Carbonate,0,Dimethyl Carbonate,0.16998124,LiPF6,0.115044248,0.115044248,263.15,1.76
Propylene Carbonate,0.557349302,Ethyl Methyl Carbonate,0,Dimethyl Carbonate,0.157916564,LiPF6,0.142367067,0.142367067,263.15,0.662
Propylene Carbonate,0.77610911,Ethyl Methyl Carbonate,0,Dimethyl Carbonate,0.219898874,LiPF6,0.001996008,0.001996008,273.15,0.387
Propylene Carbonate,0.709261164,Ethyl Methyl Carbonate,0,Dimethyl Carbonate,0.200958511,LiPF6,0.044890162,0.044890162,273.15,4.1
Propylene Carbonate,0.650541274,Ethyl Methyl Carbonate,0,Dimethyl Carbonate,0.184321111,LiPF6,0.082568807,0.082568807,273.15,4.12
Propylene Carbonate,0.599930264,Ethyl Methyl Carbonate,0,Dimethyl Carbonate,0.16998124,LiPF6,0.115044248,0.115044248,273.15,2.79
Propylene Carbonate,0.557349302,Ethyl Methyl Carbonate,0,Dimethyl Carbonate,0.157916564,LiPF6,0.142367067,0.142367067,273.15,1.32
Propylene Carbonate,0.77610911,Ethyl Methyl Carbonate,0,Dimethyl Carbonate,0.219898874,LiPF6,0.001996008,0.001996008,283.15,0.479
Propylene Carbonate,0.709261164,Ethyl Methyl Carbonate,0,Dimethyl Carbonate,0.200958511,LiPF6,0.044890162,0.044890162,283.15,5.24
Propylene Carbonate,0.650541274,Ethyl Methyl Carbonate,0,Dimethyl Carbonate,0.184321111,LiPF6,0.082568807,0.082568807,283.15,5.51
Propylene Carbonate,0.599930264,Ethyl Methyl Carbonate,0,Dimethyl Carbonate,0.16998124,LiPF6,0.115044248,0.115044248,283.15,4.03
Propylene Carbonate,0.557349302,Ethyl Methyl Carbonate,0,Dimethyl Carbonate,0.157916564,LiPF6,0.142367067,0.142367067,283.15,2.22
Propylene Carbonate,0.77610911,Ethyl Methyl Carbonate,0,Dimethyl Carbonate,0.219898874,LiPF6,0.001996008,0.001996008,293.15,0.58
Propylene Carbonate,0.709261164,Ethyl Methyl Carbonate,0,Dimethyl Carbonate,0.200958511,LiPF6,0.044890162,0.044890162,293.15,6.5
Propylene Carbonate,0.650541274,Ethyl Methyl Carbonate,0,Dimethyl Carbonate,0.184321111,LiPF6,0.082568807,0.082568807,293.15,7.1
Propylene Carbonate,0.599930264,Ethyl Methyl Carbonate,0,Dimethyl Carbonate,0.16998124,LiPF6,0.115044248,0.115044248,293.15,5.49
Propylene Carbonate,0.557349302,Ethyl Methyl Carbonate,0,Dimethyl Carbonate,0.157916564,LiPF6,0.142367067,0.142367067,293.15,3.36
Fluoroethylene Carbonate,0.36008929,Ethyl Methyl Carbonate,0,Dimethyl Carbonate,0.635918694,LiTFSI,0.001996008,0.001996008,243.15,0.271
Fluoroethylene Carbonate,0.329734261,Ethyl Methyl Carbonate,0,Dimethyl Carbonate,0.582311628,LiTFSI,0.043977055,0.043977055,243.15,3.07
Fluoroethylene Carbonate,0.303660721,Ethyl Methyl Carbonate,0,Dimethyl Carbonate,0.536265682,LiTFSI,0.080036799,0.080036799,243.15,2.94
Fluoroethylene Carbonate,0.280621167,Ethyl Methyl Carbonate,0,Dimethyl Carbonate,0.495577767,LiTFSI,0.111900533,0.111900533,243.15,1.88
Fluoroethylene Carbonate,0.261262529,Ethyl Methyl Carbonate,0,Dimethyl Carbonate,0.461390357,LiTFSI,0.138673557,0.138673557,243.15,1.05
Fluoroethylene Carbonate,0.36008929,Ethyl Methyl Carbonate,0,Dimethyl Carbonate,0.635918694,LiTFSI,0.001996008,0.001996008,253.15,0.352
Fluoroethylene Carbonate,0.329734261,Ethyl Methyl Carbonate,0,Dimethyl Carbonate,0.582311628,LiTFSI,0.043977055,0.043977055,253.15,4.1
Fluoroethylene Carbonate,0.303660721,Ethyl Methyl Carbonate,0,Dimethyl Carbonate,0.536265682,LiTFSI,0.080036799,0.080036799,253.15,4.12
Fluoroethylene Carbonate,0.280621167,Ethyl Methyl Carbonate,0,Dimethyl Carbonate,0.495577767,LiTFSI,0.111900533,0.111900533,253.15,2.84
Fluoroethylene Carbonate,0.261262529,Ethyl Methyl Carbonate,0,Dimethyl Carbonate,0.461390357,LiTFSI,0.138673557,0.138673557,253.15,1.73
Fluoroethylene Carbonate,0.36008929,Ethyl Methyl Carbonate,0,Dimethyl Carbonate,0.635918694,LiTFSI,0.001996008,0.001996008,263.15,0.444
Fluoroethylene Carbonate,0.329734261,Ethyl Methyl Carbonate,0,Dimethyl Carbonate,0.582311628,LiTFSI,0.043977055,0.043977055,263.15,5.28
Fluoroethylene Carbonate,0.303660721,Ethyl Methyl Carbonate,0,Dimethyl Carbonate,0.536265682,LiTFSI,0.080036799,0.080036799,263.15,5.52
Fluoroethylene Carbonate,0.280621167,Ethyl Methyl Carbonate,0,Dimethyl Carbonate,0.495577767,LiTFSI,0.111900533,0.111900533,263.15,4.02
Fluoroethylene Carbonate,0.261262529,Ethyl Methyl Carbonate,0,Dimethyl Carbonate,0.461390357,LiTFSI,0.138673557,0.138673557,263.15,2.61
Fluoroethylene Carbonate,0.36008929,Ethyl Methyl Carbonate,0,Dimethyl Carbonate,0.635918694,LiTFSI,0.001996008,0.001996008,273.15,0.547
Fluoroethylene Carbonate,0.329734261,Ethyl Methyl Carbonate,0,Dimethyl Carbonate,0.582311628,LiTFSI,0.043977055,0.043977055,273.15,6.62
Fluoroethylene Carbonate,0.303660721,Ethyl Methyl Carbonate,0,Dimethyl Carbonate,0.536265682,LiTFSI,0.080036799,0.080036799,273.15,7.14
Fluoroethylene Carbonate,0.280621167,Ethyl Methyl Carbonate,0,Dimethyl Carbonate,0.495577767,LiTFSI,0.111900533,0.111900533,273.15,5.42
Fluoroethylene Carbonate,0.261262529,Ethyl Methyl Carbonate,0,Dimethyl Carbonate,0.461390357,LiTFSI,0.138673557,0.138673557,273.15,3.68
Fluoroethylene Carbonate,0.36008929,Ethyl Methyl Carbonate,0,Dimethyl Carbonate,0.635918694,LiTFSI,0.001996008,0.001996008,283.15,0.659
Fluoroethylene Carbonate,0.329734261,Ethyl Methyl Carbonate,0,Dimethyl Carbonate,0.582311628,LiTFSI,0.043977055,0.043977055,283.15,8.1
Fluoroethylene Carbonate,0.303660721,Ethyl Methyl Carbonate,0,Dimethyl Carbonate,0.536265682,LiTFSI,0.080036799,0.080036799,283.15,8.97
Fluoroethylene Carbonate,0.280621167,Ethyl Methyl Carbonate,0,Dimethyl Carbonate,0.495577767,LiTFSI,0.111900533,0.111900533,283.15,7.04
Fluoroethylene Carbonate,0.261262529,Ethyl Methyl Carbonate,0,Dimethyl Carbonate,0.461390357,LiTFSI,0.138673557,0.138673557,283.15,4.95
Fluoroethylene Carbonate,0.36008929,Ethyl Methyl Carbonate,0,Dimethyl Carbonate,0.635918694,LiTFSI,0.001996008,0.001996008,293.15,0.78
Fluoroethylene Carbonate,0.329734261,Ethyl Methyl Carbonate,0,Dimethyl Carbonate,0.582311628,LiTFSI,0.043977055,0.043977055,293.15,9.71
Fluoroethylene Carbonate,0.303660721,Ethyl Methyl Carbonate,0,Dimethyl Carbonate,0.536265682,LiTFSI,0.080036799,0.080036799,293.15,11
Fluoroethylene Carbonate,0.280621167,Ethyl Methyl Carbonate,0,Dimethyl Carbonate,0.495577767,LiTFSI,0.111900533,0.111900533,293.15,8.87
Fluoroethylene Carbonate,0.261262529,Ethyl Methyl Carbonate,0,Dimethyl Carbonate,0.461390357,LiTFSI,0.138673557,0.138673557,293.15,6.41
Propylene Carbonate,0.77610911,Fluoroethylene Carbonate,0,Dimethyl Carbonate,0.219898874,LiTFSI,0.001996008,0.001996008,243.15,0.153
Propylene Carbonate,0.709261164,Fluoroethylene Carbonate,0,Dimethyl Carbonate,0.200958511,LiTFSI,0.044890162,0.044890162,243.15,1.37
Propylene Carbonate,0.650541274,Fluoroethylene Carbonate,0,Dimethyl Carbonate,0.184321111,LiTFSI,0.082568807,0.082568807,243.15,0.991
Propylene Carbonate,0.599930264,Fluoroethylene Carbonate,0,Dimethyl Carbonate,0.16998124,LiTFSI,0.115044248,0.115044248,243.15,0.47
Propylene Carbonate,0.557349302,Fluoroethylene Carbonate,0,Dimethyl Carbonate,0.157916564,LiTFSI,0.142367067,0.142367067,243.15,0.182
Propylene Carbonate,0.77610911,Fluoroethylene Carbonate,0,Dimethyl Carbonate,0.219898874,LiTFSI,0.001996008,0.001996008,253.15,0.22
Propylene Carbonate,0.709261164,Fluoroethylene Carbonate,0,Dimethyl Carbonate,0.200958511,LiTFSI,0.044890162,0.044890162,253.15,2.11
Propylene Carbonate,0.650541274,Fluoroethylene Carbonate,0,Dimethyl Carbonate,0.184321111,LiTFSI,0.082568807,0.082568807,253.15,1.71
Propylene Carbonate,0.599930264,Fluoroethylene Carbonate,0,Dimethyl Carbonate,0.16998124,LiTFSI,0.115044248,0.115044248,253.15,0.949
Propylene Carbonate,0.557349302,Fluoroethylene Carbonate,0,Dimethyl Carbonate,0.157916564,LiTFSI,0.142367067,0.142367067,253.15,0.454
Propylene Carbonate,0.77610911,Fluoroethylene Carbonate,0,Dimethyl Carbonate,0.219898874,LiTFSI,0.001996008,0.001996008,263.15,0.296
Propylene Carbonate,0.709261164,Fluoroethylene Carbonate,0,Dimethyl Carbonate,0.200958511,LiTFSI,0.044890162,0.044890162,263.15,2.96
Propylene Carbonate,0.650541274,Fluoroethylene Carbonate,0,Dimethyl Carbonate,0.184321111,LiTFSI,0.082568807,0.082568807,263.15,2.58
Propylene Carbonate,0.599930264,Fluoroethylene Carbonate,0,Dimethyl Carbonate,0.16998124,LiTFSI,0.115044248,0.115044248,263.15,1.57
Propylene Carbonate,0.557349302,Fluoroethylene Carbonate,0,Dimethyl Carbonate,0.157916564,LiTFSI,0.142367067,0.142367067,263.15,0.849
Propylene Carbonate,0.77610911,Fluoroethylene Carbonate,0,Dimethyl Carbonate,0.219898874,LiTFSI,0.001996008,0.001996008,273.15,0.379
Propylene Carbonate,0.709261164,Fluoroethylene Carbonate,0,Dimethyl Carbonate,0.200958511,LiTFSI,0.044890162,0.044890162,273.15,3.91
Propylene Carbonate,0.650541274,Fluoroethylene Carbonate,0,Dimethyl Carbonate,0.184321111,LiTFSI,0.082568807,0.082568807,273.15,3.57
Propylene Carbonate,0.599930264,Fluoroethylene Carbonate,0,Dimethyl Carbonate,0.16998124,LiTFSI,0.115044248,0.115044248,273.15,2.32
Propylene Carbonate,0.557349302,Fluoroethylene Carbonate,0,Dimethyl Carbonate,0.157916564,LiTFSI,0.142367067,0.142367067,273.15,1.36
Propylene Carbonate,0.77610911,Fluoroethylene Carbonate,0,Dimethyl Carbonate,0.219898874,LiTFSI,0.001996008,0.001996008,283.15,0.469
Propylene Carbonate,0.709261164,Fluoroethylene Carbonate,0,Dimethyl Carbonate,0.200958511,LiTFSI,0.044890162,0.044890162,283.15,4.96
Propylene Carbonate,0.650541274,Fluoroethylene Carbonate,0,Dimethyl Carbonate,0.184321111,LiTFSI,0.082568807,0.082568807,283.15,4.7
Propylene Carbonate,0.599930264,Fluoroethylene Carbonate,0,Dimethyl Carbonate,0.16998124,LiTFSI,0.115044248,0.115044248,283.15,3.2
Propylene Carbonate,0.557349302,Fluoroethylene Carbonate,0,Dimethyl Carbonate,0.157916564,LiTFSI,0.142367067,0.142367067,283.15,1.97
Propylene Carbonate,0.77610911,Fluoroethylene Carbonate,0,Dimethyl Carbonate,0.219898874,LiTFSI,0.001996008,0.001996008,293.15,0.568
Propylene Carbonate,0.709261164,Fluoroethylene Carbonate,0,Dimethyl Carbonate,0.200958511,LiTFSI,0.044890162,0.044890162,293.15,6.12
Propylene Carbonate,0.650541274,Fluoroethylene Carbonate,0,Dimethyl Carbonate,0.184321111,LiTFSI,0.082568807,0.082568807,293.15,5.97
Propylene Carbonate,0.599930264,Fluoroethylene Carbonate,0,Dimethyl Carbonate,0.16998124,LiTFSI,0.115044248,0.115044248,293.15,4.22
Propylene Carbonate,0.557349302,Fluoroethylene Carbonate,0,Dimethyl Carbonate,0.157916564,LiTFSI,0.142367067,0.142367067,293.15,2.71
Propylene Carbonate,0,Fluoroethylene Carbonate,0.393194995,Ethyl Methyl Carbonate,0.600822951,LiPF6,0.002991027,0.002991027,243.15,0.189
Propylene Carbonate,0,Fluoroethylene Carbonate,0.357888762,Ethyl Methyl Carbonate,0.546873143,LiPF6,0.047619048,0.047619048,243.15,2.01
Propylene Carbonate,0,Fluoroethylene Carbonate,0.326925062,Ethyl Methyl Carbonate,0.499558956,LiPF6,0.086757991,0.086757991,243.15,1.82
Propylene Carbonate,0,Fluoroethylene Carbonate,0.300849412,Ethyl Methyl Carbonate,0.459713969,LiPF6,0.11971831,0.11971831,243.15,0.935
Propylene Carbonate,0,Fluoroethylene Carbonate,0.278882494,Ethyl Methyl Carbonate,0.426147345,LiPF6,0.147485081,0.147485081,243.15,0.264
Propylene Carbonate,0,Fluoroethylene Carbonate,0.393194995,Ethyl Methyl Carbonate,0.600822951,LiPF6,0.002991027,0.002991027,253.15,0.247
Propylene Carbonate,0,Fluoroethylene Carbonate,0.357888762,Ethyl Methyl Carbonate,0.546873143,LiPF6,0.047619048,0.047619048,253.15,2.75
Propylene Carbonate,0,Fluoroethylene Carbonate,0.326925062,Ethyl Methyl Carbonate,0.499558956,LiPF6,0.086757991,0.086757991,253.15,2.72
Propylene Carbonate,0,Fluoroethylene Carbonate,0.300849412,Ethyl Methyl Carbonate,0.459713969,LiPF6,0.11971831,0.11971831,253.15,1.69
Propylene Carbonate,0,Fluoroethylene Carbonate,0.278882494,Ethyl Methyl Carbonate,0.426147345,LiPF6,0.147485081,0.147485081,253.15,0.684
Propylene Carbonate,0,Fluoroethylene Carbonate,0.393194995,Ethyl Methyl Carbonate,0.600822951,LiPF6,0.002991027,0.002991027,263.15,0.313
Propylene Carbonate,0,Fluoroethylene Carbonate,0.357888762,Ethyl Methyl Carbonate,0.546873143,LiPF6,0.047619048,0.047619048,263.15,3.6
Propylene Carbonate,0,Fluoroethylene Carbonate,0.326925062,Ethyl Methyl Carbonate,0.499558956,LiPF6,0.086757991,0.086757991,263.15,3.81
Propylene Carbonate,0,Fluoroethylene Carbonate,0.300849412,Ethyl Methyl Carbonate,0.459713969,LiPF6,0.11971831,0.11971831,263.15,2.67
Propylene Carbonate,0,Fluoroethylene Carbonate,0.278882494,Ethyl Methyl Carbonate,0.426147345,LiPF6,0.147485081,0.147485081,263.15,1.35
Propylene Carbonate,0,Fluoroethylene Carbonate,0.393194995,Ethyl Methyl Carbonate,0.600822951,LiPF6,0.002991027,0.002991027,273.15,0.388
Propylene Carbonate,0,Fluoroethylene Carbonate,0.357888762,Ethyl Methyl Carbonate,0.546873143,LiPF6,0.047619048,0.047619048,273.15,4.58
Propylene Carbonate,0,Fluoroethylene Carbonate,0.326925062,Ethyl Methyl Carbonate,0.499558956,LiPF6,0.086757991,0.086757991,273.15,5.07
Propylene Carbonate,0,Fluoroethylene Carbonate,0.300849412,Ethyl Methyl Carbonate,0.459713969,LiPF6,0.11971831,0.11971831,273.15,3.87
Propylene Carbonate,0,Fluoroethylene Carbonate,0.278882494,Ethyl Methyl Carbonate,0.426147345,LiPF6,0.147485081,0.147485081,273.15,2.25
Propylene Carbonate,0,Fluoroethylene Carbonate,0.393194995,Ethyl Methyl Carbonate,0.600822951,LiPF6,0.002991027,0.002991027,283.15,0.47
Propylene Carbonate,0,Fluoroethylene Carbonate,0.357888762,Ethyl Methyl Carbonate,0.546873143,LiPF6,0.047619048,0.047619048,283.15,5.65
Propylene Carbonate,0,Fluoroethylene Carbonate,0.326925062,Ethyl Methyl Carbonate,0.499558956,LiPF6,0.086757991,0.086757991,283.15,6.5
Propylene Carbonate,0,Fluoroethylene Carbonate,0.300849412,Ethyl Methyl Carbonate,0.459713969,LiPF6,0.11971831,0.11971831,283.15,5.28
Propylene Carbonate,0,Fluoroethylene Carbonate,0.278882494,Ethyl Methyl Carbonate,0.426147345,LiPF6,0.147485081,0.147485081,283.15,3.4
Propylene Carbonate,0,Fluoroethylene Carbonate,0.393194995,Ethyl Methyl Carbonate,0.600822951,LiPF6,0.002991027,0.002991027,293.15,0.558
Propylene Carbonate,0,Fluoroethylene Carbonate,0.357888762,Ethyl Methyl Carbonate,0.546873143,LiPF6,0.047619048,0.047619048,293.15,6.83
Propylene Carbonate,0,Fluoroethylene Carbonate,0.326925062,Ethyl Methyl Carbonate,0.499558956,LiPF6,0.086757991,0.086757991,293.15,8.08
Propylene Carbonate,0,Fluoroethylene Carbonate,0.300849412,Ethyl Methyl Carbonate,0.459713969,LiPF6,0.11971831,0.11971831,293.15,6.89
Propylene Carbonate,0,Fluoroethylene Carbonate,0.278882494,Ethyl Methyl Carbonate,0.426147345,LiPF6,0.147485081,0.147485081,293.15,4.8
Fluoroethylene Carbonate,0.379273664,Ethyl Methyl Carbonate,0.386366943,Ethylene Carbonate,0.22837734,LiTFSI,0.002991027,0.002991027,243.15,0.133
Fluoroethylene Carbonate,0.346604444,Ethyl Methyl Carbonate,0.353086735,Ethylene Carbonate,0.208705767,LiTFSI,0.045801527,0.045801527,243.15,1.16
Fluoroethylene Carbonate,0.31726464,Ethyl Methyl Carbonate,0.32319821,Ethylene Carbonate,0.191038982,LiTFSI,0.084249084,0.084249084,243.15,0.858
Fluoroethylene Carbonate,0.292571326,Ethyl Methyl Carbonate,0.298043074,Ethylene Carbonate,0.176170052,LiTFSI,0.116607774,0.116607774,243.15,0.458
Fluoroethylene Carbonate,0.271793424,Ethyl Methyl Carbonate,0.276876579,Ethylene Carbonate,0.163658764,LiTFSI,0.143835616,0.143835616,243.15,0.211
Fluoroethylene Carbonate,0.379273664,Ethyl Methyl Carbonate,0.386366943,Ethylene Carbonate,0.22837734,LiTFSI,0.002991027,0.002991027,253.15,0.193
Fluoroethylene Carbonate,0.346604444,Ethyl Methyl Carbonate,0.353086735,Ethylene Carbonate,0.208705767,LiTFSI,0.045801527,0.045801527,253.15,1.83
Fluoroethylene Carbonate,0.31726464,Ethyl Methyl Carbonate,0.32319821,Ethylene Carbonate,0.191038982,LiTFSI,0.084249084,0.084249084,253.15,1.52
Fluoroethylene Carbonate,0.292571326,Ethyl Methyl Carbonate,0.298043074,Ethylene Carbonate,0.176170052,LiTFSI,0.116607774,0.116607774,253.15,0.935
Fluoroethylene Carbonate,0.271793424,Ethyl Methyl Carbonate,0.276876579,Ethylene Carbonate,0.163658764,LiTFSI,0.143835616,0.143835616,253.15,0.516
Fluoroethylene Carbonate,0.379273664,Ethyl Methyl Carbonate,0.386366943,Ethylene Carbonate,0.22837734,LiTFSI,0.002991027,0.002991027,263.15,0.268
Fluoroethylene Carbonate,0.346604444,Ethyl Methyl Carbonate,0.353086735,Ethylene Carbonate,0.208705767,LiTFSI,0.045801527,0.045801527,263.15,2.67
Fluoroethylene Carbonate,0.31726464,Ethyl Methyl Carbonate,0.32319821,Ethylene Carbonate,0.191038982,LiTFSI,0.084249084,0.084249084,263.15,2.39
Fluoroethylene Carbonate,0.292571326,Ethyl Methyl Carbonate,0.298043074,Ethylene Carbonate,0.176170052,LiTFSI,0.116607774,0.116607774,263.15,1.6
Fluoroethylene Carbonate,0.271793424,Ethyl Methyl Carbonate,0.276876579,Ethylene Carbonate,0.163658764,LiTFSI,0.143835616,0.143835616,263.15,0.989
Fluoroethylene Carbonate,0.379273664,Ethyl Methyl Carbonate,0.386366943,Ethylene Carbonate,0.22837734,LiTFSI,0.002991027,0.002991027,273.15,0.356
Fluoroethylene Carbonate,0.346604444,Ethyl Methyl Carbonate,0.353086735,Ethylene Carbonate,0.208705767,LiTFSI,0.045801527,0.045801527,273.15,3.69
Fluoroethylene Carbonate,0.31726464,Ethyl Methyl Carbonate,0.32319821,Ethylene Carbonate,0.191038982,LiTFSI,0.084249084,0.084249084,273.15,3.48
Fluoroethylene Carbonate,0.292571326,Ethyl Methyl Carbonate,0.298043074,Ethylene Carbonate,0.176170052,LiTFSI,0.116607774,0.116607774,273.15,2.47
Fluoroethylene Carbonate,0.271793424,Ethyl Methyl Carbonate,0.276876579,Ethylene Carbonate,0.163658764,LiTFSI,0.143835616,0.143835616,273.15,1.63
Fluoroethylene Carbonate,0.379273664,Ethyl Methyl Carbonate,0.386366943,Ethylene Carbonate,0.22837734,LiTFSI,0.002991027,0.002991027,283.15,0.456
Fluoroethylene Carbonate,0.346604444,Ethyl Methyl Carbonate,0.353086735,Ethylene Carbonate,0.208705767,LiTFSI,0.045801527,0.045801527,283.15,4.87
Fluoroethylene Carbonate,0.31726464,Ethyl Methyl Carbonate,0.32319821,Ethylene Carbonate,0.191038982,LiTFSI,0.084249084,0.084249084,283.15,4.76
Fluoroethylene Carbonate,0.292571326,Ethyl Methyl Carbonate,0.298043074,Ethylene Carbonate,0.176170052,LiTFSI,0.116607774,0.116607774,283.15,3.51
Fluoroethylene Carbonate,0.271793424,Ethyl Methyl Carbonate,0.276876579,Ethylene Carbonate,0.163658764,LiTFSI,0.143835616,0.143835616,283.15,2.45
Fluoroethylene Carbonate,0.379273664,Ethyl Methyl Carbonate,0.386366943,Ethylene Carbonate,0.22837734,LiTFSI,0.002991027,0.002991027,293.15,0.567
Fluoroethylene Carbonate,0.346604444,Ethyl Methyl Carbonate,0.353086735,Ethylene Carbonate,0.208705767,LiTFSI,0.045801527,0.045801527,293.15,6.19
Fluoroethylene Carbonate,0.31726464,Ethyl Methyl Carbonate,0.32319821,Ethylene Carbonate,0.191038982,LiTFSI,0.084249084,0.084249084,293.15,6.24
Fluoroethylene Carbonate,0.292571326,Ethyl Methyl Carbonate,0.298043074,Ethylene Carbonate,0.176170052,LiTFSI,0.116607774,0.116607774,293.15,4.74
Fluoroethylene Carbonate,0.271793424,Ethyl Methyl Carbonate,0.276876579,Ethylene Carbonate,0.163658764,LiTFSI,0.143835616,0.143835616,293.15,3.42
Diethyl Carbonate,0.774347403,Ethyl Methyl Carbonate,0.219670543,Dimethyl Carbonate,-7.05E-17,LiPF6,0.002991027,0.002991027,243.15,0.0464
Diethyl Carbonate,0.699185071,Ethyl Methyl Carbonate,0.198348136,Dimethyl Carbonate,-6.36E-17,LiPF6,0.051233397,0.051233397,243.15,0.517
Diethyl Carbonate,0.633517406,Ethyl Methyl Carbonate,0.179719221,Dimethyl Carbonate,-5.76E-17,LiPF6,0.093381686,0.093381686,243.15,0.874
Diethyl Carbonate,0.579331622,Ethyl Methyl Carbonate,0.164347541,Dimethyl Carbonate,-5.27E-17,LiPF6,0.128160418,0.128160418,243.15,0.527
Diethyl Carbonate,0.533557769,Ethyl Methyl Carbonate,0.151362198,Dimethyl Carbonate,-4.86E-17,LiPF6,0.157540017,0.157540017,243.15,0.117
Diethyl Carbonate,0.774347403,Ethyl Methyl Carbonate,0.219670543,Dimethyl Carbonate,-7.05E-17,LiPF6,0.002991027,0.002991027,253.15,0.058
Diethyl Carbonate,0.699185071,Ethyl Methyl Carbonate,0.198348136,Dimethyl Carbonate,-6.36E-17,LiPF6,0.051233397,0.051233397,253.15,0.677
Diethyl Carbonate,0.633517406,Ethyl Methyl Carbonate,0.179719221,Dimethyl Carbonate,-5.76E-17,LiPF6,0.093381686,0.093381686,253.15,1.23
Diethyl Carbonate,0.579331622,Ethyl Methyl Carbonate,0.164347541,Dimethyl Carbonate,-5.27E-17,LiPF6,0.128160418,0.128160418,253.15,0.884
Diethyl Carbonate,0.533557769,Ethyl Methyl Carbonate,0.151362198,Dimethyl Carbonate,-4.86E-17,LiPF6,0.157540017,0.157540017,253.15,0.267
Diethyl Carbonate,0.774347403,Ethyl Methyl Carbonate,0.219670543,Dimethyl Carbonate,-7.05E-17,LiPF6,0.002991027,0.002991027,263.15,0.0711
Diethyl Carbonate,0.699185071,Ethyl Methyl Carbonate,0.198348136,Dimethyl Carbonate,-6.36E-17,LiPF6,0.051233397,0.051233397,263.15,0.873
Diethyl Carbonate,0.633517406,Ethyl Methyl Carbonate,0.179719221,Dimethyl Carbonate,-5.76E-17,LiPF6,0.093381686,0.093381686,263.15,1.65
Diethyl Carbonate,0.579331622,Ethyl Methyl Carbonate,0.164347541,Dimethyl Carbonate,-5.27E-17,LiPF6,0.128160418,0.128160418,263.15,1.36
Diethyl Carbonate,0.533557769,Ethyl Methyl Carbonate,0.151362198,Dimethyl Carbonate,-4.86E-17,LiPF6,0.157540017,0.157540017,263.15,0.515
Diethyl Carbonate,0.774347403,Ethyl Methyl Carbonate,0.219670543,Dimethyl Carbonate,-7.05E-17,LiPF6,0.002991027,0.002991027,273.15,0.0857
Diethyl Carbonate,0.699185071,Ethyl Methyl Carbonate,0.198348136,Dimethyl Carbonate,-6.36E-17,LiPF6,0.051233397,0.051233397,273.15,1.11
Diethyl Carbonate,0.633517406,Ethyl Methyl Carbonate,0.179719221,Dimethyl Carbonate,-5.76E-17,LiPF6,0.093381686,0.093381686,273.15,2.16
Diethyl Carbonate,0.579331622,Ethyl Methyl Carbonate,0.164347541,Dimethyl Carbonate,-5.27E-17,LiPF6,0.128160418,0.128160418,273.15,1.98
Diethyl Carbonate,0.533557769,Ethyl Methyl Carbonate,0.151362198,Dimethyl Carbonate,-4.86E-17,LiPF6,0.157540017,0.157540017,273.15,0.896
Diethyl Carbonate,0.774347403,Ethyl Methyl Carbonate,0.219670543,Dimethyl Carbonate,-7.05E-17,LiPF6,0.002991027,0.002991027,283.15,0.102
Diethyl Carbonate,0.699185071,Ethyl Methyl Carbonate,0.198348136,Dimethyl Carbonate,-6.36E-17,LiPF6,0.051233397,0.051233397,283.15,1.39
Diethyl Carbonate,0.633517406,Ethyl Methyl Carbonate,0.179719221,Dimethyl Carbonate,-5.76E-17,LiPF6,0.093381686,0.093381686,283.15,2.73
Diethyl Carbonate,0.579331622,Ethyl Methyl Carbonate,0.164347541,Dimethyl Carbonate,-5.27E-17,LiPF6,0.128160418,0.128160418,283.15,2.72
Diethyl Carbonate,0.533557769,Ethyl Methyl Carbonate,0.151362198,Dimethyl Carbonate,-4.86E-17,LiPF6,0.157540017,0.157540017,283.15,1.43
Diethyl Carbonate,0.774347403,Ethyl Methyl Carbonate,0.219670543,Dimethyl Carbonate,-7.05E-17,LiPF6,0.002991027,0.002991027,293.15,0.12
Diethyl Carbonate,0.699185071,Ethyl Methyl Carbonate,0.198348136,Dimethyl Carbonate,-6.36E-17,LiPF6,0.051233397,0.051233397,293.15,1.71
Diethyl Carbonate,0.633517406,Ethyl Methyl Carbonate,0.179719221,Dimethyl Carbonate,-5.76E-17,LiPF6,0.093381686,0.093381686,293.15,3.39
Diethyl Carbonate,0.579331622,Ethyl Methyl Carbonate,0.164347541,Dimethyl Carbonate,-5.27E-17,LiPF6,0.128160418,0.128160418,293.15,3.61
Diethyl Carbonate,0.533557769,Ethyl Methyl Carbonate,0.151362198,Dimethyl Carbonate,-4.86E-17,LiPF6,0.157540017,0.157540017,293.15,2.15
