Repository: BattModels/DiffMix-NatCommData

# DiffMix-NatCommData

This is the official data repository for "Differentiable Modeling and Optimization of Non-aqueous Li-based Battery Electrolyte Solutions Using Geometric Deep Learning" published in Nature Communications.

# Citation

Coming soon.

File: training_data/published_AEM_data.csv (part 62 of 82)
sub1_name,x1 (mole fraction),sub2_name,x2 (mole fraction),sub3_name,x3 (mole fraction),salt,x4 (mole fraction),x5 (mole fraction),temperature (K),ionic conductivity (mS/cm)
Propylene Carbonate,0.586350205,Fluoroethylene Carbonate,0.1881464,Dimethyl Carbonate,0.221511379,LiPF6,0.001996008,0.001996008,243.15,0.146
Propylene Carbonate,0.53477356,Fluoroethylene Carbonate,0.171596632,Dimethyl Carbonate,0.202026755,LiPF6,0.045801527,0.045801527,243.15,1.27
Propylene Carbonate,0.490493655,Fluoroethylene Carbonate,0.157388221,Dimethyl Carbonate,0.185298692,LiPF6,0.083409716,0.083409716,243.15,0.914
Propylene Carbonate,0.452325876,Fluoroethylene Carbonate,0.145141051,Dimethyl Carbonate,0.170879669,LiPF6,0.115826702,0.115826702,243.15,0.352
Propylene Carbonate,0.420211958,Fluoroethylene Carbonate,0.134836428,Dimethyl Carbonate,0.158747673,LiPF6,0.143101971,0.143101971,243.15,0.0469
Propylene Carbonate,0.586350205,Fluoroethylene Carbonate,0.1881464,Dimethyl Carbonate,0.221511379,LiPF6,0.001996008,0.001996008,253.15,0.213
Propylene Carbonate,0.53477356,Fluoroethylene Carbonate,0.171596632,Dimethyl Carbonate,0.202026755,LiPF6,0.045801527,0.045801527,253.15,2.03
Propylene Carbonate,0.490493655,Fluoroethylene Carbonate,0.157388221,Dimethyl Carbonate,0.185298692,LiPF6,0.083409716,0.083409716,253.15,1.73
Propylene Carbonate,0.452325876,Fluoroethylene Carbonate,0.145141051,Dimethyl Carbonate,0.170879669,LiPF6,0.115826702,0.115826702,253.15,0.908
Propylene Carbonate,0.420211958,Fluoroethylene Carbonate,0.134836428,Dimethyl Carbonate,0.158747673,LiPF6,0.143101971,0.143101971,253.15,0.248
Propylene Carbonate,0.586350205,Fluoroethylene Carbonate,0.1881464,Dimethyl Carbonate,0.221511379,LiPF6,0.001996008,0.001996008,263.15,0.29
Propylene Carbonate,0.53477356,Fluoroethylene Carbonate,0.171596632,Dimethyl Carbonate,0.202026755,LiPF6,0.045801527,0.045801527,263.15,2.94
Propylene Carbonate,0.490493655,Fluoroethylene Carbonate,0.157388221,Dimethyl Carbonate,0.185298692,LiPF6,0.083409716,0.083409716,263.15,2.78
Propylene Carbonate,0.452325876,Fluoroethylene Carbonate,0.145141051,Dimethyl Carbonate,0.170879669,LiPF6,0.115826702,0.115826702,263.15,1.73
Propylene Carbonate,0.420211958,Fluoroethylene Carbonate,0.134836428,Dimethyl Carbonate,0.158747673,LiPF6,0.143101971,0.143101971,263.15,0.687
Propylene Carbonate,0.586350205,Fluoroethylene Carbonate,0.1881464,Dimethyl Carbonate,0.221511379,LiPF6,0.001996008,0.001996008,273.15,0.376
Propylene Carbonate,0.53477356,Fluoroethylene Carbonate,0.171596632,Dimethyl Carbonate,0.202026755,LiPF6,0.045801527,0.045801527,273.15,3.98
Propylene Carbonate,0.490493655,Fluoroethylene Carbonate,0.157388221,Dimethyl Carbonate,0.185298692,LiPF6,0.083409716,0.083409716,273.15,4.03
Propylene Carbonate,0.452325876,Fluoroethylene Carbonate,0.145141051,Dimethyl Carbonate,0.170879669,LiPF6,0.115826702,0.115826702,273.15,2.8
Propylene Carbonate,0.420211958,Fluoroethylene Carbonate,0.134836428,Dimethyl Carbonate,0.158747673,LiPF6,0.143101971,0.143101971,273.15,1.39
Propylene Carbonate,0.586350205,Fluoroethylene Carbonate,0.1881464,Dimethyl Carbonate,0.221511379,LiPF6,0.001996008,0.001996008,283.15,0.471
Propylene Carbonate,0.53477356,Fluoroethylene Carbonate,0.171596632,Dimethyl Carbonate,0.202026755,LiPF6,0.045801527,0.045801527,283.15,5.16
Propylene Carbonate,0.490493655,Fluoroethylene Carbonate,0.157388221,Dimethyl Carbonate,0.185298692,LiPF6,0.083409716,0.083409716,283.15,5.47
Propylene Carbonate,0.452325876,Fluoroethylene Carbonate,0.145141051,Dimethyl Carbonate,0.170879669,LiPF6,0.115826702,0.115826702,283.15,4.11
Propylene Carbonate,0.420211958,Fluoroethylene Carbonate,0.134836428,Dimethyl Carbonate,0.158747673,LiPF6,0.143101971,0.143101971,283.15,2.34
Propylene Carbonate,0.586350205,Fluoroethylene Carbonate,0.1881464,Dimethyl Carbonate,0.221511379,LiPF6,0.001996008,0.001996008,293.15,0.576
Propylene Carbonate,0.53477356,Fluoroethylene Carbonate,0.171596632,Dimethyl Carbonate,0.202026755,LiPF6,0.045801527,0.045801527,293.15,6.47
Propylene Carbonate,0.490493655,Fluoroethylene Carbonate,0.157388221,Dimethyl Carbonate,0.185298692,LiPF6,0.083409716,0.083409716,293.15,7.12
Propylene Carbonate,0.452325876,Fluoroethylene Carbonate,0.145141051,Dimethyl Carbonate,0.170879669,LiPF6,0.115826702,0.115826702,293.15,5.65
Propylene Carbonate,0.420211958,Fluoroethylene Carbonate,0.134836428,Dimethyl Carbonate,0.158747673,LiPF6,0.143101971,0.143101971,293.15,3.57
Propylene Carbonate,0.601066645,Fluoroethylene Carbonate,0,Ethyl Methyl Carbonate,0.392951301,LiTFSI,0.002991027,0.002991027,243.15,0.208
Propylene Carbonate,0.548192932,Fluoroethylene Carbonate,0,Ethyl Methyl Carbonate,0.358384761,LiTFSI,0.046711153,0.046711153,243.15,1.94
Propylene Carbonate,0.50178252,Fluoroethylene Carbonate,0,Ethyl Methyl Carbonate,0.328043646,LiTFSI,0.085086917,0.085086917,243.15,1.56
Propylene Carbonate,0.461778002,Fluoroethylene Carbonate,0,Ethyl Methyl Carbonate,0.301890428,LiTFSI,0.118165785,0.118165785,243.15,0.891
Propylene Carbonate,0.428081085,Fluoroethylene Carbonate,0,Ethyl Methyl Carbonate,0.279860845,LiTFSI,0.146029035,0.146029035,243.15,0.438
Propylene Carbonate,0.601066645,Fluoroethylene Carbonate,0,Ethyl Methyl Carbonate,0.392951301,LiTFSI,0.002991027,0.002991027,253.15,0.281
Propylene Carbonate,0.548192932,Fluoroethylene Carbonate,0,Ethyl Methyl Carbonate,0.358384761,LiTFSI,0.046711153,0.046711153,253.15,2.75
Propylene Carbonate,0.50178252,Fluoroethylene Carbonate,0,Ethyl Methyl Carbonate,0.328043646,LiTFSI,0.085086917,0.085086917,253.15,2.37
Propylene Carbonate,0.461778002,Fluoroethylene Carbonate,0,Ethyl Methyl Carbonate,0.301890428,LiTFSI,0.118165785,0.118165785,253.15,1.48
Propylene Carbonate,0.428081085,Fluoroethylene Carbonate,0,Ethyl Methyl Carbonate,0.279860845,LiTFSI,0.146029035,0.146029035,253.15,0.824
Propylene Carbonate,0.601066645,Fluoroethylene Carbonate,0,Ethyl Methyl Carbonate,0.392951301,LiTFSI,0.002991027,0.002991027,263.15,0.36
Propylene Carbonate,0.548192932,Fluoroethylene Carbonate,0,Ethyl Methyl Carbonate,0.358384761,LiTFSI,0.046711153,0.046711153,263.15,3.64
Propylene Carbonate,0.50178252,Fluoroethylene Carbonate,0,Ethyl Methyl Carbonate,0.328043646,LiTFSI,0.085086917,0.085086917,263.15,3.29
Propylene Carbonate,0.461778002,Fluoroethylene Carbonate,0,Ethyl Methyl Carbonate,0.301890428,LiTFSI,0.118165785,0.118165785,263.15,2.2
Propylene Carbonate,0.428081085,Fluoroethylene Carbonate,0,Ethyl Methyl Carbonate,0.279860845,LiTFSI,0.146029035,0.146029035,263.15,1.32
Propylene Carbonate,0.601066645,Fluoroethylene Carbonate,0,Ethyl Methyl Carbonate,0.392951301,LiTFSI,0.002991027,0.002991027,273.15,0.444
Propylene Carbonate,0.548192932,Fluoroethylene Carbonate,0,Ethyl Methyl Carbonate,0.358384761,LiTFSI,0.046711153,0.046711153,273.15,4.61
Propylene Carbonate,0.50178252,Fluoroethylene Carbonate,0,Ethyl Methyl Carbonate,0.328043646,LiTFSI,0.085086917,0.085086917,273.15,4.32
Propylene Carbonate,0.461778002,Fluoroethylene Carbonate,0,Ethyl Methyl Carbonate,0.301890428,LiTFSI,0.118165785,0.118165785,273.15,3.02
Propylene Carbonate,0.428081085,Fluoroethylene Carbonate,0,Ethyl Methyl Carbonate,0.279860845,LiTFSI,0.146029035,0.146029035,273.15,1.91
Propylene Carbonate,0.601066645,Fluoroethylene Carbonate,0,Ethyl Methyl Carbonate,0.392951301,LiTFSI,0.002991027,0.002991027,283.15,0.533
Propylene Carbonate,0.548192932,Fluoroethylene Carbonate,0,Ethyl Methyl Carbonate,0.358384761,LiTFSI,0.046711153,0.046711153,283.15,5.65
Propylene Carbonate,0.50178252,Fluoroethylene Carbonate,0,Ethyl Methyl Carbonate,0.328043646,LiTFSI,0.085086917,0.085086917,283.15,5.47
Propylene Carbonate,0.461778002,Fluoroethylene Carbonate,0,Ethyl Methyl Carbonate,0.301890428,LiTFSI,0.118165785,0.118165785,283.15,3.95
Propylene Carbonate,0.428081085,Fluoroethylene Carbonate,0,Ethyl Methyl Carbonate,0.279860845,LiTFSI,0.146029035,0.146029035,283.15,2.61
Propylene Carbonate,0.601066645,Fluoroethylene Carbonate,0,Ethyl Methyl Carbonate,0.392951301,LiTFSI,0.002991027,0.002991027,293.15,0.628
Propylene Carbonate,0.548192932,Fluoroethylene Carbonate,0,Ethyl Methyl Carbonate,0.358384761,LiTFSI,0.046711153,0.046711153,293.15,6.79
Propylene Carbonate,0.50178252,Fluoroethylene Carbonate,0,Ethyl Methyl Carbonate,0.328043646,LiTFSI,0.085086917,0.085086917,293.15,6.74
Propylene Carbonate,0.461778002,Fluoroethylene Carbonate,0,Ethyl Methyl Carbonate,0.301890428,LiTFSI,0.118165785,0.118165785,293.15,5
Propylene Carbonate,0.428081085,Fluoroethylene Carbonate,0,Ethyl Methyl Carbonate,0.279860845,LiTFSI,0.146029035,0.146029035,293.15,3.43
Propylene Carbonate,0.77610911,Ethylene Carbonate,0,Dimethyl Carbonate,0.219898874,LiTFSI,0.001996008,0.001996008,243.15,0.153
Propylene Carbonate,0.709261164,Ethylene Carbonate,0,Dimethyl Carbonate,0.200958511,LiTFSI,0.044890162,0.044890162,243.15,1.37
Propylene Carbonate,0.650541274,Ethylene Carbonate,0,Dimethyl Carbonate,0.184321111,LiTFSI,0.082568807,0.082568807,243.15,0.991
Propylene Carbonate,0.599930264,Ethylene Carbonate,0,Dimethyl Carbonate,0.16998124,LiTFSI,0.115044248,0.115044248,243.15,0.47
Propylene Carbonate,0.557349302,Ethylene Carbonate,0,Dimethyl Carbonate,0.157916564,LiTFSI,0.142367067,0.142367067,243.15,0.182
Propylene Carbonate,0.77610911,Ethylene Carbonate,0,Dimethyl Carbonate,0.219898874,LiTFSI,0.001996008,0.001996008,253.15,0.22
Propylene Carbonate,0.709261164,Ethylene Carbonate,0,Dimethyl Carbonate,0.200958511,LiTFSI,0.044890162,0.044890162,253.15,2.11
Propylene Carbonate,0.650541274,Ethylene Carbonate,0,Dimethyl Carbonate,0.184321111,LiTFSI,0.082568807,0.082568807,253.15,1.71
Propylene Carbonate,0.599930264,Ethylene Carbonate,0,Dimethyl Carbonate,0.16998124,LiTFSI,0.115044248,0.115044248,253.15,0.949
Propylene Carbonate,0.557349302,Ethylene Carbonate,0,Dimethyl Carbonate,0.157916564,LiTFSI,0.142367067,0.142367067,253.15,0.454
Propylene Carbonate,0.77610911,Ethylene Carbonate,0,Dimethyl Carbonate,0.219898874,LiTFSI,0.001996008,0.001996008,263.15,0.296
Propylene Carbonate,0.709261164,Ethylene Carbonate,0,Dimethyl Carbonate,0.200958511,LiTFSI,0.044890162,0.044890162,263.15,2.96
Propylene Carbonate,0.650541274,Ethylene Carbonate,0,Dimethyl Carbonate,0.184321111,LiTFSI,0.082568807,0.082568807,263.15,2.58
Propylene Carbonate,0.599930264,Ethylene Carbonate,0,Dimethyl Carbonate,0.16998124,LiTFSI,0.115044248,0.115044248,263.15,1.57
Propylene Carbonate,0.557349302,Ethylene Carbonate,0,Dimethyl Carbonate,0.157916564,LiTFSI,0.142367067,0.142367067,263.15,0.849
Propylene Carbonate,0.77610911,Ethylene Carbonate,0,Dimethyl Carbonate,0.219898874,LiTFSI,0.001996008,0.001996008,273.15,0.379
Propylene Carbonate,0.709261164,Ethylene Carbonate,0,Dimethyl Carbonate,0.200958511,LiTFSI,0.044890162,0.044890162,273.15,3.91
Propylene Carbonate,0.650541274,Ethylene Carbonate,0,Dimethyl Carbonate,0.184321111,LiTFSI,0.082568807,0.082568807,273.15,3.57
Propylene Carbonate,0.599930264,Ethylene Carbonate,0,Dimethyl Carbonate,0.16998124,LiTFSI,0.115044248,0.115044248,273.15,2.32
Propylene Carbonate,0.557349302,Ethylene Carbonate,0,Dimethyl Carbonate,0.157916564,LiTFSI,0.142367067,0.142367067,273.15,1.36
Propylene Carbonate,0.77610911,Ethylene Carbonate,0,Dimethyl Carbonate,0.219898874,LiTFSI,0.001996008,0.001996008,283.15,0.469
Propylene Carbonate,0.709261164,Ethylene Carbonate,0,Dimethyl Carbonate,0.200958511,LiTFSI,0.044890162,0.044890162,283.15,4.96
Propylene Carbonate,0.650541274,Ethylene Carbonate,0,Dimethyl Carbonate,0.184321111,LiTFSI,0.082568807,0.082568807,283.15,4.7
Propylene Carbonate,0.599930264,Ethylene Carbonate,0,Dimethyl Carbonate,0.16998124,LiTFSI,0.115044248,0.115044248,283.15,3.2
Propylene Carbonate,0.557349302,Ethylene Carbonate,0,Dimethyl Carbonate,0.157916564,LiTFSI,0.142367067,0.142367067,283.15,1.97
Propylene Carbonate,0.77610911,Ethylene Carbonate,0,Dimethyl Carbonate,0.219898874,LiTFSI,0.001996008,0.001996008,293.15,0.568
Propylene Carbonate,0.709261164,Ethylene Carbonate,0,Dimethyl Carbonate,0.200958511,LiTFSI,0.044890162,0.044890162,293.15,6.12
Propylene Carbonate,0.650541274,Ethylene Carbonate,0,Dimethyl Carbonate,0.184321111,LiTFSI,0.082568807,0.082568807,293.15,5.97
Propylene Carbonate,0.599930264,Ethylene Carbonate,0,Dimethyl Carbonate,0.16998124,LiTFSI,0.115044248,0.115044248,293.15,4.22
Propylene Carbonate,0.557349302,Ethylene Carbonate,0,Dimethyl Carbonate,0.157916564,LiTFSI,0.142367067,0.142367067,293.15,2.71
Ethyl Methyl Carbonate,0.176305186,Ethylene Carbonate,0.208424194,Dimethyl Carbonate,0.611278604,LiTFSI,0.001996008,0.001996008,243.15,0.274
Ethyl Methyl Carbonate,0.162091283,Ethylene Carbonate,0.191620825,Dimethyl Carbonate,0.561996704,LiTFSI,0.042145594,0.042145594,243.15,3.4
Ethyl Methyl Carbonate,0.149578254,Ethylene Carbonate,0.17682819,Dimethyl Carbonate,0.518612006,LiTFSI,0.077490775,0.077490775,243.15,3.59
Ethyl Methyl Carbonate,0.138798742,Ethylene Carbonate,0.164084884,Dimethyl Carbonate,0.481237695,LiTFSI,0.10793934,0.10793934,243.15,2.5
Ethyl Methyl Carbonate,0.129237003,Ethylene Carbonate,0.152781202,Dimethyl Carbonate,0.4480856,LiTFSI,0.134948097,0.134948097,243.15,1.49
Ethyl Methyl Carbonate,0.176305186,Ethylene Carbonate,0.208424194,Dimethyl Carbonate,0.611278604,LiTFSI,0.001996008,0.001996008,253.15,0.347
Ethyl Methyl Carbonate,0.162091283,Ethylene Carbonate,0.191620825,Dimethyl Carbonate,0.561996704,LiTFSI,0.042145594,0.042145594,253.15,4.4
Ethyl Methyl Carbonate,0.149578254,Ethylene Carbonate,0.17682819,Dimethyl Carbonate,0.518612006,LiTFSI,0.077490775,0.077490775,253.15,4.86
Ethyl Methyl Carbonate,0.138798742,Ethylene Carbonate,0.164084884,Dimethyl Carbonate,0.481237695,LiTFSI,0.10793934,0.10793934,253.15,3.61
Ethyl Methyl Carbonate,0.129237003,Ethylene Carbonate,0.152781202,Dimethyl Carbonate,0.4480856,LiTFSI,0.134948097,0.134948097,253.15,2.33
Ethyl Methyl Carbonate,0.176305186,Ethylene Carbonate,0.208424194,Dimethyl Carbonate,0.611278604,LiTFSI,0.001996008,0.001996008,263.15,0.429
Ethyl Methyl Carbonate,0.162091283,Ethylene Carbonate,0.191620825,Dimethyl Carbonate,0.561996704,LiTFSI,0.042145594,0.042145594,263.15,5.51
Ethyl Methyl Carbonate,0.149578254,Ethylene Carbonate,0.17682819,Dimethyl Carbonate,0.518612006,LiTFSI,0.077490775,0.077490775,263.15,6.3
Ethyl Methyl Carbonate,0.138798742,Ethylene Carbonate,0.164084884,Dimethyl Carbonate,0.481237695,LiTFSI,0.10793934,0.10793934,263.15,4.93
Ethyl Methyl Carbonate,0.129237003,Ethylene Carbonate,0.152781202,Dimethyl Carbonate,0.4480856,LiTFSI,0.134948097,0.134948097,263.15,3.37
Ethyl Methyl Carbonate,0.176305186,Ethylene Carbonate,0.208424194,Dimethyl Carbonate,0.611278604,LiTFSI,0.001996008,0.001996008,273.15,0.516
Ethyl Methyl Carbonate,0.162091283,Ethylene Carbonate,0.191620825,Dimethyl Carbonate,0.561996704,LiTFSI,0.042145594,0.042145594,273.15,6.74
Ethyl Methyl Carbonate,0.149578254,Ethylene Carbonate,0.17682819,Dimethyl Carbonate,0.518612006,LiTFSI,0.077490775,0.077490775,273.15,7.92
Ethyl Methyl Carbonate,0.138798742,Ethylene Carbonate,0.164084884,Dimethyl Carbonate,0.481237695,LiTFSI,0.10793934,0.10793934,273.15,6.45
Ethyl Methyl Carbonate,0.129237003,Ethylene Carbonate,0.152781202,Dimethyl Carbonate,0.4480856,LiTFSI,0.134948097,0.134948097,273.15,4.61
Ethyl Methyl Carbonate,0.176305186,Ethylene Carbonate,0.208424194,Dimethyl Carbonate,0.611278604,LiTFSI,0.001996008,0.001996008,283.15,0.61
Ethyl Methyl Carbonate,0.162091283,Ethylene Carbonate,0.191620825,Dimethyl Carbonate,0.561996704,LiTFSI,0.042145594,0.042145594,283.15,8.05
Ethyl Methyl Carbonate,0.149578254,Ethylene Carbonate,0.17682819,Dimethyl Carbonate,0.518612006,LiTFSI,0.077490775,0.077490775,283.15,9.69
Ethyl Methyl Carbonate,0.138798742,Ethylene Carbonate,0.164084884,Dimethyl Carbonate,0.481237695,LiTFSI,0.10793934,0.10793934,283.15,8.16
Ethyl Methyl Carbonate,0.129237003,Ethylene Carbonate,0.152781202,Dimethyl Carbonate,0.4480856,LiTFSI,0.134948097,0.134948097,283.15,6.04
Ethyl Methyl Carbonate,0.176305186,Ethylene Carbonate,0.208424194,Dimethyl Carbonate,0.611278604,LiTFSI,0.001996008,0.001996008,293.15,0.709
Ethyl Methyl Carbonate,0.162091283,Ethylene Carbonate,0.191620825,Dimethyl Carbonate,0.561996704,LiTFSI,0.042145594,0.042145594,293.15,9.46
Ethyl Methyl Carbonate,0.149578254,Ethylene Carbonate,0.17682819,Dimethyl Carbonate,0.518612006,LiTFSI,0.077490775,0.077490775,293.15,11.6
Ethyl Methyl Carbonate,0.138798742,Ethylene Carbonate,0.164084884,Dimethyl Carbonate,0.481237695,LiTFSI,0.10793934,0.10793934,293.15,10
Ethyl Methyl Carbonate,0.129237003,Ethylene Carbonate,0.152781202,Dimethyl Carbonate,0.4480856,LiTFSI,0.134948097,0.134948097,293.15,7.66
Propylene Carbonate,0.772206139,Diethyl Carbonate,0,Ethylene Carbonate,0.223801846,LiPF6,0.001996008,0.001996008,243.15,0.106
Propylene Carbonate,0.705694364,Diethyl Carbonate,0,Ethylene Carbonate,0.204525311,LiPF6,0.044890162,0.044890162,243.15,0.766
Propylene Carbonate,0.64726977,Diethyl Carbonate,0,Ethylene Carbonate,0.187592615,LiPF6,0.082568807,0.082568807,243.15,0.443
Propylene Carbonate,0.598128702,Diethyl Carbonate,0,Ethylene Carbonate,0.173350483,LiPF6,0.114260407,0.114260407,243.15,0.147
Propylene Carbonate,0.555687951,Diethyl Carbonate,0,Ethylene Carbonate,0.161050246,LiPF6,0.141630901,0.141630901,243.15,0.0188
Propylene Carbonate,0.772206139,Diethyl Carbonate,0,Ethylene Carbonate,0.223801846,LiPF6,0.001996008,0.001996008,253.15,0.163
Propylene Carbonate,0.705694364,Diethyl Carbonate,0,Ethylene Carbonate,0.204525311,LiPF6,0.044890162,0.044890162,253.15,1.38
Propylene Carbonate,0.64726977,Diethyl Carbonate,0,Ethylene Carbonate,0.187592615,LiPF6,0.082568807,0.082568807,253.15,1.02
Propylene Carbonate,0.598128702,Diethyl Carbonate,0,Ethylene Carbonate,0.173350483,LiPF6,0.114260407,0.114260407,253.15,0.491
Propylene Carbonate,0.555687951,Diethyl Carbonate,0,Ethylene Carbonate,0.161050246,LiPF6,0.141630901,0.141630901,253.15,0.13
Propylene Carbonate,0.772206139,Diethyl Carbonate,0,Ethylene Carbonate,0.223801846,LiPF6,0.001996008,0.001996008,263.15,0.23
Propylene Carbonate,0.705694364,Diethyl Carbonate,0,Ethylene Carbonate,0.204525311,LiPF6,0.044890162,0.044890162,263.15,2.14
Propylene Carbonate,0.64726977,Diethyl Carbonate,0,Ethylene Carbonate,0.187592615,LiPF6,0.082568807,0.082568807,263.15,1.82
Propylene Carbonate,0.598128702,Diethyl Carbonate,0,Ethylene Carbonate,0.173350483,LiPF6,0.114260407,0.114260407,263.15,1.07
Propylene Carbonate,0.555687951,Diethyl Carbonate,0,Ethylene Carbonate,0.161050246,LiPF6,0.141630901,0.141630901,263.15,0.416
Propylene Carbonate,0.772206139,Diethyl Carbonate,0,Ethylene Carbonate,0.223801846,LiPF6,0.001996008,0.001996008,273.15,0.307
Propylene Carbonate,0.705694364,Diethyl Carbonate,0,Ethylene Carbonate,0.204525311,LiPF6,0.044890162,0.044890162,273.15,3.03
Propylene Carbonate,0.64726977,Diethyl Carbonate,0,Ethylene Carbonate,0.187592615,LiPF6,0.082568807,0.082568807,273.15,2.82
Propylene Carbonate,0.598128702,Diethyl Carbonate,0,Ethylene Carbonate,0.173350483,LiPF6,0.114260407,0.114260407,273.15,1.87
Propylene Carbonate,0.555687951,Diethyl Carbonate,0,Ethylene Carbonate,0.161050246,LiPF6,0.141630901,0.141630901,273.15,0.907
Propylene Carbonate,0.772206139,Diethyl Carbonate,0,Ethylene Carbonate,0.223801846,LiPF6,0.001996008,0.001996008,283.15,0.393
Propylene Carbonate,0.705694364,Diethyl Carbonate,0,Ethylene Carbonate,0.204525311,LiPF6,0.044890162,0.044890162,283.15,4.04
Propylene Carbonate,0.64726977,Diethyl Carbonate,0,Ethylene Carbonate,0.187592615,LiPF6,0.082568807,0.082568807,283.15,4.01
Propylene Carbonate,0.598128702,Diethyl Carbonate,0,Ethylene Carbonate,0.173350483,LiPF6,0.114260407,0.114260407,283.15,2.87
Propylene Carbonate,0.555687951,Diethyl Carbonate,0,Ethylene Carbonate,0.161050246,LiPF6,0.141630901,0.141630901,283.15,1.61
Propylene Carbonate,0.772206139,Diethyl Carbonate,0,Ethylene Carbonate,0.223801846,LiPF6,0.001996008,0.001996008,293.15,0.488
Propylene Carbonate,0.705694364,Diethyl Carbonate,0,Ethylene Carbonate,0.204525311,LiPF6,0.044890162,0.044890162,293.15,5.19
Propylene Carbonate,0.64726977,Diethyl Carbonate,0,Ethylene Carbonate,0.187592615,LiPF6,0.082568807,0.082568807,293.15,5.39
Propylene Carbonate,0.598128702,Diethyl Carbonate,0,Ethylene Carbonate,0.173350483,LiPF6,0.114260407,0.114260407,293.15,4.09
Propylene Carbonate,0.555687951,Diethyl Carbonate,0,Ethylene Carbonate,0.161050246,LiPF6,0.141630901,0.141630901,293.15,2.53
Propylene Carbonate,0,Fluoroethylene Carbonate,0,Ethyl Methyl Carbonate,0.994017946,LiTFSI,0.002991027,0.002991027,243.15,0.0576
Propylene Carbonate,0,Fluoroethylene Carbonate,0,Ethyl Methyl Carbonate,0.906577693,LiTFSI,0.046711153,0.046711153,243.15,1.09
Propylene Carbonate,0,Fluoroethylene Carbonate,0,Ethyl Methyl Carbonate,0.828153565,LiTFSI,0.085923218,0.085923218,243.15,2.04
Propylene Carbonate,0,Fluoroethylene Carbonate,0,Ethyl Methyl Carbonate,0.762114537,LiTFSI,0.118942731,0.118942731,243.15,2.35
Propylene Carbonate,0,Fluoroethylene Carbonate,0,Ethyl Methyl Carbonate,0.706484642,LiTFSI,0.146757679,0.146757679,243.15,1.98
Propylene Carbonate,0,Fluoroethylene Carbonate,0,Ethyl Methyl Carbonate,0.994017946,LiTFSI,0.002991027,0.002991027,253.15,0.0724
Propylene Carbonate,0,Fluoroethylene Carbonate,0,Ethyl Methyl Carbonate,0.906577693,LiTFSI,0.046711153,0.046711153,253.15,1.33
Propylene Carbonate,0,Fluoroethylene Carbonate,0,Ethyl Methyl Carbonate,0.828153565,LiTFSI,0.085923218,0.085923218,253.15,2.52
Propylene Carbonate,0,Fluoroethylene Carbonate,0,Ethyl Methyl Carbonate,0.762114537,LiTFSI,0.118942731,0.118942731,253.15,2.97
Propylene Carbonate,0,Fluoroethylene Carbonate,0,Ethyl Methyl Carbonate,0.706484642,LiTFSI,0.146757679,0.146757679,253.15,2.55
Propylene Carbonate,0,Fluoroethylene Carbonate,0,Ethyl Methyl Carbonate,0.994017946,LiTFSI,0.002991027,0.002991027,263.15,0.0891
Propylene Carbonate,0,Fluoroethylene Carbonate,0,Ethyl Methyl Carbonate,0.906577693,LiTFSI,0.046711153,0.046711153,263.15,1.6
Propylene Carbonate,0,Fluoroethylene Carbonate,0,Ethyl Methyl Carbonate,0.828153565,LiTFSI,0.085923218,0.085923218,263.15,3.08
Propylene Carbonate,0,Fluoroethylene Carbonate,0,Ethyl Methyl Carbonate,0.762114537,LiTFSI,0.118942731,0.118942731,263.15,3.68
Propylene Carbonate,0,Fluoroethylene Carbonate,0,Ethyl Methyl Carbonate,0.706484642,LiTFSI,0.146757679,0.146757679,263.15,3.23
Propylene Carbonate,0,Fluoroethylene Carbonate,0,Ethyl Methyl Carbonate,0.994017946,LiTFSI,0.002991027,0.002991027,273.15,0.108
Propylene Carbonate,0,Fluoroethylene Carbonate,0,Ethyl Methyl Carbonate,0.906577693,LiTFSI,0.046711153,0.046711153,273.15,1.92
Propylene Carbonate,0,Fluoroethylene Carbonate,0,Ethyl Methyl Carbonate,0.828153565,LiTFSI,0.085923218,0.085923218,273.15,3.71
Propylene Carbonate,0,Fluoroethylene Carbonate,0,Ethyl Methyl Carbonate,0.762114537,LiTFSI,0.118942731,0.118942731,273.15,4.5
Propylene Carbonate,0,Fluoroethylene Carbonate,0,Ethyl Methyl Carbonate,0.706484642,LiTFSI,0.146757679,0.146757679,273.15,4.03
Propylene Carbonate,0,Fluoroethylene Carbonate,0,Ethyl Methyl Carbonate,0.994017946,LiTFSI,0.002991027,0.002991027,283.15,0.128
Propylene Carbonate,0,Fluoroethylene Carbonate,0,Ethyl Methyl Carbonate,0.906577693,LiTFSI,0.046711153,0.046711153,283.15,2.29
Propylene Carbonate,0,Fluoroethylene Carbonate,0,Ethyl Methyl Carbonate,0.828153565,LiTFSI,0.085923218,0.085923218,283.15,4.42
Propylene Carbonate,0,Fluoroethylene Carbonate,0,Ethyl Methyl Carbonate,0.762114537,LiTFSI,0.118942731,0.118942731,283.15,5.43
Propylene Carbonate,0,Fluoroethylene Carbonate,0,Ethyl Methyl Carbonate,0.706484642,LiTFSI,0.146757679,0.146757679,283.15,4.94
Propylene Carbonate,0,Fluoroethylene Carbonate,0,Ethyl Methyl Carbonate,0.994017946,LiTFSI,0.002991027,0.002991027,293.15,0.15
Propylene Carbonate,0,Fluoroethylene Carbonate,0,Ethyl Methyl Carbonate,0.906577693,LiTFSI,0.046711153,0.046711153,293.15,2.7
Propylene Carbonate,0,Fluoroethylene Carbonate,0,Ethyl Methyl Carbonate,0.828153565,LiTFSI,0.085923218,0.085923218,293.15,5.23
Propylene Carbonate,0,Fluoroethylene Carbonate,0,Ethyl Methyl Carbonate,0.762114537,LiTFSI,0.118942731,0.118942731,293.15,6.48
Propylene Carbonate,0,Fluoroethylene Carbonate,0,Ethyl Methyl Carbonate,0.706484642,LiTFSI,0.146757679,0.146757679,293.15,6.01
Propylene Carbonate,0,Ethyl Methyl Carbonate,0.562563689,Dimethyl Carbonate,0.433444295,LiTFSI,0.001996008,0.001996008,243.15,0.107
Propylene Carbonate,0,Ethyl Methyl Carbonate,0.514108869,Dimethyl Carbonate,0.396110806,LiTFSI,0.044890162,0.044890162,243.15,1.98
Propylene Carbonate,0,Ethyl Methyl Carbonate,0.472497347,Dimethyl Carbonate,0.364049944,LiTFSI,0.081726354,0.081726354,243.15,3.6
Propylene Carbonate,0,Ethyl Methyl Carbonate,0.436632705,Dimethyl Carbonate,0.33641694,LiTFSI,0.113475177,0.113475177,243.15,3.89
Propylene Carbonate,0,Ethyl Methyl Carbonate,0.405659989,Dimethyl Carbonate,0.31255307,LiTFSI,0.140893471,0.140893471,243.15,3.32
Propylene Carbonate,0,Ethyl Methyl Carbonate,0.562563689,Dimethyl Carbonate,0.433444295,LiTFSI,0.001996008,0.001996008,253.15,0.125
Propylene Carbonate,0,Ethyl Methyl Carbonate,0.514108869,Dimethyl Carbonate,0.396110806,LiTFSI,0.044890162,0.044890162,253.15,2.31
Propylene Carbonate,0,Ethyl Methyl Carbonate,0.472497347,Dimethyl Carbonate,0.364049944,LiTFSI,0.081726354,0.081726354,253.15,4.27
Propylene Carbonate,0,Ethyl Methyl Carbonate,0.436632705,Dimethyl Carbonate,0.33641694,LiTFSI,0.113475177,0.113475177,253.15,4.69
Propylene Carbonate,0,Ethyl Methyl Carbonate,0.405659989,Dimethyl Carbonate,0.31255307,LiTFSI,0.140893471,0.140893471,253.15,4.11
Propylene Carbonate,0,Ethyl Methyl Carbonate,0.562563689,Dimethyl Carbonate,0.433444295,LiTFSI,0.001996008,0.001996008,263.15,0.145
Propylene Carbonate,0,Ethyl Methyl Carbonate,0.514108869,Dimethyl Carbonate,0.396110806,LiTFSI,0.044890162,0.044890162,263.15,2.69
Propylene Carbonate,0,Ethyl Methyl Carbonate,0.472497347,Dimethyl Carbonate,0.364049944,LiTFSI,0.081726354,0.081726354,263.15,4.99
Propylene Carbonate,0,Ethyl Methyl Carbonate,0.436632705,Dimethyl Carbonate,0.33641694,LiTFSI,0.113475177,0.113475177,263.15,5.61
Propylene Carbonate,0,Ethyl Methyl Carbonate,0.405659989,Dimethyl Carbonate,0.31255307,LiTFSI,0.140893471,0.140893471,263.15,5.03
Propylene Carbonate,0,Ethyl Methyl Carbonate,0.562563689,Dimethyl Carbonate,0.433444295,LiTFSI,0.001996008,0.001996008,273.15,0.167
Propylene Carbonate,0,Ethyl Methyl Carbonate,0.514108869,Dimethyl Carbonate,0.396110806,LiTFSI,0.044890162,0.044890162,273.15,3.12
Propylene Carbonate,0,Ethyl Methyl Carbonate,0.472497347,Dimethyl Carbonate,0.364049944,LiTFSI,0.081726354,0.081726354,273.15,5.81
Propylene Carbonate,0,Ethyl Methyl Carbonate,0.436632705,Dimethyl Carbonate,0.33641694,LiTFSI,0.113475177,0.113475177,273.15,6.64
Propylene Carbonate,0,Ethyl Methyl Carbonate,0.405659989,Dimethyl Carbonate,0.31255307,LiTFSI,0.140893471,0.140893471,273.15,6.08
Propylene Carbonate,0,Ethyl Methyl Carbonate,0.562563689,Dimethyl Carbonate,0.433444295,LiTFSI,0.001996008,0.001996008,283.15,0.19
Propylene Carbonate,0,Ethyl Methyl Carbonate,0.514108869,Dimethyl Carbonate,0.396110806,LiTFSI,0.044890162,0.044890162,283.15,3.58
Propylene Carbonate,0,Ethyl Methyl Carbonate,0.472497347,Dimethyl Carbonate,0.364049944,LiTFSI,0.081726354,0.081726354,283.15,6.71
Propylene Carbonate,0,Ethyl Methyl Carbonate,0.436632705,Dimethyl Carbonate,0.33641694,LiTFSI,0.113475177,0.113475177,283.15,7.78
Propylene Carbonate,0,Ethyl Methyl Carbonate,0.405659989,Dimethyl Carbonate,0.31255307,LiTFSI,0.140893471,0.140893471,283.15,7.27
Propylene Carbonate,0,Ethyl Methyl Carbonate,0.562563689,Dimethyl Carbonate,0.433444295,LiTFSI,0.001996008,0.001996008,293.15,0.215
Propylene Carbonate,0,Ethyl Methyl Carbonate,0.514108869,Dimethyl Carbonate,0.396110806,LiTFSI,0.044890162,0.044890162,293.15,4.11
Propylene Carbonate,0,Ethyl Methyl Carbonate,0.472497347,Dimethyl Carbonate,0.364049944,LiTFSI,0.081726354,0.081726354,293.15,7.73
Propylene Carbonate,0,Ethyl Methyl Carbonate,0.436632705,Dimethyl Carbonate,0.33641694,LiTFSI,0.113475177,0.113475177,293.15,9.06
Propylene Carbonate,0,Ethyl Methyl Carbonate,0.405659989,Dimethyl Carbonate,0.31255307,LiTFSI,0.140893471,0.140893471,293.15,8.61
Propylene Carbonate,0.4022813,Diethyl Carbonate,0,Ethyl Methyl Carbonate,0.591736646,LiPF6,0.002991027,0.002991027,243.15,0.226
Propylene Carbonate,0.366894033,Diethyl Carbonate,0,Ethyl Methyl Carbonate,0.53968366,LiPF6,0.046711153,0.046711153,243.15,2.52
Propylene Carbonate,0.335155612,Diethyl Carbonate,0,Ethyl Methyl Carbonate,0.492997953,LiPF6,0.085923218,0.085923218,243.15,2.46
Propylene Carbonate,0.309058333,Diethyl Carbonate,0,Ethyl Methyl Carbonate,0.454610098,LiPF6,0.118165785,0.118165785,243.15,1.45
Propylene Carbonate,0.286505693,Diethyl Carbonate,0,Ethyl Methyl Carbonate,0.421436237,LiPF6,0.146029035,0.146029035,243.15,0.517
Propylene Carbonate,0.4022813,Diethyl Carbonate,0,Ethyl Methyl Carbonate,0.591736646,LiPF6,0.002991027,0.002991027,253.15,0.289
Propylene Carbonate,0.366894033,Diethyl Carbonate,0,Ethyl Methyl Carbonate,0.53968366,LiPF6,0.046711153,0.046711153,253.15,3.33
Propylene Carbonate,0.335155612,Diethyl Carbonate,0,Ethyl Methyl Carbonate,0.492997953,LiPF6,0.085923218,0.085923218,253.15,3.49
Propylene Carbonate,0.309058333,Diethyl Carbonate,0,Ethyl Methyl Carbonate,0.454610098,LiPF6,0.118165785,0.118165785,253.15,2.35
Propylene Carbonate,0.286505693,Diethyl Carbonate,0,Ethyl Methyl Carbonate,0.421436237,LiPF6,0.146029035,0.146029035,253.15,1.07
Propylene Carbonate,0.4022813,Diethyl Carbonate,0,Ethyl Methyl Carbonate,0.591736646,LiPF6,0.002991027,0.002991027,263.15,0.356
Propylene Carbonate,0.366894033,Diethyl Carbonate,0,Ethyl Methyl Carbonate,0.53968366,LiPF6,0.046711153,0.046711153,263.15,4.2
Propylene Carbonate,0.335155612,Diethyl Carbonate,0,Ethyl Methyl Carbonate,0.492997953,LiPF6,0.085923218,0.085923218,263.15,4.63
Propylene Carbonate,0.309058333,Diethyl Carbonate,0,Ethyl Methyl Carbonate,0.454610098,LiPF6,0.118165785,0.118165785,263.15,3.41
Propylene Carbonate,0.286505693,Diethyl Carbonate,0,Ethyl Methyl Carbonate,0.421436237,LiPF6,0.146029035,0.146029035,263.15,1.81
Propylene Carbonate,0.4022813,Diethyl Carbonate,0,Ethyl Methyl Carbonate,0.591736646,LiPF6,0.002991027,0.002991027,273.15,0.427
Propylene Carbonate,0.366894033,Diethyl Carbonate,0,Ethyl Methyl Carbonate,0.53968366,LiPF6,0.046711153,0.046711153,273.15,5.12
Propylene Carbonate,0.335155612,Diethyl Carbonate,0,Ethyl Methyl Carbonate,0.492997953,LiPF6,0.085923218,0.085923218,273.15,5.86
Propylene Carbonate,0.309058333,Diethyl Carbonate,0,Ethyl Methyl Carbonate,0.454610098,LiPF6,0.118165785,0.118165785,273.15,4.61
Propylene Carbonate,0.286505693,Diethyl Carbonate,0,Ethyl Methyl Carbonate,0.421436237,LiPF6,0.146029035,0.146029035,273.15,2.72
Propylene Carbonate,0.4022813,Diethyl Carbonate,0,Ethyl Methyl Carbonate,0.591736646,LiPF6,0.002991027,0.002991027,283.15,0.501
Propylene Carbonate,0.366894033,Diethyl Carbonate,0,Ethyl Methyl Carbonate,0.53968366,LiPF6,0.046711153,0.046711153,283.15,6.11
Propylene Carbonate,0.335155612,Diethyl Carbonate,0,Ethyl Methyl Carbonate,0.492997953,LiPF6,0.085923218,0.085923218,283.15,7.19
Propylene Carbonate,0.309058333,Diethyl Carbonate,0,Ethyl Methyl Carbonate,0.454610098,LiPF6,0.118165785,0.118165785,283.15,5.95
Propylene Carbonate,0.286505693,Diethyl Carbonate,0,Ethyl Methyl Carbonate,0.421436237,LiPF6,0.146029035,0.146029035,283.15,3.79
Propylene Carbonate,0.4022813,Diethyl Carbonate,0,Ethyl Methyl Carbonate,0.591736646,LiPF6,0.002991027,0.002991027,293.15,0.58
Propylene Carbonate,0.366894033,Diethyl Carbonate,0,Ethyl Methyl Carbonate,0.53968366,LiPF6,0.046711153,0.046711153,293.15,7.17
Propylene Carbonate,0.335155612,Diethyl Carbonate,0,Ethyl Methyl Carbonate,0.492997953,LiPF6,0.085923218,0.085923218,293.15,8.64
Propylene Carbonate,0.309058333,Diethyl Carbonate,0,Ethyl Methyl Carbonate,0.454610098,LiPF6,0.118165785,0.118165785,293.15,7.45
Propylene Carbonate,0.286505693,Diethyl Carbonate,0,Ethyl Methyl Carbonate,0.421436237,LiPF6,0.146029035,0.146029035,293.15,5.06
Diethyl Carbonate,0.157950831,Ethylene Carbonate,0.423770698,Dimethyl Carbonate,0.414286454,LiPF6,0.001996008,0.001996008,243.15,0.229
Diethyl Carbonate,0.144925957,Ethylene Carbonate,0.3888259,Dimethyl Carbonate,0.380123741,LiPF6,0.043062201,0.043062201,243.15,2.54
Diethyl Carbonate,0.133467482,Ethylene Carbonate,0.358083636,Dimethyl Carbonate,0.350069508,LiPF6,0.079189687,0.079189687,243.15,2.4
Diethyl Carbonate,0.12384513,Ethylene Carbonate,0.332267559,Dimethyl Carbonate,0.324831211,LiPF6,0.10952805,0.10952805,243.15,1.22
Diethyl Carbonate,0.115308847,Ethylene Carbonate,0.309365326,Dimethyl Carbonate,0.302441544,LiPF6,0.136442142,0.136442142,243.15,0.347
Diethyl Carbonate,0.157950831,Ethylene Carbonate,0.423770698,Dimethyl Carbonate,0.414286454,LiPF6,0.001996008,0.001996008,253.15,0.297
Diethyl Carbonate,0.144925957,Ethylene Carbonate,0.3888259,Dimethyl Carbonate,0.380123741,LiPF6,0.043062201,0.043062201,253.15,3.42
Diethyl Carbonate,0.133467482,Ethylene Carbonate,0.358083636,Dimethyl Carbonate,0.350069508,LiPF6,0.079189687,0.079189687,253.15,3.53
Diethyl Carbonate,0.12384513,Ethylene Carbonate,0.332267559,Dimethyl Carbonate,0.324831211,LiPF6,0.10952805,0.10952805,253.15,2.17
Diethyl Carbonate,0.115308847,Ethylene Carbonate,0.309365326,Dimethyl Carbonate,0.302441544,LiPF6,0.136442142,0.136442142,253.15,0.88
Diethyl Carbonate,0.157950831,Ethylene Carbonate,0.423770698,Dimethyl Carbonate,0.414286454,LiPF6,0.001996008,0.001996008,263.15,0.374
Diethyl Carbonate,0.144925957,Ethylene Carbonate,0.3888259,Dimethyl Carbonate,0.380123741,LiPF6,0.043062201,0.043062201,263.15,4.45
Diethyl Carbonate,0.133467482,Ethylene Carbonate,0.358083636,Dimethyl Carbonate,0.350069508,LiPF6,0.079189687,0.079189687,263.15,4.88
Diethyl Carbonate,0.12384513,Ethylene Carbonate,0.332267559,Dimethyl Carbonate,0.324831211,LiPF6,0.10952805,0.10952805,263.15,3.41
Diethyl Carbonate,0.115308847,Ethylene Carbonate,0.309365326,Dimethyl Carbonate,0.302441544,LiPF6,0.136442142,0.136442142,263.15,1.72
Diethyl Carbonate,0.157950831,Ethylene Carbonate,0.423770698,Dimethyl Carbonate,0.414286454,LiPF6,0.001996008,0.001996008,273.15,0.459
Diethyl Carbonate,0.144925957,Ethylene Carbonate,0.3888259,Dimethyl Carbonate,0.380123741,LiPF6,0.043062201,0.043062201,273.15,5.6
Diethyl Carbonate,0.133467482,Ethylene Carbonate,0.358083636,Dimethyl Carbonate,0.350069508,LiPF6,0.079189687,0.079189687,273.15,6.45
Diethyl Carbonate,0.12384513,Ethylene Carbonate,0.332267559,Dimethyl Carbonate,0.324831211,LiPF6,0.10952805,0.10952805,273.15,4.93
Diethyl Carbonate,0.115308847,Ethylene Carbonate,0.309365326,Dimethyl Carbonate,0.302441544,LiPF6,0.136442142,0.136442142,273.15,2.88
Diethyl Carbonate,0.157950831,Ethylene Carbonate,0.423770698,Dimethyl Carbonate,0.414286454,LiPF6,0.001996008,0.001996008,283.15,0.552
Diethyl Carbonate,0.144925957,Ethylene Carbonate,0.3888259,Dimethyl Carbonate,0.380123741,LiPF6,0.043062201,0.043062201,283.15,6.88
Diethyl Carbonate,0.133467482,Ethylene Carbonate,0.358083636,Dimethyl Carbonate,0.350069508,LiPF6,0.079189687,0.079189687,283.15,8.21
Diethyl Carbonate,0.12384513,Ethylene Carbonate,0.332267559,Dimethyl Carbonate,0.324831211,LiPF6,0.10952805,0.10952805,283.15,6.71
Diethyl Carbonate,0.115308847,Ethylene Carbonate,0.309365326,Dimethyl Carbonate,0.302441544,LiPF6,0.136442142,0.136442142,283.15,4.34
Diethyl Carbonate,0.157950831,Ethylene Carbonate,0.423770698,Dimethyl Carbonate,0.414286454,LiPF6,0.001996008,0.001996008,293.15,0.65
Diethyl Carbonate,0.144925957,Ethylene Carbonate,0.3888259,Dimethyl Carbonate,0.380123741,LiPF6,0.043062201,0.043062201,293.15,8.26
Diethyl Carbonate,0.133467482,Ethylene Carbonate,0.358083636,Dimethyl Carbonate,0.350069508,LiPF6,0.079189687,0.079189687,293.15,10.2
Diethyl Carbonate,0.12384513,Ethylene Carbonate,0.332267559,Dimethyl Carbonate,0.324831211,LiPF6,0.10952805,0.10952805,293.15,8.73
Diethyl Carbonate,0.115308847,Ethylene Carbonate,0.309365326,Dimethyl Carbonate,0.302441544,LiPF6,0.136442142,0.136442142,293.15,6.13
Ethyl Methyl Carbonate,0.36086739,Ethylene Carbonate,0.426609657,Dimethyl Carbonate,0.208530938,LiPF6,0.001996008,0.001996008,243.15,0.232
Ethyl Methyl Carbonate,0.331109697,Ethylene Carbonate,0.391430753,Dimethyl Carbonate,0.191335148,LiPF6,0.043062201,0.043062201,243.15,2.53
Ethyl Methyl Carbonate,0.304930727,Ethylene Carbonate,0.360482539,Dimethyl Carbonate,0.176207361,LiPF6,0.079189687,0.079189687,243.15,2.35
Ethyl Methyl Carbonate,0.282372639,Ethylene Carbonate,0.333814853,Dimethyl Carbonate,0.163171938,LiPF6,0.110320285,0.110320285,243.15,1.15
Ethyl Methyl Carbonate,0.262904112,Ethylene Carbonate,0.310799579,Dimethyl Carbonate,0.151921849,LiPF6,0.13718723,0.13718723,243.15,0.286
Ethyl Methyl Carbonate,0.36086739,Ethylene Carbonate,0.426609657,Dimethyl Carbonate,0.208530938,LiPF6,0.001996008,0.001996008,253.15,0.299
Ethyl Methyl Carbonate,0.331109697,Ethylene Carbonate,0.391430753,Dimethyl Carbonate,0.191335148,LiPF6,0.043062201,0.043062201,253.15,3.4
Ethyl Methyl Carbonate,0.304930727,Ethylene Carbonate,0.360482539,Dimethyl Carbonate,0.176207361,LiPF6,0.079189687,0.079189687,253.15,3.44
Ethyl Methyl Carbonate,0.282372639,Ethylene Carbonate,0.333814853,Dimethyl Carbonate,0.163171938,LiPF6,0.110320285,0.110320285,253.15,2.07
Ethyl Methyl Carbonate,0.262904112,Ethylene Carbonate,0.310799579,Dimethyl Carbonate,0.151921849,LiPF6,0.13718723,0.13718723,253.15,0.76
Ethyl Methyl Carbonate,0.36086739,Ethylene Carbonate,0.426609657,Dimethyl Carbonate,0.208530938,LiPF6,0.001996008,0.001996008,263.15,0.375
Ethyl Methyl Carbonate,0.331109697,Ethylene Carbonate,0.391430753,Dimethyl Carbonate,0.191335148,LiPF6,0.043062201,0.043062201,263.15,4.39
Ethyl Methyl Carbonate,0.304930727,Ethylene Carbonate,0.360482539,Dimethyl Carbonate,0.176207361,LiPF6,0.079189687,0.079189687,263.15,4.75
Ethyl Methyl Carbonate,0.282372639,Ethylene Carbonate,0.333814853,Dimethyl Carbonate,0.163171938,LiPF6,0.110320285,0.110320285,263.15,3.26
Ethyl Methyl Carbonate,0.262904112,Ethylene Carbonate,0.310799579,Dimethyl Carbonate,0.151921849,LiPF6,0.13718723,0.13718723,263.15,1.53
Ethyl Methyl Carbonate,0.36086739,Ethylene Carbonate,0.426609657,Dimethyl Carbonate,0.208530938,LiPF6,0.001996008,0.001996008,273.15,0.458
Ethyl Methyl Carbonate,0.331109697,Ethylene Carbonate,0.391430753,Dimethyl Carbonate,0.191335148,LiPF6,0.043062201,0.043062201,273.15,5.51
Ethyl Methyl Carbonate,0.304930727,Ethylene Carbonate,0.360482539,Dimethyl Carbonate,0.176207361,LiPF6,0.079189687,0.079189687,273.15,6.25
Ethyl Methyl Carbonate,0.282372639,Ethylene Carbonate,0.333814853,Dimethyl Carbonate,0.163171938,LiPF6,0.110320285,0.110320285,273.15,4.71
Ethyl Methyl Carbonate,0.262904112,Ethylene Carbonate,0.310799579,Dimethyl Carbonate,0.151921849,LiPF6,0.13718723,0.13718723,273.15,2.59
Ethyl Methyl Carbonate,0.36086739,Ethylene Carbonate,0.426609657,Dimethyl Carbonate,0.208530938,LiPF6,0.001996008,0.001996008,283.15,0.549
Ethyl Methyl Carbonate,0.331109697,Ethylene Carbonate,0.391430753,Dimethyl Carbonate,0.191335148,LiPF6,0.043062201,0.043062201,283.15,6.74
Ethyl Methyl Carbonate,0.304930727,Ethylene Carbonate,0.360482539,Dimethyl Carbonate,0.176207361,LiPF6,0.079189687,0.079189687,283.15,7.93
Ethyl Methyl Carbonate,0.282372639,Ethylene Carbonate,0.333814853,Dimethyl Carbonate,0.163171938,LiPF6,0.110320285,0.110320285,283.15,6.4
Ethyl Methyl Carbonate,0.262904112,Ethylene Carbonate,0.310799579,Dimethyl Carbonate,0.151921849,LiPF6,0.13718723,0.13718723,283.15,3.96
Ethyl Methyl Carbonate,0.36086739,Ethylene Carbonate,0.426609657,Dimethyl Carbonate,0.208530938,LiPF6,0.001996008,0.001996008,293.15,0.645
Ethyl Methyl Carbonate,0.331109697,Ethylene Carbonate,0.391430753,Dimethyl Carbonate,0.191335148,LiPF6,0.043062201,0.043062201,293.15,8.07
Ethyl Methyl Carbonate,0.304930727,Ethylene Carbonate,0.360482539,Dimethyl Carbonate,0.176207361,LiPF6,0.079189687,0.079189687,293.15,9.79
Ethyl Methyl Carbonate,0.282372639,Ethylene Carbonate,0.333814853,Dimethyl Carbonate,0.163171938,LiPF6,0.110320285,0.110320285,293.15,8.33
Ethyl Methyl Carbonate,0.262904112,Ethylene Carbonate,0.310799579,Dimethyl Carbonate,0.151921849,LiPF6,0.13718723,0.13718723,293.15,5.62
Propylene Carbonate,0.223035146,Diethyl Carbonate,0.7709828,Fluoroethylene Carbonate,0,LiTFSI,0.002991027,0.002991027,243.15,0.242
