Repository: BattModels/DiffMix-NatCommData

# DiffMix-NatCommData

This is the official data repository for "Differentiable Modeling and Optimization of Non-aqueous Li-based Battery Electrolyte Solutions Using Geometric Deep Learning" published in Nature Communications.

# Citation

Coming soon.

File: training_data/published_AEM_data.csv (part 63 of 82)
sub1_name,x1 (mole fraction),sub2_name,x2 (mole fraction),sub3_name,x3 (mole fraction),salt,x4 (mole fraction),x5 (mole fraction),temperature (K),ionic conductivity (mS/cm)
Propylene Carbonate,0.201386153,Diethyl Carbonate,0.696147054,Fluoroethylene Carbonate,0,LiTFSI,0.051233397,0.051233397,243.15,2.57
Propylene Carbonate,0.182471907,Diethyl Carbonate,0.630764721,Fluoroethylene Carbonate,0,LiTFSI,0.093381686,0.093381686,243.15,2.55
Propylene Carbonate,0.166864785,Diethyl Carbonate,0.576814378,Fluoroethylene Carbonate,0,LiTFSI,0.128160418,0.128160418,243.15,1.87
Propylene Carbonate,0.153999317,Diethyl Carbonate,0.532341323,Fluoroethylene Carbonate,0,LiTFSI,0.15682968,0.15682968,243.15,1.22
Propylene Carbonate,0.223035146,Diethyl Carbonate,0.7709828,Fluoroethylene Carbonate,0,LiTFSI,0.002991027,0.002991027,253.15,0.298
Propylene Carbonate,0.201386153,Diethyl Carbonate,0.696147054,Fluoroethylene Carbonate,0,LiTFSI,0.051233397,0.051233397,253.15,3.2
Propylene Carbonate,0.182471907,Diethyl Carbonate,0.630764721,Fluoroethylene Carbonate,0,LiTFSI,0.093381686,0.093381686,253.15,3.29
Propylene Carbonate,0.166864785,Diethyl Carbonate,0.576814378,Fluoroethylene Carbonate,0,LiTFSI,0.128160418,0.128160418,253.15,2.5
Propylene Carbonate,0.153999317,Diethyl Carbonate,0.532341323,Fluoroethylene Carbonate,0,LiTFSI,0.15682968,0.15682968,253.15,1.72
Propylene Carbonate,0.223035146,Diethyl Carbonate,0.7709828,Fluoroethylene Carbonate,0,LiTFSI,0.002991027,0.002991027,263.15,0.358
Propylene Carbonate,0.201386153,Diethyl Carbonate,0.696147054,Fluoroethylene Carbonate,0,LiTFSI,0.051233397,0.051233397,263.15,3.87
Propylene Carbonate,0.182471907,Diethyl Carbonate,0.630764721,Fluoroethylene Carbonate,0,LiTFSI,0.093381686,0.093381686,263.15,4.1
Propylene Carbonate,0.166864785,Diethyl Carbonate,0.576814378,Fluoroethylene Carbonate,0,LiTFSI,0.128160418,0.128160418,263.15,3.22
Propylene Carbonate,0.153999317,Diethyl Carbonate,0.532341323,Fluoroethylene Carbonate,0,LiTFSI,0.15682968,0.15682968,263.15,2.31
Propylene Carbonate,0.223035146,Diethyl Carbonate,0.7709828,Fluoroethylene Carbonate,0,LiTFSI,0.002991027,0.002991027,273.15,0.422
Propylene Carbonate,0.201386153,Diethyl Carbonate,0.696147054,Fluoroethylene Carbonate,0,LiTFSI,0.051233397,0.051233397,273.15,4.58
Propylene Carbonate,0.182471907,Diethyl Carbonate,0.630764721,Fluoroethylene Carbonate,0,LiTFSI,0.093381686,0.093381686,273.15,4.97
Propylene Carbonate,0.166864785,Diethyl Carbonate,0.576814378,Fluoroethylene Carbonate,0,LiTFSI,0.128160418,0.128160418,273.15,4.01
Propylene Carbonate,0.153999317,Diethyl Carbonate,0.532341323,Fluoroethylene Carbonate,0,LiTFSI,0.15682968,0.15682968,273.15,2.96
Propylene Carbonate,0.223035146,Diethyl Carbonate,0.7709828,Fluoroethylene Carbonate,0,LiTFSI,0.002991027,0.002991027,283.15,0.49
Propylene Carbonate,0.201386153,Diethyl Carbonate,0.696147054,Fluoroethylene Carbonate,0,LiTFSI,0.051233397,0.051233397,283.15,5.33
Propylene Carbonate,0.182471907,Diethyl Carbonate,0.630764721,Fluoroethylene Carbonate,0,LiTFSI,0.093381686,0.093381686,283.15,5.92
Propylene Carbonate,0.166864785,Diethyl Carbonate,0.576814378,Fluoroethylene Carbonate,0,LiTFSI,0.128160418,0.128160418,283.15,4.88
Propylene Carbonate,0.153999317,Diethyl Carbonate,0.532341323,Fluoroethylene Carbonate,0,LiTFSI,0.15682968,0.15682968,283.15,3.71
Propylene Carbonate,0.223035146,Diethyl Carbonate,0.7709828,Fluoroethylene Carbonate,0,LiTFSI,0.002991027,0.002991027,293.15,0.562
Propylene Carbonate,0.201386153,Diethyl Carbonate,0.696147054,Fluoroethylene Carbonate,0,LiTFSI,0.051233397,0.051233397,293.15,6.13
Propylene Carbonate,0.182471907,Diethyl Carbonate,0.630764721,Fluoroethylene Carbonate,0,LiTFSI,0.093381686,0.093381686,293.15,6.94
Propylene Carbonate,0.166864785,Diethyl Carbonate,0.576814378,Fluoroethylene Carbonate,0,LiTFSI,0.128160418,0.128160418,293.15,5.84
Propylene Carbonate,0.153999317,Diethyl Carbonate,0.532341323,Fluoroethylene Carbonate,0,LiTFSI,0.15682968,0.15682968,293.15,4.54
Propylene Carbonate,0.389023421,Ethyl Methyl Carbonate,0.381489957,Ethylene Carbonate,0.225494606,LiPF6,0.001996008,0.001996008,243.15,0.197
Propylene Carbonate,0.355515997,Ethyl Methyl Carbonate,0.348631407,Ethylene Carbonate,0.206072271,LiPF6,0.044890162,0.044890162,243.15,1.87
Propylene Carbonate,0.32542586,Ethyl Methyl Carbonate,0.319123967,Ethylene Carbonate,0.188630741,LiPF6,0.083409716,0.083409716,243.15,1.56
Propylene Carbonate,0.300714062,Ethyl Methyl Carbonate,0.294890715,Ethylene Carbonate,0.174306727,LiPF6,0.115044248,0.115044248,243.15,0.742
Propylene Carbonate,0.279370425,Ethyl Methyl Carbonate,0.273960399,Ethylene Carbonate,0.161935042,LiPF6,0.142367067,0.142367067,243.15,0.171
Propylene Carbonate,0.389023421,Ethyl Methyl Carbonate,0.381489957,Ethylene Carbonate,0.225494606,LiPF6,0.001996008,0.001996008,253.15,0.267
Propylene Carbonate,0.355515997,Ethyl Methyl Carbonate,0.348631407,Ethylene Carbonate,0.206072271,LiPF6,0.044890162,0.044890162,253.15,2.7
Propylene Carbonate,0.32542586,Ethyl Methyl Carbonate,0.319123967,Ethylene Carbonate,0.188630741,LiPF6,0.083409716,0.083409716,253.15,2.51
Propylene Carbonate,0.300714062,Ethyl Methyl Carbonate,0.294890715,Ethylene Carbonate,0.174306727,LiPF6,0.115044248,0.115044248,253.15,1.49
Propylene Carbonate,0.279370425,Ethyl Methyl Carbonate,0.273960399,Ethylene Carbonate,0.161935042,LiPF6,0.142367067,0.142367067,253.15,0.532
Propylene Carbonate,0.389023421,Ethyl Methyl Carbonate,0.381489957,Ethylene Carbonate,0.225494606,LiPF6,0.001996008,0.001996008,263.15,0.346
Propylene Carbonate,0.355515997,Ethyl Methyl Carbonate,0.348631407,Ethylene Carbonate,0.206072271,LiPF6,0.044890162,0.044890162,263.15,3.64
Propylene Carbonate,0.32542586,Ethyl Methyl Carbonate,0.319123967,Ethylene Carbonate,0.188630741,LiPF6,0.083409716,0.083409716,263.15,3.65
Propylene Carbonate,0.300714062,Ethyl Methyl Carbonate,0.294890715,Ethylene Carbonate,0.174306727,LiPF6,0.115044248,0.115044248,263.15,2.47
Propylene Carbonate,0.279370425,Ethyl Methyl Carbonate,0.273960399,Ethylene Carbonate,0.161935042,LiPF6,0.142367067,0.142367067,263.15,1.14
Propylene Carbonate,0.389023421,Ethyl Methyl Carbonate,0.381489957,Ethylene Carbonate,0.225494606,LiPF6,0.001996008,0.001996008,273.15,0.432
Propylene Carbonate,0.355515997,Ethyl Methyl Carbonate,0.348631407,Ethylene Carbonate,0.206072271,LiPF6,0.044890162,0.044890162,273.15,4.69
Propylene Carbonate,0.32542586,Ethyl Methyl Carbonate,0.319123967,Ethylene Carbonate,0.188630741,LiPF6,0.083409716,0.083409716,273.15,4.95
Propylene Carbonate,0.300714062,Ethyl Methyl Carbonate,0.294890715,Ethylene Carbonate,0.174306727,LiPF6,0.115044248,0.115044248,273.15,3.65
Propylene Carbonate,0.279370425,Ethyl Methyl Carbonate,0.273960399,Ethylene Carbonate,0.161935042,LiPF6,0.142367067,0.142367067,273.15,1.97
Propylene Carbonate,0.389023421,Ethyl Methyl Carbonate,0.381489957,Ethylene Carbonate,0.225494606,LiPF6,0.001996008,0.001996008,283.15,0.524
Propylene Carbonate,0.355515997,Ethyl Methyl Carbonate,0.348631407,Ethylene Carbonate,0.206072271,LiPF6,0.044890162,0.044890162,283.15,5.85
Propylene Carbonate,0.32542586,Ethyl Methyl Carbonate,0.319123967,Ethylene Carbonate,0.188630741,LiPF6,0.083409716,0.083409716,283.15,6.42
Propylene Carbonate,0.300714062,Ethyl Methyl Carbonate,0.294890715,Ethylene Carbonate,0.174306727,LiPF6,0.115044248,0.115044248,283.15,5.04
Propylene Carbonate,0.279370425,Ethyl Methyl Carbonate,0.273960399,Ethylene Carbonate,0.161935042,LiPF6,0.142367067,0.142367067,283.15,3.04
Propylene Carbonate,0.389023421,Ethyl Methyl Carbonate,0.381489957,Ethylene Carbonate,0.225494606,LiPF6,0.001996008,0.001996008,293.15,0.623
Propylene Carbonate,0.355515997,Ethyl Methyl Carbonate,0.348631407,Ethylene Carbonate,0.206072271,LiPF6,0.044890162,0.044890162,293.15,7.11
Propylene Carbonate,0.32542586,Ethyl Methyl Carbonate,0.319123967,Ethylene Carbonate,0.188630741,LiPF6,0.083409716,0.083409716,293.15,8.05
Propylene Carbonate,0.300714062,Ethyl Methyl Carbonate,0.294890715,Ethylene Carbonate,0.174306727,LiPF6,0.115044248,0.115044248,293.15,6.63
Propylene Carbonate,0.279370425,Ethyl Methyl Carbonate,0.273960399,Ethylene Carbonate,0.161935042,LiPF6,0.142367067,0.142367067,293.15,4.35
Diethyl Carbonate,0.546627203,Fluoroethylene Carbonate,0.202963844,Ethylene Carbonate,0.244426899,LiTFSI,0.002991027,0.002991027,243.15,0.164
Diethyl Carbonate,0.496547171,Fluoroethylene Carbonate,0.184369021,Ethylene Carbonate,0.222033379,LiTFSI,0.048525214,0.048525214,243.15,1.54
Diethyl Carbonate,0.451753174,Fluoroethylene Carbonate,0.167736915,Ethylene Carbonate,0.202003535,LiTFSI,0.089253188,0.089253188,243.15,1.19
Diethyl Carbonate,0.414849542,Fluoroethylene Carbonate,0.154034518,Ethylene Carbonate,0.185501904,LiTFSI,0.122807018,0.122807018,243.15,0.619
Diethyl Carbonate,0.383728046,Fluoroethylene Carbonate,0.14247904,Ethylene Carbonate,0.171585783,LiTFSI,0.151103565,0.151103565,243.15,0.254
Diethyl Carbonate,0.546627203,Fluoroethylene Carbonate,0.202963844,Ethylene Carbonate,0.244426899,LiTFSI,0.002991027,0.002991027,253.15,0.227
Diethyl Carbonate,0.496547171,Fluoroethylene Carbonate,0.184369021,Ethylene Carbonate,0.222033379,LiTFSI,0.048525214,0.048525214,253.15,2.24
Diethyl Carbonate,0.451753174,Fluoroethylene Carbonate,0.167736915,Ethylene Carbonate,0.202003535,LiTFSI,0.089253188,0.089253188,253.15,1.92
Diethyl Carbonate,0.414849542,Fluoroethylene Carbonate,0.154034518,Ethylene Carbonate,0.185501904,LiTFSI,0.122807018,0.122807018,253.15,1.15
Diethyl Carbonate,0.383728046,Fluoroethylene Carbonate,0.14247904,Ethylene Carbonate,0.171585783,LiTFSI,0.151103565,0.151103565,253.15,0.578
Diethyl Carbonate,0.546627203,Fluoroethylene Carbonate,0.202963844,Ethylene Carbonate,0.244426899,LiTFSI,0.002991027,0.002991027,263.15,0.3
Diethyl Carbonate,0.496547171,Fluoroethylene Carbonate,0.184369021,Ethylene Carbonate,0.222033379,LiTFSI,0.048525214,0.048525214,263.15,3.09
Diethyl Carbonate,0.451753174,Fluoroethylene Carbonate,0.167736915,Ethylene Carbonate,0.202003535,LiTFSI,0.089253188,0.089253188,263.15,2.82
Diethyl Carbonate,0.414849542,Fluoroethylene Carbonate,0.154034518,Ethylene Carbonate,0.185501904,LiTFSI,0.122807018,0.122807018,263.15,1.86
Diethyl Carbonate,0.383728046,Fluoroethylene Carbonate,0.14247904,Ethylene Carbonate,0.171585783,LiTFSI,0.151103565,0.151103565,263.15,1.06
Diethyl Carbonate,0.546627203,Fluoroethylene Carbonate,0.202963844,Ethylene Carbonate,0.244426899,LiTFSI,0.002991027,0.002991027,273.15,0.384
Diethyl Carbonate,0.496547171,Fluoroethylene Carbonate,0.184369021,Ethylene Carbonate,0.222033379,LiTFSI,0.048525214,0.048525214,273.15,4.07
Diethyl Carbonate,0.451753174,Fluoroethylene Carbonate,0.167736915,Ethylene Carbonate,0.202003535,LiTFSI,0.089253188,0.089253188,273.15,3.9
Diethyl Carbonate,0.414849542,Fluoroethylene Carbonate,0.154034518,Ethylene Carbonate,0.185501904,LiTFSI,0.122807018,0.122807018,273.15,2.75
Diethyl Carbonate,0.383728046,Fluoroethylene Carbonate,0.14247904,Ethylene Carbonate,0.171585783,LiTFSI,0.151103565,0.151103565,273.15,1.71
Diethyl Carbonate,0.546627203,Fluoroethylene Carbonate,0.202963844,Ethylene Carbonate,0.244426899,LiTFSI,0.002991027,0.002991027,283.15,0.478
Diethyl Carbonate,0.496547171,Fluoroethylene Carbonate,0.184369021,Ethylene Carbonate,0.222033379,LiTFSI,0.048525214,0.048525214,283.15,5.19
Diethyl Carbonate,0.451753174,Fluoroethylene Carbonate,0.167736915,Ethylene Carbonate,0.202003535,LiTFSI,0.089253188,0.089253188,283.15,5.14
Diethyl Carbonate,0.414849542,Fluoroethylene Carbonate,0.154034518,Ethylene Carbonate,0.185501904,LiTFSI,0.122807018,0.122807018,283.15,3.81
Diethyl Carbonate,0.383728046,Fluoroethylene Carbonate,0.14247904,Ethylene Carbonate,0.171585783,LiTFSI,0.151103565,0.151103565,283.15,2.52
Diethyl Carbonate,0.546627203,Fluoroethylene Carbonate,0.202963844,Ethylene Carbonate,0.244426899,LiTFSI,0.002991027,0.002991027,293.15,0.579
Diethyl Carbonate,0.496547171,Fluoroethylene Carbonate,0.184369021,Ethylene Carbonate,0.222033379,LiTFSI,0.048525214,0.048525214,293.15,6.42
Diethyl Carbonate,0.451753174,Fluoroethylene Carbonate,0.167736915,Ethylene Carbonate,0.202003535,LiTFSI,0.089253188,0.089253188,293.15,6.55
Diethyl Carbonate,0.414849542,Fluoroethylene Carbonate,0.154034518,Ethylene Carbonate,0.185501904,LiTFSI,0.122807018,0.122807018,293.15,5.03
Diethyl Carbonate,0.383728046,Fluoroethylene Carbonate,0.14247904,Ethylene Carbonate,0.171585783,LiTFSI,0.151103565,0.151103565,293.15,3.48
Fluoroethylene Carbonate,0,Ethylene Carbonate,0.919385797,Dimethyl Carbonate,0,LiTFSI,0.040307102,0.040307102,243.15,0.128
Fluoroethylene Carbonate,0,Ethylene Carbonate,0.85013876,Dimethyl Carbonate,0,LiTFSI,0.07493062,0.07493062,243.15,0.186
Fluoroethylene Carbonate,0,Ethylene Carbonate,0.790510295,Dimethyl Carbonate,0,LiTFSI,0.104744852,0.104744852,243.15,0.106
Fluoroethylene Carbonate,0,Ethylene Carbonate,0.739130435,Dimethyl Carbonate,0,LiTFSI,0.130434783,0.130434783,243.15,0.0471
Fluoroethylene Carbonate,0,Ethylene Carbonate,0.919385797,Dimethyl Carbonate,0,LiTFSI,0.040307102,0.040307102,253.15,0.308
Fluoroethylene Carbonate,0,Ethylene Carbonate,0.85013876,Dimethyl Carbonate,0,LiTFSI,0.07493062,0.07493062,253.15,0.464
Fluoroethylene Carbonate,0,Ethylene Carbonate,0.790510295,Dimethyl Carbonate,0,LiTFSI,0.104744852,0.104744852,253.15,0.316
Fluoroethylene Carbonate,0,Ethylene Carbonate,0.739130435,Dimethyl Carbonate,0,LiTFSI,0.130434783,0.130434783,253.15,0.175
Fluoroethylene Carbonate,0,Ethylene Carbonate,0.919385797,Dimethyl Carbonate,0,LiTFSI,0.040307102,0.040307102,263.15,0.652
Fluoroethylene Carbonate,0,Ethylene Carbonate,0.85013876,Dimethyl Carbonate,0,LiTFSI,0.07493062,0.07493062,263.15,0.955
Fluoroethylene Carbonate,0,Ethylene Carbonate,0.790510295,Dimethyl Carbonate,0,LiTFSI,0.104744852,0.104744852,263.15,0.706
Fluoroethylene Carbonate,0,Ethylene Carbonate,0.739130435,Dimethyl Carbonate,0,LiTFSI,0.130434783,0.130434783,263.15,0.439
Fluoroethylene Carbonate,0,Ethylene Carbonate,0.919385797,Dimethyl Carbonate,0,LiTFSI,0.040307102,0.040307102,273.15,1.25
Fluoroethylene Carbonate,0,Ethylene Carbonate,0.85013876,Dimethyl Carbonate,0,LiTFSI,0.07493062,0.07493062,273.15,1.73
Fluoroethylene Carbonate,0,Ethylene Carbonate,0.790510295,Dimethyl Carbonate,0,LiTFSI,0.104744852,0.104744852,273.15,1.33
Fluoroethylene Carbonate,0,Ethylene Carbonate,0.739130435,Dimethyl Carbonate,0,LiTFSI,0.130434783,0.130434783,273.15,0.879
Fluoroethylene Carbonate,0,Ethylene Carbonate,0.919385797,Dimethyl Carbonate,0,LiTFSI,0.040307102,0.040307102,283.15,2.22
Fluoroethylene Carbonate,0,Ethylene Carbonate,0.85013876,Dimethyl Carbonate,0,LiTFSI,0.07493062,0.07493062,283.15,2.85
Fluoroethylene Carbonate,0,Ethylene Carbonate,0.790510295,Dimethyl Carbonate,0,LiTFSI,0.104744852,0.104744852,283.15,2.22
Fluoroethylene Carbonate,0,Ethylene Carbonate,0.739130435,Dimethyl Carbonate,0,LiTFSI,0.130434783,0.130434783,283.15,1.53
Fluoroethylene Carbonate,0,Ethylene Carbonate,0.996007984,Dimethyl Carbonate,0,LiTFSI,0.001996008,0.001996008,293.15,0.000381
Fluoroethylene Carbonate,0,Ethylene Carbonate,0.919385797,Dimethyl Carbonate,0,LiTFSI,0.040307102,0.040307102,293.15,3.7
Fluoroethylene Carbonate,0,Ethylene Carbonate,0.85013876,Dimethyl Carbonate,0,LiTFSI,0.07493062,0.07493062,293.15,4.39
Fluoroethylene Carbonate,0,Ethylene Carbonate,0.790510295,Dimethyl Carbonate,0,LiTFSI,0.104744852,0.104744852,293.15,3.43
Fluoroethylene Carbonate,0,Ethylene Carbonate,0.739130435,Dimethyl Carbonate,0,LiTFSI,0.130434783,0.130434783,293.15,2.42
Propylene Carbonate,0.4022813,Fluoroethylene Carbonate,0,Ethyl Methyl Carbonate,0.591736646,LiTFSI,0.002991027,0.002991027,243.15,0.267
Propylene Carbonate,0.366894033,Fluoroethylene Carbonate,0,Ethyl Methyl Carbonate,0.53968366,LiTFSI,0.046711153,0.046711153,243.15,2.76
Propylene Carbonate,0.335155612,Fluoroethylene Carbonate,0,Ethyl Methyl Carbonate,0.492997953,LiTFSI,0.085923218,0.085923218,243.15,2.52
Propylene Carbonate,0.309058333,Fluoroethylene Carbonate,0,Ethyl Methyl Carbonate,0.454610098,LiTFSI,0.118165785,0.118165785,243.15,1.62
Propylene Carbonate,0.286505693,Fluoroethylene Carbonate,0,Ethyl Methyl Carbonate,0.421436237,LiTFSI,0.146029035,0.146029035,243.15,0.915
Propylene Carbonate,0.4022813,Fluoroethylene Carbonate,0,Ethyl Methyl Carbonate,0.591736646,LiTFSI,0.002991027,0.002991027,253.15,0.341
Propylene Carbonate,0.366894033,Fluoroethylene Carbonate,0,Ethyl Methyl Carbonate,0.53968366,LiTFSI,0.046711153,0.046711153,253.15,3.62
Propylene Carbonate,0.335155612,Fluoroethylene Carbonate,0,Ethyl Methyl Carbonate,0.492997953,LiTFSI,0.085923218,0.085923218,253.15,3.46
Propylene Carbonate,0.309058333,Fluoroethylene Carbonate,0,Ethyl Methyl Carbonate,0.454610098,LiTFSI,0.118165785,0.118165785,253.15,2.39
Propylene Carbonate,0.286505693,Fluoroethylene Carbonate,0,Ethyl Methyl Carbonate,0.421436237,LiTFSI,0.146029035,0.146029035,253.15,1.46
Propylene Carbonate,0.4022813,Fluoroethylene Carbonate,0,Ethyl Methyl Carbonate,0.591736646,LiTFSI,0.002991027,0.002991027,263.15,0.418
Propylene Carbonate,0.366894033,Fluoroethylene Carbonate,0,Ethyl Methyl Carbonate,0.53968366,LiTFSI,0.046711153,0.046711153,263.15,4.54
Propylene Carbonate,0.335155612,Fluoroethylene Carbonate,0,Ethyl Methyl Carbonate,0.492997953,LiTFSI,0.085923218,0.085923218,263.15,4.5
Propylene Carbonate,0.309058333,Fluoroethylene Carbonate,0,Ethyl Methyl Carbonate,0.454610098,LiTFSI,0.118165785,0.118165785,263.15,3.26
Propylene Carbonate,0.286505693,Fluoroethylene Carbonate,0,Ethyl Methyl Carbonate,0.421436237,LiTFSI,0.146029035,0.146029035,263.15,2.12
Propylene Carbonate,0.4022813,Fluoroethylene Carbonate,0,Ethyl Methyl Carbonate,0.591736646,LiTFSI,0.002991027,0.002991027,273.15,0.499
Propylene Carbonate,0.366894033,Fluoroethylene Carbonate,0,Ethyl Methyl Carbonate,0.53968366,LiTFSI,0.046711153,0.046711153,273.15,5.52
Propylene Carbonate,0.335155612,Fluoroethylene Carbonate,0,Ethyl Methyl Carbonate,0.492997953,LiTFSI,0.085923218,0.085923218,273.15,5.63
Propylene Carbonate,0.309058333,Fluoroethylene Carbonate,0,Ethyl Methyl Carbonate,0.454610098,LiTFSI,0.118165785,0.118165785,273.15,4.24
Propylene Carbonate,0.286505693,Fluoroethylene Carbonate,0,Ethyl Methyl Carbonate,0.421436237,LiTFSI,0.146029035,0.146029035,273.15,2.88
Propylene Carbonate,0.4022813,Fluoroethylene Carbonate,0,Ethyl Methyl Carbonate,0.591736646,LiTFSI,0.002991027,0.002991027,283.15,0.584
Propylene Carbonate,0.366894033,Fluoroethylene Carbonate,0,Ethyl Methyl Carbonate,0.53968366,LiTFSI,0.046711153,0.046711153,283.15,6.57
Propylene Carbonate,0.335155612,Fluoroethylene Carbonate,0,Ethyl Methyl Carbonate,0.492997953,LiTFSI,0.085923218,0.085923218,283.15,6.85
Propylene Carbonate,0.309058333,Fluoroethylene Carbonate,0,Ethyl Methyl Carbonate,0.454610098,LiTFSI,0.118165785,0.118165785,283.15,5.33
Propylene Carbonate,0.286505693,Fluoroethylene Carbonate,0,Ethyl Methyl Carbonate,0.421436237,LiTFSI,0.146029035,0.146029035,283.15,3.75
Propylene Carbonate,0.4022813,Fluoroethylene Carbonate,0,Ethyl Methyl Carbonate,0.591736646,LiTFSI,0.002991027,0.002991027,293.15,0.674
Propylene Carbonate,0.366894033,Fluoroethylene Carbonate,0,Ethyl Methyl Carbonate,0.53968366,LiTFSI,0.046711153,0.046711153,293.15,7.69
Propylene Carbonate,0.335155612,Fluoroethylene Carbonate,0,Ethyl Methyl Carbonate,0.492997953,LiTFSI,0.085923218,0.085923218,293.15,8.19
Propylene Carbonate,0.309058333,Fluoroethylene Carbonate,0,Ethyl Methyl Carbonate,0.454610098,LiTFSI,0.118165785,0.118165785,293.15,6.53
Propylene Carbonate,0.286505693,Fluoroethylene Carbonate,0,Ethyl Methyl Carbonate,0.421436237,LiTFSI,0.146029035,0.146029035,293.15,4.73
Propylene Carbonate,0.605460823,Diethyl Carbonate,0,Fluoroethylene Carbonate,0.388557123,LiTFSI,0.002991027,0.002991027,243.15,0.0828
Propylene Carbonate,0.55220057,Diethyl Carbonate,0,Fluoroethylene Carbonate,0.354377123,LiTFSI,0.046711153,0.046711153,243.15,0.602
Propylene Carbonate,0.504432079,Diethyl Carbonate,0,Fluoroethylene Carbonate,0.323721486,LiTFSI,0.085923218,0.085923218,243.15,0.367
Propylene Carbonate,0.464207409,Diethyl Carbonate,0,Fluoroethylene Carbonate,0.297907128,LiTFSI,0.118942731,0.118942731,243.15,0.167
Propylene Carbonate,0.430322988,Diethyl Carbonate,0,Fluoroethylene Carbonate,0.276161654,LiTFSI,0.146757679,0.146757679,243.15,0.0643
Propylene Carbonate,0.605460823,Diethyl Carbonate,0,Fluoroethylene Carbonate,0.388557123,LiTFSI,0.002991027,0.002991027,253.15,0.13
Propylene Carbonate,0.55220057,Diethyl Carbonate,0,Fluoroethylene Carbonate,0.354377123,LiTFSI,0.046711153,0.046711153,253.15,1.1
Propylene Carbonate,0.504432079,Diethyl Carbonate,0,Fluoroethylene Carbonate,0.323721486,LiTFSI,0.085923218,0.085923218,253.15,0.788
Propylene Carbonate,0.464207409,Diethyl Carbonate,0,Fluoroethylene Carbonate,0.297907128,LiTFSI,0.118942731,0.118942731,253.15,0.44
Propylene Carbonate,0.430322988,Diethyl Carbonate,0,Fluoroethylene Carbonate,0.276161654,LiTFSI,0.146757679,0.146757679,253.15,0.218
Propylene Carbonate,0.605460823,Diethyl Carbonate,0,Fluoroethylene Carbonate,0.388557123,LiTFSI,0.002991027,0.002991027,263.15,0.187
Propylene Carbonate,0.55220057,Diethyl Carbonate,0,Fluoroethylene Carbonate,0.354377123,LiTFSI,0.046711153,0.046711153,263.15,1.73
Propylene Carbonate,0.504432079,Diethyl Carbonate,0,Fluoroethylene Carbonate,0.323721486,LiTFSI,0.085923218,0.085923218,263.15,1.38
Propylene Carbonate,0.464207409,Diethyl Carbonate,0,Fluoroethylene Carbonate,0.297907128,LiTFSI,0.118942731,0.118942731,263.15,0.855
Propylene Carbonate,0.430322988,Diethyl Carbonate,0,Fluoroethylene Carbonate,0.276161654,LiTFSI,0.146757679,0.146757679,263.15,0.487
Propylene Carbonate,0.605460823,Diethyl Carbonate,0,Fluoroethylene Carbonate,0.388557123,LiTFSI,0.002991027,0.002991027,273.15,0.255
Propylene Carbonate,0.55220057,Diethyl Carbonate,0,Fluoroethylene Carbonate,0.354377123,LiTFSI,0.046711153,0.046711153,273.15,2.5
Propylene Carbonate,0.504432079,Diethyl Carbonate,0,Fluoroethylene Carbonate,0.323721486,LiTFSI,0.085923218,0.085923218,273.15,2.13
Propylene Carbonate,0.464207409,Diethyl Carbonate,0,Fluoroethylene Carbonate,0.297907128,LiTFSI,0.118942731,0.118942731,273.15,1.41
Propylene Carbonate,0.430322988,Diethyl Carbonate,0,Fluoroethylene Carbonate,0.276161654,LiTFSI,0.146757679,0.146757679,273.15,0.869
Propylene Carbonate,0.605460823,Diethyl Carbonate,0,Fluoroethylene Carbonate,0.388557123,LiTFSI,0.002991027,0.002991027,283.15,0.333
Propylene Carbonate,0.55220057,Diethyl Carbonate,0,Fluoroethylene Carbonate,0.354377123,LiTFSI,0.046711153,0.046711153,283.15,3.39
Propylene Carbonate,0.504432079,Diethyl Carbonate,0,Fluoroethylene Carbonate,0.323721486,LiTFSI,0.085923218,0.085923218,283.15,3.03
Propylene Carbonate,0.464207409,Diethyl Carbonate,0,Fluoroethylene Carbonate,0.297907128,LiTFSI,0.118942731,0.118942731,283.15,2.09
Propylene Carbonate,0.430322988,Diethyl Carbonate,0,Fluoroethylene Carbonate,0.276161654,LiTFSI,0.146757679,0.146757679,283.15,1.36
Propylene Carbonate,0.605460823,Diethyl Carbonate,0,Fluoroethylene Carbonate,0.388557123,LiTFSI,0.002991027,0.002991027,293.15,0.422
Propylene Carbonate,0.55220057,Diethyl Carbonate,0,Fluoroethylene Carbonate,0.354377123,LiTFSI,0.046711153,0.046711153,293.15,4.4
Propylene Carbonate,0.504432079,Diethyl Carbonate,0,Fluoroethylene Carbonate,0.323721486,LiTFSI,0.085923218,0.085923218,293.15,4.1
Propylene Carbonate,0.464207409,Diethyl Carbonate,0,Fluoroethylene Carbonate,0.297907128,LiTFSI,0.118942731,0.118942731,293.15,2.9
Propylene Carbonate,0.430322988,Diethyl Carbonate,0,Fluoroethylene Carbonate,0.276161654,LiTFSI,0.146757679,0.146757679,293.15,1.96
Propylene Carbonate,0.630670214,Diethyl Carbonate,0.363347732,Dimethyl Carbonate,0,LiPF6,0.002991027,0.002991027,243.15,0.17
Propylene Carbonate,0.572890461,Diethyl Carbonate,0.330059111,Dimethyl Carbonate,0,LiPF6,0.048525214,0.048525214,243.15,1.49
Propylene Carbonate,0.52226295,Diethyl Carbonate,0.300891107,Dimethyl Carbonate,0,LiPF6,0.088422972,0.088422972,243.15,1.05
Propylene Carbonate,0.479609219,Diethyl Carbonate,0.276317032,Dimethyl Carbonate,0,LiPF6,0.122036874,0.122036874,243.15,0.343
Propylene Carbonate,0.442725586,Diethyl Carbonate,0.255067283,Dimethyl Carbonate,0,LiPF6,0.151103565,0.151103565,243.15,0.041
Propylene Carbonate,0.630670214,Diethyl Carbonate,0.363347732,Dimethyl Carbonate,0,LiPF6,0.002991027,0.002991027,253.15,0.235
Propylene Carbonate,0.572890461,Diethyl Carbonate,0.330059111,Dimethyl Carbonate,0,LiPF6,0.048525214,0.048525214,253.15,2.19
Propylene Carbonate,0.52226295,Diethyl Carbonate,0.300891107,Dimethyl Carbonate,0,LiPF6,0.088422972,0.088422972,253.15,1.75
Propylene Carbonate,0.479609219,Diethyl Carbonate,0.276317032,Dimethyl Carbonate,0,LiPF6,0.122036874,0.122036874,253.15,0.822
Propylene Carbonate,0.442725586,Diethyl Carbonate,0.255067283,Dimethyl Carbonate,0,LiPF6,0.151103565,0.151103565,253.15,0.209
Propylene Carbonate,0.630670214,Diethyl Carbonate,0.363347732,Dimethyl Carbonate,0,LiPF6,0.002991027,0.002991027,263.15,0.306
Propylene Carbonate,0.572890461,Diethyl Carbonate,0.330059111,Dimethyl Carbonate,0,LiPF6,0.048525214,0.048525214,263.15,3
Propylene Carbonate,0.52226295,Diethyl Carbonate,0.300891107,Dimethyl Carbonate,0,LiPF6,0.088422972,0.088422972,263.15,2.64
Propylene Carbonate,0.479609219,Diethyl Carbonate,0.276317032,Dimethyl Carbonate,0,LiPF6,0.122036874,0.122036874,263.15,1.51
Propylene Carbonate,0.442725586,Diethyl Carbonate,0.255067283,Dimethyl Carbonate,0,LiPF6,0.151103565,0.151103565,263.15,0.557
Propylene Carbonate,0.630670214,Diethyl Carbonate,0.363347732,Dimethyl Carbonate,0,LiPF6,0.002991027,0.002991027,273.15,0.383
Propylene Carbonate,0.572890461,Diethyl Carbonate,0.330059111,Dimethyl Carbonate,0,LiPF6,0.048525214,0.048525214,273.15,3.89
Propylene Carbonate,0.52226295,Diethyl Carbonate,0.300891107,Dimethyl Carbonate,0,LiPF6,0.088422972,0.088422972,273.15,3.67
Propylene Carbonate,0.479609219,Diethyl Carbonate,0.276317032,Dimethyl Carbonate,0,LiPF6,0.122036874,0.122036874,273.15,2.39
Propylene Carbonate,0.442725586,Diethyl Carbonate,0.255067283,Dimethyl Carbonate,0,LiPF6,0.151103565,0.151103565,273.15,1.09
Propylene Carbonate,0.630670214,Diethyl Carbonate,0.363347732,Dimethyl Carbonate,0,LiPF6,0.002991027,0.002991027,283.15,0.465
Propylene Carbonate,0.572890461,Diethyl Carbonate,0.330059111,Dimethyl Carbonate,0,LiPF6,0.048525214,0.048525214,283.15,4.88
Propylene Carbonate,0.52226295,Diethyl Carbonate,0.300891107,Dimethyl Carbonate,0,LiPF6,0.088422972,0.088422972,283.15,4.84
Propylene Carbonate,0.479609219,Diethyl Carbonate,0.276317032,Dimethyl Carbonate,0,LiPF6,0.122036874,0.122036874,283.15,3.43
Propylene Carbonate,0.442725586,Diethyl Carbonate,0.255067283,Dimethyl Carbonate,0,LiPF6,0.151103565,0.151103565,283.15,1.82
Propylene Carbonate,0.630670214,Diethyl Carbonate,0.363347732,Dimethyl Carbonate,0,LiPF6,0.002991027,0.002991027,293.15,0.554
Propylene Carbonate,0.572890461,Diethyl Carbonate,0.330059111,Dimethyl Carbonate,0,LiPF6,0.048525214,0.048525214,293.15,5.96
Propylene Carbonate,0.52226295,Diethyl Carbonate,0.300891107,Dimethyl Carbonate,0,LiPF6,0.088422972,0.088422972,293.15,6.16
Propylene Carbonate,0.479609219,Diethyl Carbonate,0.276317032,Dimethyl Carbonate,0,LiPF6,0.122036874,0.122036874,293.15,4.64
Propylene Carbonate,0.442725586,Diethyl Carbonate,0.255067283,Dimethyl Carbonate,0,LiPF6,0.151103565,0.151103565,293.15,2.73
Propylene Carbonate,0,Ethylene Carbonate,0.800389025,Dimethyl Carbonate,0.195618959,LiPF6,0.001996008,0.001996008,243.15,0.15
Propylene Carbonate,0,Ethylene Carbonate,0.738815665,Dimethyl Carbonate,0.180570131,LiPF6,0.040307102,0.040307102,243.15,1.3
Propylene Carbonate,0,Ethylene Carbonate,0.683168955,Dimethyl Carbonate,0.166969805,LiPF6,0.07493062,0.07493062,243.15,0.998
Propylene Carbonate,0,Ethylene Carbonate,0.6352517,Dimethyl Carbonate,0.155258596,LiPF6,0.104744852,0.104744852,243.15,0.456
Propylene Carbonate,0,Ethylene Carbonate,0.593962998,Dimethyl Carbonate,0.145167437,LiPF6,0.130434783,0.130434783,243.15,0.143
Propylene Carbonate,0,Ethylene Carbonate,0.800389025,Dimethyl Carbonate,0.195618959,LiPF6,0.001996008,0.001996008,253.15,0.217
Propylene Carbonate,0,Ethylene Carbonate,0.738815665,Dimethyl Carbonate,0.180570131,LiPF6,0.040307102,0.040307102,253.15,2.07
Propylene Carbonate,0,Ethylene Carbonate,0.683168955,Dimethyl Carbonate,0.166969805,LiPF6,0.07493062,0.07493062,253.15,1.85
Propylene Carbonate,0,Ethylene Carbonate,0.6352517,Dimethyl Carbonate,0.155258596,LiPF6,0.104744852,0.104744852,253.15,1.08
Propylene Carbonate,0,Ethylene Carbonate,0.593962998,Dimethyl Carbonate,0.145167437,LiPF6,0.130434783,0.130434783,253.15,0.491
Propylene Carbonate,0,Ethylene Carbonate,0.800389025,Dimethyl Carbonate,0.195618959,LiPF6,0.001996008,0.001996008,263.15,0.3
Propylene Carbonate,0,Ethylene Carbonate,0.738815665,Dimethyl Carbonate,0.180570131,LiPF6,0.040307102,0.040307102,263.15,3.04
Propylene Carbonate,0,Ethylene Carbonate,0.683168955,Dimethyl Carbonate,0.166969805,LiPF6,0.07493062,0.07493062,263.15,2.99
Propylene Carbonate,0,Ethylene Carbonate,0.6352517,Dimethyl Carbonate,0.155258596,LiPF6,0.104744852,0.104744852,263.15,2.03
Propylene Carbonate,0,Ethylene Carbonate,0.593962998,Dimethyl Carbonate,0.145167437,LiPF6,0.130434783,0.130434783,263.15,1.14
Propylene Carbonate,0,Ethylene Carbonate,0.800389025,Dimethyl Carbonate,0.195618959,LiPF6,0.001996008,0.001996008,273.15,0.397
Propylene Carbonate,0,Ethylene Carbonate,0.738815665,Dimethyl Carbonate,0.180570131,LiPF6,0.040307102,0.040307102,273.15,4.21
Propylene Carbonate,0,Ethylene Carbonate,0.683168955,Dimethyl Carbonate,0.166969805,LiPF6,0.07493062,0.07493062,273.15,4.41
Propylene Carbonate,0,Ethylene Carbonate,0.6352517,Dimethyl Carbonate,0.155258596,LiPF6,0.104744852,0.104744852,273.15,3.31
Propylene Carbonate,0,Ethylene Carbonate,0.593962998,Dimethyl Carbonate,0.145167437,LiPF6,0.130434783,0.130434783,273.15,2.13
Propylene Carbonate,0,Ethylene Carbonate,0.800389025,Dimethyl Carbonate,0.195618959,LiPF6,0.001996008,0.001996008,283.15,0.508
Propylene Carbonate,0,Ethylene Carbonate,0.738815665,Dimethyl Carbonate,0.180570131,LiPF6,0.040307102,0.040307102,283.15,5.55
Propylene Carbonate,0,Ethylene Carbonate,0.683168955,Dimethyl Carbonate,0.166969805,LiPF6,0.07493062,0.07493062,283.15,6.08
Propylene Carbonate,0,Ethylene Carbonate,0.6352517,Dimethyl Carbonate,0.155258596,LiPF6,0.104744852,0.104744852,283.15,4.88
Propylene Carbonate,0,Ethylene Carbonate,0.593962998,Dimethyl Carbonate,0.145167437,LiPF6,0.130434783,0.130434783,283.15,3.43
Propylene Carbonate,0,Ethylene Carbonate,0.800389025,Dimethyl Carbonate,0.195618959,LiPF6,0.001996008,0.001996008,293.15,0.629
Propylene Carbonate,0,Ethylene Carbonate,0.738815665,Dimethyl Carbonate,0.180570131,LiPF6,0.040307102,0.040307102,293.15,7.05
Propylene Carbonate,0,Ethylene Carbonate,0.683168955,Dimethyl Carbonate,0.166969805,LiPF6,0.07493062,0.07493062,293.15,7.99
Propylene Carbonate,0,Ethylene Carbonate,0.6352517,Dimethyl Carbonate,0.155258596,LiPF6,0.104744852,0.104744852,293.15,6.74
Propylene Carbonate,0,Ethylene Carbonate,0.593962998,Dimethyl Carbonate,0.145167437,LiPF6,0.130434783,0.130434783,293.15,5.04
Propylene Carbonate,0.197962856,Fluoroethylene Carbonate,0.571695867,Dimethyl Carbonate,0.224359222,LiPF6,0.002991027,0.002991027,243.15,0.112
Propylene Carbonate,0.180911074,Fluoroethylene Carbonate,0.522452117,Dimethyl Carbonate,0.205033756,LiPF6,0.045801527,0.045801527,243.15,0.89
Propylene Carbonate,0.165597088,Fluoroethylene Carbonate,0.47822694,Dimethyl Carbonate,0.187677803,LiPF6,0.084249084,0.084249084,243.15,0.593
Propylene Carbonate,0.15270835,Fluoroethylene Carbonate,0.441005622,Dimethyl Carbonate,0.17307048,LiPF6,0.116607774,0.116607774,243.15,0.219
Propylene Carbonate,0.141571554,Fluoroethylene Carbonate,0.408843728,Dimethyl Carbonate,0.160448704,LiPF6,0.144568007,0.144568007,243.15,0.0315
Propylene Carbonate,0.197962856,Fluoroethylene Carbonate,0.571695867,Dimethyl Carbonate,0.224359222,LiPF6,0.002991027,0.002991027,253.15,0.169
Propylene Carbonate,0.180911074,Fluoroethylene Carbonate,0.522452117,Dimethyl Carbonate,0.205033756,LiPF6,0.045801527,0.045801527,253.15,1.55
Propylene Carbonate,0.165597088,Fluoroethylene Carbonate,0.47822694,Dimethyl Carbonate,0.187677803,LiPF6,0.084249084,0.084249084,253.15,1.28
Propylene Carbonate,0.15270835,Fluoroethylene Carbonate,0.441005622,Dimethyl Carbonate,0.17307048,LiPF6,0.116607774,0.116607774,253.15,0.677
Propylene Carbonate,0.141571554,Fluoroethylene Carbonate,0.408843728,Dimethyl Carbonate,0.160448704,LiPF6,0.144568007,0.144568007,253.15,0.203
Propylene Carbonate,0.197962856,Fluoroethylene Carbonate,0.571695867,Dimethyl Carbonate,0.224359222,LiPF6,0.002991027,0.002991027,263.15,0.241
Propylene Carbonate,0.180911074,Fluoroethylene Carbonate,0.522452117,Dimethyl Carbonate,0.205033756,LiPF6,0.045801527,0.045801527,263.15,2.4
Propylene Carbonate,0.165597088,Fluoroethylene Carbonate,0.47822694,Dimethyl Carbonate,0.187677803,LiPF6,0.084249084,0.084249084,263.15,2.25
Propylene Carbonate,0.15270835,Fluoroethylene Carbonate,0.441005622,Dimethyl Carbonate,0.17307048,LiPF6,0.116607774,0.116607774,263.15,1.45
Propylene Carbonate,0.141571554,Fluoroethylene Carbonate,0.408843728,Dimethyl Carbonate,0.160448704,LiPF6,0.144568007,0.144568007,263.15,0.638
Propylene Carbonate,0.197962856,Fluoroethylene Carbonate,0.571695867,Dimethyl Carbonate,0.224359222,LiPF6,0.002991027,0.002991027,273.15,0.327
Propylene Carbonate,0.180911074,Fluoroethylene Carbonate,0.522452117,Dimethyl Carbonate,0.205033756,LiPF6,0.045801527,0.045801527,273.15,3.44
Propylene Carbonate,0.165597088,Fluoroethylene Carbonate,0.47822694,Dimethyl Carbonate,0.187677803,LiPF6,0.084249084,0.084249084,273.15,3.51
Propylene Carbonate,0.15270835,Fluoroethylene Carbonate,0.441005622,Dimethyl Carbonate,0.17307048,LiPF6,0.116607774,0.116607774,273.15,2.56
Propylene Carbonate,0.141571554,Fluoroethylene Carbonate,0.408843728,Dimethyl Carbonate,0.160448704,LiPF6,0.144568007,0.144568007,273.15,1.39
Propylene Carbonate,0.197962856,Fluoroethylene Carbonate,0.571695867,Dimethyl Carbonate,0.224359222,LiPF6,0.002991027,0.002991027,283.15,0.427
Propylene Carbonate,0.180911074,Fluoroethylene Carbonate,0.522452117,Dimethyl Carbonate,0.205033756,LiPF6,0.045801527,0.045801527,283.15,4.67
Propylene Carbonate,0.165597088,Fluoroethylene Carbonate,0.47822694,Dimethyl Carbonate,0.187677803,LiPF6,0.084249084,0.084249084,283.15,5.05
Propylene Carbonate,0.15270835,Fluoroethylene Carbonate,0.441005622,Dimethyl Carbonate,0.17307048,LiPF6,0.116607774,0.116607774,283.15,3.98
Propylene Carbonate,0.141571554,Fluoroethylene Carbonate,0.408843728,Dimethyl Carbonate,0.160448704,LiPF6,0.144568007,0.144568007,283.15,2.49
Propylene Carbonate,0.197962856,Fluoroethylene Carbonate,0.571695867,Dimethyl Carbonate,0.224359222,LiPF6,0.002991027,0.002991027,293.15,0.539
Propylene Carbonate,0.180911074,Fluoroethylene Carbonate,0.522452117,Dimethyl Carbonate,0.205033756,LiPF6,0.045801527,0.045801527,293.15,6.08
Propylene Carbonate,0.165597088,Fluoroethylene Carbonate,0.47822694,Dimethyl Carbonate,0.187677803,LiPF6,0.084249084,0.084249084,293.15,6.84
Propylene Carbonate,0.15270835,Fluoroethylene Carbonate,0.441005622,Dimethyl Carbonate,0.17307048,LiPF6,0.116607774,0.116607774,293.15,5.71
Propylene Carbonate,0.141571554,Fluoroethylene Carbonate,0.408843728,Dimethyl Carbonate,0.160448704,LiPF6,0.144568007,0.144568007,293.15,3.91
Diethyl Carbonate,0.179459445,Fluoroethylene Carbonate,0,Ethyl Methyl Carbonate,0.814558501,LiPF6,0.002991027,0.002991027,243.15,0.045
Diethyl Carbonate,0.163018012,Fluoroethylene Carbonate,0,Ethyl Methyl Carbonate,0.73993156,LiPF6,0.048525214,0.048525214,243.15,0.43
Diethyl Carbonate,0.148912094,Fluoroethylene Carbonate,0,Ethyl Methyl Carbonate,0.675905424,LiPF6,0.087591241,0.087591241,243.15,1.03
Diethyl Carbonate,0.136753075,Fluoroethylene Carbonate,0,Ethyl Methyl Carbonate,0.62071617,LiPF6,0.121265378,0.121265378,243.15,1.11
Diethyl Carbonate,0.126500425,Fluoroethylene Carbonate,0,Ethyl Methyl Carbonate,0.574179847,LiPF6,0.149659864,0.149659864,243.15,0.553
Diethyl Carbonate,0.179459445,Fluoroethylene Carbonate,0,Ethyl Methyl Carbonate,0.814558501,LiPF6,0.002991027,0.002991027,253.15,0.0555
Diethyl Carbonate,0.163018012,Fluoroethylene Carbonate,0,Ethyl Methyl Carbonate,0.73993156,LiPF6,0.048525214,0.048525214,253.15,0.554
Diethyl Carbonate,0.148912094,Fluoroethylene Carbonate,0,Ethyl Methyl Carbonate,0.675905424,LiPF6,0.087591241,0.087591241,253.15,1.37
Diethyl Carbonate,0.136753075,Fluoroethylene Carbonate,0,Ethyl Methyl Carbonate,0.62071617,LiPF6,0.121265378,0.121265378,253.15,1.6
Diethyl Carbonate,0.126500425,Fluoroethylene Carbonate,0,Ethyl Methyl Carbonate,0.574179847,LiPF6,0.149659864,0.149659864,253.15,0.905
Diethyl Carbonate,0.179459445,Fluoroethylene Carbonate,0,Ethyl Methyl Carbonate,0.814558501,LiPF6,0.002991027,0.002991027,263.15,0.0674
Diethyl Carbonate,0.163018012,Fluoroethylene Carbonate,0,Ethyl Methyl Carbonate,0.73993156,LiPF6,0.048525214,0.048525214,263.15,0.708
Diethyl Carbonate,0.148912094,Fluoroethylene Carbonate,0,Ethyl Methyl Carbonate,0.675905424,LiPF6,0.087591241,0.087591241,263.15,1.77
Diethyl Carbonate,0.136753075,Fluoroethylene Carbonate,0,Ethyl Methyl Carbonate,0.62071617,LiPF6,0.121265378,0.121265378,263.15,2.2
Diethyl Carbonate,0.126500425,Fluoroethylene Carbonate,0,Ethyl Methyl Carbonate,0.574179847,LiPF6,0.149659864,0.149659864,263.15,1.4
Diethyl Carbonate,0.179459445,Fluoroethylene Carbonate,0,Ethyl Methyl Carbonate,0.814558501,LiPF6,0.002991027,0.002991027,273.15,0.0805
Diethyl Carbonate,0.163018012,Fluoroethylene Carbonate,0,Ethyl Methyl Carbonate,0.73993156,LiPF6,0.048525214,0.048525214,273.15,0.895
Diethyl Carbonate,0.148912094,Fluoroethylene Carbonate,0,Ethyl Methyl Carbonate,0.675905424,LiPF6,0.087591241,0.087591241,273.15,2.25
Diethyl Carbonate,0.136753075,Fluoroethylene Carbonate,0,Ethyl Methyl Carbonate,0.62071617,LiPF6,0.121265378,0.121265378,273.15,2.93
Diethyl Carbonate,0.126500425,Fluoroethylene Carbonate,0,Ethyl Methyl Carbonate,0.574179847,LiPF6,0.149659864,0.149659864,273.15,2.04
Diethyl Carbonate,0.179459445,Fluoroethylene Carbonate,0,Ethyl Methyl Carbonate,0.814558501,LiPF6,0.002991027,0.002991027,283.15,0.0949
Diethyl Carbonate,0.163018012,Fluoroethylene Carbonate,0,Ethyl Methyl Carbonate,0.73993156,LiPF6,0.048525214,0.048525214,283.15,1.12
Diethyl Carbonate,0.148912094,Fluoroethylene Carbonate,0,Ethyl Methyl Carbonate,0.675905424,LiPF6,0.087591241,0.087591241,283.15,2.8
Diethyl Carbonate,0.136753075,Fluoroethylene Carbonate,0,Ethyl Methyl Carbonate,0.62071617,LiPF6,0.121265378,0.121265378,283.15,3.77
Diethyl Carbonate,0.126500425,Fluoroethylene Carbonate,0,Ethyl Methyl Carbonate,0.574179847,LiPF6,0.149659864,0.149659864,283.15,2.87
Diethyl Carbonate,0.179459445,Fluoroethylene Carbonate,0,Ethyl Methyl Carbonate,0.814558501,LiPF6,0.002991027,0.002991027,293.15,0.111
Diethyl Carbonate,0.163018012,Fluoroethylene Carbonate,0,Ethyl Methyl Carbonate,0.73993156,LiPF6,0.048525214,0.048525214,293.15,1.38
Diethyl Carbonate,0.148912094,Fluoroethylene Carbonate,0,Ethyl Methyl Carbonate,0.675905424,LiPF6,0.087591241,0.087591241,293.15,3.42
Diethyl Carbonate,0.136753075,Fluoroethylene Carbonate,0,Ethyl Methyl Carbonate,0.62071617,LiPF6,0.121265378,0.121265378,293.15,4.74
Diethyl Carbonate,0.126500425,Fluoroethylene Carbonate,0,Ethyl Methyl Carbonate,0.574179847,LiPF6,0.149659864,0.149659864,293.15,3.89
Propylene Carbonate,0.20341988,Fluoroethylene Carbonate,0.391636784,Ethyl Methyl Carbonate,0.398961282,LiTFSI,0.002991027,0.002991027,243.15,0.159
Propylene Carbonate,0.18515416,Fluoroethylene Carbonate,0.356470468,Ethyl Methyl Carbonate,0.363137276,LiTFSI,0.047619048,0.047619048,243.15,1.43
Propylene Carbonate,0.169135055,Fluoroethylene Carbonate,0.325629476,Ethyl Methyl Carbonate,0.331719487,LiTFSI,0.086757991,0.086757991,243.15,1.12
Propylene Carbonate,0.155962222,Fluoroethylene Carbonate,0.300268308,Ethyl Methyl Carbonate,0.305884007,LiTFSI,0.118942731,0.118942731,243.15,0.653
Propylene Carbonate,0.144280177,Fluoroethylene Carbonate,0.277777297,Ethyl Methyl Carbonate,0.282972364,LiTFSI,0.147485081,0.147485081,243.15,0.33
