Repository: BattModels/DiffMix-NatCommData

# DiffMix-NatCommData

This is the official data repository for "Differentiable Modeling and Optimization of Non-aqueous Li-based Battery Electrolyte Solutions Using Geometric Deep Learning" published in Nature Communications.

# Citation

Coming soon.

File: training_data/published_AEM_data.csv (part 64 of 82)
sub1_name,x1 (mole fraction),sub2_name,x2 (mole fraction),sub3_name,x3 (mole fraction),salt,x4 (mole fraction),x5 (mole fraction),temperature (K),ionic conductivity (mS/cm)
Propylene Carbonate,0.20341988,Fluoroethylene Carbonate,0.391636784,Ethyl Methyl Carbonate,0.398961282,LiTFSI,0.002991027,0.002991027,253.15,0.224
Propylene Carbonate,0.18515416,Fluoroethylene Carbonate,0.356470468,Ethyl Methyl Carbonate,0.363137276,LiTFSI,0.047619048,0.047619048,253.15,2.15
Propylene Carbonate,0.169135055,Fluoroethylene Carbonate,0.325629476,Ethyl Methyl Carbonate,0.331719487,LiTFSI,0.086757991,0.086757991,253.15,1.82
Propylene Carbonate,0.155962222,Fluoroethylene Carbonate,0.300268308,Ethyl Methyl Carbonate,0.305884007,LiTFSI,0.118942731,0.118942731,253.15,1.18
Propylene Carbonate,0.144280177,Fluoroethylene Carbonate,0.277777297,Ethyl Methyl Carbonate,0.282972364,LiTFSI,0.147485081,0.147485081,253.15,0.682
Propylene Carbonate,0.20341988,Fluoroethylene Carbonate,0.391636784,Ethyl Methyl Carbonate,0.398961282,LiTFSI,0.002991027,0.002991027,263.15,0.3
Propylene Carbonate,0.18515416,Fluoroethylene Carbonate,0.356470468,Ethyl Methyl Carbonate,0.363137276,LiTFSI,0.047619048,0.047619048,263.15,3
Propylene Carbonate,0.169135055,Fluoroethylene Carbonate,0.325629476,Ethyl Methyl Carbonate,0.331719487,LiTFSI,0.086757991,0.086757991,263.15,2.69
Propylene Carbonate,0.155962222,Fluoroethylene Carbonate,0.300268308,Ethyl Methyl Carbonate,0.305884007,LiTFSI,0.118942731,0.118942731,263.15,1.87
Propylene Carbonate,0.144280177,Fluoroethylene Carbonate,0.277777297,Ethyl Methyl Carbonate,0.282972364,LiTFSI,0.147485081,0.147485081,263.15,1.18
Propylene Carbonate,0.20341988,Fluoroethylene Carbonate,0.391636784,Ethyl Methyl Carbonate,0.398961282,LiTFSI,0.002991027,0.002991027,273.15,0.387
Propylene Carbonate,0.18515416,Fluoroethylene Carbonate,0.356470468,Ethyl Methyl Carbonate,0.363137276,LiTFSI,0.047619048,0.047619048,273.15,4
Propylene Carbonate,0.169135055,Fluoroethylene Carbonate,0.325629476,Ethyl Methyl Carbonate,0.331719487,LiTFSI,0.086757991,0.086757991,273.15,3.73
Propylene Carbonate,0.155962222,Fluoroethylene Carbonate,0.300268308,Ethyl Methyl Carbonate,0.305884007,LiTFSI,0.118942731,0.118942731,273.15,2.71
Propylene Carbonate,0.144280177,Fluoroethylene Carbonate,0.277777297,Ethyl Methyl Carbonate,0.282972364,LiTFSI,0.147485081,0.147485081,273.15,1.81
Propylene Carbonate,0.20341988,Fluoroethylene Carbonate,0.391636784,Ethyl Methyl Carbonate,0.398961282,LiTFSI,0.002991027,0.002991027,283.15,0.483
Propylene Carbonate,0.18515416,Fluoroethylene Carbonate,0.356470468,Ethyl Methyl Carbonate,0.363137276,LiTFSI,0.047619048,0.047619048,283.15,5.12
Propylene Carbonate,0.169135055,Fluoroethylene Carbonate,0.325629476,Ethyl Methyl Carbonate,0.331719487,LiTFSI,0.086757991,0.086757991,283.15,4.94
Propylene Carbonate,0.155962222,Fluoroethylene Carbonate,0.300268308,Ethyl Methyl Carbonate,0.305884007,LiTFSI,0.118942731,0.118942731,283.15,3.7
Propylene Carbonate,0.144280177,Fluoroethylene Carbonate,0.277777297,Ethyl Methyl Carbonate,0.282972364,LiTFSI,0.147485081,0.147485081,283.15,2.58
Propylene Carbonate,0.20341988,Fluoroethylene Carbonate,0.391636784,Ethyl Methyl Carbonate,0.398961282,LiTFSI,0.002991027,0.002991027,293.15,0.588
Propylene Carbonate,0.18515416,Fluoroethylene Carbonate,0.356470468,Ethyl Methyl Carbonate,0.363137276,LiTFSI,0.047619048,0.047619048,293.15,6.37
Propylene Carbonate,0.169135055,Fluoroethylene Carbonate,0.325629476,Ethyl Methyl Carbonate,0.331719487,LiTFSI,0.086757991,0.086757991,293.15,6.32
Propylene Carbonate,0.155962222,Fluoroethylene Carbonate,0.300268308,Ethyl Methyl Carbonate,0.305884007,LiTFSI,0.118942731,0.118942731,293.15,4.85
Propylene Carbonate,0.144280177,Fluoroethylene Carbonate,0.277777297,Ethyl Methyl Carbonate,0.282972364,LiTFSI,0.147485081,0.147485081,293.15,3.5
Propylene Carbonate,0.389023421,Ethyl Methyl Carbonate,0.381489957,Ethylene Carbonate,0.225494606,LiTFSI,0.001996008,0.001996008,243.15,0.206
Propylene Carbonate,0.355515997,Ethyl Methyl Carbonate,0.348631407,Ethylene Carbonate,0.206072271,LiTFSI,0.044890162,0.044890162,243.15,1.92
Propylene Carbonate,0.32542586,Ethyl Methyl Carbonate,0.319123967,Ethylene Carbonate,0.188630741,LiTFSI,0.083409716,0.083409716,243.15,1.53
Propylene Carbonate,0.300714062,Ethyl Methyl Carbonate,0.294890715,Ethylene Carbonate,0.174306727,LiTFSI,0.115044248,0.115044248,243.15,0.85
Propylene Carbonate,0.279370425,Ethyl Methyl Carbonate,0.273960399,Ethylene Carbonate,0.161935042,LiTFSI,0.142367067,0.142367067,243.15,0.412
Propylene Carbonate,0.389023421,Ethyl Methyl Carbonate,0.381489957,Ethylene Carbonate,0.225494606,LiTFSI,0.001996008,0.001996008,253.15,0.278
Propylene Carbonate,0.355515997,Ethyl Methyl Carbonate,0.348631407,Ethylene Carbonate,0.206072271,LiTFSI,0.044890162,0.044890162,253.15,2.72
Propylene Carbonate,0.32542586,Ethyl Methyl Carbonate,0.319123967,Ethylene Carbonate,0.188630741,LiTFSI,0.083409716,0.083409716,253.15,2.35
Propylene Carbonate,0.300714062,Ethyl Methyl Carbonate,0.294890715,Ethylene Carbonate,0.174306727,LiTFSI,0.115044248,0.115044248,253.15,1.44
Propylene Carbonate,0.279370425,Ethyl Methyl Carbonate,0.273960399,Ethylene Carbonate,0.161935042,LiTFSI,0.142367067,0.142367067,253.15,0.792
Propylene Carbonate,0.389023421,Ethyl Methyl Carbonate,0.381489957,Ethylene Carbonate,0.225494606,LiTFSI,0.001996008,0.001996008,263.15,0.359
Propylene Carbonate,0.355515997,Ethyl Methyl Carbonate,0.348631407,Ethylene Carbonate,0.206072271,LiTFSI,0.044890162,0.044890162,263.15,3.64
Propylene Carbonate,0.32542586,Ethyl Methyl Carbonate,0.319123967,Ethylene Carbonate,0.188630741,LiTFSI,0.083409716,0.083409716,263.15,3.31
Propylene Carbonate,0.300714062,Ethyl Methyl Carbonate,0.294890715,Ethylene Carbonate,0.174306727,LiTFSI,0.115044248,0.115044248,263.15,2.17
Propylene Carbonate,0.279370425,Ethyl Methyl Carbonate,0.273960399,Ethylene Carbonate,0.161935042,LiTFSI,0.142367067,0.142367067,263.15,1.3
Propylene Carbonate,0.389023421,Ethyl Methyl Carbonate,0.381489957,Ethylene Carbonate,0.225494606,LiTFSI,0.001996008,0.001996008,273.15,0.447
Propylene Carbonate,0.355515997,Ethyl Methyl Carbonate,0.348631407,Ethylene Carbonate,0.206072271,LiTFSI,0.044890162,0.044890162,273.15,4.65
Propylene Carbonate,0.32542586,Ethyl Methyl Carbonate,0.319123967,Ethylene Carbonate,0.188630741,LiTFSI,0.083409716,0.083409716,273.15,4.4
Propylene Carbonate,0.300714062,Ethyl Methyl Carbonate,0.294890715,Ethylene Carbonate,0.174306727,LiTFSI,0.115044248,0.115044248,273.15,3.03
Propylene Carbonate,0.279370425,Ethyl Methyl Carbonate,0.273960399,Ethylene Carbonate,0.161935042,LiTFSI,0.142367067,0.142367067,273.15,1.92
Propylene Carbonate,0.389023421,Ethyl Methyl Carbonate,0.381489957,Ethylene Carbonate,0.225494606,LiTFSI,0.001996008,0.001996008,283.15,0.542
Propylene Carbonate,0.355515997,Ethyl Methyl Carbonate,0.348631407,Ethylene Carbonate,0.206072271,LiTFSI,0.044890162,0.044890162,283.15,5.76
Propylene Carbonate,0.32542586,Ethyl Methyl Carbonate,0.319123967,Ethylene Carbonate,0.188630741,LiTFSI,0.083409716,0.083409716,283.15,5.62
Propylene Carbonate,0.300714062,Ethyl Methyl Carbonate,0.294890715,Ethylene Carbonate,0.174306727,LiTFSI,0.115044248,0.115044248,283.15,4.02
Propylene Carbonate,0.279370425,Ethyl Methyl Carbonate,0.273960399,Ethylene Carbonate,0.161935042,LiTFSI,0.142367067,0.142367067,283.15,2.67
Propylene Carbonate,0.389023421,Ethyl Methyl Carbonate,0.381489957,Ethylene Carbonate,0.225494606,LiTFSI,0.001996008,0.001996008,293.15,0.644
Propylene Carbonate,0.355515997,Ethyl Methyl Carbonate,0.348631407,Ethylene Carbonate,0.206072271,LiTFSI,0.044890162,0.044890162,293.15,6.97
Propylene Carbonate,0.32542586,Ethyl Methyl Carbonate,0.319123967,Ethylene Carbonate,0.188630741,LiTFSI,0.083409716,0.083409716,293.15,6.99
Propylene Carbonate,0.300714062,Ethyl Methyl Carbonate,0.294890715,Ethylene Carbonate,0.174306727,LiTFSI,0.115044248,0.115044248,293.15,5.14
Propylene Carbonate,0.279370425,Ethyl Methyl Carbonate,0.273960399,Ethylene Carbonate,0.161935042,LiTFSI,0.142367067,0.142367067,293.15,3.54
Propylene Carbonate,0,Diethyl Carbonate,0.335677005,Dimethyl Carbonate,0.660330979,LiTFSI,0.001996008,0.001996008,243.15,0.108
Propylene Carbonate,0,Diethyl Carbonate,0.306764423,Dimethyl Carbonate,0.603455252,LiTFSI,0.044890162,0.044890162,243.15,1.88
Propylene Carbonate,0,Diethyl Carbonate,0.280800518,Dimethyl Carbonate,0.55238005,LiTFSI,0.083409716,0.083409716,243.15,3.31
Propylene Carbonate,0,Diethyl Carbonate,0.259477426,Dimethyl Carbonate,0.510434078,LiTFSI,0.115044248,0.115044248,243.15,3.46
Propylene Carbonate,0,Diethyl Carbonate,0.241060622,Dimethyl Carbonate,0.474205245,LiTFSI,0.142367067,0.142367067,243.15,2.85
Propylene Carbonate,0,Diethyl Carbonate,0.335677005,Dimethyl Carbonate,0.660330979,LiTFSI,0.001996008,0.001996008,253.15,0.13
Propylene Carbonate,0,Diethyl Carbonate,0.306764423,Dimethyl Carbonate,0.603455252,LiTFSI,0.044890162,0.044890162,253.15,2.27
Propylene Carbonate,0,Diethyl Carbonate,0.280800518,Dimethyl Carbonate,0.55238005,LiTFSI,0.083409716,0.083409716,253.15,4.03
Propylene Carbonate,0,Diethyl Carbonate,0.259477426,Dimethyl Carbonate,0.510434078,LiTFSI,0.115044248,0.115044248,253.15,4.35
Propylene Carbonate,0,Diethyl Carbonate,0.241060622,Dimethyl Carbonate,0.474205245,LiTFSI,0.142367067,0.142367067,253.15,3.7
Propylene Carbonate,0,Diethyl Carbonate,0.335677005,Dimethyl Carbonate,0.660330979,LiTFSI,0.001996008,0.001996008,263.15,0.154
Propylene Carbonate,0,Diethyl Carbonate,0.306764423,Dimethyl Carbonate,0.603455252,LiTFSI,0.044890162,0.044890162,263.15,2.71
Propylene Carbonate,0,Diethyl Carbonate,0.280800518,Dimethyl Carbonate,0.55238005,LiTFSI,0.083409716,0.083409716,263.15,4.88
Propylene Carbonate,0,Diethyl Carbonate,0.259477426,Dimethyl Carbonate,0.510434078,LiTFSI,0.115044248,0.115044248,263.15,5.36
Propylene Carbonate,0,Diethyl Carbonate,0.241060622,Dimethyl Carbonate,0.474205245,LiTFSI,0.142367067,0.142367067,263.15,4.71
Propylene Carbonate,0,Diethyl Carbonate,0.335677005,Dimethyl Carbonate,0.660330979,LiTFSI,0.001996008,0.001996008,273.15,0.181
Propylene Carbonate,0,Diethyl Carbonate,0.306764423,Dimethyl Carbonate,0.603455252,LiTFSI,0.044890162,0.044890162,273.15,3.19
Propylene Carbonate,0,Diethyl Carbonate,0.280800518,Dimethyl Carbonate,0.55238005,LiTFSI,0.083409716,0.083409716,273.15,5.79
Propylene Carbonate,0,Diethyl Carbonate,0.259477426,Dimethyl Carbonate,0.510434078,LiTFSI,0.115044248,0.115044248,273.15,6.55
Propylene Carbonate,0,Diethyl Carbonate,0.241060622,Dimethyl Carbonate,0.474205245,LiTFSI,0.142367067,0.142367067,273.15,5.84
Propylene Carbonate,0,Diethyl Carbonate,0.335677005,Dimethyl Carbonate,0.660330979,LiTFSI,0.001996008,0.001996008,283.15,0.21
Propylene Carbonate,0,Diethyl Carbonate,0.306764423,Dimethyl Carbonate,0.603455252,LiTFSI,0.044890162,0.044890162,283.15,3.76
Propylene Carbonate,0,Diethyl Carbonate,0.280800518,Dimethyl Carbonate,0.55238005,LiTFSI,0.083409716,0.083409716,283.15,6.86
Propylene Carbonate,0,Diethyl Carbonate,0.259477426,Dimethyl Carbonate,0.510434078,LiTFSI,0.115044248,0.115044248,283.15,7.83
Propylene Carbonate,0,Diethyl Carbonate,0.241060622,Dimethyl Carbonate,0.474205245,LiTFSI,0.142367067,0.142367067,283.15,7.3
Propylene Carbonate,0,Diethyl Carbonate,0.335677005,Dimethyl Carbonate,0.660330979,LiTFSI,0.001996008,0.001996008,293.15,0.241
Propylene Carbonate,0,Diethyl Carbonate,0.306764423,Dimethyl Carbonate,0.603455252,LiTFSI,0.044890162,0.044890162,293.15,4.36
Propylene Carbonate,0,Diethyl Carbonate,0.280800518,Dimethyl Carbonate,0.55238005,LiTFSI,0.083409716,0.083409716,293.15,8.01
Propylene Carbonate,0,Diethyl Carbonate,0.259477426,Dimethyl Carbonate,0.510434078,LiTFSI,0.115044248,0.115044248,293.15,9.25
Propylene Carbonate,0,Diethyl Carbonate,0.241060622,Dimethyl Carbonate,0.474205245,LiTFSI,0.142367067,0.142367067,293.15,8.73
Diethyl Carbonate,0.530342559,Ethyl Methyl Carbonate,0,Dimethyl Carbonate,0.463675387,LiPF6,0.002991027,0.002991027,243.15,0.0716
Diethyl Carbonate,0.48272141,Ethyl Methyl Carbonate,0,Dimethyl Carbonate,0.422040495,LiPF6,0.047619048,0.047619048,243.15,1.03
Diethyl Carbonate,0.440957481,Ethyl Methyl Carbonate,0,Dimethyl Carbonate,0.385526537,LiPF6,0.086757991,0.086757991,243.15,1.92
Diethyl Carbonate,0.405786567,Ethyl Methyl Carbonate,0,Dimethyl Carbonate,0.354776813,LiPF6,0.11971831,0.11971831,243.15,1.76
Diethyl Carbonate,0.375382658,Ethyl Methyl Carbonate,0,Dimethyl Carbonate,0.328194855,LiPF6,0.148211244,0.148211244,243.15,0.773
Diethyl Carbonate,0.530342559,Ethyl Methyl Carbonate,0,Dimethyl Carbonate,0.463675387,LiPF6,0.002991027,0.002991027,253.15,0.0839
Diethyl Carbonate,0.48272141,Ethyl Methyl Carbonate,0,Dimethyl Carbonate,0.422040495,LiPF6,0.047619048,0.047619048,253.15,1.26
Diethyl Carbonate,0.440957481,Ethyl Methyl Carbonate,0,Dimethyl Carbonate,0.385526537,LiPF6,0.086757991,0.086757991,253.15,2.4
Diethyl Carbonate,0.405786567,Ethyl Methyl Carbonate,0,Dimethyl Carbonate,0.354776813,LiPF6,0.11971831,0.11971831,253.15,2.39
Diethyl Carbonate,0.375382658,Ethyl Methyl Carbonate,0,Dimethyl Carbonate,0.328194855,LiPF6,0.148211244,0.148211244,253.15,1.24
Diethyl Carbonate,0.530342559,Ethyl Methyl Carbonate,0,Dimethyl Carbonate,0.463675387,LiPF6,0.002991027,0.002991027,263.15,0.0976
Diethyl Carbonate,0.48272141,Ethyl Methyl Carbonate,0,Dimethyl Carbonate,0.422040495,LiPF6,0.047619048,0.047619048,263.15,1.53
Diethyl Carbonate,0.440957481,Ethyl Methyl Carbonate,0,Dimethyl Carbonate,0.385526537,LiPF6,0.086757991,0.086757991,263.15,2.96
Diethyl Carbonate,0.405786567,Ethyl Methyl Carbonate,0,Dimethyl Carbonate,0.354776813,LiPF6,0.11971831,0.11971831,263.15,3.14
Diethyl Carbonate,0.375382658,Ethyl Methyl Carbonate,0,Dimethyl Carbonate,0.328194855,LiPF6,0.148211244,0.148211244,263.15,1.88
Diethyl Carbonate,0.530342559,Ethyl Methyl Carbonate,0,Dimethyl Carbonate,0.463675387,LiPF6,0.002991027,0.002991027,273.15,0.113
Diethyl Carbonate,0.48272141,Ethyl Methyl Carbonate,0,Dimethyl Carbonate,0.422040495,LiPF6,0.047619048,0.047619048,273.15,1.83
Diethyl Carbonate,0.440957481,Ethyl Methyl Carbonate,0,Dimethyl Carbonate,0.385526537,LiPF6,0.086757991,0.086757991,273.15,3.61
Diethyl Carbonate,0.405786567,Ethyl Methyl Carbonate,0,Dimethyl Carbonate,0.354776813,LiPF6,0.11971831,0.11971831,273.15,4.02
Diethyl Carbonate,0.375382658,Ethyl Methyl Carbonate,0,Dimethyl Carbonate,0.328194855,LiPF6,0.148211244,0.148211244,273.15,2.7
Diethyl Carbonate,0.530342559,Ethyl Methyl Carbonate,0,Dimethyl Carbonate,0.463675387,LiPF6,0.002991027,0.002991027,283.15,0.129
Diethyl Carbonate,0.48272141,Ethyl Methyl Carbonate,0,Dimethyl Carbonate,0.422040495,LiPF6,0.047619048,0.047619048,283.15,2.18
Diethyl Carbonate,0.440957481,Ethyl Methyl Carbonate,0,Dimethyl Carbonate,0.385526537,LiPF6,0.086757991,0.086757991,283.15,4.32
Diethyl Carbonate,0.405786567,Ethyl Methyl Carbonate,0,Dimethyl Carbonate,0.354776813,LiPF6,0.11971831,0.11971831,283.15,5.03
Diethyl Carbonate,0.375382658,Ethyl Methyl Carbonate,0,Dimethyl Carbonate,0.328194855,LiPF6,0.148211244,0.148211244,283.15,3.72
Diethyl Carbonate,0.530342559,Ethyl Methyl Carbonate,0,Dimethyl Carbonate,0.463675387,LiPF6,0.002991027,0.002991027,293.15,0.148
Diethyl Carbonate,0.48272141,Ethyl Methyl Carbonate,0,Dimethyl Carbonate,0.422040495,LiPF6,0.047619048,0.047619048,293.15,2.59
Diethyl Carbonate,0.440957481,Ethyl Methyl Carbonate,0,Dimethyl Carbonate,0.385526537,LiPF6,0.086757991,0.086757991,293.15,5.13
Diethyl Carbonate,0.405786567,Ethyl Methyl Carbonate,0,Dimethyl Carbonate,0.354776813,LiPF6,0.11971831,0.11971831,293.15,6.18
Diethyl Carbonate,0.375382658,Ethyl Methyl Carbonate,0,Dimethyl Carbonate,0.328194855,LiPF6,0.148211244,0.148211244,293.15,4.96
Ethyl Methyl Carbonate,0.562563689,Ethylene Carbonate,0,Dimethyl Carbonate,0.433444295,LiPF6,0.001996008,0.001996008,243.15,0.0678
Ethyl Methyl Carbonate,0.514108869,Ethylene Carbonate,0,Dimethyl Carbonate,0.396110806,LiPF6,0.044890162,0.044890162,243.15,0.939
Ethyl Methyl Carbonate,0.472497347,Ethylene Carbonate,0,Dimethyl Carbonate,0.364049944,LiPF6,0.081726354,0.081726354,243.15,2.04
Ethyl Methyl Carbonate,0.436632705,Ethylene Carbonate,0,Dimethyl Carbonate,0.33641694,LiPF6,0.113475177,0.113475177,243.15,2.22
Ethyl Methyl Carbonate,0.405659989,Ethylene Carbonate,0,Dimethyl Carbonate,0.31255307,LiPF6,0.140893471,0.140893471,243.15,1.49
Ethyl Methyl Carbonate,0.562563689,Ethylene Carbonate,0,Dimethyl Carbonate,0.433444295,LiPF6,0.001996008,0.001996008,253.15,0.0795
Ethyl Methyl Carbonate,0.514108869,Ethylene Carbonate,0,Dimethyl Carbonate,0.396110806,LiPF6,0.044890162,0.044890162,253.15,1.14
Ethyl Methyl Carbonate,0.472497347,Ethylene Carbonate,0,Dimethyl Carbonate,0.364049944,LiPF6,0.081726354,0.081726354,253.15,2.51
Ethyl Methyl Carbonate,0.436632705,Ethylene Carbonate,0,Dimethyl Carbonate,0.33641694,LiPF6,0.113475177,0.113475177,253.15,2.89
Ethyl Methyl Carbonate,0.405659989,Ethylene Carbonate,0,Dimethyl Carbonate,0.31255307,LiPF6,0.140893471,0.140893471,253.15,2.14
Ethyl Methyl Carbonate,0.562563689,Ethylene Carbonate,0,Dimethyl Carbonate,0.433444295,LiPF6,0.001996008,0.001996008,263.15,0.0923
Ethyl Methyl Carbonate,0.514108869,Ethylene Carbonate,0,Dimethyl Carbonate,0.396110806,LiPF6,0.044890162,0.044890162,263.15,1.38
Ethyl Methyl Carbonate,0.472497347,Ethylene Carbonate,0,Dimethyl Carbonate,0.364049944,LiPF6,0.081726354,0.081726354,263.15,3.06
Ethyl Methyl Carbonate,0.436632705,Ethylene Carbonate,0,Dimethyl Carbonate,0.33641694,LiPF6,0.113475177,0.113475177,263.15,3.69
Ethyl Methyl Carbonate,0.405659989,Ethylene Carbonate,0,Dimethyl Carbonate,0.31255307,LiPF6,0.140893471,0.140893471,263.15,2.96
Ethyl Methyl Carbonate,0.562563689,Ethylene Carbonate,0,Dimethyl Carbonate,0.433444295,LiPF6,0.001996008,0.001996008,273.15,0.106
Ethyl Methyl Carbonate,0.514108869,Ethylene Carbonate,0,Dimethyl Carbonate,0.396110806,LiPF6,0.044890162,0.044890162,273.15,1.66
Ethyl Methyl Carbonate,0.472497347,Ethylene Carbonate,0,Dimethyl Carbonate,0.364049944,LiPF6,0.081726354,0.081726354,273.15,3.68
Ethyl Methyl Carbonate,0.436632705,Ethylene Carbonate,0,Dimethyl Carbonate,0.33641694,LiPF6,0.113475177,0.113475177,273.15,4.6
Ethyl Methyl Carbonate,0.405659989,Ethylene Carbonate,0,Dimethyl Carbonate,0.31255307,LiPF6,0.140893471,0.140893471,273.15,3.96
Ethyl Methyl Carbonate,0.562563689,Ethylene Carbonate,0,Dimethyl Carbonate,0.433444295,LiPF6,0.001996008,0.001996008,283.15,0.122
Ethyl Methyl Carbonate,0.514108869,Ethylene Carbonate,0,Dimethyl Carbonate,0.396110806,LiPF6,0.044890162,0.044890162,283.15,1.98
Ethyl Methyl Carbonate,0.472497347,Ethylene Carbonate,0,Dimethyl Carbonate,0.364049944,LiPF6,0.081726354,0.081726354,283.15,4.39
Ethyl Methyl Carbonate,0.436632705,Ethylene Carbonate,0,Dimethyl Carbonate,0.33641694,LiPF6,0.113475177,0.113475177,283.15,5.62
Ethyl Methyl Carbonate,0.405659989,Ethylene Carbonate,0,Dimethyl Carbonate,0.31255307,LiPF6,0.140893471,0.140893471,283.15,5.16
Ethyl Methyl Carbonate,0.562563689,Ethylene Carbonate,0,Dimethyl Carbonate,0.433444295,LiPF6,0.001996008,0.001996008,293.15,0.139
Ethyl Methyl Carbonate,0.514108869,Ethylene Carbonate,0,Dimethyl Carbonate,0.396110806,LiPF6,0.044890162,0.044890162,293.15,2.35
Ethyl Methyl Carbonate,0.472497347,Ethylene Carbonate,0,Dimethyl Carbonate,0.364049944,LiPF6,0.081726354,0.081726354,293.15,5.18
Ethyl Methyl Carbonate,0.436632705,Ethylene Carbonate,0,Dimethyl Carbonate,0.33641694,LiPF6,0.113475177,0.113475177,293.15,6.8
Ethyl Methyl Carbonate,0.405659989,Ethylene Carbonate,0,Dimethyl Carbonate,0.31255307,LiPF6,0.140893471,0.140893471,293.15,6.53
Diethyl Carbonate,0.159469339,Fluoroethylene Carbonate,0,Dimethyl Carbonate,0.836538645,LiPF6,0.001996008,0.001996008,243.15,0.0612
Diethyl Carbonate,0.146319247,Fluoroethylene Carbonate,0,Dimethyl Carbonate,0.767556351,LiPF6,0.043062201,0.043062201,243.15,0.962
Diethyl Carbonate,0.134750612,Fluoroethylene Carbonate,0,Dimethyl Carbonate,0.706870014,LiPF6,0.079189687,0.079189687,243.15,1.94
Diethyl Carbonate,0.124782066,Fluoroethylene Carbonate,0,Dimethyl Carbonate,0.654577365,LiPF6,0.110320285,0.110320285,243.15,2
Diethyl Carbonate,0.116178813,Fluoroethylene Carbonate,0,Dimethyl Carbonate,0.609446726,LiPF6,0.13718723,0.13718723,243.15,1.36
Diethyl Carbonate,0.159469339,Fluoroethylene Carbonate,0,Dimethyl Carbonate,0.836538645,LiPF6,0.001996008,0.001996008,253.15,0.076
Diethyl Carbonate,0.146319247,Fluoroethylene Carbonate,0,Dimethyl Carbonate,0.767556351,LiPF6,0.043062201,0.043062201,253.15,1.2
Diethyl Carbonate,0.134750612,Fluoroethylene Carbonate,0,Dimethyl Carbonate,0.706870014,LiPF6,0.079189687,0.079189687,253.15,2.5
Diethyl Carbonate,0.124782066,Fluoroethylene Carbonate,0,Dimethyl Carbonate,0.654577365,LiPF6,0.110320285,0.110320285,253.15,2.74
Diethyl Carbonate,0.116178813,Fluoroethylene Carbonate,0,Dimethyl Carbonate,0.609446726,LiPF6,0.13718723,0.13718723,253.15,2.1
Diethyl Carbonate,0.159469339,Fluoroethylene Carbonate,0,Dimethyl Carbonate,0.836538645,LiPF6,0.001996008,0.001996008,263.15,0.0924
Diethyl Carbonate,0.146319247,Fluoroethylene Carbonate,0,Dimethyl Carbonate,0.767556351,LiPF6,0.043062201,0.043062201,263.15,1.49
Diethyl Carbonate,0.134750612,Fluoroethylene Carbonate,0,Dimethyl Carbonate,0.706870014,LiPF6,0.079189687,0.079189687,263.15,3.16
Diethyl Carbonate,0.124782066,Fluoroethylene Carbonate,0,Dimethyl Carbonate,0.654577365,LiPF6,0.110320285,0.110320285,263.15,3.64
Diethyl Carbonate,0.116178813,Fluoroethylene Carbonate,0,Dimethyl Carbonate,0.609446726,LiPF6,0.13718723,0.13718723,263.15,3.05
Diethyl Carbonate,0.159469339,Fluoroethylene Carbonate,0,Dimethyl Carbonate,0.836538645,LiPF6,0.001996008,0.001996008,273.15,0.111
Diethyl Carbonate,0.146319247,Fluoroethylene Carbonate,0,Dimethyl Carbonate,0.767556351,LiPF6,0.043062201,0.043062201,273.15,1.82
Diethyl Carbonate,0.134750612,Fluoroethylene Carbonate,0,Dimethyl Carbonate,0.706870014,LiPF6,0.079189687,0.079189687,273.15,3.91
Diethyl Carbonate,0.124782066,Fluoroethylene Carbonate,0,Dimethyl Carbonate,0.654577365,LiPF6,0.110320285,0.110320285,273.15,4.66
Diethyl Carbonate,0.116178813,Fluoroethylene Carbonate,0,Dimethyl Carbonate,0.609446726,LiPF6,0.13718723,0.13718723,273.15,4.22
Diethyl Carbonate,0.159469339,Fluoroethylene Carbonate,0,Dimethyl Carbonate,0.836538645,LiPF6,0.001996008,0.001996008,283.15,0.13
Diethyl Carbonate,0.146319247,Fluoroethylene Carbonate,0,Dimethyl Carbonate,0.767556351,LiPF6,0.043062201,0.043062201,283.15,2.2
Diethyl Carbonate,0.134750612,Fluoroethylene Carbonate,0,Dimethyl Carbonate,0.706870014,LiPF6,0.079189687,0.079189687,283.15,4.75
Diethyl Carbonate,0.124782066,Fluoroethylene Carbonate,0,Dimethyl Carbonate,0.654577365,LiPF6,0.110320285,0.110320285,283.15,5.87
Diethyl Carbonate,0.116178813,Fluoroethylene Carbonate,0,Dimethyl Carbonate,0.609446726,LiPF6,0.13718723,0.13718723,283.15,5.59
Diethyl Carbonate,0.159469339,Fluoroethylene Carbonate,0,Dimethyl Carbonate,0.836538645,LiPF6,0.001996008,0.001996008,293.15,0.152
Diethyl Carbonate,0.146319247,Fluoroethylene Carbonate,0,Dimethyl Carbonate,0.767556351,LiPF6,0.043062201,0.043062201,293.15,2.64
Diethyl Carbonate,0.134750612,Fluoroethylene Carbonate,0,Dimethyl Carbonate,0.706870014,LiPF6,0.079189687,0.079189687,293.15,5.72
Diethyl Carbonate,0.124782066,Fluoroethylene Carbonate,0,Dimethyl Carbonate,0.654577365,LiPF6,0.110320285,0.110320285,293.15,7.19
Diethyl Carbonate,0.116178813,Fluoroethylene Carbonate,0,Dimethyl Carbonate,0.609446726,LiPF6,0.13718723,0.13718723,293.15,7.2
Fluoroethylene Carbonate,0,Ethylene Carbonate,0.800389025,Dimethyl Carbonate,0.195618959,LiPF6,0.001996008,0.001996008,243.15,0.15
Fluoroethylene Carbonate,0,Ethylene Carbonate,0.738815665,Dimethyl Carbonate,0.180570131,LiPF6,0.040307102,0.040307102,243.15,1.3
Fluoroethylene Carbonate,0,Ethylene Carbonate,0.683168955,Dimethyl Carbonate,0.166969805,LiPF6,0.07493062,0.07493062,243.15,0.998
Fluoroethylene Carbonate,0,Ethylene Carbonate,0.6352517,Dimethyl Carbonate,0.155258596,LiPF6,0.104744852,0.104744852,243.15,0.456
Fluoroethylene Carbonate,0,Ethylene Carbonate,0.593962998,Dimethyl Carbonate,0.145167437,LiPF6,0.130434783,0.130434783,243.15,0.143
Fluoroethylene Carbonate,0,Ethylene Carbonate,0.800389025,Dimethyl Carbonate,0.195618959,LiPF6,0.001996008,0.001996008,253.15,0.217
Fluoroethylene Carbonate,0,Ethylene Carbonate,0.738815665,Dimethyl Carbonate,0.180570131,LiPF6,0.040307102,0.040307102,253.15,2.07
Fluoroethylene Carbonate,0,Ethylene Carbonate,0.683168955,Dimethyl Carbonate,0.166969805,LiPF6,0.07493062,0.07493062,253.15,1.85
Fluoroethylene Carbonate,0,Ethylene Carbonate,0.6352517,Dimethyl Carbonate,0.155258596,LiPF6,0.104744852,0.104744852,253.15,1.08
Fluoroethylene Carbonate,0,Ethylene Carbonate,0.593962998,Dimethyl Carbonate,0.145167437,LiPF6,0.130434783,0.130434783,253.15,0.491
Fluoroethylene Carbonate,0,Ethylene Carbonate,0.800389025,Dimethyl Carbonate,0.195618959,LiPF6,0.001996008,0.001996008,263.15,0.3
Fluoroethylene Carbonate,0,Ethylene Carbonate,0.738815665,Dimethyl Carbonate,0.180570131,LiPF6,0.040307102,0.040307102,263.15,3.04
Fluoroethylene Carbonate,0,Ethylene Carbonate,0.683168955,Dimethyl Carbonate,0.166969805,LiPF6,0.07493062,0.07493062,263.15,2.99
Fluoroethylene Carbonate,0,Ethylene Carbonate,0.6352517,Dimethyl Carbonate,0.155258596,LiPF6,0.104744852,0.104744852,263.15,2.03
Fluoroethylene Carbonate,0,Ethylene Carbonate,0.593962998,Dimethyl Carbonate,0.145167437,LiPF6,0.130434783,0.130434783,263.15,1.14
Fluoroethylene Carbonate,0,Ethylene Carbonate,0.800389025,Dimethyl Carbonate,0.195618959,LiPF6,0.001996008,0.001996008,273.15,0.397
Fluoroethylene Carbonate,0,Ethylene Carbonate,0.738815665,Dimethyl Carbonate,0.180570131,LiPF6,0.040307102,0.040307102,273.15,4.21
Fluoroethylene Carbonate,0,Ethylene Carbonate,0.683168955,Dimethyl Carbonate,0.166969805,LiPF6,0.07493062,0.07493062,273.15,4.41
Fluoroethylene Carbonate,0,Ethylene Carbonate,0.6352517,Dimethyl Carbonate,0.155258596,LiPF6,0.104744852,0.104744852,273.15,3.31
Fluoroethylene Carbonate,0,Ethylene Carbonate,0.593962998,Dimethyl Carbonate,0.145167437,LiPF6,0.130434783,0.130434783,273.15,2.13
Fluoroethylene Carbonate,0,Ethylene Carbonate,0.800389025,Dimethyl Carbonate,0.195618959,LiPF6,0.001996008,0.001996008,283.15,0.508
Fluoroethylene Carbonate,0,Ethylene Carbonate,0.738815665,Dimethyl Carbonate,0.180570131,LiPF6,0.040307102,0.040307102,283.15,5.55
Fluoroethylene Carbonate,0,Ethylene Carbonate,0.683168955,Dimethyl Carbonate,0.166969805,LiPF6,0.07493062,0.07493062,283.15,6.08
Fluoroethylene Carbonate,0,Ethylene Carbonate,0.6352517,Dimethyl Carbonate,0.155258596,LiPF6,0.104744852,0.104744852,283.15,4.88
Fluoroethylene Carbonate,0,Ethylene Carbonate,0.593962998,Dimethyl Carbonate,0.145167437,LiPF6,0.130434783,0.130434783,283.15,3.43
Fluoroethylene Carbonate,0,Ethylene Carbonate,0.800389025,Dimethyl Carbonate,0.195618959,LiPF6,0.001996008,0.001996008,293.15,0.629
Fluoroethylene Carbonate,0,Ethylene Carbonate,0.738815665,Dimethyl Carbonate,0.180570131,LiPF6,0.040307102,0.040307102,293.15,7.05
Fluoroethylene Carbonate,0,Ethylene Carbonate,0.683168955,Dimethyl Carbonate,0.166969805,LiPF6,0.07493062,0.07493062,293.15,7.99
Fluoroethylene Carbonate,0,Ethylene Carbonate,0.6352517,Dimethyl Carbonate,0.155258596,LiPF6,0.104744852,0.104744852,293.15,6.74
Fluoroethylene Carbonate,0,Ethylene Carbonate,0.593962998,Dimethyl Carbonate,0.145167437,LiPF6,0.130434783,0.130434783,293.15,5.04
Propylene Carbonate,0.179160506,Ethylene Carbonate,0.207698177,Dimethyl Carbonate,0.609149301,LiPF6,0.001996008,0.001996008,243.15,0.242
Propylene Carbonate,0.164716405,Ethylene Carbonate,0.19095334,Dimethyl Carbonate,0.560039067,LiPF6,0.042145594,0.042145594,243.15,2.9
Propylene Carbonate,0.152000722,Ethylene Carbonate,0.176212234,Dimethyl Carbonate,0.516805494,LiPF6,0.077490775,0.077490775,243.15,3.12
Propylene Carbonate,0.141046633,Ethylene Carbonate,0.163513317,Dimethyl Carbonate,0.47956137,LiPF6,0.10793934,0.10793934,243.15,1.94
Propylene Carbonate,0.131599484,Ethylene Carbonate,0.152561374,Dimethyl Carbonate,0.447440874,LiPF6,0.134199134,0.134199134,243.15,0.785
Propylene Carbonate,0.179160506,Ethylene Carbonate,0.207698177,Dimethyl Carbonate,0.609149301,LiPF6,0.001996008,0.001996008,253.15,0.313
Propylene Carbonate,0.164716405,Ethylene Carbonate,0.19095334,Dimethyl Carbonate,0.560039067,LiPF6,0.042145594,0.042145594,253.15,3.87
Propylene Carbonate,0.152000722,Ethylene Carbonate,0.176212234,Dimethyl Carbonate,0.516805494,LiPF6,0.077490775,0.077490775,253.15,4.43
Propylene Carbonate,0.141046633,Ethylene Carbonate,0.163513317,Dimethyl Carbonate,0.47956137,LiPF6,0.10793934,0.10793934,253.15,3.16
Propylene Carbonate,0.131599484,Ethylene Carbonate,0.152561374,Dimethyl Carbonate,0.447440874,LiPF6,0.134199134,0.134199134,253.15,1.62
Propylene Carbonate,0.179160506,Ethylene Carbonate,0.207698177,Dimethyl Carbonate,0.609149301,LiPF6,0.001996008,0.001996008,263.15,0.391
Propylene Carbonate,0.164716405,Ethylene Carbonate,0.19095334,Dimethyl Carbonate,0.560039067,LiPF6,0.042145594,0.042145594,263.15,4.95
Propylene Carbonate,0.152000722,Ethylene Carbonate,0.176212234,Dimethyl Carbonate,0.516805494,LiPF6,0.077490775,0.077490775,263.15,5.93
Propylene Carbonate,0.141046633,Ethylene Carbonate,0.163513317,Dimethyl Carbonate,0.47956137,LiPF6,0.10793934,0.10793934,263.15,4.65
Propylene Carbonate,0.131599484,Ethylene Carbonate,0.152561374,Dimethyl Carbonate,0.447440874,LiPF6,0.134199134,0.134199134,263.15,2.77
Propylene Carbonate,0.179160506,Ethylene Carbonate,0.207698177,Dimethyl Carbonate,0.609149301,LiPF6,0.001996008,0.001996008,273.15,0.476
Propylene Carbonate,0.164716405,Ethylene Carbonate,0.19095334,Dimethyl Carbonate,0.560039067,LiPF6,0.042145594,0.042145594,273.15,6.14
Propylene Carbonate,0.152000722,Ethylene Carbonate,0.176212234,Dimethyl Carbonate,0.516805494,LiPF6,0.077490775,0.077490775,273.15,7.62
Propylene Carbonate,0.141046633,Ethylene Carbonate,0.163513317,Dimethyl Carbonate,0.47956137,LiPF6,0.10793934,0.10793934,273.15,6.38
Propylene Carbonate,0.131599484,Ethylene Carbonate,0.152561374,Dimethyl Carbonate,0.447440874,LiPF6,0.134199134,0.134199134,273.15,4.22
Propylene Carbonate,0.179160506,Ethylene Carbonate,0.207698177,Dimethyl Carbonate,0.609149301,LiPF6,0.001996008,0.001996008,283.15,0.567
Propylene Carbonate,0.164716405,Ethylene Carbonate,0.19095334,Dimethyl Carbonate,0.560039067,LiPF6,0.042145594,0.042145594,283.15,7.44
Propylene Carbonate,0.152000722,Ethylene Carbonate,0.176212234,Dimethyl Carbonate,0.516805494,LiPF6,0.077490775,0.077490775,283.15,9.48
Propylene Carbonate,0.141046633,Ethylene Carbonate,0.163513317,Dimethyl Carbonate,0.47956137,LiPF6,0.10793934,0.10793934,283.15,8.36
Propylene Carbonate,0.131599484,Ethylene Carbonate,0.152561374,Dimethyl Carbonate,0.447440874,LiPF6,0.134199134,0.134199134,283.15,5.97
Propylene Carbonate,0.179160506,Ethylene Carbonate,0.207698177,Dimethyl Carbonate,0.609149301,LiPF6,0.001996008,0.001996008,293.15,0.664
Propylene Carbonate,0.164716405,Ethylene Carbonate,0.19095334,Dimethyl Carbonate,0.560039067,LiPF6,0.042145594,0.042145594,293.15,8.83
Propylene Carbonate,0.152000722,Ethylene Carbonate,0.176212234,Dimethyl Carbonate,0.516805494,LiPF6,0.077490775,0.077490775,293.15,11.5
Propylene Carbonate,0.141046633,Ethylene Carbonate,0.163513317,Dimethyl Carbonate,0.47956137,LiPF6,0.10793934,0.10793934,293.15,10.6
Propylene Carbonate,0.131599484,Ethylene Carbonate,0.152561374,Dimethyl Carbonate,0.447440874,LiPF6,0.134199134,0.134199134,293.15,8
Diethyl Carbonate,0.544547723,Ethyl Methyl Carbonate,0.205973173,Ethylene Carbonate,0.24349705,LiPF6,0.002991027,0.002991027,243.15,0.149
Diethyl Carbonate,0.494658205,Ethyl Methyl Carbonate,0.187102647,Ethylene Carbonate,0.22118872,LiPF6,0.048525214,0.048525214,243.15,1.77
Diethyl Carbonate,0.45094424,Ethyl Methyl Carbonate,0.170568,Ethylene Carbonate,0.201641817,LiPF6,0.088422972,0.088422972,243.15,1.54
Diethyl Carbonate,0.414115178,Ethyl Methyl Carbonate,0.156637543,Ethylene Carbonate,0.18517353,LiPF6,0.122036874,0.122036874,243.15,0.614
Diethyl Carbonate,0.383058491,Ethyl Methyl Carbonate,0.144890465,Ethylene Carbonate,0.171286388,LiPF6,0.150382328,0.150382328,243.15,0.0643
Diethyl Carbonate,0.544547723,Ethyl Methyl Carbonate,0.205973173,Ethylene Carbonate,0.24349705,LiPF6,0.002991027,0.002991027,253.15,0.191
Diethyl Carbonate,0.494658205,Ethyl Methyl Carbonate,0.187102647,Ethylene Carbonate,0.22118872,LiPF6,0.048525214,0.048525214,253.15,2.35
Diethyl Carbonate,0.45094424,Ethyl Methyl Carbonate,0.170568,Ethylene Carbonate,0.201641817,LiPF6,0.088422972,0.088422972,253.15,2.3
Diethyl Carbonate,0.414115178,Ethyl Methyl Carbonate,0.156637543,Ethylene Carbonate,0.18517353,LiPF6,0.122036874,0.122036874,253.15,1.19
Diethyl Carbonate,0.383058491,Ethyl Methyl Carbonate,0.144890465,Ethylene Carbonate,0.171286388,LiPF6,0.150382328,0.150382328,253.15,0.259
Diethyl Carbonate,0.544547723,Ethyl Methyl Carbonate,0.205973173,Ethylene Carbonate,0.24349705,LiPF6,0.002991027,0.002991027,263.15,0.238
Diethyl Carbonate,0.494658205,Ethyl Methyl Carbonate,0.187102647,Ethylene Carbonate,0.22118872,LiPF6,0.048525214,0.048525214,263.15,3
Diethyl Carbonate,0.45094424,Ethyl Methyl Carbonate,0.170568,Ethylene Carbonate,0.201641817,LiPF6,0.088422972,0.088422972,263.15,3.19
Diethyl Carbonate,0.414115178,Ethyl Methyl Carbonate,0.156637543,Ethylene Carbonate,0.18517353,LiPF6,0.122036874,0.122036874,263.15,1.95
Diethyl Carbonate,0.383058491,Ethyl Methyl Carbonate,0.144890465,Ethylene Carbonate,0.171286388,LiPF6,0.150382328,0.150382328,263.15,0.639
Diethyl Carbonate,0.544547723,Ethyl Methyl Carbonate,0.205973173,Ethylene Carbonate,0.24349705,LiPF6,0.002991027,0.002991027,273.15,0.29
Diethyl Carbonate,0.494658205,Ethyl Methyl Carbonate,0.187102647,Ethylene Carbonate,0.22118872,LiPF6,0.048525214,0.048525214,273.15,3.72
Diethyl Carbonate,0.45094424,Ethyl Methyl Carbonate,0.170568,Ethylene Carbonate,0.201641817,LiPF6,0.088422972,0.088422972,273.15,4.2
Diethyl Carbonate,0.414115178,Ethyl Methyl Carbonate,0.156637543,Ethylene Carbonate,0.18517353,LiPF6,0.122036874,0.122036874,273.15,2.89
Diethyl Carbonate,0.383058491,Ethyl Methyl Carbonate,0.144890465,Ethylene Carbonate,0.171286388,LiPF6,0.150382328,0.150382328,273.15,1.22
Diethyl Carbonate,0.544547723,Ethyl Methyl Carbonate,0.205973173,Ethylene Carbonate,0.24349705,LiPF6,0.002991027,0.002991027,283.15,0.346
Diethyl Carbonate,0.494658205,Ethyl Methyl Carbonate,0.187102647,Ethylene Carbonate,0.22118872,LiPF6,0.048525214,0.048525214,283.15,4.51
Diethyl Carbonate,0.45094424,Ethyl Methyl Carbonate,0.170568,Ethylene Carbonate,0.201641817,LiPF6,0.088422972,0.088422972,283.15,5.32
Diethyl Carbonate,0.414115178,Ethyl Methyl Carbonate,0.156637543,Ethylene Carbonate,0.18517353,LiPF6,0.122036874,0.122036874,283.15,3.99
Diethyl Carbonate,0.383058491,Ethyl Methyl Carbonate,0.144890465,Ethylene Carbonate,0.171286388,LiPF6,0.150382328,0.150382328,283.15,2.02
Diethyl Carbonate,0.544547723,Ethyl Methyl Carbonate,0.205973173,Ethylene Carbonate,0.24349705,LiPF6,0.002991027,0.002991027,293.15,0.405
Diethyl Carbonate,0.494658205,Ethyl Methyl Carbonate,0.187102647,Ethylene Carbonate,0.22118872,LiPF6,0.048525214,0.048525214,293.15,5.35
Diethyl Carbonate,0.45094424,Ethyl Methyl Carbonate,0.170568,Ethylene Carbonate,0.201641817,LiPF6,0.088422972,0.088422972,293.15,6.54
Diethyl Carbonate,0.414115178,Ethyl Methyl Carbonate,0.156637543,Ethylene Carbonate,0.18517353,LiPF6,0.122036874,0.122036874,293.15,5.27
Diethyl Carbonate,0.383058491,Ethyl Methyl Carbonate,0.144890465,Ethylene Carbonate,0.171286388,LiPF6,0.150382328,0.150382328,293.15,3.03
Propylene Carbonate,0.211959561,Diethyl Carbonate,0.366348485,Ethyl Methyl Carbonate,0.415709901,LiTFSI,0.002991027,0.002991027,243.15,0.252
Propylene Carbonate,0.192154864,Diethyl Carbonate,0.332118274,Ethyl Methyl Carbonate,0.376867546,LiTFSI,0.049429658,0.049429658,243.15,2.85
Propylene Carbonate,0.175171312,Diethyl Carbonate,0.302764096,Ethyl Methyl Carbonate,0.343558217,LiTFSI,0.089253188,0.089253188,243.15,2.89
Propylene Carbonate,0.160861601,Diethyl Carbonate,0.278031354,Ethyl Methyl Carbonate,0.315493011,LiTFSI,0.122807018,0.122807018,243.15,2.09
Propylene Carbonate,0.148486899,Diethyl Carbonate,0.256643061,Ethyl Methyl Carbonate,0.291222881,LiTFSI,0.151823579,0.151823579,243.15,1.35
Propylene Carbonate,0.211959561,Diethyl Carbonate,0.366348485,Ethyl Methyl Carbonate,0.415709901,LiTFSI,0.002991027,0.002991027,253.15,0.308
Propylene Carbonate,0.192154864,Diethyl Carbonate,0.332118274,Ethyl Methyl Carbonate,0.376867546,LiTFSI,0.049429658,0.049429658,253.15,3.51
Propylene Carbonate,0.175171312,Diethyl Carbonate,0.302764096,Ethyl Methyl Carbonate,0.343558217,LiTFSI,0.089253188,0.089253188,253.15,3.7
Propylene Carbonate,0.160861601,Diethyl Carbonate,0.278031354,Ethyl Methyl Carbonate,0.315493011,LiTFSI,0.122807018,0.122807018,253.15,2.8
Propylene Carbonate,0.148486899,Diethyl Carbonate,0.256643061,Ethyl Methyl Carbonate,0.291222881,LiTFSI,0.151823579,0.151823579,253.15,1.9
Propylene Carbonate,0.211959561,Diethyl Carbonate,0.366348485,Ethyl Methyl Carbonate,0.415709901,LiTFSI,0.002991027,0.002991027,263.15,0.367
Propylene Carbonate,0.192154864,Diethyl Carbonate,0.332118274,Ethyl Methyl Carbonate,0.376867546,LiTFSI,0.049429658,0.049429658,263.15,4.21
Propylene Carbonate,0.175171312,Diethyl Carbonate,0.302764096,Ethyl Methyl Carbonate,0.343558217,LiTFSI,0.089253188,0.089253188,263.15,4.57
Propylene Carbonate,0.160861601,Diethyl Carbonate,0.278031354,Ethyl Methyl Carbonate,0.315493011,LiTFSI,0.122807018,0.122807018,263.15,3.59
Propylene Carbonate,0.148486899,Diethyl Carbonate,0.256643061,Ethyl Methyl Carbonate,0.291222881,LiTFSI,0.151823579,0.151823579,263.15,2.54
Propylene Carbonate,0.211959561,Diethyl Carbonate,0.366348485,Ethyl Methyl Carbonate,0.415709901,LiTFSI,0.002991027,0.002991027,273.15,0.429
Propylene Carbonate,0.192154864,Diethyl Carbonate,0.332118274,Ethyl Methyl Carbonate,0.376867546,LiTFSI,0.049429658,0.049429658,273.15,4.95
Propylene Carbonate,0.175171312,Diethyl Carbonate,0.302764096,Ethyl Methyl Carbonate,0.343558217,LiTFSI,0.089253188,0.089253188,273.15,5.51
Propylene Carbonate,0.160861601,Diethyl Carbonate,0.278031354,Ethyl Methyl Carbonate,0.315493011,LiTFSI,0.122807018,0.122807018,273.15,4.45
Propylene Carbonate,0.148486899,Diethyl Carbonate,0.256643061,Ethyl Methyl Carbonate,0.291222881,LiTFSI,0.151823579,0.151823579,273.15,3.26
Propylene Carbonate,0.211959561,Diethyl Carbonate,0.366348485,Ethyl Methyl Carbonate,0.415709901,LiTFSI,0.002991027,0.002991027,283.15,0.495
Propylene Carbonate,0.192154864,Diethyl Carbonate,0.332118274,Ethyl Methyl Carbonate,0.376867546,LiTFSI,0.049429658,0.049429658,283.15,5.73
Propylene Carbonate,0.175171312,Diethyl Carbonate,0.302764096,Ethyl Methyl Carbonate,0.343558217,LiTFSI,0.089253188,0.089253188,283.15,6.52
Propylene Carbonate,0.160861601,Diethyl Carbonate,0.278031354,Ethyl Methyl Carbonate,0.315493011,LiTFSI,0.122807018,0.122807018,283.15,5.4
Propylene Carbonate,0.148486899,Diethyl Carbonate,0.256643061,Ethyl Methyl Carbonate,0.291222881,LiTFSI,0.151823579,0.151823579,283.15,4.07
Propylene Carbonate,0.211959561,Diethyl Carbonate,0.366348485,Ethyl Methyl Carbonate,0.415709901,LiTFSI,0.002991027,0.002991027,293.15,0.566
Propylene Carbonate,0.192154864,Diethyl Carbonate,0.332118274,Ethyl Methyl Carbonate,0.376867546,LiTFSI,0.049429658,0.049429658,293.15,6.56
Propylene Carbonate,0.175171312,Diethyl Carbonate,0.302764096,Ethyl Methyl Carbonate,0.343558217,LiTFSI,0.089253188,0.089253188,293.15,7.61
Propylene Carbonate,0.160861601,Diethyl Carbonate,0.278031354,Ethyl Methyl Carbonate,0.315493011,LiTFSI,0.122807018,0.122807018,293.15,6.44
Propylene Carbonate,0.148486899,Diethyl Carbonate,0.256643061,Ethyl Methyl Carbonate,0.291222881,LiTFSI,0.151823579,0.151823579,293.15,4.98
Diethyl Carbonate,0,Ethyl Methyl Carbonate,0.767258753,Ethylene Carbonate,0.226759194,LiPF6,0.002991027,0.002991027,243.15,0.177
Diethyl Carbonate,0,Ethyl Methyl Carbonate,0.701169944,Ethylene Carbonate,0.207227002,LiPF6,0.045801527,0.045801527,243.15,2.27
Diethyl Carbonate,0,Ethyl Methyl Carbonate,0.643112215,Ethylene Carbonate,0.190068353,LiPF6,0.083409716,0.083409716,243.15,2.39
