Repository: BattModels/DiffMix-NatCommData

# DiffMix-NatCommData

This is the official data repository for "Differentiable Modeling and Optimization of Non-aqueous Li-based Battery Electrolyte Solutions Using Geometric Deep Learning" published in Nature Communications.

# Citation

Coming soon.

File: training_data/published_AEM_data.csv (part 65 of 82)
sub1_name,x1 (mole fraction),sub2_name,x2 (mole fraction),sub3_name,x3 (mole fraction),salt,x4 (mole fraction),x5 (mole fraction),temperature (K),ionic conductivity (mS/cm)
Diethyl Carbonate,0,Ethyl Methyl Carbonate,0.593068418,Ethylene Carbonate,0.175278178,LiPF6,0.115826702,0.115826702,243.15,1.4
Diethyl Carbonate,0,Ethyl Methyl Carbonate,0.550962159,Ethylene Carbonate,0.1628339,LiPF6,0.143101971,0.143101971,243.15,0.423
Diethyl Carbonate,0,Ethyl Methyl Carbonate,0.767258753,Ethylene Carbonate,0.226759194,LiPF6,0.002991027,0.002991027,253.15,0.223
Diethyl Carbonate,0,Ethyl Methyl Carbonate,0.701169944,Ethylene Carbonate,0.207227002,LiPF6,0.045801527,0.045801527,253.15,2.95
Diethyl Carbonate,0,Ethyl Methyl Carbonate,0.643112215,Ethylene Carbonate,0.190068353,LiPF6,0.083409716,0.083409716,253.15,3.34
Diethyl Carbonate,0,Ethyl Methyl Carbonate,0.593068418,Ethylene Carbonate,0.175278178,LiPF6,0.115826702,0.115826702,253.15,2.26
Diethyl Carbonate,0,Ethyl Methyl Carbonate,0.550962159,Ethylene Carbonate,0.1628339,LiPF6,0.143101971,0.143101971,253.15,0.931
Diethyl Carbonate,0,Ethyl Methyl Carbonate,0.767258753,Ethylene Carbonate,0.226759194,LiPF6,0.002991027,0.002991027,263.15,0.275
Diethyl Carbonate,0,Ethyl Methyl Carbonate,0.701169944,Ethylene Carbonate,0.207227002,LiPF6,0.045801527,0.045801527,263.15,3.69
Diethyl Carbonate,0,Ethyl Methyl Carbonate,0.643112215,Ethylene Carbonate,0.190068353,LiPF6,0.083409716,0.083409716,263.15,4.42
Diethyl Carbonate,0,Ethyl Methyl Carbonate,0.593068418,Ethylene Carbonate,0.175278178,LiPF6,0.115826702,0.115826702,263.15,3.31
Diethyl Carbonate,0,Ethyl Methyl Carbonate,0.550962159,Ethylene Carbonate,0.1628339,LiPF6,0.143101971,0.143101971,263.15,1.66
Diethyl Carbonate,0,Ethyl Methyl Carbonate,0.767258753,Ethylene Carbonate,0.226759194,LiPF6,0.002991027,0.002991027,273.15,0.331
Diethyl Carbonate,0,Ethyl Methyl Carbonate,0.701169944,Ethylene Carbonate,0.207227002,LiPF6,0.045801527,0.045801527,273.15,4.51
Diethyl Carbonate,0,Ethyl Methyl Carbonate,0.643112215,Ethylene Carbonate,0.190068353,LiPF6,0.083409716,0.083409716,273.15,5.61
Diethyl Carbonate,0,Ethyl Methyl Carbonate,0.593068418,Ethylene Carbonate,0.175278178,LiPF6,0.115826702,0.115826702,273.15,4.54
Diethyl Carbonate,0,Ethyl Methyl Carbonate,0.550962159,Ethylene Carbonate,0.1628339,LiPF6,0.143101971,0.143101971,273.15,2.62
Diethyl Carbonate,0,Ethyl Methyl Carbonate,0.767258753,Ethylene Carbonate,0.226759194,LiPF6,0.002991027,0.002991027,283.15,0.39
Diethyl Carbonate,0,Ethyl Methyl Carbonate,0.701169944,Ethylene Carbonate,0.207227002,LiPF6,0.045801527,0.045801527,283.15,5.38
Diethyl Carbonate,0,Ethyl Methyl Carbonate,0.643112215,Ethylene Carbonate,0.190068353,LiPF6,0.083409716,0.083409716,283.15,6.91
Diethyl Carbonate,0,Ethyl Methyl Carbonate,0.593068418,Ethylene Carbonate,0.175278178,LiPF6,0.115826702,0.115826702,283.15,5.93
Diethyl Carbonate,0,Ethyl Methyl Carbonate,0.550962159,Ethylene Carbonate,0.1628339,LiPF6,0.143101971,0.143101971,283.15,3.79
Diethyl Carbonate,0,Ethyl Methyl Carbonate,0.767258753,Ethylene Carbonate,0.226759194,LiPF6,0.002991027,0.002991027,293.15,0.453
Diethyl Carbonate,0,Ethyl Methyl Carbonate,0.701169944,Ethylene Carbonate,0.207227002,LiPF6,0.045801527,0.045801527,293.15,6.3
Diethyl Carbonate,0,Ethyl Methyl Carbonate,0.643112215,Ethylene Carbonate,0.190068353,LiPF6,0.083409716,0.083409716,293.15,8.31
Diethyl Carbonate,0,Ethyl Methyl Carbonate,0.593068418,Ethylene Carbonate,0.175278178,LiPF6,0.115826702,0.115826702,293.15,7.49
Diethyl Carbonate,0,Ethyl Methyl Carbonate,0.550962159,Ethylene Carbonate,0.1628339,LiPF6,0.143101971,0.143101971,293.15,5.18
Propylene Carbonate,0,Fluoroethylene Carbonate,0.767976504,Dimethyl Carbonate,0.226041442,LiPF6,0.002991027,0.002991027,243.15,0.083
Propylene Carbonate,0,Fluoroethylene Carbonate,0.700420319,Dimethyl Carbonate,0.206157374,LiPF6,0.046711153,0.046711153,243.15,0.579
Propylene Carbonate,0,Fluoroethylene Carbonate,0.641122226,Dimethyl Carbonate,0.188703941,LiPF6,0.085086917,0.085086917,243.15,0.334
Propylene Carbonate,0,Fluoroethylene Carbonate,0.59121153,Dimethyl Carbonate,0.174013536,LiPF6,0.117387467,0.117387467,243.15,0.108
Propylene Carbonate,0,Fluoroethylene Carbonate,0.548082504,Dimethyl Carbonate,0.161319206,LiPF6,0.145299145,0.145299145,243.15,0.0149
Propylene Carbonate,0,Fluoroethylene Carbonate,0.767976504,Dimethyl Carbonate,0.226041442,LiPF6,0.002991027,0.002991027,253.15,0.133
Propylene Carbonate,0,Fluoroethylene Carbonate,0.700420319,Dimethyl Carbonate,0.206157374,LiPF6,0.046711153,0.046711153,253.15,1.13
Propylene Carbonate,0,Fluoroethylene Carbonate,0.641122226,Dimethyl Carbonate,0.188703941,LiPF6,0.085086917,0.085086917,253.15,0.872
Propylene Carbonate,0,Fluoroethylene Carbonate,0.59121153,Dimethyl Carbonate,0.174013536,LiPF6,0.117387467,0.117387467,253.15,0.437
Propylene Carbonate,0,Fluoroethylene Carbonate,0.548082504,Dimethyl Carbonate,0.161319206,LiPF6,0.145299145,0.145299145,253.15,0.133
Propylene Carbonate,0,Fluoroethylene Carbonate,0.767976504,Dimethyl Carbonate,0.226041442,LiPF6,0.002991027,0.002991027,263.15,0.199
Propylene Carbonate,0,Fluoroethylene Carbonate,0.700420319,Dimethyl Carbonate,0.206157374,LiPF6,0.046711153,0.046711153,263.15,1.91
Propylene Carbonate,0,Fluoroethylene Carbonate,0.641122226,Dimethyl Carbonate,0.188703941,LiPF6,0.085086917,0.085086917,263.15,1.73
Propylene Carbonate,0,Fluoroethylene Carbonate,0.59121153,Dimethyl Carbonate,0.174013536,LiPF6,0.117387467,0.117387467,263.15,1.09
Propylene Carbonate,0,Fluoroethylene Carbonate,0.548082504,Dimethyl Carbonate,0.161319206,LiPF6,0.145299145,0.145299145,263.15,0.5
Propylene Carbonate,0,Fluoroethylene Carbonate,0.767976504,Dimethyl Carbonate,0.226041442,LiPF6,0.002991027,0.002991027,273.15,0.281
Propylene Carbonate,0,Fluoroethylene Carbonate,0.700420319,Dimethyl Carbonate,0.206157374,LiPF6,0.046711153,0.046711153,273.15,2.91
Propylene Carbonate,0,Fluoroethylene Carbonate,0.641122226,Dimethyl Carbonate,0.188703941,LiPF6,0.085086917,0.085086917,273.15,2.92
Propylene Carbonate,0,Fluoroethylene Carbonate,0.59121153,Dimethyl Carbonate,0.174013536,LiPF6,0.117387467,0.117387467,273.15,2.11
Propylene Carbonate,0,Fluoroethylene Carbonate,0.548082504,Dimethyl Carbonate,0.161319206,LiPF6,0.145299145,0.145299145,273.15,1.21
Propylene Carbonate,0,Fluoroethylene Carbonate,0.767976504,Dimethyl Carbonate,0.226041442,LiPF6,0.002991027,0.002991027,283.15,0.38
Propylene Carbonate,0,Fluoroethylene Carbonate,0.700420319,Dimethyl Carbonate,0.206157374,LiPF6,0.046711153,0.046711153,283.15,4.14
Propylene Carbonate,0,Fluoroethylene Carbonate,0.641122226,Dimethyl Carbonate,0.188703941,LiPF6,0.085086917,0.085086917,283.15,4.44
Propylene Carbonate,0,Fluoroethylene Carbonate,0.59121153,Dimethyl Carbonate,0.174013536,LiPF6,0.117387467,0.117387467,283.15,3.5
Propylene Carbonate,0,Fluoroethylene Carbonate,0.548082504,Dimethyl Carbonate,0.161319206,LiPF6,0.145299145,0.145299145,283.15,2.29
Propylene Carbonate,0,Fluoroethylene Carbonate,0.767976504,Dimethyl Carbonate,0.226041442,LiPF6,0.002991027,0.002991027,293.15,0.494
Propylene Carbonate,0,Fluoroethylene Carbonate,0.700420319,Dimethyl Carbonate,0.206157374,LiPF6,0.046711153,0.046711153,293.15,5.57
Propylene Carbonate,0,Fluoroethylene Carbonate,0.641122226,Dimethyl Carbonate,0.188703941,LiPF6,0.085086917,0.085086917,293.15,6.27
Propylene Carbonate,0,Fluoroethylene Carbonate,0.59121153,Dimethyl Carbonate,0.174013536,LiPF6,0.117387467,0.117387467,293.15,5.25
Propylene Carbonate,0,Fluoroethylene Carbonate,0.548082504,Dimethyl Carbonate,0.161319206,LiPF6,0.145299145,0.145299145,293.15,3.74
Diethyl Carbonate,0,Fluoroethylene Carbonate,0.354901898,Ethylene Carbonate,0.641106086,LiPF6,0.001996008,0.001996008,243.15,0.096
Diethyl Carbonate,0,Fluoroethylene Carbonate,0.325636129,Ethylene Carbonate,0.588239469,LiPF6,0.043062201,0.043062201,243.15,0.693
Diethyl Carbonate,0,Fluoroethylene Carbonate,0.299889923,Ethylene Carbonate,0.541730703,LiPF6,0.079189687,0.079189687,243.15,0.437
Diethyl Carbonate,0,Fluoroethylene Carbonate,0.277704743,Ethylene Carbonate,0.501654688,LiPF6,0.110320285,0.110320285,243.15,0.209
Diethyl Carbonate,0,Fluoroethylene Carbonate,0.258558049,Ethylene Carbonate,0.46706749,LiPF6,0.13718723,0.13718723,243.15,0.0744
Diethyl Carbonate,0,Fluoroethylene Carbonate,0.354901898,Ethylene Carbonate,0.641106086,LiPF6,0.001996008,0.001996008,253.15,0.149
Diethyl Carbonate,0,Fluoroethylene Carbonate,0.325636129,Ethylene Carbonate,0.588239469,LiPF6,0.043062201,0.043062201,253.15,1.28
Diethyl Carbonate,0,Fluoroethylene Carbonate,0.299889923,Ethylene Carbonate,0.541730703,LiPF6,0.079189687,0.079189687,253.15,1.02
Diethyl Carbonate,0,Fluoroethylene Carbonate,0.277704743,Ethylene Carbonate,0.501654688,LiPF6,0.110320285,0.110320285,253.15,0.633
Diethyl Carbonate,0,Fluoroethylene Carbonate,0.258558049,Ethylene Carbonate,0.46706749,LiPF6,0.13718723,0.13718723,253.15,0.324
Diethyl Carbonate,0,Fluoroethylene Carbonate,0.354901898,Ethylene Carbonate,0.641106086,LiPF6,0.001996008,0.001996008,263.15,0.216
Diethyl Carbonate,0,Fluoroethylene Carbonate,0.325636129,Ethylene Carbonate,0.588239469,LiPF6,0.043062201,0.043062201,263.15,2.07
Diethyl Carbonate,0,Fluoroethylene Carbonate,0.299889923,Ethylene Carbonate,0.541730703,LiPF6,0.079189687,0.079189687,263.15,1.91
Diethyl Carbonate,0,Fluoroethylene Carbonate,0.277704743,Ethylene Carbonate,0.501654688,LiPF6,0.110320285,0.110320285,263.15,1.37
Diethyl Carbonate,0,Fluoroethylene Carbonate,0.258558049,Ethylene Carbonate,0.46706749,LiPF6,0.13718723,0.13718723,263.15,0.851
Diethyl Carbonate,0,Fluoroethylene Carbonate,0.354901898,Ethylene Carbonate,0.641106086,LiPF6,0.001996008,0.001996008,273.15,0.3
Diethyl Carbonate,0,Fluoroethylene Carbonate,0.325636129,Ethylene Carbonate,0.588239469,LiPF6,0.043062201,0.043062201,273.15,3.06
Diethyl Carbonate,0,Fluoroethylene Carbonate,0.299889923,Ethylene Carbonate,0.541730703,LiPF6,0.079189687,0.079189687,273.15,3.09
Diethyl Carbonate,0,Fluoroethylene Carbonate,0.277704743,Ethylene Carbonate,0.501654688,LiPF6,0.110320285,0.110320285,273.15,2.43
Diethyl Carbonate,0,Fluoroethylene Carbonate,0.258558049,Ethylene Carbonate,0.46706749,LiPF6,0.13718723,0.13718723,273.15,1.7
Diethyl Carbonate,0,Fluoroethylene Carbonate,0.354901898,Ethylene Carbonate,0.641106086,LiPF6,0.001996008,0.001996008,283.15,0.397
Diethyl Carbonate,0,Fluoroethylene Carbonate,0.325636129,Ethylene Carbonate,0.588239469,LiPF6,0.043062201,0.043062201,283.15,4.25
Diethyl Carbonate,0,Fluoroethylene Carbonate,0.299889923,Ethylene Carbonate,0.541730703,LiPF6,0.079189687,0.079189687,283.15,4.56
Diethyl Carbonate,0,Fluoroethylene Carbonate,0.277704743,Ethylene Carbonate,0.501654688,LiPF6,0.110320285,0.110320285,283.15,3.8
Diethyl Carbonate,0,Fluoroethylene Carbonate,0.258558049,Ethylene Carbonate,0.46706749,LiPF6,0.13718723,0.13718723,283.15,2.87
Diethyl Carbonate,0,Fluoroethylene Carbonate,0.354901898,Ethylene Carbonate,0.641106086,LiPF6,0.001996008,0.001996008,293.15,0.508
Diethyl Carbonate,0,Fluoroethylene Carbonate,0.325636129,Ethylene Carbonate,0.588239469,LiPF6,0.043062201,0.043062201,293.15,5.62
Diethyl Carbonate,0,Fluoroethylene Carbonate,0.299889923,Ethylene Carbonate,0.541730703,LiPF6,0.079189687,0.079189687,293.15,6.27
Diethyl Carbonate,0,Fluoroethylene Carbonate,0.277704743,Ethylene Carbonate,0.501654688,LiPF6,0.110320285,0.110320285,293.15,5.46
Diethyl Carbonate,0,Fluoroethylene Carbonate,0.258558049,Ethylene Carbonate,0.46706749,LiPF6,0.13718723,0.13718723,293.15,4.35
Diethyl Carbonate,0.164677598,Fluoroethylene Carbonate,0.183435428,Dimethyl Carbonate,0.647894958,LiPF6,0.001996008,0.001996008,243.15,0.149
Diethyl Carbonate,0.150493562,Fluoroethylene Carbonate,0.16763574,Dimethyl Carbonate,0.592090373,LiPF6,0.044890162,0.044890162,243.15,2.09
Diethyl Carbonate,0.138312745,Fluoroethylene Carbonate,0.15406745,Dimethyl Carbonate,0.544167096,LiPF6,0.081726354,0.081726354,243.15,2.47
Diethyl Carbonate,0.127814195,Fluoroethylene Carbonate,0.142373048,Dimethyl Carbonate,0.502862402,LiPF6,0.113475177,0.113475177,243.15,1.59
Diethyl Carbonate,0.118991913,Fluoroethylene Carbonate,0.132545852,Dimethyl Carbonate,0.468152691,LiPF6,0.140154772,0.140154772,243.15,0.779
Diethyl Carbonate,0.164677598,Fluoroethylene Carbonate,0.183435428,Dimethyl Carbonate,0.647894958,LiPF6,0.001996008,0.001996008,253.15,0.193
Diethyl Carbonate,0.150493562,Fluoroethylene Carbonate,0.16763574,Dimethyl Carbonate,0.592090373,LiPF6,0.044890162,0.044890162,253.15,2.77
Diethyl Carbonate,0.138312745,Fluoroethylene Carbonate,0.15406745,Dimethyl Carbonate,0.544167096,LiPF6,0.081726354,0.081726354,253.15,3.48
Diethyl Carbonate,0.127814195,Fluoroethylene Carbonate,0.142373048,Dimethyl Carbonate,0.502862402,LiPF6,0.113475177,0.113475177,253.15,2.59
Diethyl Carbonate,0.118991913,Fluoroethylene Carbonate,0.132545852,Dimethyl Carbonate,0.468152691,LiPF6,0.140154772,0.140154772,253.15,1.5
Diethyl Carbonate,0.164677598,Fluoroethylene Carbonate,0.183435428,Dimethyl Carbonate,0.647894958,LiPF6,0.001996008,0.001996008,263.15,0.244
Diethyl Carbonate,0.150493562,Fluoroethylene Carbonate,0.16763574,Dimethyl Carbonate,0.592090373,LiPF6,0.044890162,0.044890162,263.15,3.54
Diethyl Carbonate,0.138312745,Fluoroethylene Carbonate,0.15406745,Dimethyl Carbonate,0.544167096,LiPF6,0.081726354,0.081726354,263.15,4.65
Diethyl Carbonate,0.127814195,Fluoroethylene Carbonate,0.142373048,Dimethyl Carbonate,0.502862402,LiPF6,0.113475177,0.113475177,263.15,3.8
Diethyl Carbonate,0.118991913,Fluoroethylene Carbonate,0.132545852,Dimethyl Carbonate,0.468152691,LiPF6,0.140154772,0.140154772,263.15,2.48
Diethyl Carbonate,0.164677598,Fluoroethylene Carbonate,0.183435428,Dimethyl Carbonate,0.647894958,LiPF6,0.001996008,0.001996008,273.15,0.3
Diethyl Carbonate,0.150493562,Fluoroethylene Carbonate,0.16763574,Dimethyl Carbonate,0.592090373,LiPF6,0.044890162,0.044890162,273.15,4.39
Diethyl Carbonate,0.138312745,Fluoroethylene Carbonate,0.15406745,Dimethyl Carbonate,0.544167096,LiPF6,0.081726354,0.081726354,273.15,5.95
Diethyl Carbonate,0.127814195,Fluoroethylene Carbonate,0.142373048,Dimethyl Carbonate,0.502862402,LiPF6,0.113475177,0.113475177,273.15,5.23
Diethyl Carbonate,0.118991913,Fluoroethylene Carbonate,0.132545852,Dimethyl Carbonate,0.468152691,LiPF6,0.140154772,0.140154772,273.15,3.7
Diethyl Carbonate,0.164677598,Fluoroethylene Carbonate,0.183435428,Dimethyl Carbonate,0.647894958,LiPF6,0.001996008,0.001996008,283.15,0.361
Diethyl Carbonate,0.150493562,Fluoroethylene Carbonate,0.16763574,Dimethyl Carbonate,0.592090373,LiPF6,0.044890162,0.044890162,283.15,5.33
Diethyl Carbonate,0.138312745,Fluoroethylene Carbonate,0.15406745,Dimethyl Carbonate,0.544167096,LiPF6,0.081726354,0.081726354,283.15,7.4
Diethyl Carbonate,0.127814195,Fluoroethylene Carbonate,0.142373048,Dimethyl Carbonate,0.502862402,LiPF6,0.113475177,0.113475177,283.15,6.85
Diethyl Carbonate,0.118991913,Fluoroethylene Carbonate,0.132545852,Dimethyl Carbonate,0.468152691,LiPF6,0.140154772,0.140154772,283.15,5.17
Diethyl Carbonate,0.164677598,Fluoroethylene Carbonate,0.183435428,Dimethyl Carbonate,0.647894958,LiPF6,0.001996008,0.001996008,293.15,0.426
Diethyl Carbonate,0.150493562,Fluoroethylene Carbonate,0.16763574,Dimethyl Carbonate,0.592090373,LiPF6,0.044890162,0.044890162,293.15,6.33
Diethyl Carbonate,0.138312745,Fluoroethylene Carbonate,0.15406745,Dimethyl Carbonate,0.544167096,LiPF6,0.081726354,0.081726354,293.15,8.97
Diethyl Carbonate,0.127814195,Fluoroethylene Carbonate,0.142373048,Dimethyl Carbonate,0.502862402,LiPF6,0.113475177,0.113475177,293.15,8.67
Diethyl Carbonate,0.118991913,Fluoroethylene Carbonate,0.132545852,Dimethyl Carbonate,0.468152691,LiPF6,0.140154772,0.140154772,293.15,6.88
Propylene Carbonate,0.798306207,Ethyl Methyl Carbonate,0.195711739,Dimethyl Carbonate,-6.28E-17,LiPF6,0.002991027,0.002991027,243.15,0.144
Propylene Carbonate,0.728082025,Ethyl Methyl Carbonate,0.178495668,Dimethyl Carbonate,-5.73E-17,LiPF6,0.046711153,0.046711153,243.15,1.19
Propylene Carbonate,0.666442072,Ethyl Methyl Carbonate,0.163384095,Dimethyl Carbonate,-5.24E-17,LiPF6,0.085086917,0.085086917,243.15,0.829
Propylene Carbonate,0.614560253,Ethyl Methyl Carbonate,0.150664813,Dimethyl Carbonate,-4.83E-17,LiPF6,0.117387467,0.117387467,243.15,0.312
Propylene Carbonate,0.569727931,Ethyl Methyl Carbonate,0.139673778,Dimethyl Carbonate,-4.48E-17,LiPF6,0.145299145,0.145299145,243.15,0.0436
Propylene Carbonate,0.798306207,Ethyl Methyl Carbonate,0.195711739,Dimethyl Carbonate,-6.28E-17,LiPF6,0.002991027,0.002991027,253.15,0.209
Propylene Carbonate,0.728082025,Ethyl Methyl Carbonate,0.178495668,Dimethyl Carbonate,-5.73E-17,LiPF6,0.046711153,0.046711153,253.15,1.91
Propylene Carbonate,0.666442072,Ethyl Methyl Carbonate,0.163384095,Dimethyl Carbonate,-5.24E-17,LiPF6,0.085086917,0.085086917,253.15,1.57
Propylene Carbonate,0.614560253,Ethyl Methyl Carbonate,0.150664813,Dimethyl Carbonate,-4.83E-17,LiPF6,0.117387467,0.117387467,253.15,0.802
Propylene Carbonate,0.569727931,Ethyl Methyl Carbonate,0.139673778,Dimethyl Carbonate,-4.48E-17,LiPF6,0.145299145,0.145299145,253.15,0.219
Propylene Carbonate,0.798306207,Ethyl Methyl Carbonate,0.195711739,Dimethyl Carbonate,-6.28E-17,LiPF6,0.002991027,0.002991027,263.15,0.284
Propylene Carbonate,0.728082025,Ethyl Methyl Carbonate,0.178495668,Dimethyl Carbonate,-5.73E-17,LiPF6,0.046711153,0.046711153,263.15,2.76
Propylene Carbonate,0.666442072,Ethyl Methyl Carbonate,0.163384095,Dimethyl Carbonate,-5.24E-17,LiPF6,0.085086917,0.085086917,263.15,2.5
Propylene Carbonate,0.614560253,Ethyl Methyl Carbonate,0.150664813,Dimethyl Carbonate,-4.83E-17,LiPF6,0.117387467,0.117387467,263.15,1.51
Propylene Carbonate,0.569727931,Ethyl Methyl Carbonate,0.139673778,Dimethyl Carbonate,-4.48E-17,LiPF6,0.145299145,0.145299145,263.15,0.588
Propylene Carbonate,0.798306207,Ethyl Methyl Carbonate,0.195711739,Dimethyl Carbonate,-6.28E-17,LiPF6,0.002991027,0.002991027,273.15,0.364
Propylene Carbonate,0.728082025,Ethyl Methyl Carbonate,0.178495668,Dimethyl Carbonate,-5.73E-17,LiPF6,0.046711153,0.046711153,273.15,3.71
Propylene Carbonate,0.666442072,Ethyl Methyl Carbonate,0.163384095,Dimethyl Carbonate,-5.24E-17,LiPF6,0.085086917,0.085086917,273.15,3.59
Propylene Carbonate,0.614560253,Ethyl Methyl Carbonate,0.150664813,Dimethyl Carbonate,-4.83E-17,LiPF6,0.117387467,0.117387467,273.15,2.42
Propylene Carbonate,0.569727931,Ethyl Methyl Carbonate,0.139673778,Dimethyl Carbonate,-4.48E-17,LiPF6,0.145299145,0.145299145,273.15,1.16
Propylene Carbonate,0.798306207,Ethyl Methyl Carbonate,0.195711739,Dimethyl Carbonate,-6.28E-17,LiPF6,0.002991027,0.002991027,283.15,0.452
Propylene Carbonate,0.728082025,Ethyl Methyl Carbonate,0.178495668,Dimethyl Carbonate,-5.73E-17,LiPF6,0.046711153,0.046711153,283.15,4.76
Propylene Carbonate,0.666442072,Ethyl Methyl Carbonate,0.163384095,Dimethyl Carbonate,-5.24E-17,LiPF6,0.085086917,0.085086917,283.15,4.84
Propylene Carbonate,0.614560253,Ethyl Methyl Carbonate,0.150664813,Dimethyl Carbonate,-4.83E-17,LiPF6,0.117387467,0.117387467,283.15,3.51
Propylene Carbonate,0.569727931,Ethyl Methyl Carbonate,0.139673778,Dimethyl Carbonate,-4.48E-17,LiPF6,0.145299145,0.145299145,283.15,1.92
Propylene Carbonate,0.798306207,Ethyl Methyl Carbonate,0.195711739,Dimethyl Carbonate,-6.28E-17,LiPF6,0.002991027,0.002991027,293.15,0.548
Propylene Carbonate,0.728082025,Ethyl Methyl Carbonate,0.178495668,Dimethyl Carbonate,-5.73E-17,LiPF6,0.046711153,0.046711153,293.15,5.93
Propylene Carbonate,0.666442072,Ethyl Methyl Carbonate,0.163384095,Dimethyl Carbonate,-5.24E-17,LiPF6,0.085086917,0.085086917,293.15,6.27
Propylene Carbonate,0.614560253,Ethyl Methyl Carbonate,0.150664813,Dimethyl Carbonate,-4.83E-17,LiPF6,0.117387467,0.117387467,293.15,4.8
Propylene Carbonate,0.569727931,Ethyl Methyl Carbonate,0.139673778,Dimethyl Carbonate,-4.48E-17,LiPF6,0.145299145,0.145299145,293.15,2.89
Propylene Carbonate,0,Ethylene Carbonate,0.403825914,Dimethyl Carbonate,0.59218207,LiTFSI,0.001996008,0.001996008,243.15,0.296
Propylene Carbonate,0,Ethylene Carbonate,0.372013752,Dimethyl Carbonate,0.54553179,LiTFSI,0.041227229,0.041227229,243.15,3.3
Propylene Carbonate,0,Ethylene Carbonate,0.343990767,Dimethyl Carbonate,0.504438069,LiTFSI,0.075785582,0.075785582,243.15,3.2
Propylene Carbonate,0,Ethylene Carbonate,0.319858684,Dimethyl Carbonate,0.469050081,LiTFSI,0.105545617,0.105545617,243.15,2.02
Propylene Carbonate,0,Ethylene Carbonate,0.29906372,Dimethyl Carbonate,0.438555741,LiTFSI,0.131190269,0.131190269,243.15,1.05
Propylene Carbonate,0,Ethylene Carbonate,0.403825914,Dimethyl Carbonate,0.59218207,LiTFSI,0.001996008,0.001996008,253.15,0.383
Propylene Carbonate,0,Ethylene Carbonate,0.372013752,Dimethyl Carbonate,0.54553179,LiTFSI,0.041227229,0.041227229,253.15,4.38
Propylene Carbonate,0,Ethylene Carbonate,0.343990767,Dimethyl Carbonate,0.504438069,LiTFSI,0.075785582,0.075785582,253.15,4.46
Propylene Carbonate,0,Ethylene Carbonate,0.319858684,Dimethyl Carbonate,0.469050081,LiTFSI,0.105545617,0.105545617,253.15,3.04
Propylene Carbonate,0,Ethylene Carbonate,0.29906372,Dimethyl Carbonate,0.438555741,LiTFSI,0.131190269,0.131190269,253.15,1.74
Propylene Carbonate,0,Ethylene Carbonate,0.403825914,Dimethyl Carbonate,0.59218207,LiTFSI,0.001996008,0.001996008,263.15,0.48
Propylene Carbonate,0,Ethylene Carbonate,0.372013752,Dimethyl Carbonate,0.54553179,LiTFSI,0.041227229,0.041227229,263.15,5.62
Propylene Carbonate,0,Ethylene Carbonate,0.343990767,Dimethyl Carbonate,0.504438069,LiTFSI,0.075785582,0.075785582,263.15,5.93
Propylene Carbonate,0,Ethylene Carbonate,0.319858684,Dimethyl Carbonate,0.469050081,LiTFSI,0.105545617,0.105545617,263.15,4.27
Propylene Carbonate,0,Ethylene Carbonate,0.29906372,Dimethyl Carbonate,0.438555741,LiTFSI,0.131190269,0.131190269,263.15,2.62
Propylene Carbonate,0,Ethylene Carbonate,0.403825914,Dimethyl Carbonate,0.59218207,LiTFSI,0.001996008,0.001996008,273.15,0.588
Propylene Carbonate,0,Ethylene Carbonate,0.372013752,Dimethyl Carbonate,0.54553179,LiTFSI,0.041227229,0.041227229,273.15,7
Propylene Carbonate,0,Ethylene Carbonate,0.343990767,Dimethyl Carbonate,0.504438069,LiTFSI,0.075785582,0.075785582,273.15,7.62
Propylene Carbonate,0,Ethylene Carbonate,0.319858684,Dimethyl Carbonate,0.469050081,LiTFSI,0.105545617,0.105545617,273.15,5.73
Propylene Carbonate,0,Ethylene Carbonate,0.29906372,Dimethyl Carbonate,0.438555741,LiTFSI,0.131190269,0.131190269,273.15,3.7
Propylene Carbonate,0,Ethylene Carbonate,0.403825914,Dimethyl Carbonate,0.59218207,LiTFSI,0.001996008,0.001996008,283.15,0.704
Propylene Carbonate,0,Ethylene Carbonate,0.372013752,Dimethyl Carbonate,0.54553179,LiTFSI,0.041227229,0.041227229,283.15,8.52
Propylene Carbonate,0,Ethylene Carbonate,0.343990767,Dimethyl Carbonate,0.504438069,LiTFSI,0.075785582,0.075785582,283.15,9.5
Propylene Carbonate,0,Ethylene Carbonate,0.319858684,Dimethyl Carbonate,0.469050081,LiTFSI,0.105545617,0.105545617,283.15,7.4
Propylene Carbonate,0,Ethylene Carbonate,0.29906372,Dimethyl Carbonate,0.438555741,LiTFSI,0.131190269,0.131190269,283.15,4.98
Propylene Carbonate,0,Ethylene Carbonate,0.403825914,Dimethyl Carbonate,0.59218207,LiTFSI,0.001996008,0.001996008,293.15,0.827
Propylene Carbonate,0,Ethylene Carbonate,0.372013752,Dimethyl Carbonate,0.54553179,LiTFSI,0.041227229,0.041227229,293.15,10.2
Propylene Carbonate,0,Ethylene Carbonate,0.343990767,Dimethyl Carbonate,0.504438069,LiTFSI,0.075785582,0.075785582,293.15,11.6
Propylene Carbonate,0,Ethylene Carbonate,0.319858684,Dimethyl Carbonate,0.469050081,LiTFSI,0.105545617,0.105545617,293.15,9.28
Propylene Carbonate,0,Ethylene Carbonate,0.29906372,Dimethyl Carbonate,0.438555741,LiTFSI,0.131190269,0.131190269,293.15,6.45
Diethyl Carbonate,0.530342559,Ethylene Carbonate,0,Dimethyl Carbonate,0.463675387,LiTFSI,0.002991027,0.002991027,243.15,0.117
Diethyl Carbonate,0.48272141,Ethylene Carbonate,0,Dimethyl Carbonate,0.422040495,LiTFSI,0.047619048,0.047619048,243.15,1.96
Diethyl Carbonate,0.440957481,Ethylene Carbonate,0,Dimethyl Carbonate,0.385526537,LiTFSI,0.086757991,0.086757991,243.15,3.43
Diethyl Carbonate,0.405786567,Ethylene Carbonate,0,Dimethyl Carbonate,0.354776813,LiTFSI,0.11971831,0.11971831,243.15,3.55
Diethyl Carbonate,0.375382658,Ethylene Carbonate,0,Dimethyl Carbonate,0.328194855,LiTFSI,0.148211244,0.148211244,243.15,2.92
Diethyl Carbonate,0.530342559,Ethylene Carbonate,0,Dimethyl Carbonate,0.463675387,LiTFSI,0.002991027,0.002991027,253.15,0.137
Diethyl Carbonate,0.48272141,Ethylene Carbonate,0,Dimethyl Carbonate,0.422040495,LiTFSI,0.047619048,0.047619048,253.15,2.32
Diethyl Carbonate,0.440957481,Ethylene Carbonate,0,Dimethyl Carbonate,0.385526537,LiTFSI,0.086757991,0.086757991,253.15,4.11
Diethyl Carbonate,0.405786567,Ethylene Carbonate,0,Dimethyl Carbonate,0.354776813,LiTFSI,0.11971831,0.11971831,253.15,4.36
Diethyl Carbonate,0.375382658,Ethylene Carbonate,0,Dimethyl Carbonate,0.328194855,LiTFSI,0.148211244,0.148211244,253.15,3.69
Diethyl Carbonate,0.530342559,Ethylene Carbonate,0,Dimethyl Carbonate,0.463675387,LiTFSI,0.002991027,0.002991027,263.15,0.16
Diethyl Carbonate,0.48272141,Ethylene Carbonate,0,Dimethyl Carbonate,0.422040495,LiTFSI,0.047619048,0.047619048,263.15,2.74
Diethyl Carbonate,0.440957481,Ethylene Carbonate,0,Dimethyl Carbonate,0.385526537,LiTFSI,0.086757991,0.086757991,263.15,4.88
Diethyl Carbonate,0.405786567,Ethylene Carbonate,0,Dimethyl Carbonate,0.354776813,LiTFSI,0.11971831,0.11971831,263.15,5.25
Diethyl Carbonate,0.375382658,Ethylene Carbonate,0,Dimethyl Carbonate,0.328194855,LiTFSI,0.148211244,0.148211244,263.15,4.57
Diethyl Carbonate,0.530342559,Ethylene Carbonate,0,Dimethyl Carbonate,0.463675387,LiTFSI,0.002991027,0.002991027,273.15,0.184
Diethyl Carbonate,0.48272141,Ethylene Carbonate,0,Dimethyl Carbonate,0.422040495,LiTFSI,0.047619048,0.047619048,273.15,3.18
Diethyl Carbonate,0.440957481,Ethylene Carbonate,0,Dimethyl Carbonate,0.385526537,LiTFSI,0.086757991,0.086757991,273.15,5.74
Diethyl Carbonate,0.405786567,Ethylene Carbonate,0,Dimethyl Carbonate,0.354776813,LiTFSI,0.11971831,0.11971831,273.15,6.32
Diethyl Carbonate,0.375382658,Ethylene Carbonate,0,Dimethyl Carbonate,0.328194855,LiTFSI,0.148211244,0.148211244,273.15,5.76
Diethyl Carbonate,0.530342559,Ethylene Carbonate,0,Dimethyl Carbonate,0.463675387,LiTFSI,0.002991027,0.002991027,283.15,0.211
Diethyl Carbonate,0.48272141,Ethylene Carbonate,0,Dimethyl Carbonate,0.422040495,LiTFSI,0.047619048,0.047619048,283.15,3.71
Diethyl Carbonate,0.440957481,Ethylene Carbonate,0,Dimethyl Carbonate,0.385526537,LiTFSI,0.086757991,0.086757991,283.15,6.69
Diethyl Carbonate,0.405786567,Ethylene Carbonate,0,Dimethyl Carbonate,0.354776813,LiTFSI,0.11971831,0.11971831,283.15,7.5
Diethyl Carbonate,0.375382658,Ethylene Carbonate,0,Dimethyl Carbonate,0.328194855,LiTFSI,0.148211244,0.148211244,283.15,6.98
Diethyl Carbonate,0.530342559,Ethylene Carbonate,0,Dimethyl Carbonate,0.463675387,LiTFSI,0.002991027,0.002991027,293.15,0.24
Diethyl Carbonate,0.48272141,Ethylene Carbonate,0,Dimethyl Carbonate,0.422040495,LiTFSI,0.047619048,0.047619048,293.15,4.31
Diethyl Carbonate,0.440957481,Ethylene Carbonate,0,Dimethyl Carbonate,0.385526537,LiTFSI,0.086757991,0.086757991,293.15,7.76
Diethyl Carbonate,0.405786567,Ethylene Carbonate,0,Dimethyl Carbonate,0.354776813,LiTFSI,0.11971831,0.11971831,293.15,8.85
Diethyl Carbonate,0.375382658,Ethylene Carbonate,0,Dimethyl Carbonate,0.328194855,LiTFSI,0.148211244,0.148211244,293.15,8.31
Diethyl Carbonate,0,Fluoroethylene Carbonate,0.393194995,Ethyl Methyl Carbonate,0.600822951,LiPF6,0.002991027,0.002991027,243.15,0.189
Diethyl Carbonate,0,Fluoroethylene Carbonate,0.357888762,Ethyl Methyl Carbonate,0.546873143,LiPF6,0.047619048,0.047619048,243.15,2.01
Diethyl Carbonate,0,Fluoroethylene Carbonate,0.326925062,Ethyl Methyl Carbonate,0.499558956,LiPF6,0.086757991,0.086757991,243.15,1.82
Diethyl Carbonate,0,Fluoroethylene Carbonate,0.300849412,Ethyl Methyl Carbonate,0.459713969,LiPF6,0.11971831,0.11971831,243.15,0.935
Diethyl Carbonate,0,Fluoroethylene Carbonate,0.278882494,Ethyl Methyl Carbonate,0.426147345,LiPF6,0.147485081,0.147485081,243.15,0.264
Diethyl Carbonate,0,Fluoroethylene Carbonate,0.393194995,Ethyl Methyl Carbonate,0.600822951,LiPF6,0.002991027,0.002991027,253.15,0.247
Diethyl Carbonate,0,Fluoroethylene Carbonate,0.357888762,Ethyl Methyl Carbonate,0.546873143,LiPF6,0.047619048,0.047619048,253.15,2.75
Diethyl Carbonate,0,Fluoroethylene Carbonate,0.326925062,Ethyl Methyl Carbonate,0.499558956,LiPF6,0.086757991,0.086757991,253.15,2.72
Diethyl Carbonate,0,Fluoroethylene Carbonate,0.300849412,Ethyl Methyl Carbonate,0.459713969,LiPF6,0.11971831,0.11971831,253.15,1.69
Diethyl Carbonate,0,Fluoroethylene Carbonate,0.278882494,Ethyl Methyl Carbonate,0.426147345,LiPF6,0.147485081,0.147485081,253.15,0.684
Diethyl Carbonate,0,Fluoroethylene Carbonate,0.393194995,Ethyl Methyl Carbonate,0.600822951,LiPF6,0.002991027,0.002991027,263.15,0.313
Diethyl Carbonate,0,Fluoroethylene Carbonate,0.357888762,Ethyl Methyl Carbonate,0.546873143,LiPF6,0.047619048,0.047619048,263.15,3.6
Diethyl Carbonate,0,Fluoroethylene Carbonate,0.326925062,Ethyl Methyl Carbonate,0.499558956,LiPF6,0.086757991,0.086757991,263.15,3.81
Diethyl Carbonate,0,Fluoroethylene Carbonate,0.300849412,Ethyl Methyl Carbonate,0.459713969,LiPF6,0.11971831,0.11971831,263.15,2.67
Diethyl Carbonate,0,Fluoroethylene Carbonate,0.278882494,Ethyl Methyl Carbonate,0.426147345,LiPF6,0.147485081,0.147485081,263.15,1.35
Diethyl Carbonate,0,Fluoroethylene Carbonate,0.393194995,Ethyl Methyl Carbonate,0.600822951,LiPF6,0.002991027,0.002991027,273.15,0.388
Diethyl Carbonate,0,Fluoroethylene Carbonate,0.357888762,Ethyl Methyl Carbonate,0.546873143,LiPF6,0.047619048,0.047619048,273.15,4.58
Diethyl Carbonate,0,Fluoroethylene Carbonate,0.326925062,Ethyl Methyl Carbonate,0.499558956,LiPF6,0.086757991,0.086757991,273.15,5.07
Diethyl Carbonate,0,Fluoroethylene Carbonate,0.300849412,Ethyl Methyl Carbonate,0.459713969,LiPF6,0.11971831,0.11971831,273.15,3.87
Diethyl Carbonate,0,Fluoroethylene Carbonate,0.278882494,Ethyl Methyl Carbonate,0.426147345,LiPF6,0.147485081,0.147485081,273.15,2.25
Diethyl Carbonate,0,Fluoroethylene Carbonate,0.393194995,Ethyl Methyl Carbonate,0.600822951,LiPF6,0.002991027,0.002991027,283.15,0.47
Diethyl Carbonate,0,Fluoroethylene Carbonate,0.357888762,Ethyl Methyl Carbonate,0.546873143,LiPF6,0.047619048,0.047619048,283.15,5.65
Diethyl Carbonate,0,Fluoroethylene Carbonate,0.326925062,Ethyl Methyl Carbonate,0.499558956,LiPF6,0.086757991,0.086757991,283.15,6.5
Diethyl Carbonate,0,Fluoroethylene Carbonate,0.300849412,Ethyl Methyl Carbonate,0.459713969,LiPF6,0.11971831,0.11971831,283.15,5.28
Diethyl Carbonate,0,Fluoroethylene Carbonate,0.278882494,Ethyl Methyl Carbonate,0.426147345,LiPF6,0.147485081,0.147485081,283.15,3.4
Diethyl Carbonate,0,Fluoroethylene Carbonate,0.393194995,Ethyl Methyl Carbonate,0.600822951,LiPF6,0.002991027,0.002991027,293.15,0.558
Diethyl Carbonate,0,Fluoroethylene Carbonate,0.357888762,Ethyl Methyl Carbonate,0.546873143,LiPF6,0.047619048,0.047619048,293.15,6.83
Diethyl Carbonate,0,Fluoroethylene Carbonate,0.326925062,Ethyl Methyl Carbonate,0.499558956,LiPF6,0.086757991,0.086757991,293.15,8.08
Diethyl Carbonate,0,Fluoroethylene Carbonate,0.300849412,Ethyl Methyl Carbonate,0.459713969,LiPF6,0.11971831,0.11971831,293.15,6.89
Diethyl Carbonate,0,Fluoroethylene Carbonate,0.278882494,Ethyl Methyl Carbonate,0.426147345,LiPF6,0.147485081,0.147485081,293.15,4.8
Diethyl Carbonate,0,Ethyl Methyl Carbonate,0.177134771,Dimethyl Carbonate,0.818873213,LiPF6,0.001996008,0.001996008,243.15,0.061
Diethyl Carbonate,0,Ethyl Methyl Carbonate,0.162853986,Dimethyl Carbonate,0.752854826,LiPF6,0.042145594,0.042145594,243.15,0.957
Diethyl Carbonate,0,Ethyl Methyl Carbonate,0.149979657,Dimethyl Carbonate,0.693338315,LiPF6,0.078341014,0.078341014,243.15,2
Diethyl Carbonate,0,Ethyl Methyl Carbonate,0.139169049,Dimethyl Carbonate,0.643362145,LiPF6,0.108734403,0.108734403,243.15,2.08
Diethyl Carbonate,0,Ethyl Methyl Carbonate,0.129845114,Dimethyl Carbonate,0.600258692,LiPF6,0.134948097,0.134948097,243.15,1.53
Diethyl Carbonate,0,Ethyl Methyl Carbonate,0.177134771,Dimethyl Carbonate,0.818873213,LiPF6,0.001996008,0.001996008,253.15,0.0754
Diethyl Carbonate,0,Ethyl Methyl Carbonate,0.162853986,Dimethyl Carbonate,0.752854826,LiPF6,0.042145594,0.042145594,253.15,1.19
Diethyl Carbonate,0,Ethyl Methyl Carbonate,0.149979657,Dimethyl Carbonate,0.693338315,LiPF6,0.078341014,0.078341014,253.15,2.55
Diethyl Carbonate,0,Ethyl Methyl Carbonate,0.139169049,Dimethyl Carbonate,0.643362145,LiPF6,0.108734403,0.108734403,253.15,2.83
Diethyl Carbonate,0,Ethyl Methyl Carbonate,0.129845114,Dimethyl Carbonate,0.600258692,LiPF6,0.134948097,0.134948097,253.15,2.3
Diethyl Carbonate,0,Ethyl Methyl Carbonate,0.177134771,Dimethyl Carbonate,0.818873213,LiPF6,0.001996008,0.001996008,263.15,0.0914
Diethyl Carbonate,0,Ethyl Methyl Carbonate,0.162853986,Dimethyl Carbonate,0.752854826,LiPF6,0.042145594,0.042145594,263.15,1.46
Diethyl Carbonate,0,Ethyl Methyl Carbonate,0.149979657,Dimethyl Carbonate,0.693338315,LiPF6,0.078341014,0.078341014,263.15,3.19
Diethyl Carbonate,0,Ethyl Methyl Carbonate,0.139169049,Dimethyl Carbonate,0.643362145,LiPF6,0.108734403,0.108734403,263.15,3.73
Diethyl Carbonate,0,Ethyl Methyl Carbonate,0.129845114,Dimethyl Carbonate,0.600258692,LiPF6,0.134948097,0.134948097,263.15,3.28
Diethyl Carbonate,0,Ethyl Methyl Carbonate,0.177134771,Dimethyl Carbonate,0.818873213,LiPF6,0.001996008,0.001996008,273.15,0.109
Diethyl Carbonate,0,Ethyl Methyl Carbonate,0.162853986,Dimethyl Carbonate,0.752854826,LiPF6,0.042145594,0.042145594,273.15,1.78
Diethyl Carbonate,0,Ethyl Methyl Carbonate,0.149979657,Dimethyl Carbonate,0.693338315,LiPF6,0.078341014,0.078341014,273.15,3.94
Diethyl Carbonate,0,Ethyl Methyl Carbonate,0.139169049,Dimethyl Carbonate,0.643362145,LiPF6,0.108734403,0.108734403,273.15,4.76
Diethyl Carbonate,0,Ethyl Methyl Carbonate,0.129845114,Dimethyl Carbonate,0.600258692,LiPF6,0.134948097,0.134948097,273.15,4.47
Diethyl Carbonate,0,Ethyl Methyl Carbonate,0.177134771,Dimethyl Carbonate,0.818873213,LiPF6,0.001996008,0.001996008,283.15,0.128
Diethyl Carbonate,0,Ethyl Methyl Carbonate,0.162853986,Dimethyl Carbonate,0.752854826,LiPF6,0.042145594,0.042145594,283.15,2.16
Diethyl Carbonate,0,Ethyl Methyl Carbonate,0.149979657,Dimethyl Carbonate,0.693338315,LiPF6,0.078341014,0.078341014,283.15,4.79
Diethyl Carbonate,0,Ethyl Methyl Carbonate,0.139169049,Dimethyl Carbonate,0.643362145,LiPF6,0.108734403,0.108734403,283.15,5.93
Diethyl Carbonate,0,Ethyl Methyl Carbonate,0.129845114,Dimethyl Carbonate,0.600258692,LiPF6,0.134948097,0.134948097,283.15,5.89
Diethyl Carbonate,0,Ethyl Methyl Carbonate,0.177134771,Dimethyl Carbonate,0.818873213,LiPF6,0.001996008,0.001996008,293.15,0.149
Diethyl Carbonate,0,Ethyl Methyl Carbonate,0.162853986,Dimethyl Carbonate,0.752854826,LiPF6,0.042145594,0.042145594,293.15,2.58
Diethyl Carbonate,0,Ethyl Methyl Carbonate,0.149979657,Dimethyl Carbonate,0.693338315,LiPF6,0.078341014,0.078341014,293.15,5.74
Diethyl Carbonate,0,Ethyl Methyl Carbonate,0.139169049,Dimethyl Carbonate,0.643362145,LiPF6,0.108734403,0.108734403,293.15,7.25
Diethyl Carbonate,0,Ethyl Methyl Carbonate,0.129845114,Dimethyl Carbonate,0.600258692,LiPF6,0.134948097,0.134948097,293.15,7.49
Diethyl Carbonate,0.335677005,Fluoroethylene Carbonate,0,Dimethyl Carbonate,0.660330979,LiTFSI,0.001996008,0.001996008,243.15,0.108
Diethyl Carbonate,0.306764423,Fluoroethylene Carbonate,0,Dimethyl Carbonate,0.603455252,LiTFSI,0.044890162,0.044890162,243.15,1.88
Diethyl Carbonate,0.280800518,Fluoroethylene Carbonate,0,Dimethyl Carbonate,0.55238005,LiTFSI,0.083409716,0.083409716,243.15,3.31
Diethyl Carbonate,0.259477426,Fluoroethylene Carbonate,0,Dimethyl Carbonate,0.510434078,LiTFSI,0.115044248,0.115044248,243.15,3.46
Diethyl Carbonate,0.241060622,Fluoroethylene Carbonate,0,Dimethyl Carbonate,0.474205245,LiTFSI,0.142367067,0.142367067,243.15,2.85
Diethyl Carbonate,0.335677005,Fluoroethylene Carbonate,0,Dimethyl Carbonate,0.660330979,LiTFSI,0.001996008,0.001996008,253.15,0.13
Diethyl Carbonate,0.306764423,Fluoroethylene Carbonate,0,Dimethyl Carbonate,0.603455252,LiTFSI,0.044890162,0.044890162,253.15,2.27
Diethyl Carbonate,0.280800518,Fluoroethylene Carbonate,0,Dimethyl Carbonate,0.55238005,LiTFSI,0.083409716,0.083409716,253.15,4.03
Diethyl Carbonate,0.259477426,Fluoroethylene Carbonate,0,Dimethyl Carbonate,0.510434078,LiTFSI,0.115044248,0.115044248,253.15,4.35
Diethyl Carbonate,0.241060622,Fluoroethylene Carbonate,0,Dimethyl Carbonate,0.474205245,LiTFSI,0.142367067,0.142367067,253.15,3.7
Diethyl Carbonate,0.335677005,Fluoroethylene Carbonate,0,Dimethyl Carbonate,0.660330979,LiTFSI,0.001996008,0.001996008,263.15,0.154
Diethyl Carbonate,0.306764423,Fluoroethylene Carbonate,0,Dimethyl Carbonate,0.603455252,LiTFSI,0.044890162,0.044890162,263.15,2.71
Diethyl Carbonate,0.280800518,Fluoroethylene Carbonate,0,Dimethyl Carbonate,0.55238005,LiTFSI,0.083409716,0.083409716,263.15,4.88
Diethyl Carbonate,0.259477426,Fluoroethylene Carbonate,0,Dimethyl Carbonate,0.510434078,LiTFSI,0.115044248,0.115044248,263.15,5.36
Diethyl Carbonate,0.241060622,Fluoroethylene Carbonate,0,Dimethyl Carbonate,0.474205245,LiTFSI,0.142367067,0.142367067,263.15,4.71
Diethyl Carbonate,0.335677005,Fluoroethylene Carbonate,0,Dimethyl Carbonate,0.660330979,LiTFSI,0.001996008,0.001996008,273.15,0.181
Diethyl Carbonate,0.306764423,Fluoroethylene Carbonate,0,Dimethyl Carbonate,0.603455252,LiTFSI,0.044890162,0.044890162,273.15,3.19
Diethyl Carbonate,0.280800518,Fluoroethylene Carbonate,0,Dimethyl Carbonate,0.55238005,LiTFSI,0.083409716,0.083409716,273.15,5.79
Diethyl Carbonate,0.259477426,Fluoroethylene Carbonate,0,Dimethyl Carbonate,0.510434078,LiTFSI,0.115044248,0.115044248,273.15,6.55
Diethyl Carbonate,0.241060622,Fluoroethylene Carbonate,0,Dimethyl Carbonate,0.474205245,LiTFSI,0.142367067,0.142367067,273.15,5.84
Diethyl Carbonate,0.335677005,Fluoroethylene Carbonate,0,Dimethyl Carbonate,0.660330979,LiTFSI,0.001996008,0.001996008,283.15,0.21
Diethyl Carbonate,0.306764423,Fluoroethylene Carbonate,0,Dimethyl Carbonate,0.603455252,LiTFSI,0.044890162,0.044890162,283.15,3.76
Diethyl Carbonate,0.280800518,Fluoroethylene Carbonate,0,Dimethyl Carbonate,0.55238005,LiTFSI,0.083409716,0.083409716,283.15,6.86
Diethyl Carbonate,0.259477426,Fluoroethylene Carbonate,0,Dimethyl Carbonate,0.510434078,LiTFSI,0.115044248,0.115044248,283.15,7.83
Diethyl Carbonate,0.241060622,Fluoroethylene Carbonate,0,Dimethyl Carbonate,0.474205245,LiTFSI,0.142367067,0.142367067,283.15,7.3
Diethyl Carbonate,0.335677005,Fluoroethylene Carbonate,0,Dimethyl Carbonate,0.660330979,LiTFSI,0.001996008,0.001996008,293.15,0.241
Diethyl Carbonate,0.306764423,Fluoroethylene Carbonate,0,Dimethyl Carbonate,0.603455252,LiTFSI,0.044890162,0.044890162,293.15,4.36
Diethyl Carbonate,0.280800518,Fluoroethylene Carbonate,0,Dimethyl Carbonate,0.55238005,LiTFSI,0.083409716,0.083409716,293.15,8.01
Diethyl Carbonate,0.259477426,Fluoroethylene Carbonate,0,Dimethyl Carbonate,0.510434078,LiTFSI,0.115044248,0.115044248,293.15,9.25
Diethyl Carbonate,0.241060622,Fluoroethylene Carbonate,0,Dimethyl Carbonate,0.474205245,LiTFSI,0.142367067,0.142367067,293.15,8.73
Diethyl Carbonate,0.524738985,Ethyl Methyl Carbonate,0,Ethylene Carbonate,0.469278961,LiTFSI,0.002991027,0.002991027,243.15,0.228
Diethyl Carbonate,0.478579547,Ethyl Methyl Carbonate,0,Ethylene Carbonate,0.427998146,LiTFSI,0.046711153,0.046711153,243.15,2.23
Diethyl Carbonate,0.437179694,Ethyl Methyl Carbonate,0,Ethylene Carbonate,0.390973871,LiTFSI,0.085923218,0.085923218,243.15,1.83
Diethyl Carbonate,0.402317896,Ethyl Methyl Carbonate,0,Ethylene Carbonate,0.359796641,LiTFSI,0.118942731,0.118942731,243.15,0.951
Diethyl Carbonate,0.372951047,Ethyl Methyl Carbonate,0,Ethylene Carbonate,0.333533595,LiTFSI,0.146757679,0.146757679,243.15,0.422
Diethyl Carbonate,0.524738985,Ethyl Methyl Carbonate,0,Ethylene Carbonate,0.469278961,LiTFSI,0.002991027,0.002991027,253.15,0.297
Diethyl Carbonate,0.478579547,Ethyl Methyl Carbonate,0,Ethylene Carbonate,0.427998146,LiTFSI,0.046711153,0.046711153,253.15,3.02
Diethyl Carbonate,0.437179694,Ethyl Methyl Carbonate,0,Ethylene Carbonate,0.390973871,LiTFSI,0.085923218,0.085923218,253.15,2.66
