Repository: BattModels/DiffMix-NatCommData

# DiffMix-NatCommData

This is the official data repository for "Differentiable Modeling and Optimization of Non-aqueous Li-based Battery Electrolyte Solutions Using Geometric Deep Learning" published in Nature Communications.

# Citation

Coming soon.

File: training_data/published_AEM_data.csv (part 66 of 82)
sub1_name,x1 (mole fraction),sub2_name,x2 (mole fraction),sub3_name,x3 (mole fraction),salt,x4 (mole fraction),x5 (mole fraction),temperature (K),ionic conductivity (mS/cm)
Diethyl Carbonate,0.402317896,Ethyl Methyl Carbonate,0,Ethylene Carbonate,0.359796641,LiTFSI,0.118942731,0.118942731,253.15,1.56
Diethyl Carbonate,0.372951047,Ethyl Methyl Carbonate,0,Ethylene Carbonate,0.333533595,LiTFSI,0.146757679,0.146757679,253.15,0.806
Diethyl Carbonate,0.524738985,Ethyl Methyl Carbonate,0,Ethylene Carbonate,0.469278961,LiTFSI,0.002991027,0.002991027,263.15,0.376
Diethyl Carbonate,0.478579547,Ethyl Methyl Carbonate,0,Ethylene Carbonate,0.427998146,LiTFSI,0.046711153,0.046711153,263.15,3.94
Diethyl Carbonate,0.437179694,Ethyl Methyl Carbonate,0,Ethylene Carbonate,0.390973871,LiTFSI,0.085923218,0.085923218,263.15,3.67
Diethyl Carbonate,0.402317896,Ethyl Methyl Carbonate,0,Ethylene Carbonate,0.359796641,LiTFSI,0.118942731,0.118942731,263.15,2.34
Diethyl Carbonate,0.372951047,Ethyl Methyl Carbonate,0,Ethylene Carbonate,0.333533595,LiTFSI,0.146757679,0.146757679,263.15,1.34
Diethyl Carbonate,0.524738985,Ethyl Methyl Carbonate,0,Ethylene Carbonate,0.469278961,LiTFSI,0.002991027,0.002991027,273.15,0.463
Diethyl Carbonate,0.478579547,Ethyl Methyl Carbonate,0,Ethylene Carbonate,0.427998146,LiTFSI,0.046711153,0.046711153,273.15,4.98
Diethyl Carbonate,0.437179694,Ethyl Methyl Carbonate,0,Ethylene Carbonate,0.390973871,LiTFSI,0.085923218,0.085923218,273.15,4.83
Diethyl Carbonate,0.402317896,Ethyl Methyl Carbonate,0,Ethylene Carbonate,0.359796641,LiTFSI,0.118942731,0.118942731,273.15,3.28
Diethyl Carbonate,0.372951047,Ethyl Methyl Carbonate,0,Ethylene Carbonate,0.333533595,LiTFSI,0.146757679,0.146757679,273.15,2.02
Diethyl Carbonate,0.524738985,Ethyl Methyl Carbonate,0,Ethylene Carbonate,0.469278961,LiTFSI,0.002991027,0.002991027,283.15,0.558
Diethyl Carbonate,0.478579547,Ethyl Methyl Carbonate,0,Ethylene Carbonate,0.427998146,LiTFSI,0.046711153,0.046711153,283.15,6.13
Diethyl Carbonate,0.437179694,Ethyl Methyl Carbonate,0,Ethylene Carbonate,0.390973871,LiTFSI,0.085923218,0.085923218,283.15,6.15
Diethyl Carbonate,0.402317896,Ethyl Methyl Carbonate,0,Ethylene Carbonate,0.359796641,LiTFSI,0.118942731,0.118942731,283.15,4.38
Diethyl Carbonate,0.372951047,Ethyl Methyl Carbonate,0,Ethylene Carbonate,0.333533595,LiTFSI,0.146757679,0.146757679,283.15,2.85
Diethyl Carbonate,0.524738985,Ethyl Methyl Carbonate,0,Ethylene Carbonate,0.469278961,LiTFSI,0.002991027,0.002991027,293.15,0.66
Diethyl Carbonate,0.478579547,Ethyl Methyl Carbonate,0,Ethylene Carbonate,0.427998146,LiTFSI,0.046711153,0.046711153,293.15,7.38
Diethyl Carbonate,0.437179694,Ethyl Methyl Carbonate,0,Ethylene Carbonate,0.390973871,LiTFSI,0.085923218,0.085923218,293.15,7.61
Diethyl Carbonate,0.402317896,Ethyl Methyl Carbonate,0,Ethylene Carbonate,0.359796641,LiTFSI,0.118942731,0.118942731,293.15,5.63
Diethyl Carbonate,0.372951047,Ethyl Methyl Carbonate,0,Ethylene Carbonate,0.333533595,LiTFSI,0.146757679,0.146757679,293.15,3.82
Propylene Carbonate,0.209184655,Diethyl Carbonate,0.542328553,Ethylene Carbonate,0.242504738,LiTFSI,0.002991027,0.002991027,243.15,0.217
Propylene Carbonate,0.190019904,Diethyl Carbonate,0.492642348,Ethylene Carbonate,0.22028732,LiTFSI,0.048525214,0.048525214,243.15,2.09
Propylene Carbonate,0.173227453,Diethyl Carbonate,0.449106528,Ethylene Carbonate,0.200820075,LiTFSI,0.088422972,0.088422972,243.15,1.71
Propylene Carbonate,0.159079796,Diethyl Carbonate,0.412427554,Ethylene Carbonate,0.184418901,LiTFSI,0.122036874,0.122036874,243.15,0.937
Propylene Carbonate,0.147149561,Diethyl Carbonate,0.381497431,Ethylene Carbonate,0.170588353,LiTFSI,0.150382328,0.150382328,243.15,0.409
Propylene Carbonate,0.209184655,Diethyl Carbonate,0.542328553,Ethylene Carbonate,0.242504738,LiTFSI,0.002991027,0.002991027,253.15,0.284
Propylene Carbonate,0.190019904,Diethyl Carbonate,0.492642348,Ethylene Carbonate,0.22028732,LiTFSI,0.048525214,0.048525214,253.15,2.87
Propylene Carbonate,0.173227453,Diethyl Carbonate,0.449106528,Ethylene Carbonate,0.200820075,LiTFSI,0.088422972,0.088422972,253.15,2.52
Propylene Carbonate,0.159079796,Diethyl Carbonate,0.412427554,Ethylene Carbonate,0.184418901,LiTFSI,0.122036874,0.122036874,253.15,1.55
Propylene Carbonate,0.147149561,Diethyl Carbonate,0.381497431,Ethylene Carbonate,0.170588353,LiTFSI,0.150382328,0.150382328,253.15,0.795
Propylene Carbonate,0.209184655,Diethyl Carbonate,0.542328553,Ethylene Carbonate,0.242504738,LiTFSI,0.002991027,0.002991027,263.15,0.36
Propylene Carbonate,0.190019904,Diethyl Carbonate,0.492642348,Ethylene Carbonate,0.22028732,LiTFSI,0.048525214,0.048525214,263.15,3.74
Propylene Carbonate,0.173227453,Diethyl Carbonate,0.449106528,Ethylene Carbonate,0.200820075,LiTFSI,0.088422972,0.088422972,263.15,3.47
Propylene Carbonate,0.159079796,Diethyl Carbonate,0.412427554,Ethylene Carbonate,0.184418901,LiTFSI,0.122036874,0.122036874,263.15,2.31
Propylene Carbonate,0.147149561,Diethyl Carbonate,0.381497431,Ethylene Carbonate,0.170588353,LiTFSI,0.150382328,0.150382328,263.15,1.32
Propylene Carbonate,0.209184655,Diethyl Carbonate,0.542328553,Ethylene Carbonate,0.242504738,LiTFSI,0.002991027,0.002991027,273.15,0.442
Propylene Carbonate,0.190019904,Diethyl Carbonate,0.492642348,Ethylene Carbonate,0.22028732,LiTFSI,0.048525214,0.048525214,273.15,4.71
Propylene Carbonate,0.173227453,Diethyl Carbonate,0.449106528,Ethylene Carbonate,0.200820075,LiTFSI,0.088422972,0.088422972,273.15,4.54
Propylene Carbonate,0.159079796,Diethyl Carbonate,0.412427554,Ethylene Carbonate,0.184418901,LiTFSI,0.122036874,0.122036874,273.15,3.21
Propylene Carbonate,0.147149561,Diethyl Carbonate,0.381497431,Ethylene Carbonate,0.170588353,LiTFSI,0.150382328,0.150382328,273.15,1.97
Propylene Carbonate,0.209184655,Diethyl Carbonate,0.542328553,Ethylene Carbonate,0.242504738,LiTFSI,0.002991027,0.002991027,283.15,0.531
Propylene Carbonate,0.190019904,Diethyl Carbonate,0.492642348,Ethylene Carbonate,0.22028732,LiTFSI,0.048525214,0.048525214,283.15,5.78
Propylene Carbonate,0.173227453,Diethyl Carbonate,0.449106528,Ethylene Carbonate,0.200820075,LiTFSI,0.088422972,0.088422972,283.15,5.75
Propylene Carbonate,0.159079796,Diethyl Carbonate,0.412427554,Ethylene Carbonate,0.184418901,LiTFSI,0.122036874,0.122036874,283.15,4.25
Propylene Carbonate,0.147149561,Diethyl Carbonate,0.381497431,Ethylene Carbonate,0.170588353,LiTFSI,0.150382328,0.150382328,283.15,2.76
Propylene Carbonate,0.209184655,Diethyl Carbonate,0.542328553,Ethylene Carbonate,0.242504738,LiTFSI,0.002991027,0.002991027,293.15,0.626
Propylene Carbonate,0.190019904,Diethyl Carbonate,0.492642348,Ethylene Carbonate,0.22028732,LiTFSI,0.048525214,0.048525214,293.15,6.94
Propylene Carbonate,0.173227453,Diethyl Carbonate,0.449106528,Ethylene Carbonate,0.200820075,LiTFSI,0.088422972,0.088422972,293.15,7.1
Propylene Carbonate,0.159079796,Diethyl Carbonate,0.412427554,Ethylene Carbonate,0.184418901,LiTFSI,0.122036874,0.122036874,293.15,5.43
Propylene Carbonate,0.147149561,Diethyl Carbonate,0.381497431,Ethylene Carbonate,0.170588353,LiTFSI,0.150382328,0.150382328,293.15,3.69
Diethyl Carbonate,0.159469339,Fluoroethylene Carbonate,0,Dimethyl Carbonate,0.836538645,LiTFSI,0.001996008,0.001996008,243.15,0.0992
Diethyl Carbonate,0.146319247,Fluoroethylene Carbonate,0,Dimethyl Carbonate,0.767556351,LiTFSI,0.043062201,0.043062201,243.15,1.75
Diethyl Carbonate,0.134750612,Fluoroethylene Carbonate,0,Dimethyl Carbonate,0.706870014,LiTFSI,0.079189687,0.079189687,243.15,3.1
Diethyl Carbonate,0.124782066,Fluoroethylene Carbonate,0,Dimethyl Carbonate,0.654577365,LiTFSI,0.110320285,0.110320285,243.15,3.28
Diethyl Carbonate,0.116178813,Fluoroethylene Carbonate,0,Dimethyl Carbonate,0.609446726,LiTFSI,0.13718723,0.13718723,243.15,2.75
Diethyl Carbonate,0.159469339,Fluoroethylene Carbonate,0,Dimethyl Carbonate,0.836538645,LiTFSI,0.001996008,0.001996008,253.15,0.123
Diethyl Carbonate,0.146319247,Fluoroethylene Carbonate,0,Dimethyl Carbonate,0.767556351,LiTFSI,0.043062201,0.043062201,253.15,2.16
Diethyl Carbonate,0.134750612,Fluoroethylene Carbonate,0,Dimethyl Carbonate,0.706870014,LiTFSI,0.079189687,0.079189687,253.15,3.86
Diethyl Carbonate,0.124782066,Fluoroethylene Carbonate,0,Dimethyl Carbonate,0.654577365,LiTFSI,0.110320285,0.110320285,253.15,4.24
Diethyl Carbonate,0.116178813,Fluoroethylene Carbonate,0,Dimethyl Carbonate,0.609446726,LiTFSI,0.13718723,0.13718723,253.15,3.67
Diethyl Carbonate,0.159469339,Fluoroethylene Carbonate,0,Dimethyl Carbonate,0.836538645,LiTFSI,0.001996008,0.001996008,263.15,0.149
Diethyl Carbonate,0.146319247,Fluoroethylene Carbonate,0,Dimethyl Carbonate,0.767556351,LiTFSI,0.043062201,0.043062201,263.15,2.6
Diethyl Carbonate,0.134750612,Fluoroethylene Carbonate,0,Dimethyl Carbonate,0.706870014,LiTFSI,0.079189687,0.079189687,263.15,4.74
Diethyl Carbonate,0.124782066,Fluoroethylene Carbonate,0,Dimethyl Carbonate,0.654577365,LiTFSI,0.110320285,0.110320285,263.15,5.35
Diethyl Carbonate,0.116178813,Fluoroethylene Carbonate,0,Dimethyl Carbonate,0.609446726,LiTFSI,0.13718723,0.13718723,263.15,4.74
Diethyl Carbonate,0.159469339,Fluoroethylene Carbonate,0,Dimethyl Carbonate,0.836538645,LiTFSI,0.001996008,0.001996008,273.15,0.177
Diethyl Carbonate,0.146319247,Fluoroethylene Carbonate,0,Dimethyl Carbonate,0.767556351,LiTFSI,0.043062201,0.043062201,273.15,3.12
Diethyl Carbonate,0.134750612,Fluoroethylene Carbonate,0,Dimethyl Carbonate,0.706870014,LiTFSI,0.079189687,0.079189687,273.15,5.76
Diethyl Carbonate,0.124782066,Fluoroethylene Carbonate,0,Dimethyl Carbonate,0.654577365,LiTFSI,0.110320285,0.110320285,273.15,6.56
Diethyl Carbonate,0.116178813,Fluoroethylene Carbonate,0,Dimethyl Carbonate,0.609446726,LiTFSI,0.13718723,0.13718723,273.15,6.03
Diethyl Carbonate,0.159469339,Fluoroethylene Carbonate,0,Dimethyl Carbonate,0.836538645,LiTFSI,0.001996008,0.001996008,283.15,0.208
Diethyl Carbonate,0.146319247,Fluoroethylene Carbonate,0,Dimethyl Carbonate,0.767556351,LiTFSI,0.043062201,0.043062201,283.15,3.72
Diethyl Carbonate,0.134750612,Fluoroethylene Carbonate,0,Dimethyl Carbonate,0.706870014,LiTFSI,0.079189687,0.079189687,283.15,6.9
Diethyl Carbonate,0.124782066,Fluoroethylene Carbonate,0,Dimethyl Carbonate,0.654577365,LiTFSI,0.110320285,0.110320285,283.15,7.95
Diethyl Carbonate,0.116178813,Fluoroethylene Carbonate,0,Dimethyl Carbonate,0.609446726,LiTFSI,0.13718723,0.13718723,283.15,7.48
Diethyl Carbonate,0.159469339,Fluoroethylene Carbonate,0,Dimethyl Carbonate,0.836538645,LiTFSI,0.001996008,0.001996008,293.15,0.241
Diethyl Carbonate,0.146319247,Fluoroethylene Carbonate,0,Dimethyl Carbonate,0.767556351,LiTFSI,0.043062201,0.043062201,293.15,4.38
Diethyl Carbonate,0.134750612,Fluoroethylene Carbonate,0,Dimethyl Carbonate,0.706870014,LiTFSI,0.079189687,0.079189687,293.15,8.14
Diethyl Carbonate,0.124782066,Fluoroethylene Carbonate,0,Dimethyl Carbonate,0.654577365,LiTFSI,0.110320285,0.110320285,293.15,9.51
Diethyl Carbonate,0.116178813,Fluoroethylene Carbonate,0,Dimethyl Carbonate,0.609446726,LiTFSI,0.13718723,0.13718723,293.15,9.34
Propylene Carbonate,0.363648804,Diethyl Carbonate,0,Ethylene Carbonate,0.63235918,LiTFSI,0.001996008,0.001996008,243.15,0.106
Propylene Carbonate,0.333661751,Diethyl Carbonate,0,Ethylene Carbonate,0.580213847,LiTFSI,0.043062201,0.043062201,243.15,0.865
Propylene Carbonate,0.307900717,Diethyl Carbonate,0,Ethylene Carbonate,0.535417256,LiTFSI,0.078341014,0.078341014,243.15,0.557
Propylene Carbonate,0.285127549,Diethyl Carbonate,0,Ethylene Carbonate,0.495816351,LiTFSI,0.10952805,0.10952805,243.15,0.238
Propylene Carbonate,0.266019553,Diethyl Carbonate,0,Ethylene Carbonate,0.462588917,LiTFSI,0.135695765,0.135695765,243.15,0.088
Propylene Carbonate,0.363648804,Diethyl Carbonate,0,Ethylene Carbonate,0.63235918,LiTFSI,0.001996008,0.001996008,253.15,0.16
Propylene Carbonate,0.333661751,Diethyl Carbonate,0,Ethylene Carbonate,0.580213847,LiTFSI,0.043062201,0.043062201,253.15,1.45
Propylene Carbonate,0.307900717,Diethyl Carbonate,0,Ethylene Carbonate,0.535417256,LiTFSI,0.078341014,0.078341014,253.15,1.1
Propylene Carbonate,0.285127549,Diethyl Carbonate,0,Ethylene Carbonate,0.495816351,LiTFSI,0.10952805,0.10952805,253.15,0.573
Propylene Carbonate,0.266019553,Diethyl Carbonate,0,Ethylene Carbonate,0.462588917,LiTFSI,0.135695765,0.135695765,253.15,0.272
Propylene Carbonate,0.363648804,Diethyl Carbonate,0,Ethylene Carbonate,0.63235918,LiTFSI,0.001996008,0.001996008,263.15,0.226
Propylene Carbonate,0.333661751,Diethyl Carbonate,0,Ethylene Carbonate,0.580213847,LiTFSI,0.043062201,0.043062201,263.15,2.19
Propylene Carbonate,0.307900717,Diethyl Carbonate,0,Ethylene Carbonate,0.535417256,LiTFSI,0.078341014,0.078341014,263.15,1.82
Propylene Carbonate,0.285127549,Diethyl Carbonate,0,Ethylene Carbonate,0.495816351,LiTFSI,0.10952805,0.10952805,263.15,1.07
Propylene Carbonate,0.266019553,Diethyl Carbonate,0,Ethylene Carbonate,0.462588917,LiTFSI,0.135695765,0.135695765,263.15,0.584
Propylene Carbonate,0.363648804,Diethyl Carbonate,0,Ethylene Carbonate,0.63235918,LiTFSI,0.001996008,0.001996008,273.15,0.303
Propylene Carbonate,0.333661751,Diethyl Carbonate,0,Ethylene Carbonate,0.580213847,LiTFSI,0.043062201,0.043062201,273.15,3.06
Propylene Carbonate,0.307900717,Diethyl Carbonate,0,Ethylene Carbonate,0.535417256,LiTFSI,0.078341014,0.078341014,273.15,2.72
Propylene Carbonate,0.285127549,Diethyl Carbonate,0,Ethylene Carbonate,0.495816351,LiTFSI,0.10952805,0.10952805,273.15,1.73
Propylene Carbonate,0.266019553,Diethyl Carbonate,0,Ethylene Carbonate,0.462588917,LiTFSI,0.135695765,0.135695765,273.15,1.02
Propylene Carbonate,0.363648804,Diethyl Carbonate,0,Ethylene Carbonate,0.63235918,LiTFSI,0.001996008,0.001996008,283.15,0.39
Propylene Carbonate,0.333661751,Diethyl Carbonate,0,Ethylene Carbonate,0.580213847,LiTFSI,0.043062201,0.043062201,283.15,4.06
Propylene Carbonate,0.307900717,Diethyl Carbonate,0,Ethylene Carbonate,0.535417256,LiTFSI,0.078341014,0.078341014,283.15,3.77
Propylene Carbonate,0.285127549,Diethyl Carbonate,0,Ethylene Carbonate,0.495816351,LiTFSI,0.10952805,0.10952805,283.15,2.54
Propylene Carbonate,0.266019553,Diethyl Carbonate,0,Ethylene Carbonate,0.462588917,LiTFSI,0.135695765,0.135695765,283.15,1.58
Propylene Carbonate,0.363648804,Diethyl Carbonate,0,Ethylene Carbonate,0.63235918,LiTFSI,0.001996008,0.001996008,293.15,0.488
Propylene Carbonate,0.333661751,Diethyl Carbonate,0,Ethylene Carbonate,0.580213847,LiTFSI,0.043062201,0.043062201,293.15,5.19
Propylene Carbonate,0.307900717,Diethyl Carbonate,0,Ethylene Carbonate,0.535417256,LiTFSI,0.078341014,0.078341014,293.15,4.98
Propylene Carbonate,0.285127549,Diethyl Carbonate,0,Ethylene Carbonate,0.495816351,LiTFSI,0.10952805,0.10952805,293.15,3.49
Propylene Carbonate,0.266019553,Diethyl Carbonate,0,Ethylene Carbonate,0.462588917,LiTFSI,0.135695765,0.135695765,293.15,2.24
Fluoroethylene Carbonate,0,Ethylene Carbonate,0.603003019,Dimethyl Carbonate,0.393004965,LiPF6,0.001996008,0.001996008,243.15,0.225
Fluoroethylene Carbonate,0,Ethylene Carbonate,0.555500298,Dimethyl Carbonate,0.362045244,LiPF6,0.041227229,0.041227229,243.15,2.28
Fluoroethylene Carbonate,0,Ethylene Carbonate,0.513655671,Dimethyl Carbonate,0.334773165,LiPF6,0.075785582,0.075785582,243.15,2.08
Fluoroethylene Carbonate,0,Ethylene Carbonate,0.477621038,Dimethyl Carbonate,0.311287727,LiPF6,0.105545617,0.105545617,243.15,1.14
Fluoroethylene Carbonate,0,Ethylene Carbonate,0.446569475,Dimethyl Carbonate,0.291049987,LiPF6,0.131190269,0.131190269,243.15,0.417
Fluoroethylene Carbonate,0,Ethylene Carbonate,0.603003019,Dimethyl Carbonate,0.393004965,LiPF6,0.001996008,0.001996008,253.15,0.302
Fluoroethylene Carbonate,0,Ethylene Carbonate,0.555500298,Dimethyl Carbonate,0.362045244,LiPF6,0.041227229,0.041227229,253.15,3.22
Fluoroethylene Carbonate,0,Ethylene Carbonate,0.513655671,Dimethyl Carbonate,0.334773165,LiPF6,0.075785582,0.075785582,253.15,3.22
Fluoroethylene Carbonate,0,Ethylene Carbonate,0.477621038,Dimethyl Carbonate,0.311287727,LiPF6,0.105545617,0.105545617,253.15,2.09
Fluoroethylene Carbonate,0,Ethylene Carbonate,0.446569475,Dimethyl Carbonate,0.291049987,LiPF6,0.131190269,0.131190269,253.15,1
Fluoroethylene Carbonate,0,Ethylene Carbonate,0.603003019,Dimethyl Carbonate,0.393004965,LiPF6,0.001996008,0.001996008,263.15,0.392
Fluoroethylene Carbonate,0,Ethylene Carbonate,0.555500298,Dimethyl Carbonate,0.362045244,LiPF6,0.041227229,0.041227229,263.15,4.34
Fluoroethylene Carbonate,0,Ethylene Carbonate,0.513655671,Dimethyl Carbonate,0.334773165,LiPF6,0.075785582,0.075785582,263.15,4.62
Fluoroethylene Carbonate,0,Ethylene Carbonate,0.477621038,Dimethyl Carbonate,0.311287727,LiPF6,0.105545617,0.105545617,263.15,3.34
Fluoroethylene Carbonate,0,Ethylene Carbonate,0.446569475,Dimethyl Carbonate,0.291049987,LiPF6,0.131190269,0.131190269,263.15,1.91
Fluoroethylene Carbonate,0,Ethylene Carbonate,0.603003019,Dimethyl Carbonate,0.393004965,LiPF6,0.001996008,0.001996008,273.15,0.494
Fluoroethylene Carbonate,0,Ethylene Carbonate,0.555500298,Dimethyl Carbonate,0.362045244,LiPF6,0.041227229,0.041227229,273.15,5.63
Fluoroethylene Carbonate,0,Ethylene Carbonate,0.513655671,Dimethyl Carbonate,0.334773165,LiPF6,0.075785582,0.075785582,273.15,6.27
Fluoroethylene Carbonate,0,Ethylene Carbonate,0.477621038,Dimethyl Carbonate,0.311287727,LiPF6,0.105545617,0.105545617,273.15,4.89
Fluoroethylene Carbonate,0,Ethylene Carbonate,0.446569475,Dimethyl Carbonate,0.291049987,LiPF6,0.131190269,0.131190269,273.15,3.14
Fluoroethylene Carbonate,0,Ethylene Carbonate,0.603003019,Dimethyl Carbonate,0.393004965,LiPF6,0.001996008,0.001996008,283.15,0.606
Fluoroethylene Carbonate,0,Ethylene Carbonate,0.555500298,Dimethyl Carbonate,0.362045244,LiPF6,0.041227229,0.041227229,283.15,7.07
Fluoroethylene Carbonate,0,Ethylene Carbonate,0.513655671,Dimethyl Carbonate,0.334773165,LiPF6,0.075785582,0.075785582,283.15,8.16
Fluoroethylene Carbonate,0,Ethylene Carbonate,0.477621038,Dimethyl Carbonate,0.311287727,LiPF6,0.105545617,0.105545617,283.15,6.73
Fluoroethylene Carbonate,0,Ethylene Carbonate,0.446569475,Dimethyl Carbonate,0.291049987,LiPF6,0.131190269,0.131190269,283.15,4.7
Fluoroethylene Carbonate,0,Ethylene Carbonate,0.603003019,Dimethyl Carbonate,0.393004965,LiPF6,0.001996008,0.001996008,293.15,0.726
Fluoroethylene Carbonate,0,Ethylene Carbonate,0.555500298,Dimethyl Carbonate,0.362045244,LiPF6,0.041227229,0.041227229,293.15,8.65
Fluoroethylene Carbonate,0,Ethylene Carbonate,0.513655671,Dimethyl Carbonate,0.334773165,LiPF6,0.075785582,0.075785582,293.15,10.3
Fluoroethylene Carbonate,0,Ethylene Carbonate,0.477621038,Dimethyl Carbonate,0.311287727,LiPF6,0.105545617,0.105545617,293.15,8.84
Fluoroethylene Carbonate,0,Ethylene Carbonate,0.446569475,Dimethyl Carbonate,0.291049987,LiPF6,0.131190269,0.131190269,293.15,6.57
Propylene Carbonate,0.432879699,Diethyl Carbonate,0.561138247,Ethylene Carbonate,0,LiPF6,0.002991027,0.002991027,243.15,0.189
Propylene Carbonate,0.391646817,Diethyl Carbonate,0.507688415,Ethylene Carbonate,0,LiPF6,0.050332384,0.050332384,243.15,1.87
Propylene Carbonate,0.356305739,Diethyl Carbonate,0.461876079,Ethylene Carbonate,0,LiPF6,0.090909091,0.090909091,243.15,1.47
Propylene Carbonate,0.326518344,Diethyl Carbonate,0.423262933,Ethylene Carbonate,0,LiPF6,0.125109361,0.125109361,243.15,0.638
Propylene Carbonate,0.301376109,Diethyl Carbonate,0.390671269,Ethylene Carbonate,0,LiPF6,0.153976311,0.153976311,243.15,0.127
Propylene Carbonate,0.432879699,Diethyl Carbonate,0.561138247,Ethylene Carbonate,0,LiPF6,0.002991027,0.002991027,253.15,0.247
Propylene Carbonate,0.391646817,Diethyl Carbonate,0.507688415,Ethylene Carbonate,0,LiPF6,0.050332384,0.050332384,253.15,2.55
Propylene Carbonate,0.356305739,Diethyl Carbonate,0.461876079,Ethylene Carbonate,0,LiPF6,0.090909091,0.090909091,253.15,2.27
Propylene Carbonate,0.326518344,Diethyl Carbonate,0.423262933,Ethylene Carbonate,0,LiPF6,0.125109361,0.125109361,253.15,1.23
Propylene Carbonate,0.301376109,Diethyl Carbonate,0.390671269,Ethylene Carbonate,0,LiPF6,0.153976311,0.153976311,253.15,0.379
Propylene Carbonate,0.432879699,Diethyl Carbonate,0.561138247,Ethylene Carbonate,0,LiPF6,0.002991027,0.002991027,263.15,0.309
Propylene Carbonate,0.391646817,Diethyl Carbonate,0.507688415,Ethylene Carbonate,0,LiPF6,0.050332384,0.050332384,263.15,3.31
Propylene Carbonate,0.356305739,Diethyl Carbonate,0.461876079,Ethylene Carbonate,0,LiPF6,0.090909091,0.090909091,263.15,3.19
Propylene Carbonate,0.326518344,Diethyl Carbonate,0.423262933,Ethylene Carbonate,0,LiPF6,0.125109361,0.125109361,263.15,1.98
Propylene Carbonate,0.301376109,Diethyl Carbonate,0.390671269,Ethylene Carbonate,0,LiPF6,0.153976311,0.153976311,263.15,0.788
Propylene Carbonate,0.432879699,Diethyl Carbonate,0.561138247,Ethylene Carbonate,0,LiPF6,0.002991027,0.002991027,273.15,0.375
Propylene Carbonate,0.391646817,Diethyl Carbonate,0.507688415,Ethylene Carbonate,0,LiPF6,0.050332384,0.050332384,273.15,4.12
Propylene Carbonate,0.356305739,Diethyl Carbonate,0.461876079,Ethylene Carbonate,0,LiPF6,0.090909091,0.090909091,273.15,4.21
Propylene Carbonate,0.326518344,Diethyl Carbonate,0.423262933,Ethylene Carbonate,0,LiPF6,0.125109361,0.125109361,273.15,2.88
Propylene Carbonate,0.301376109,Diethyl Carbonate,0.390671269,Ethylene Carbonate,0,LiPF6,0.153976311,0.153976311,273.15,1.36
Propylene Carbonate,0.432879699,Diethyl Carbonate,0.561138247,Ethylene Carbonate,0,LiPF6,0.002991027,0.002991027,283.15,0.446
Propylene Carbonate,0.391646817,Diethyl Carbonate,0.507688415,Ethylene Carbonate,0,LiPF6,0.050332384,0.050332384,283.15,5.01
Propylene Carbonate,0.356305739,Diethyl Carbonate,0.461876079,Ethylene Carbonate,0,LiPF6,0.090909091,0.090909091,283.15,5.35
Propylene Carbonate,0.326518344,Diethyl Carbonate,0.423262933,Ethylene Carbonate,0,LiPF6,0.125109361,0.125109361,283.15,3.92
Propylene Carbonate,0.301376109,Diethyl Carbonate,0.390671269,Ethylene Carbonate,0,LiPF6,0.153976311,0.153976311,283.15,2.09
Propylene Carbonate,0.432879699,Diethyl Carbonate,0.561138247,Ethylene Carbonate,0,LiPF6,0.002991027,0.002991027,293.15,0.522
Propylene Carbonate,0.391646817,Diethyl Carbonate,0.507688415,Ethylene Carbonate,0,LiPF6,0.050332384,0.050332384,293.15,5.97
Propylene Carbonate,0.356305739,Diethyl Carbonate,0.461876079,Ethylene Carbonate,0,LiPF6,0.090909091,0.090909091,293.15,6.6
Propylene Carbonate,0.326518344,Diethyl Carbonate,0.423262933,Ethylene Carbonate,0,LiPF6,0.125109361,0.125109361,293.15,5.12
Propylene Carbonate,0.301376109,Diethyl Carbonate,0.390671269,Ethylene Carbonate,0,LiPF6,0.153976311,0.153976311,293.15,2.99
Propylene Carbonate,0,Diethyl Carbonate,0.15646097,Ethylene Carbonate,0.839547014,LiTFSI,0.001996008,0.001996008,243.15,0.125
Propylene Carbonate,0,Diethyl Carbonate,0.143846928,Ethylene Carbonate,0.771861884,LiTFSI,0.042145594,0.042145594,243.15,1.08
Propylene Carbonate,0,Diethyl Carbonate,0.132475191,Ethylene Carbonate,0.710842781,LiTFSI,0.078341014,0.078341014,243.15,0.745
Propylene Carbonate,0,Diethyl Carbonate,0.122926313,Ethylene Carbonate,0.659604881,LiTFSI,0.108734403,0.108734403,243.15,0.328
Propylene Carbonate,0,Diethyl Carbonate,0.114455697,Ethylene Carbonate,0.614152773,LiTFSI,0.135695765,0.135695765,243.15,0.119
Propylene Carbonate,0,Diethyl Carbonate,0.15646097,Ethylene Carbonate,0.839547014,LiTFSI,0.001996008,0.001996008,253.15,0.183
Propylene Carbonate,0,Diethyl Carbonate,0.143846928,Ethylene Carbonate,0.771861884,LiTFSI,0.042145594,0.042145594,253.15,1.73
Propylene Carbonate,0,Diethyl Carbonate,0.132475191,Ethylene Carbonate,0.710842781,LiTFSI,0.078341014,0.078341014,253.15,1.37
Propylene Carbonate,0,Diethyl Carbonate,0.122926313,Ethylene Carbonate,0.659604881,LiTFSI,0.108734403,0.108734403,253.15,0.737
Propylene Carbonate,0,Diethyl Carbonate,0.114455697,Ethylene Carbonate,0.614152773,LiTFSI,0.135695765,0.135695765,253.15,0.338
Propylene Carbonate,0,Diethyl Carbonate,0.15646097,Ethylene Carbonate,0.839547014,LiTFSI,0.001996008,0.001996008,263.15,0.255
Propylene Carbonate,0,Diethyl Carbonate,0.143846928,Ethylene Carbonate,0.771861884,LiTFSI,0.042145594,0.042145594,263.15,2.56
Propylene Carbonate,0,Diethyl Carbonate,0.132475191,Ethylene Carbonate,0.710842781,LiTFSI,0.078341014,0.078341014,263.15,2.22
Propylene Carbonate,0,Diethyl Carbonate,0.122926313,Ethylene Carbonate,0.659604881,LiTFSI,0.108734403,0.108734403,263.15,1.34
Propylene Carbonate,0,Diethyl Carbonate,0.114455697,Ethylene Carbonate,0.614152773,LiTFSI,0.135695765,0.135695765,263.15,0.709
Propylene Carbonate,0,Diethyl Carbonate,0.15646097,Ethylene Carbonate,0.839547014,LiTFSI,0.001996008,0.001996008,273.15,0.341
Propylene Carbonate,0,Diethyl Carbonate,0.143846928,Ethylene Carbonate,0.771861884,LiTFSI,0.042145594,0.042145594,273.15,3.54
Propylene Carbonate,0,Diethyl Carbonate,0.132475191,Ethylene Carbonate,0.710842781,LiTFSI,0.078341014,0.078341014,273.15,3.27
Propylene Carbonate,0,Diethyl Carbonate,0.122926313,Ethylene Carbonate,0.659604881,LiTFSI,0.108734403,0.108734403,273.15,2.14
Propylene Carbonate,0,Diethyl Carbonate,0.114455697,Ethylene Carbonate,0.614152773,LiTFSI,0.135695765,0.135695765,273.15,1.25
Propylene Carbonate,0,Diethyl Carbonate,0.15646097,Ethylene Carbonate,0.839547014,LiTFSI,0.001996008,0.001996008,283.15,0.438
Propylene Carbonate,0,Diethyl Carbonate,0.143846928,Ethylene Carbonate,0.771861884,LiTFSI,0.042145594,0.042145594,283.15,4.69
Propylene Carbonate,0,Diethyl Carbonate,0.132475191,Ethylene Carbonate,0.710842781,LiTFSI,0.078341014,0.078341014,283.15,4.52
Propylene Carbonate,0,Diethyl Carbonate,0.122926313,Ethylene Carbonate,0.659604881,LiTFSI,0.108734403,0.108734403,283.15,3.13
Propylene Carbonate,0,Diethyl Carbonate,0.114455697,Ethylene Carbonate,0.614152773,LiTFSI,0.135695765,0.135695765,283.15,1.95
Propylene Carbonate,0,Diethyl Carbonate,0.15646097,Ethylene Carbonate,0.839547014,LiTFSI,0.001996008,0.001996008,293.15,0.546
Propylene Carbonate,0,Diethyl Carbonate,0.143846928,Ethylene Carbonate,0.771861884,LiTFSI,0.042145594,0.042145594,293.15,5.97
Propylene Carbonate,0,Diethyl Carbonate,0.132475191,Ethylene Carbonate,0.710842781,LiTFSI,0.078341014,0.078341014,293.15,5.94
Propylene Carbonate,0,Diethyl Carbonate,0.122926313,Ethylene Carbonate,0.659604881,LiTFSI,0.108734403,0.108734403,293.15,4.3
Propylene Carbonate,0,Diethyl Carbonate,0.114455697,Ethylene Carbonate,0.614152773,LiTFSI,0.135695765,0.135695765,293.15,2.79
Diethyl Carbonate,0,Ethyl Methyl Carbonate,0.55701438,Ethylene Carbonate,0.438993604,LiTFSI,0.001996008,0.001996008,243.15,0.268
Diethyl Carbonate,0,Ethyl Methyl Carbonate,0.510058839,Ethylene Carbonate,0.40198705,LiTFSI,0.043977055,0.043977055,243.15,2.72
Diethyl Carbonate,0,Ethyl Methyl Carbonate,0.468780492,Ethylene Carbonate,0.369454802,LiTFSI,0.080882353,0.080882353,243.15,2.42
Diethyl Carbonate,0,Ethyl Methyl Carbonate,0.433205454,Ethylene Carbonate,0.341417439,LiTFSI,0.112688554,0.112688554,243.15,1.47
Diethyl Carbonate,0,Ethyl Methyl Carbonate,0.402484658,Ethylene Carbonate,0.317205797,LiTFSI,0.140154772,0.140154772,243.15,0.807
Diethyl Carbonate,0,Ethyl Methyl Carbonate,0.55701438,Ethylene Carbonate,0.438993604,LiTFSI,0.001996008,0.001996008,253.15,0.344
Diethyl Carbonate,0,Ethyl Methyl Carbonate,0.510058839,Ethylene Carbonate,0.40198705,LiTFSI,0.043977055,0.043977055,253.15,3.61
Diethyl Carbonate,0,Ethyl Methyl Carbonate,0.468780492,Ethylene Carbonate,0.369454802,LiTFSI,0.080882353,0.080882353,253.15,3.41
Diethyl Carbonate,0,Ethyl Methyl Carbonate,0.433205454,Ethylene Carbonate,0.341417439,LiTFSI,0.112688554,0.112688554,253.15,2.24
Diethyl Carbonate,0,Ethyl Methyl Carbonate,0.402484658,Ethylene Carbonate,0.317205797,LiTFSI,0.140154772,0.140154772,253.15,1.35
Diethyl Carbonate,0,Ethyl Methyl Carbonate,0.55701438,Ethylene Carbonate,0.438993604,LiTFSI,0.001996008,0.001996008,263.15,0.43
Diethyl Carbonate,0,Ethyl Methyl Carbonate,0.510058839,Ethylene Carbonate,0.40198705,LiTFSI,0.043977055,0.043977055,263.15,4.64
Diethyl Carbonate,0,Ethyl Methyl Carbonate,0.468780492,Ethylene Carbonate,0.369454802,LiTFSI,0.080882353,0.080882353,263.15,4.56
Diethyl Carbonate,0,Ethyl Methyl Carbonate,0.433205454,Ethylene Carbonate,0.341417439,LiTFSI,0.112688554,0.112688554,263.15,3.18
Diethyl Carbonate,0,Ethyl Methyl Carbonate,0.402484658,Ethylene Carbonate,0.317205797,LiTFSI,0.140154772,0.140154772,263.15,2.05
Diethyl Carbonate,0,Ethyl Methyl Carbonate,0.55701438,Ethylene Carbonate,0.438993604,LiTFSI,0.001996008,0.001996008,273.15,0.524
Diethyl Carbonate,0,Ethyl Methyl Carbonate,0.510058839,Ethylene Carbonate,0.40198705,LiTFSI,0.043977055,0.043977055,273.15,5.78
Diethyl Carbonate,0,Ethyl Methyl Carbonate,0.468780492,Ethylene Carbonate,0.369454802,LiTFSI,0.080882353,0.080882353,273.15,5.88
Diethyl Carbonate,0,Ethyl Methyl Carbonate,0.433205454,Ethylene Carbonate,0.341417439,LiTFSI,0.112688554,0.112688554,273.15,4.29
Diethyl Carbonate,0,Ethyl Methyl Carbonate,0.402484658,Ethylene Carbonate,0.317205797,LiTFSI,0.140154772,0.140154772,273.15,2.91
Diethyl Carbonate,0,Ethyl Methyl Carbonate,0.55701438,Ethylene Carbonate,0.438993604,LiTFSI,0.001996008,0.001996008,283.15,0.626
Diethyl Carbonate,0,Ethyl Methyl Carbonate,0.510058839,Ethylene Carbonate,0.40198705,LiTFSI,0.043977055,0.043977055,283.15,7.03
Diethyl Carbonate,0,Ethyl Methyl Carbonate,0.468780492,Ethylene Carbonate,0.369454802,LiTFSI,0.080882353,0.080882353,283.15,7.36
Diethyl Carbonate,0,Ethyl Methyl Carbonate,0.433205454,Ethylene Carbonate,0.341417439,LiTFSI,0.112688554,0.112688554,283.15,5.55
Diethyl Carbonate,0,Ethyl Methyl Carbonate,0.402484658,Ethylene Carbonate,0.317205797,LiTFSI,0.140154772,0.140154772,283.15,3.92
Diethyl Carbonate,0,Ethyl Methyl Carbonate,0.55701438,Ethylene Carbonate,0.438993604,LiTFSI,0.001996008,0.001996008,293.15,0.733
Diethyl Carbonate,0,Ethyl Methyl Carbonate,0.510058839,Ethylene Carbonate,0.40198705,LiTFSI,0.043977055,0.043977055,293.15,8.3
Diethyl Carbonate,0,Ethyl Methyl Carbonate,0.468780492,Ethylene Carbonate,0.369454802,LiTFSI,0.080882353,0.080882353,293.15,8.78
Diethyl Carbonate,0,Ethyl Methyl Carbonate,0.433205454,Ethylene Carbonate,0.341417439,LiTFSI,0.112688554,0.112688554,293.15,6.98
Diethyl Carbonate,0,Ethyl Methyl Carbonate,0.402484658,Ethylene Carbonate,0.317205797,LiTFSI,0.140154772,0.140154772,293.15,5.08
Propylene Carbonate,0.415085831,Diethyl Carbonate,0.179357403,Fluoroethylene Carbonate,0.399574712,LiPF6,0.002991027,0.002991027,243.15,0.111
Propylene Carbonate,0.37705715,Diethyl Carbonate,0.162925318,Fluoroethylene Carbonate,0.362967104,LiPF6,0.048525214,0.048525214,243.15,0.8
Propylene Carbonate,0.344430467,Diethyl Carbonate,0.148827421,Fluoroethylene Carbonate,0.33155963,LiPF6,0.087591241,0.087591241,243.15,0.499
Propylene Carbonate,0.316306916,Diethyl Carbonate,0.136675315,Fluoroethylene Carbonate,0.304487013,LiPF6,0.121265378,0.121265378,243.15,0.165
Propylene Carbonate,0.292592759,Diethyl Carbonate,0.126428496,Fluoroethylene Carbonate,0.281659018,LiPF6,0.149659864,0.149659864,243.15,0.0215
Propylene Carbonate,0.415085831,Diethyl Carbonate,0.179357403,Fluoroethylene Carbonate,0.399574712,LiPF6,0.002991027,0.002991027,253.15,0.166
Propylene Carbonate,0.37705715,Diethyl Carbonate,0.162925318,Fluoroethylene Carbonate,0.362967104,LiPF6,0.048525214,0.048525214,253.15,1.39
Propylene Carbonate,0.344430467,Diethyl Carbonate,0.148827421,Fluoroethylene Carbonate,0.33155963,LiPF6,0.087591241,0.087591241,253.15,1.06
Propylene Carbonate,0.316306916,Diethyl Carbonate,0.136675315,Fluoroethylene Carbonate,0.304487013,LiPF6,0.121265378,0.121265378,253.15,0.512
Propylene Carbonate,0.292592759,Diethyl Carbonate,0.126428496,Fluoroethylene Carbonate,0.281659018,LiPF6,0.149659864,0.149659864,253.15,0.141
Propylene Carbonate,0.415085831,Diethyl Carbonate,0.179357403,Fluoroethylene Carbonate,0.399574712,LiPF6,0.002991027,0.002991027,263.15,0.233
Propylene Carbonate,0.37705715,Diethyl Carbonate,0.162925318,Fluoroethylene Carbonate,0.362967104,LiPF6,0.048525214,0.048525214,263.15,2.14
Propylene Carbonate,0.344430467,Diethyl Carbonate,0.148827421,Fluoroethylene Carbonate,0.33155963,LiPF6,0.087591241,0.087591241,263.15,1.86
Propylene Carbonate,0.316306916,Diethyl Carbonate,0.136675315,Fluoroethylene Carbonate,0.304487013,LiPF6,0.121265378,0.121265378,263.15,1.1
Propylene Carbonate,0.292592759,Diethyl Carbonate,0.126428496,Fluoroethylene Carbonate,0.281659018,LiPF6,0.149659864,0.149659864,263.15,0.445
Propylene Carbonate,0.415085831,Diethyl Carbonate,0.179357403,Fluoroethylene Carbonate,0.399574712,LiPF6,0.002991027,0.002991027,273.15,0.311
Propylene Carbonate,0.37705715,Diethyl Carbonate,0.162925318,Fluoroethylene Carbonate,0.362967104,LiPF6,0.048525214,0.048525214,273.15,3.04
Propylene Carbonate,0.344430467,Diethyl Carbonate,0.148827421,Fluoroethylene Carbonate,0.33155963,LiPF6,0.087591241,0.087591241,273.15,2.87
Propylene Carbonate,0.316306916,Diethyl Carbonate,0.136675315,Fluoroethylene Carbonate,0.304487013,LiPF6,0.121265378,0.121265378,273.15,1.93
Propylene Carbonate,0.292592759,Diethyl Carbonate,0.126428496,Fluoroethylene Carbonate,0.281659018,LiPF6,0.149659864,0.149659864,273.15,0.974
Propylene Carbonate,0.415085831,Diethyl Carbonate,0.179357403,Fluoroethylene Carbonate,0.399574712,LiPF6,0.002991027,0.002991027,283.15,0.399
Propylene Carbonate,0.37705715,Diethyl Carbonate,0.162925318,Fluoroethylene Carbonate,0.362967104,LiPF6,0.048525214,0.048525214,283.15,4.09
Propylene Carbonate,0.344430467,Diethyl Carbonate,0.148827421,Fluoroethylene Carbonate,0.33155963,LiPF6,0.087591241,0.087591241,283.15,4.1
Propylene Carbonate,0.316306916,Diethyl Carbonate,0.136675315,Fluoroethylene Carbonate,0.304487013,LiPF6,0.121265378,0.121265378,283.15,3
Propylene Carbonate,0.292592759,Diethyl Carbonate,0.126428496,Fluoroethylene Carbonate,0.281659018,LiPF6,0.149659864,0.149659864,283.15,1.73
Propylene Carbonate,0.415085831,Diethyl Carbonate,0.179357403,Fluoroethylene Carbonate,0.399574712,LiPF6,0.002991027,0.002991027,293.15,0.497
Propylene Carbonate,0.37705715,Diethyl Carbonate,0.162925318,Fluoroethylene Carbonate,0.362967104,LiPF6,0.048525214,0.048525214,293.15,5.28
Propylene Carbonate,0.344430467,Diethyl Carbonate,0.148827421,Fluoroethylene Carbonate,0.33155963,LiPF6,0.087591241,0.087591241,293.15,5.53
Propylene Carbonate,0.316306916,Diethyl Carbonate,0.136675315,Fluoroethylene Carbonate,0.304487013,LiPF6,0.121265378,0.121265378,293.15,4.3
Propylene Carbonate,0.292592759,Diethyl Carbonate,0.126428496,Fluoroethylene Carbonate,0.281659018,LiPF6,0.149659864,0.149659864,293.15,2.73
Diethyl Carbonate,0.356220158,Ethyl Methyl Carbonate,0.404216893,Dimethyl Carbonate,0.233580895,LiPF6,0.002991027,0.002991027,243.15,0.0595
Diethyl Carbonate,0.324234014,Ethyl Methyl Carbonate,0.367920969,Dimethyl Carbonate,0.212606921,LiPF6,0.047619048,0.047619048,243.15,0.782
Diethyl Carbonate,0.295584831,Ethyl Methyl Carbonate,0.335411625,Dimethyl Carbonate,0.193821062,LiPF6,0.087591241,0.087591241,243.15,1.46
Diethyl Carbonate,0.272003566,Ethyl Methyl Carbonate,0.308653045,Dimethyl Carbonate,0.178358341,LiPF6,0.120492524,0.120492524,243.15,1.39
Diethyl Carbonate,0.251617213,Ethyl Methyl Carbonate,0.285519857,Dimethyl Carbonate,0.16499059,LiPF6,0.14893617,0.14893617,243.15,0.617
Diethyl Carbonate,0.356220158,Ethyl Methyl Carbonate,0.404216893,Dimethyl Carbonate,0.233580895,LiPF6,0.002991027,0.002991027,253.15,0.0713
Diethyl Carbonate,0.324234014,Ethyl Methyl Carbonate,0.367920969,Dimethyl Carbonate,0.212606921,LiPF6,0.047619048,0.047619048,253.15,0.974
Diethyl Carbonate,0.295584831,Ethyl Methyl Carbonate,0.335411625,Dimethyl Carbonate,0.193821062,LiPF6,0.087591241,0.087591241,253.15,1.88
Diethyl Carbonate,0.272003566,Ethyl Methyl Carbonate,0.308653045,Dimethyl Carbonate,0.178358341,LiPF6,0.120492524,0.120492524,253.15,1.95
Diethyl Carbonate,0.251617213,Ethyl Methyl Carbonate,0.285519857,Dimethyl Carbonate,0.16499059,LiPF6,0.14893617,0.14893617,253.15,1.02
Diethyl Carbonate,0.356220158,Ethyl Methyl Carbonate,0.404216893,Dimethyl Carbonate,0.233580895,LiPF6,0.002991027,0.002991027,263.15,0.0844
Diethyl Carbonate,0.324234014,Ethyl Methyl Carbonate,0.367920969,Dimethyl Carbonate,0.212606921,LiPF6,0.047619048,0.047619048,263.15,1.2
Diethyl Carbonate,0.295584831,Ethyl Methyl Carbonate,0.335411625,Dimethyl Carbonate,0.193821062,LiPF6,0.087591241,0.087591241,263.15,2.37
Diethyl Carbonate,0.272003566,Ethyl Methyl Carbonate,0.308653045,Dimethyl Carbonate,0.178358341,LiPF6,0.120492524,0.120492524,263.15,2.65
Diethyl Carbonate,0.251617213,Ethyl Methyl Carbonate,0.285519857,Dimethyl Carbonate,0.16499059,LiPF6,0.14893617,0.14893617,263.15,1.57
Diethyl Carbonate,0.356220158,Ethyl Methyl Carbonate,0.404216893,Dimethyl Carbonate,0.233580895,LiPF6,0.002991027,0.002991027,273.15,0.0988
Diethyl Carbonate,0.324234014,Ethyl Methyl Carbonate,0.367920969,Dimethyl Carbonate,0.212606921,LiPF6,0.047619048,0.047619048,273.15,1.47
Diethyl Carbonate,0.295584831,Ethyl Methyl Carbonate,0.335411625,Dimethyl Carbonate,0.193821062,LiPF6,0.087591241,0.087591241,273.15,2.93
Diethyl Carbonate,0.272003566,Ethyl Methyl Carbonate,0.308653045,Dimethyl Carbonate,0.178358341,LiPF6,0.120492524,0.120492524,273.15,3.45
Diethyl Carbonate,0.251617213,Ethyl Methyl Carbonate,0.285519857,Dimethyl Carbonate,0.16499059,LiPF6,0.14893617,0.14893617,273.15,2.3
Diethyl Carbonate,0.356220158,Ethyl Methyl Carbonate,0.404216893,Dimethyl Carbonate,0.233580895,LiPF6,0.002991027,0.002991027,283.15,0.115
Diethyl Carbonate,0.324234014,Ethyl Methyl Carbonate,0.367920969,Dimethyl Carbonate,0.212606921,LiPF6,0.047619048,0.047619048,283.15,1.78
Diethyl Carbonate,0.295584831,Ethyl Methyl Carbonate,0.335411625,Dimethyl Carbonate,0.193821062,LiPF6,0.087591241,0.087591241,283.15,3.58
Diethyl Carbonate,0.272003566,Ethyl Methyl Carbonate,0.308653045,Dimethyl Carbonate,0.178358341,LiPF6,0.120492524,0.120492524,283.15,4.39
Diethyl Carbonate,0.251617213,Ethyl Methyl Carbonate,0.285519857,Dimethyl Carbonate,0.16499059,LiPF6,0.14893617,0.14893617,283.15,3.22
Diethyl Carbonate,0.356220158,Ethyl Methyl Carbonate,0.404216893,Dimethyl Carbonate,0.233580895,LiPF6,0.002991027,0.002991027,293.15,0.132
Diethyl Carbonate,0.324234014,Ethyl Methyl Carbonate,0.367920969,Dimethyl Carbonate,0.212606921,LiPF6,0.047619048,0.047619048,293.15,2.13
Diethyl Carbonate,0.295584831,Ethyl Methyl Carbonate,0.335411625,Dimethyl Carbonate,0.193821062,LiPF6,0.087591241,0.087591241,293.15,4.31
Diethyl Carbonate,0.272003566,Ethyl Methyl Carbonate,0.308653045,Dimethyl Carbonate,0.178358341,LiPF6,0.120492524,0.120492524,293.15,5.46
Diethyl Carbonate,0.251617213,Ethyl Methyl Carbonate,0.285519857,Dimethyl Carbonate,0.16499059,LiPF6,0.14893617,0.14893617,293.15,4.34
Propylene Carbonate,0.209174947,Diethyl Carbonate,0.180767795,Fluoroethylene Carbonate,0.604075204,LiPF6,0.002991027,0.002991027,243.15,0.0927
Propylene Carbonate,0.190011085,Diethyl Carbonate,0.164206495,Fluoroethylene Carbonate,0.548731991,LiPF6,0.048525214,0.048525214,243.15,0.619
Propylene Carbonate,0.173219414,Diethyl Carbonate,0.149695229,Fluoroethylene Carbonate,0.500239414,LiPF6,0.088422972,0.088422972,243.15,0.373
Propylene Carbonate,0.159072413,Diethyl Carbonate,0.137469471,Fluoroethylene Carbonate,0.459384366,LiPF6,0.122036874,0.122036874,243.15,0.128
Propylene Carbonate,0.147142732,Diethyl Carbonate,0.127159909,Fluoroethylene Carbonate,0.424932703,LiPF6,0.150382328,0.150382328,243.15,0.0198
Propylene Carbonate,0.209174947,Diethyl Carbonate,0.180767795,Fluoroethylene Carbonate,0.604075204,LiPF6,0.002991027,0.002991027,253.15,0.143
Propylene Carbonate,0.190011085,Diethyl Carbonate,0.164206495,Fluoroethylene Carbonate,0.548731991,LiPF6,0.048525214,0.048525214,253.15,1.15
Propylene Carbonate,0.173219414,Diethyl Carbonate,0.149695229,Fluoroethylene Carbonate,0.500239414,LiPF6,0.088422972,0.088422972,253.15,0.869
Propylene Carbonate,0.159072413,Diethyl Carbonate,0.137469471,Fluoroethylene Carbonate,0.459384366,LiPF6,0.122036874,0.122036874,253.15,0.435
Propylene Carbonate,0.147142732,Diethyl Carbonate,0.127159909,Fluoroethylene Carbonate,0.424932703,LiPF6,0.150382328,0.150382328,253.15,0.139
Propylene Carbonate,0.209174947,Diethyl Carbonate,0.180767795,Fluoroethylene Carbonate,0.604075204,LiPF6,0.002991027,0.002991027,263.15,0.206
