Repository: BattModels/DiffMix-NatCommData

# DiffMix-NatCommData

This is the official data repository for "Differentiable Modeling and Optimization of Non-aqueous Li-based Battery Electrolyte Solutions Using Geometric Deep Learning" published in Nature Communications.

# Citation

Coming soon.

File: training_data/published_AEM_data.csv (part 67 of 82)
sub1_name,x1 (mole fraction),sub2_name,x2 (mole fraction),sub3_name,x3 (mole fraction),salt,x4 (mole fraction),x5 (mole fraction),temperature (K),ionic conductivity (mS/cm)
Propylene Carbonate,0.190011085,Diethyl Carbonate,0.164206495,Fluoroethylene Carbonate,0.548731991,LiPF6,0.048525214,0.048525214,263.15,1.86
Propylene Carbonate,0.173219414,Diethyl Carbonate,0.149695229,Fluoroethylene Carbonate,0.500239414,LiPF6,0.088422972,0.088422972,263.15,1.61
Propylene Carbonate,0.159072413,Diethyl Carbonate,0.137469471,Fluoroethylene Carbonate,0.459384366,LiPF6,0.122036874,0.122036874,263.15,0.996
Propylene Carbonate,0.147142732,Diethyl Carbonate,0.127159909,Fluoroethylene Carbonate,0.424932703,LiPF6,0.150382328,0.150382328,263.15,0.451
Propylene Carbonate,0.209174947,Diethyl Carbonate,0.180767795,Fluoroethylene Carbonate,0.604075204,LiPF6,0.002991027,0.002991027,273.15,0.282
Propylene Carbonate,0.190011085,Diethyl Carbonate,0.164206495,Fluoroethylene Carbonate,0.548731991,LiPF6,0.048525214,0.048525214,273.15,2.74
Propylene Carbonate,0.173219414,Diethyl Carbonate,0.149695229,Fluoroethylene Carbonate,0.500239414,LiPF6,0.088422972,0.088422972,273.15,2.61
Propylene Carbonate,0.159072413,Diethyl Carbonate,0.137469471,Fluoroethylene Carbonate,0.459384366,LiPF6,0.122036874,0.122036874,273.15,1.83
Propylene Carbonate,0.147142732,Diethyl Carbonate,0.127159909,Fluoroethylene Carbonate,0.424932703,LiPF6,0.150382328,0.150382328,273.15,1.01
Propylene Carbonate,0.209174947,Diethyl Carbonate,0.180767795,Fluoroethylene Carbonate,0.604075204,LiPF6,0.002991027,0.002991027,283.15,0.371
Propylene Carbonate,0.190011085,Diethyl Carbonate,0.164206495,Fluoroethylene Carbonate,0.548731991,LiPF6,0.048525214,0.048525214,283.15,3.8
Propylene Carbonate,0.173219414,Diethyl Carbonate,0.149695229,Fluoroethylene Carbonate,0.500239414,LiPF6,0.088422972,0.088422972,283.15,3.86
Propylene Carbonate,0.159072413,Diethyl Carbonate,0.137469471,Fluoroethylene Carbonate,0.459384366,LiPF6,0.122036874,0.122036874,283.15,2.94
Propylene Carbonate,0.147142732,Diethyl Carbonate,0.127159909,Fluoroethylene Carbonate,0.424932703,LiPF6,0.150382328,0.150382328,283.15,1.84
Propylene Carbonate,0.209174947,Diethyl Carbonate,0.180767795,Fluoroethylene Carbonate,0.604075204,LiPF6,0.002991027,0.002991027,293.15,0.472
Propylene Carbonate,0.190011085,Diethyl Carbonate,0.164206495,Fluoroethylene Carbonate,0.548731991,LiPF6,0.048525214,0.048525214,293.15,5.01
Propylene Carbonate,0.173219414,Diethyl Carbonate,0.149695229,Fluoroethylene Carbonate,0.500239414,LiPF6,0.088422972,0.088422972,293.15,5.35
Propylene Carbonate,0.159072413,Diethyl Carbonate,0.137469471,Fluoroethylene Carbonate,0.459384366,LiPF6,0.122036874,0.122036874,293.15,4.31
Propylene Carbonate,0.147142732,Diethyl Carbonate,0.127159909,Fluoroethylene Carbonate,0.424932703,LiPF6,0.150382328,0.150382328,293.15,2.95
Diethyl Carbonate,0.568156856,Fluoroethylene Carbonate,0.21095785,Ethyl Methyl Carbonate,0.214903241,LiPF6,0.002991027,0.002991027,243.15,0.118
Diethyl Carbonate,0.514038484,Fluoroethylene Carbonate,0.190863583,Ethyl Methyl Carbonate,0.194433166,LiPF6,0.050332384,0.050332384,243.15,1.41
Diethyl Carbonate,0.46670924,Fluoroethylene Carbonate,0.173290134,Ethyl Methyl Carbonate,0.176531053,LiPF6,0.091734787,0.091734787,243.15,1.26
Diethyl Carbonate,0.427682782,Fluoroethylene Carbonate,0.158799527,Ethyl Methyl Carbonate,0.161769439,LiPF6,0.125874126,0.125874126,243.15,0.543
Diethyl Carbonate,0.393924037,Fluoroethylene Carbonate,0.146264834,Ethyl Methyl Carbonate,0.149000318,LiPF6,0.155405405,0.155405405,243.15,0.0926
Diethyl Carbonate,0.568156856,Fluoroethylene Carbonate,0.21095785,Ethyl Methyl Carbonate,0.214903241,LiPF6,0.002991027,0.002991027,253.15,0.155
Diethyl Carbonate,0.514038484,Fluoroethylene Carbonate,0.190863583,Ethyl Methyl Carbonate,0.194433166,LiPF6,0.050332384,0.050332384,253.15,1.88
Diethyl Carbonate,0.46670924,Fluoroethylene Carbonate,0.173290134,Ethyl Methyl Carbonate,0.176531053,LiPF6,0.091734787,0.091734787,253.15,1.87
Diethyl Carbonate,0.427682782,Fluoroethylene Carbonate,0.158799527,Ethyl Methyl Carbonate,0.161769439,LiPF6,0.125874126,0.125874126,253.15,1
Diethyl Carbonate,0.393924037,Fluoroethylene Carbonate,0.146264834,Ethyl Methyl Carbonate,0.149000318,LiPF6,0.155405405,0.155405405,253.15,0.28
Diethyl Carbonate,0.568156856,Fluoroethylene Carbonate,0.21095785,Ethyl Methyl Carbonate,0.214903241,LiPF6,0.002991027,0.002991027,263.15,0.196
Diethyl Carbonate,0.514038484,Fluoroethylene Carbonate,0.190863583,Ethyl Methyl Carbonate,0.194433166,LiPF6,0.050332384,0.050332384,263.15,2.41
Diethyl Carbonate,0.46670924,Fluoroethylene Carbonate,0.173290134,Ethyl Methyl Carbonate,0.176531053,LiPF6,0.091734787,0.091734787,263.15,2.58
Diethyl Carbonate,0.427682782,Fluoroethylene Carbonate,0.158799527,Ethyl Methyl Carbonate,0.161769439,LiPF6,0.125874126,0.125874126,263.15,1.61
Diethyl Carbonate,0.393924037,Fluoroethylene Carbonate,0.146264834,Ethyl Methyl Carbonate,0.149000318,LiPF6,0.155405405,0.155405405,263.15,0.607
Diethyl Carbonate,0.568156856,Fluoroethylene Carbonate,0.21095785,Ethyl Methyl Carbonate,0.214903241,LiPF6,0.002991027,0.002991027,273.15,0.242
Diethyl Carbonate,0.514038484,Fluoroethylene Carbonate,0.190863583,Ethyl Methyl Carbonate,0.194433166,LiPF6,0.050332384,0.050332384,273.15,3
Diethyl Carbonate,0.46670924,Fluoroethylene Carbonate,0.173290134,Ethyl Methyl Carbonate,0.176531053,LiPF6,0.091734787,0.091734787,273.15,3.4
Diethyl Carbonate,0.427682782,Fluoroethylene Carbonate,0.158799527,Ethyl Methyl Carbonate,0.161769439,LiPF6,0.125874126,0.125874126,273.15,2.37
Diethyl Carbonate,0.393924037,Fluoroethylene Carbonate,0.146264834,Ethyl Methyl Carbonate,0.149000318,LiPF6,0.155405405,0.155405405,273.15,1.09
Diethyl Carbonate,0.568156856,Fluoroethylene Carbonate,0.21095785,Ethyl Methyl Carbonate,0.214903241,LiPF6,0.002991027,0.002991027,283.15,0.293
Diethyl Carbonate,0.514038484,Fluoroethylene Carbonate,0.190863583,Ethyl Methyl Carbonate,0.194433166,LiPF6,0.050332384,0.050332384,283.15,3.63
Diethyl Carbonate,0.46670924,Fluoroethylene Carbonate,0.173290134,Ethyl Methyl Carbonate,0.176531053,LiPF6,0.091734787,0.091734787,283.15,4.31
Diethyl Carbonate,0.427682782,Fluoroethylene Carbonate,0.158799527,Ethyl Methyl Carbonate,0.161769439,LiPF6,0.125874126,0.125874126,283.15,3.27
Diethyl Carbonate,0.393924037,Fluoroethylene Carbonate,0.146264834,Ethyl Methyl Carbonate,0.149000318,LiPF6,0.155405405,0.155405405,283.15,1.75
Diethyl Carbonate,0.568156856,Fluoroethylene Carbonate,0.21095785,Ethyl Methyl Carbonate,0.214903241,LiPF6,0.002991027,0.002991027,293.15,0.348
Diethyl Carbonate,0.514038484,Fluoroethylene Carbonate,0.190863583,Ethyl Methyl Carbonate,0.194433166,LiPF6,0.050332384,0.050332384,293.15,4.32
Diethyl Carbonate,0.46670924,Fluoroethylene Carbonate,0.173290134,Ethyl Methyl Carbonate,0.176531053,LiPF6,0.091734787,0.091734787,293.15,5.31
Diethyl Carbonate,0.427682782,Fluoroethylene Carbonate,0.158799527,Ethyl Methyl Carbonate,0.161769439,LiPF6,0.125874126,0.125874126,293.15,4.32
Diethyl Carbonate,0.393924037,Fluoroethylene Carbonate,0.146264834,Ethyl Methyl Carbonate,0.149000318,LiPF6,0.155405405,0.155405405,293.15,2.58
Fluoroethylene Carbonate,0,Ethyl Methyl Carbonate,0.994017946,Ethylene Carbonate,0,LiPF6,0.002991027,0.002991027,243.15,0.0387
Fluoroethylene Carbonate,0,Ethyl Methyl Carbonate,0.906577693,Ethylene Carbonate,0,LiPF6,0.046711153,0.046711153,243.15,0.358
Fluoroethylene Carbonate,0,Ethyl Methyl Carbonate,0.828153565,Ethylene Carbonate,0,LiPF6,0.085923218,0.085923218,243.15,0.939
Fluoroethylene Carbonate,0,Ethyl Methyl Carbonate,0.762114537,Ethylene Carbonate,0,LiPF6,0.118942731,0.118942731,243.15,1.14
Fluoroethylene Carbonate,0,Ethyl Methyl Carbonate,0.706484642,Ethylene Carbonate,0,LiPF6,0.146757679,0.146757679,243.15,0.658
Fluoroethylene Carbonate,0,Ethyl Methyl Carbonate,0.994017946,Ethylene Carbonate,0,LiPF6,0.002991027,0.002991027,253.15,0.0488
Fluoroethylene Carbonate,0,Ethyl Methyl Carbonate,0.906577693,Ethylene Carbonate,0,LiPF6,0.046711153,0.046711153,253.15,0.461
Fluoroethylene Carbonate,0,Ethyl Methyl Carbonate,0.828153565,Ethylene Carbonate,0,LiPF6,0.085923218,0.085923218,253.15,1.25
Fluoroethylene Carbonate,0,Ethyl Methyl Carbonate,0.762114537,Ethylene Carbonate,0,LiPF6,0.118942731,0.118942731,253.15,1.63
Fluoroethylene Carbonate,0,Ethyl Methyl Carbonate,0.706484642,Ethylene Carbonate,0,LiPF6,0.146757679,0.146757679,253.15,1.06
Fluoroethylene Carbonate,0,Ethyl Methyl Carbonate,0.994017946,Ethylene Carbonate,0,LiPF6,0.002991027,0.002991027,263.15,0.0602
Fluoroethylene Carbonate,0,Ethyl Methyl Carbonate,0.906577693,Ethylene Carbonate,0,LiPF6,0.046711153,0.046711153,263.15,0.592
Fluoroethylene Carbonate,0,Ethyl Methyl Carbonate,0.828153565,Ethylene Carbonate,0,LiPF6,0.085923218,0.085923218,263.15,1.63
Fluoroethylene Carbonate,0,Ethyl Methyl Carbonate,0.762114537,Ethylene Carbonate,0,LiPF6,0.118942731,0.118942731,263.15,2.24
Fluoroethylene Carbonate,0,Ethyl Methyl Carbonate,0.706484642,Ethylene Carbonate,0,LiPF6,0.146757679,0.146757679,263.15,1.6
Fluoroethylene Carbonate,0,Ethyl Methyl Carbonate,0.994017946,Ethylene Carbonate,0,LiPF6,0.002991027,0.002991027,273.15,0.073
Fluoroethylene Carbonate,0,Ethyl Methyl Carbonate,0.906577693,Ethylene Carbonate,0,LiPF6,0.046711153,0.046711153,273.15,0.754
Fluoroethylene Carbonate,0,Ethyl Methyl Carbonate,0.828153565,Ethylene Carbonate,0,LiPF6,0.085923218,0.085923218,273.15,2.08
Fluoroethylene Carbonate,0,Ethyl Methyl Carbonate,0.762114537,Ethylene Carbonate,0,LiPF6,0.118942731,0.118942731,273.15,2.97
Fluoroethylene Carbonate,0,Ethyl Methyl Carbonate,0.706484642,Ethylene Carbonate,0,LiPF6,0.146757679,0.146757679,273.15,2.31
Fluoroethylene Carbonate,0,Ethyl Methyl Carbonate,0.994017946,Ethylene Carbonate,0,LiPF6,0.002991027,0.002991027,283.15,0.0871
Fluoroethylene Carbonate,0,Ethyl Methyl Carbonate,0.906577693,Ethylene Carbonate,0,LiPF6,0.046711153,0.046711153,283.15,0.952
Fluoroethylene Carbonate,0,Ethyl Methyl Carbonate,0.828153565,Ethylene Carbonate,0,LiPF6,0.085923218,0.085923218,283.15,2.61
Fluoroethylene Carbonate,0,Ethyl Methyl Carbonate,0.762114537,Ethylene Carbonate,0,LiPF6,0.118942731,0.118942731,283.15,3.83
Fluoroethylene Carbonate,0,Ethyl Methyl Carbonate,0.706484642,Ethylene Carbonate,0,LiPF6,0.146757679,0.146757679,283.15,3.2
Fluoroethylene Carbonate,0,Ethyl Methyl Carbonate,0.994017946,Ethylene Carbonate,0,LiPF6,0.002991027,0.002991027,293.15,0.102
Fluoroethylene Carbonate,0,Ethyl Methyl Carbonate,0.906577693,Ethylene Carbonate,0,LiPF6,0.046711153,0.046711153,293.15,1.19
Fluoroethylene Carbonate,0,Ethyl Methyl Carbonate,0.828153565,Ethylene Carbonate,0,LiPF6,0.085923218,0.085923218,293.15,3.22
Fluoroethylene Carbonate,0,Ethyl Methyl Carbonate,0.762114537,Ethylene Carbonate,0,LiPF6,0.118942731,0.118942731,293.15,4.81
Fluoroethylene Carbonate,0,Ethyl Methyl Carbonate,0.706484642,Ethylene Carbonate,0,LiPF6,0.146757679,0.146757679,293.15,4.28
Diethyl Carbonate,0.16850815,Fluoroethylene Carbonate,0.375404609,Ethylene Carbonate,0.452095224,LiTFSI,0.001996008,0.001996008,243.15,0.111
Diethyl Carbonate,0.153685805,Fluoroethylene Carbonate,0.3423832,Ethylene Carbonate,0.412327941,LiTFSI,0.045801527,0.045801527,243.15,0.924
Diethyl Carbonate,0.140960433,Fluoroethylene Carbonate,0.314033452,Ethylene Carbonate,0.378186683,LiTFSI,0.083409716,0.083409716,243.15,0.619
Diethyl Carbonate,0.130256349,Fluoroethylene Carbonate,0.290186758,Ethylene Carbonate,0.349468398,LiTFSI,0.115044248,0.115044248,243.15,0.28
Diethyl Carbonate,0.12076254,Fluoroethylene Carbonate,0.269036328,Ethylene Carbonate,0.323997191,LiTFSI,0.143101971,0.143101971,243.15,0.105
Diethyl Carbonate,0.16850815,Fluoroethylene Carbonate,0.375404609,Ethylene Carbonate,0.452095224,LiTFSI,0.001996008,0.001996008,253.15,0.165
Diethyl Carbonate,0.153685805,Fluoroethylene Carbonate,0.3423832,Ethylene Carbonate,0.412327941,LiTFSI,0.045801527,0.045801527,253.15,1.52
Diethyl Carbonate,0.140960433,Fluoroethylene Carbonate,0.314033452,Ethylene Carbonate,0.378186683,LiTFSI,0.083409716,0.083409716,253.15,1.18
Diethyl Carbonate,0.130256349,Fluoroethylene Carbonate,0.290186758,Ethylene Carbonate,0.349468398,LiTFSI,0.115044248,0.115044248,253.15,0.645
Diethyl Carbonate,0.12076254,Fluoroethylene Carbonate,0.269036328,Ethylene Carbonate,0.323997191,LiTFSI,0.143101971,0.143101971,253.15,0.312
Diethyl Carbonate,0.16850815,Fluoroethylene Carbonate,0.375404609,Ethylene Carbonate,0.452095224,LiTFSI,0.001996008,0.001996008,263.15,0.232
Diethyl Carbonate,0.153685805,Fluoroethylene Carbonate,0.3423832,Ethylene Carbonate,0.412327941,LiTFSI,0.045801527,0.045801527,263.15,2.29
Diethyl Carbonate,0.140960433,Fluoroethylene Carbonate,0.314033452,Ethylene Carbonate,0.378186683,LiTFSI,0.083409716,0.083409716,263.15,1.96
Diethyl Carbonate,0.130256349,Fluoroethylene Carbonate,0.290186758,Ethylene Carbonate,0.349468398,LiTFSI,0.115044248,0.115044248,263.15,1.2
Diethyl Carbonate,0.12076254,Fluoroethylene Carbonate,0.269036328,Ethylene Carbonate,0.323997191,LiTFSI,0.143101971,0.143101971,263.15,0.67
Diethyl Carbonate,0.16850815,Fluoroethylene Carbonate,0.375404609,Ethylene Carbonate,0.452095224,LiTFSI,0.001996008,0.001996008,273.15,0.313
Diethyl Carbonate,0.153685805,Fluoroethylene Carbonate,0.3423832,Ethylene Carbonate,0.412327941,LiTFSI,0.045801527,0.045801527,273.15,3.24
Diethyl Carbonate,0.140960433,Fluoroethylene Carbonate,0.314033452,Ethylene Carbonate,0.378186683,LiTFSI,0.083409716,0.083409716,273.15,2.95
Diethyl Carbonate,0.130256349,Fluoroethylene Carbonate,0.290186758,Ethylene Carbonate,0.349468398,LiTFSI,0.115044248,0.115044248,273.15,1.94
Diethyl Carbonate,0.12076254,Fluoroethylene Carbonate,0.269036328,Ethylene Carbonate,0.323997191,LiTFSI,0.143101971,0.143101971,273.15,1.19
Diethyl Carbonate,0.16850815,Fluoroethylene Carbonate,0.375404609,Ethylene Carbonate,0.452095224,LiTFSI,0.001996008,0.001996008,283.15,0.407
Diethyl Carbonate,0.153685805,Fluoroethylene Carbonate,0.3423832,Ethylene Carbonate,0.412327941,LiTFSI,0.045801527,0.045801527,283.15,4.35
Diethyl Carbonate,0.140960433,Fluoroethylene Carbonate,0.314033452,Ethylene Carbonate,0.378186683,LiTFSI,0.083409716,0.083409716,283.15,4.15
Diethyl Carbonate,0.130256349,Fluoroethylene Carbonate,0.290186758,Ethylene Carbonate,0.349468398,LiTFSI,0.115044248,0.115044248,283.15,2.87
Diethyl Carbonate,0.12076254,Fluoroethylene Carbonate,0.269036328,Ethylene Carbonate,0.323997191,LiTFSI,0.143101971,0.143101971,283.15,1.86
Diethyl Carbonate,0.16850815,Fluoroethylene Carbonate,0.375404609,Ethylene Carbonate,0.452095224,LiTFSI,0.001996008,0.001996008,293.15,0.512
Diethyl Carbonate,0.153685805,Fluoroethylene Carbonate,0.3423832,Ethylene Carbonate,0.412327941,LiTFSI,0.045801527,0.045801527,293.15,5.6
Diethyl Carbonate,0.140960433,Fluoroethylene Carbonate,0.314033452,Ethylene Carbonate,0.378186683,LiTFSI,0.083409716,0.083409716,293.15,5.54
Diethyl Carbonate,0.130256349,Fluoroethylene Carbonate,0.290186758,Ethylene Carbonate,0.349468398,LiTFSI,0.115044248,0.115044248,293.15,3.98
Diethyl Carbonate,0.12076254,Fluoroethylene Carbonate,0.269036328,Ethylene Carbonate,0.323997191,LiTFSI,0.143101971,0.143101971,293.15,2.69
Ethyl Methyl Carbonate,0,Ethylene Carbonate,0.800389025,Dimethyl Carbonate,0.195618959,LiPF6,0.001996008,0.001996008,243.15,0.15
Ethyl Methyl Carbonate,0,Ethylene Carbonate,0.738815665,Dimethyl Carbonate,0.180570131,LiPF6,0.040307102,0.040307102,243.15,1.3
Ethyl Methyl Carbonate,0,Ethylene Carbonate,0.683168955,Dimethyl Carbonate,0.166969805,LiPF6,0.07493062,0.07493062,243.15,0.998
Ethyl Methyl Carbonate,0,Ethylene Carbonate,0.6352517,Dimethyl Carbonate,0.155258596,LiPF6,0.104744852,0.104744852,243.15,0.456
Ethyl Methyl Carbonate,0,Ethylene Carbonate,0.593962998,Dimethyl Carbonate,0.145167437,LiPF6,0.130434783,0.130434783,243.15,0.143
Ethyl Methyl Carbonate,0,Ethylene Carbonate,0.800389025,Dimethyl Carbonate,0.195618959,LiPF6,0.001996008,0.001996008,253.15,0.217
Ethyl Methyl Carbonate,0,Ethylene Carbonate,0.738815665,Dimethyl Carbonate,0.180570131,LiPF6,0.040307102,0.040307102,253.15,2.07
Ethyl Methyl Carbonate,0,Ethylene Carbonate,0.683168955,Dimethyl Carbonate,0.166969805,LiPF6,0.07493062,0.07493062,253.15,1.85
Ethyl Methyl Carbonate,0,Ethylene Carbonate,0.6352517,Dimethyl Carbonate,0.155258596,LiPF6,0.104744852,0.104744852,253.15,1.08
Ethyl Methyl Carbonate,0,Ethylene Carbonate,0.593962998,Dimethyl Carbonate,0.145167437,LiPF6,0.130434783,0.130434783,253.15,0.491
Ethyl Methyl Carbonate,0,Ethylene Carbonate,0.800389025,Dimethyl Carbonate,0.195618959,LiPF6,0.001996008,0.001996008,263.15,0.3
Ethyl Methyl Carbonate,0,Ethylene Carbonate,0.738815665,Dimethyl Carbonate,0.180570131,LiPF6,0.040307102,0.040307102,263.15,3.04
Ethyl Methyl Carbonate,0,Ethylene Carbonate,0.683168955,Dimethyl Carbonate,0.166969805,LiPF6,0.07493062,0.07493062,263.15,2.99
Ethyl Methyl Carbonate,0,Ethylene Carbonate,0.6352517,Dimethyl Carbonate,0.155258596,LiPF6,0.104744852,0.104744852,263.15,2.03
Ethyl Methyl Carbonate,0,Ethylene Carbonate,0.593962998,Dimethyl Carbonate,0.145167437,LiPF6,0.130434783,0.130434783,263.15,1.14
Ethyl Methyl Carbonate,0,Ethylene Carbonate,0.800389025,Dimethyl Carbonate,0.195618959,LiPF6,0.001996008,0.001996008,273.15,0.397
Ethyl Methyl Carbonate,0,Ethylene Carbonate,0.738815665,Dimethyl Carbonate,0.180570131,LiPF6,0.040307102,0.040307102,273.15,4.21
Ethyl Methyl Carbonate,0,Ethylene Carbonate,0.683168955,Dimethyl Carbonate,0.166969805,LiPF6,0.07493062,0.07493062,273.15,4.41
Ethyl Methyl Carbonate,0,Ethylene Carbonate,0.6352517,Dimethyl Carbonate,0.155258596,LiPF6,0.104744852,0.104744852,273.15,3.31
Ethyl Methyl Carbonate,0,Ethylene Carbonate,0.593962998,Dimethyl Carbonate,0.145167437,LiPF6,0.130434783,0.130434783,273.15,2.13
Ethyl Methyl Carbonate,0,Ethylene Carbonate,0.800389025,Dimethyl Carbonate,0.195618959,LiPF6,0.001996008,0.001996008,283.15,0.508
Ethyl Methyl Carbonate,0,Ethylene Carbonate,0.738815665,Dimethyl Carbonate,0.180570131,LiPF6,0.040307102,0.040307102,283.15,5.55
Ethyl Methyl Carbonate,0,Ethylene Carbonate,0.683168955,Dimethyl Carbonate,0.166969805,LiPF6,0.07493062,0.07493062,283.15,6.08
Ethyl Methyl Carbonate,0,Ethylene Carbonate,0.6352517,Dimethyl Carbonate,0.155258596,LiPF6,0.104744852,0.104744852,283.15,4.88
Ethyl Methyl Carbonate,0,Ethylene Carbonate,0.593962998,Dimethyl Carbonate,0.145167437,LiPF6,0.130434783,0.130434783,283.15,3.43
Ethyl Methyl Carbonate,0,Ethylene Carbonate,0.800389025,Dimethyl Carbonate,0.195618959,LiPF6,0.001996008,0.001996008,293.15,0.629
Ethyl Methyl Carbonate,0,Ethylene Carbonate,0.738815665,Dimethyl Carbonate,0.180570131,LiPF6,0.040307102,0.040307102,293.15,7.05
Ethyl Methyl Carbonate,0,Ethylene Carbonate,0.683168955,Dimethyl Carbonate,0.166969805,LiPF6,0.07493062,0.07493062,293.15,7.99
Ethyl Methyl Carbonate,0,Ethylene Carbonate,0.6352517,Dimethyl Carbonate,0.155258596,LiPF6,0.104744852,0.104744852,293.15,6.74
Ethyl Methyl Carbonate,0,Ethylene Carbonate,0.593962998,Dimethyl Carbonate,0.145167437,LiPF6,0.130434783,0.130434783,293.15,5.04
Propylene Carbonate,0.42379607,Diethyl Carbonate,0.366242144,Fluoroethylene Carbonate,0.203979732,LiTFSI,0.002991027,0.002991027,243.15,0.162
Propylene Carbonate,0.384198175,Diethyl Carbonate,0.332021869,Fluoroethylene Carbonate,0.18492064,LiTFSI,0.049429658,0.049429658,243.15,1.44
Propylene Carbonate,0.35024093,Diethyl Carbonate,0.302676212,Fluoroethylene Carbonate,0.168576483,LiTFSI,0.089253188,0.089253188,243.15,1.09
Propylene Carbonate,0.321629814,Diethyl Carbonate,0.277950649,Fluoroethylene Carbonate,0.154805502,LiTFSI,0.122807018,0.122807018,243.15,0.573
Propylene Carbonate,0.296887595,Diethyl Carbonate,0.256568565,Fluoroethylene Carbonate,0.142896681,LiTFSI,0.151823579,0.151823579,243.15,0.244
Propylene Carbonate,0.42379607,Diethyl Carbonate,0.366242144,Fluoroethylene Carbonate,0.203979732,LiTFSI,0.002991027,0.002991027,253.15,0.225
Propylene Carbonate,0.384198175,Diethyl Carbonate,0.332021869,Fluoroethylene Carbonate,0.18492064,LiTFSI,0.049429658,0.049429658,253.15,2.14
Propylene Carbonate,0.35024093,Diethyl Carbonate,0.302676212,Fluoroethylene Carbonate,0.168576483,LiTFSI,0.089253188,0.089253188,253.15,1.78
Propylene Carbonate,0.321629814,Diethyl Carbonate,0.277950649,Fluoroethylene Carbonate,0.154805502,LiTFSI,0.122807018,0.122807018,253.15,1.06
Propylene Carbonate,0.296887595,Diethyl Carbonate,0.256568565,Fluoroethylene Carbonate,0.142896681,LiTFSI,0.151823579,0.151823579,253.15,0.536
Propylene Carbonate,0.42379607,Diethyl Carbonate,0.366242144,Fluoroethylene Carbonate,0.203979732,LiTFSI,0.002991027,0.002991027,263.15,0.297
Propylene Carbonate,0.384198175,Diethyl Carbonate,0.332021869,Fluoroethylene Carbonate,0.18492064,LiTFSI,0.049429658,0.049429658,263.15,2.96
Propylene Carbonate,0.35024093,Diethyl Carbonate,0.302676212,Fluoroethylene Carbonate,0.168576483,LiTFSI,0.089253188,0.089253188,263.15,2.61
Propylene Carbonate,0.321629814,Diethyl Carbonate,0.277950649,Fluoroethylene Carbonate,0.154805502,LiTFSI,0.122807018,0.122807018,263.15,1.68
Propylene Carbonate,0.296887595,Diethyl Carbonate,0.256568565,Fluoroethylene Carbonate,0.142896681,LiTFSI,0.151823579,0.151823579,263.15,0.954
Propylene Carbonate,0.42379607,Diethyl Carbonate,0.366242144,Fluoroethylene Carbonate,0.203979732,LiTFSI,0.002991027,0.002991027,273.15,0.377
Propylene Carbonate,0.384198175,Diethyl Carbonate,0.332021869,Fluoroethylene Carbonate,0.18492064,LiTFSI,0.049429658,0.049429658,273.15,3.87
Propylene Carbonate,0.35024093,Diethyl Carbonate,0.302676212,Fluoroethylene Carbonate,0.168576483,LiTFSI,0.089253188,0.089253188,273.15,3.58
Propylene Carbonate,0.321629814,Diethyl Carbonate,0.277950649,Fluoroethylene Carbonate,0.154805502,LiTFSI,0.122807018,0.122807018,273.15,2.45
Propylene Carbonate,0.296887595,Diethyl Carbonate,0.256568565,Fluoroethylene Carbonate,0.142896681,LiTFSI,0.151823579,0.151823579,273.15,1.5
Propylene Carbonate,0.42379607,Diethyl Carbonate,0.366242144,Fluoroethylene Carbonate,0.203979732,LiTFSI,0.002991027,0.002991027,283.15,0.464
Propylene Carbonate,0.384198175,Diethyl Carbonate,0.332021869,Fluoroethylene Carbonate,0.18492064,LiTFSI,0.049429658,0.049429658,283.15,4.9
Propylene Carbonate,0.35024093,Diethyl Carbonate,0.302676212,Fluoroethylene Carbonate,0.168576483,LiTFSI,0.089253188,0.089253188,283.15,4.69
Propylene Carbonate,0.321629814,Diethyl Carbonate,0.277950649,Fluoroethylene Carbonate,0.154805502,LiTFSI,0.122807018,0.122807018,283.15,3.35
Propylene Carbonate,0.296887595,Diethyl Carbonate,0.256568565,Fluoroethylene Carbonate,0.142896681,LiTFSI,0.151823579,0.151823579,283.15,2.17
Propylene Carbonate,0.42379607,Diethyl Carbonate,0.366242144,Fluoroethylene Carbonate,0.203979732,LiTFSI,0.002991027,0.002991027,293.15,0.56
Propylene Carbonate,0.384198175,Diethyl Carbonate,0.332021869,Fluoroethylene Carbonate,0.18492064,LiTFSI,0.049429658,0.049429658,293.15,6.03
Propylene Carbonate,0.35024093,Diethyl Carbonate,0.302676212,Fluoroethylene Carbonate,0.168576483,LiTFSI,0.089253188,0.089253188,293.15,5.94
Propylene Carbonate,0.321629814,Diethyl Carbonate,0.277950649,Fluoroethylene Carbonate,0.154805502,LiTFSI,0.122807018,0.122807018,293.15,4.39
Propylene Carbonate,0.296887595,Diethyl Carbonate,0.256568565,Fluoroethylene Carbonate,0.142896681,LiTFSI,0.151823579,0.151823579,293.15,2.97
Ethyl Methyl Carbonate,0.55701438,Ethylene Carbonate,0.438993604,Dimethyl Carbonate,0,LiTFSI,0.001996008,0.001996008,243.15,0.268
Ethyl Methyl Carbonate,0.510058839,Ethylene Carbonate,0.40198705,Dimethyl Carbonate,0,LiTFSI,0.043977055,0.043977055,243.15,2.72
Ethyl Methyl Carbonate,0.468780492,Ethylene Carbonate,0.369454802,Dimethyl Carbonate,0,LiTFSI,0.080882353,0.080882353,243.15,2.42
Ethyl Methyl Carbonate,0.433205454,Ethylene Carbonate,0.341417439,Dimethyl Carbonate,0,LiTFSI,0.112688554,0.112688554,243.15,1.47
Ethyl Methyl Carbonate,0.402484658,Ethylene Carbonate,0.317205797,Dimethyl Carbonate,0,LiTFSI,0.140154772,0.140154772,243.15,0.807
Ethyl Methyl Carbonate,0.55701438,Ethylene Carbonate,0.438993604,Dimethyl Carbonate,0,LiTFSI,0.001996008,0.001996008,253.15,0.344
Ethyl Methyl Carbonate,0.510058839,Ethylene Carbonate,0.40198705,Dimethyl Carbonate,0,LiTFSI,0.043977055,0.043977055,253.15,3.61
Ethyl Methyl Carbonate,0.468780492,Ethylene Carbonate,0.369454802,Dimethyl Carbonate,0,LiTFSI,0.080882353,0.080882353,253.15,3.41
Ethyl Methyl Carbonate,0.433205454,Ethylene Carbonate,0.341417439,Dimethyl Carbonate,0,LiTFSI,0.112688554,0.112688554,253.15,2.24
Ethyl Methyl Carbonate,0.402484658,Ethylene Carbonate,0.317205797,Dimethyl Carbonate,0,LiTFSI,0.140154772,0.140154772,253.15,1.35
Ethyl Methyl Carbonate,0.55701438,Ethylene Carbonate,0.438993604,Dimethyl Carbonate,0,LiTFSI,0.001996008,0.001996008,263.15,0.43
Ethyl Methyl Carbonate,0.510058839,Ethylene Carbonate,0.40198705,Dimethyl Carbonate,0,LiTFSI,0.043977055,0.043977055,263.15,4.64
Ethyl Methyl Carbonate,0.468780492,Ethylene Carbonate,0.369454802,Dimethyl Carbonate,0,LiTFSI,0.080882353,0.080882353,263.15,4.56
Ethyl Methyl Carbonate,0.433205454,Ethylene Carbonate,0.341417439,Dimethyl Carbonate,0,LiTFSI,0.112688554,0.112688554,263.15,3.18
Ethyl Methyl Carbonate,0.402484658,Ethylene Carbonate,0.317205797,Dimethyl Carbonate,0,LiTFSI,0.140154772,0.140154772,263.15,2.05
Ethyl Methyl Carbonate,0.55701438,Ethylene Carbonate,0.438993604,Dimethyl Carbonate,0,LiTFSI,0.001996008,0.001996008,273.15,0.524
Ethyl Methyl Carbonate,0.510058839,Ethylene Carbonate,0.40198705,Dimethyl Carbonate,0,LiTFSI,0.043977055,0.043977055,273.15,5.78
Ethyl Methyl Carbonate,0.468780492,Ethylene Carbonate,0.369454802,Dimethyl Carbonate,0,LiTFSI,0.080882353,0.080882353,273.15,5.88
Ethyl Methyl Carbonate,0.433205454,Ethylene Carbonate,0.341417439,Dimethyl Carbonate,0,LiTFSI,0.112688554,0.112688554,273.15,4.29
Ethyl Methyl Carbonate,0.402484658,Ethylene Carbonate,0.317205797,Dimethyl Carbonate,0,LiTFSI,0.140154772,0.140154772,273.15,2.91
Ethyl Methyl Carbonate,0.55701438,Ethylene Carbonate,0.438993604,Dimethyl Carbonate,0,LiTFSI,0.001996008,0.001996008,283.15,0.626
Ethyl Methyl Carbonate,0.510058839,Ethylene Carbonate,0.40198705,Dimethyl Carbonate,0,LiTFSI,0.043977055,0.043977055,283.15,7.03
Ethyl Methyl Carbonate,0.468780492,Ethylene Carbonate,0.369454802,Dimethyl Carbonate,0,LiTFSI,0.080882353,0.080882353,283.15,7.36
Ethyl Methyl Carbonate,0.433205454,Ethylene Carbonate,0.341417439,Dimethyl Carbonate,0,LiTFSI,0.112688554,0.112688554,283.15,5.55
Ethyl Methyl Carbonate,0.402484658,Ethylene Carbonate,0.317205797,Dimethyl Carbonate,0,LiTFSI,0.140154772,0.140154772,283.15,3.92
Ethyl Methyl Carbonate,0.55701438,Ethylene Carbonate,0.438993604,Dimethyl Carbonate,0,LiTFSI,0.001996008,0.001996008,293.15,0.733
Ethyl Methyl Carbonate,0.510058839,Ethylene Carbonate,0.40198705,Dimethyl Carbonate,0,LiTFSI,0.043977055,0.043977055,293.15,8.3
Ethyl Methyl Carbonate,0.468780492,Ethylene Carbonate,0.369454802,Dimethyl Carbonate,0,LiTFSI,0.080882353,0.080882353,293.15,8.78
Ethyl Methyl Carbonate,0.433205454,Ethylene Carbonate,0.341417439,Dimethyl Carbonate,0,LiTFSI,0.112688554,0.112688554,293.15,6.98
Ethyl Methyl Carbonate,0.402484658,Ethylene Carbonate,0.317205797,Dimethyl Carbonate,0,LiTFSI,0.140154772,0.140154772,293.15,5.08
Diethyl Carbonate,0.180136959,Fluoroethylene Carbonate,0.200655709,Ethyl Methyl Carbonate,0.613225279,LiPF6,0.002991027,0.002991027,243.15,0.173
Diethyl Carbonate,0.163633454,Fluoroethylene Carbonate,0.182272349,Ethyl Methyl Carbonate,0.557043769,LiPF6,0.048525214,0.048525214,243.15,2.27
Diethyl Carbonate,0.149172828,Fluoroethylene Carbonate,0.166164566,Ethyl Methyl Carbonate,0.507816662,LiPF6,0.088422972,0.088422972,243.15,2.46
Diethyl Carbonate,0.137269359,Fluoroethylene Carbonate,0.152905215,Ethyl Methyl Carbonate,0.46729467,LiPF6,0.121265378,0.121265378,243.15,1.48
Diethyl Carbonate,0.126978003,Fluoroethylene Carbonate,0.141441608,Ethyl Methyl Carbonate,0.432260662,LiPF6,0.149659864,0.149659864,243.15,0.517
Diethyl Carbonate,0.180136959,Fluoroethylene Carbonate,0.200655709,Ethyl Methyl Carbonate,0.613225279,LiPF6,0.002991027,0.002991027,253.15,0.211
Diethyl Carbonate,0.163633454,Fluoroethylene Carbonate,0.182272349,Ethyl Methyl Carbonate,0.557043769,LiPF6,0.048525214,0.048525214,253.15,2.79
Diethyl Carbonate,0.149172828,Fluoroethylene Carbonate,0.166164566,Ethyl Methyl Carbonate,0.507816662,LiPF6,0.088422972,0.088422972,253.15,3.2
Diethyl Carbonate,0.137269359,Fluoroethylene Carbonate,0.152905215,Ethyl Methyl Carbonate,0.46729467,LiPF6,0.121265378,0.121265378,253.15,2.17
Diethyl Carbonate,0.126978003,Fluoroethylene Carbonate,0.141441608,Ethyl Methyl Carbonate,0.432260662,LiPF6,0.149659864,0.149659864,253.15,0.946
Diethyl Carbonate,0.180136959,Fluoroethylene Carbonate,0.200655709,Ethyl Methyl Carbonate,0.613225279,LiPF6,0.002991027,0.002991027,263.15,0.252
Diethyl Carbonate,0.163633454,Fluoroethylene Carbonate,0.182272349,Ethyl Methyl Carbonate,0.557043769,LiPF6,0.048525214,0.048525214,263.15,3.36
Diethyl Carbonate,0.149172828,Fluoroethylene Carbonate,0.166164566,Ethyl Methyl Carbonate,0.507816662,LiPF6,0.088422972,0.088422972,263.15,4.04
Diethyl Carbonate,0.137269359,Fluoroethylene Carbonate,0.152905215,Ethyl Methyl Carbonate,0.46729467,LiPF6,0.121265378,0.121265378,263.15,3.01
Diethyl Carbonate,0.126978003,Fluoroethylene Carbonate,0.141441608,Ethyl Methyl Carbonate,0.432260662,LiPF6,0.149659864,0.149659864,263.15,1.53
Diethyl Carbonate,0.180136959,Fluoroethylene Carbonate,0.200655709,Ethyl Methyl Carbonate,0.613225279,LiPF6,0.002991027,0.002991027,273.15,0.297
Diethyl Carbonate,0.163633454,Fluoroethylene Carbonate,0.182272349,Ethyl Methyl Carbonate,0.557043769,LiPF6,0.048525214,0.048525214,273.15,3.97
Diethyl Carbonate,0.149172828,Fluoroethylene Carbonate,0.166164566,Ethyl Methyl Carbonate,0.507816662,LiPF6,0.088422972,0.088422972,273.15,4.97
Diethyl Carbonate,0.137269359,Fluoroethylene Carbonate,0.152905215,Ethyl Methyl Carbonate,0.46729467,LiPF6,0.121265378,0.121265378,273.15,3.99
Diethyl Carbonate,0.126978003,Fluoroethylene Carbonate,0.141441608,Ethyl Methyl Carbonate,0.432260662,LiPF6,0.149659864,0.149659864,273.15,2.29
Diethyl Carbonate,0.180136959,Fluoroethylene Carbonate,0.200655709,Ethyl Methyl Carbonate,0.613225279,LiPF6,0.002991027,0.002991027,283.15,0.345
Diethyl Carbonate,0.163633454,Fluoroethylene Carbonate,0.182272349,Ethyl Methyl Carbonate,0.557043769,LiPF6,0.048525214,0.048525214,283.15,4.62
Diethyl Carbonate,0.149172828,Fluoroethylene Carbonate,0.166164566,Ethyl Methyl Carbonate,0.507816662,LiPF6,0.088422972,0.088422972,283.15,5.97
Diethyl Carbonate,0.137269359,Fluoroethylene Carbonate,0.152905215,Ethyl Methyl Carbonate,0.46729467,LiPF6,0.121265378,0.121265378,283.15,5.09
Diethyl Carbonate,0.126978003,Fluoroethylene Carbonate,0.141441608,Ethyl Methyl Carbonate,0.432260662,LiPF6,0.149659864,0.149659864,283.15,3.22
Diethyl Carbonate,0.180136959,Fluoroethylene Carbonate,0.200655709,Ethyl Methyl Carbonate,0.613225279,LiPF6,0.002991027,0.002991027,293.15,0.397
Diethyl Carbonate,0.163633454,Fluoroethylene Carbonate,0.182272349,Ethyl Methyl Carbonate,0.557043769,LiPF6,0.048525214,0.048525214,293.15,5.31
Diethyl Carbonate,0.149172828,Fluoroethylene Carbonate,0.166164566,Ethyl Methyl Carbonate,0.507816662,LiPF6,0.088422972,0.088422972,293.15,7.05
Diethyl Carbonate,0.137269359,Fluoroethylene Carbonate,0.152905215,Ethyl Methyl Carbonate,0.46729467,LiPF6,0.121265378,0.121265378,293.15,6.33
Diethyl Carbonate,0.126978003,Fluoroethylene Carbonate,0.141441608,Ethyl Methyl Carbonate,0.432260662,LiPF6,0.149659864,0.149659864,293.15,4.32
Propylene Carbonate,0.584285999,Ethyl Methyl Carbonate,0.190990421,Dimethyl Carbonate,0.220731564,LiPF6,0.001996008,0.001996008,243.15,0.207
Propylene Carbonate,0.532890927,Ethyl Methyl Carbonate,0.174190487,Dimethyl Carbonate,0.201315533,LiPF6,0.045801527,0.045801527,243.15,2.11
Propylene Carbonate,0.488766906,Ethyl Methyl Carbonate,0.159767301,Dimethyl Carbonate,0.184646361,LiPF6,0.083409716,0.083409716,243.15,1.83
Propylene Carbonate,0.451651513,Ethyl Methyl Carbonate,0.147635084,Dimethyl Carbonate,0.170624908,LiPF6,0.115044248,0.115044248,243.15,0.868
Propylene Carbonate,0.419594861,Ethyl Methyl Carbonate,0.13715646,Dimethyl Carbonate,0.158514546,LiPF6,0.142367067,0.142367067,243.15,0.18
Propylene Carbonate,0.584285999,Ethyl Methyl Carbonate,0.190990421,Dimethyl Carbonate,0.220731564,LiPF6,0.001996008,0.001996008,253.15,0.281
Propylene Carbonate,0.532890927,Ethyl Methyl Carbonate,0.174190487,Dimethyl Carbonate,0.201315533,LiPF6,0.045801527,0.045801527,253.15,3
Propylene Carbonate,0.488766906,Ethyl Methyl Carbonate,0.159767301,Dimethyl Carbonate,0.184646361,LiPF6,0.083409716,0.083409716,253.15,2.9
Propylene Carbonate,0.451651513,Ethyl Methyl Carbonate,0.147635084,Dimethyl Carbonate,0.170624908,LiPF6,0.115044248,0.115044248,253.15,1.7
Propylene Carbonate,0.419594861,Ethyl Methyl Carbonate,0.13715646,Dimethyl Carbonate,0.158514546,LiPF6,0.142367067,0.142367067,253.15,0.576
Propylene Carbonate,0.584285999,Ethyl Methyl Carbonate,0.190990421,Dimethyl Carbonate,0.220731564,LiPF6,0.001996008,0.001996008,263.15,0.36
Propylene Carbonate,0.532890927,Ethyl Methyl Carbonate,0.174190487,Dimethyl Carbonate,0.201315533,LiPF6,0.045801527,0.045801527,263.15,3.99
Propylene Carbonate,0.488766906,Ethyl Methyl Carbonate,0.159767301,Dimethyl Carbonate,0.184646361,LiPF6,0.083409716,0.083409716,263.15,4.12
Propylene Carbonate,0.451651513,Ethyl Methyl Carbonate,0.147635084,Dimethyl Carbonate,0.170624908,LiPF6,0.115044248,0.115044248,263.15,2.76
Propylene Carbonate,0.419594861,Ethyl Methyl Carbonate,0.13715646,Dimethyl Carbonate,0.158514546,LiPF6,0.142367067,0.142367067,263.15,1.23
Propylene Carbonate,0.584285999,Ethyl Methyl Carbonate,0.190990421,Dimethyl Carbonate,0.220731564,LiPF6,0.001996008,0.001996008,273.15,0.445
Propylene Carbonate,0.532890927,Ethyl Methyl Carbonate,0.174190487,Dimethyl Carbonate,0.201315533,LiPF6,0.045801527,0.045801527,273.15,5.07
Propylene Carbonate,0.488766906,Ethyl Methyl Carbonate,0.159767301,Dimethyl Carbonate,0.184646361,LiPF6,0.083409716,0.083409716,273.15,5.49
Propylene Carbonate,0.451651513,Ethyl Methyl Carbonate,0.147635084,Dimethyl Carbonate,0.170624908,LiPF6,0.115044248,0.115044248,273.15,4.02
Propylene Carbonate,0.419594861,Ethyl Methyl Carbonate,0.13715646,Dimethyl Carbonate,0.158514546,LiPF6,0.142367067,0.142367067,273.15,2.13
Propylene Carbonate,0.584285999,Ethyl Methyl Carbonate,0.190990421,Dimethyl Carbonate,0.220731564,LiPF6,0.001996008,0.001996008,283.15,0.535
Propylene Carbonate,0.532890927,Ethyl Methyl Carbonate,0.174190487,Dimethyl Carbonate,0.201315533,LiPF6,0.045801527,0.045801527,283.15,6.24
Propylene Carbonate,0.488766906,Ethyl Methyl Carbonate,0.159767301,Dimethyl Carbonate,0.184646361,LiPF6,0.083409716,0.083409716,283.15,7.01
Propylene Carbonate,0.451651513,Ethyl Methyl Carbonate,0.147635084,Dimethyl Carbonate,0.170624908,LiPF6,0.115044248,0.115044248,283.15,5.48
Propylene Carbonate,0.419594861,Ethyl Methyl Carbonate,0.13715646,Dimethyl Carbonate,0.158514546,LiPF6,0.142367067,0.142367067,283.15,3.25
Propylene Carbonate,0.584285999,Ethyl Methyl Carbonate,0.190990421,Dimethyl Carbonate,0.220731564,LiPF6,0.001996008,0.001996008,293.15,0.633
Propylene Carbonate,0.532890927,Ethyl Methyl Carbonate,0.174190487,Dimethyl Carbonate,0.201315533,LiPF6,0.045801527,0.045801527,293.15,7.52
Propylene Carbonate,0.488766906,Ethyl Methyl Carbonate,0.159767301,Dimethyl Carbonate,0.184646361,LiPF6,0.083409716,0.083409716,293.15,8.7
Propylene Carbonate,0.451651513,Ethyl Methyl Carbonate,0.147635084,Dimethyl Carbonate,0.170624908,LiPF6,0.115044248,0.115044248,293.15,7.14
Propylene Carbonate,0.419594861,Ethyl Methyl Carbonate,0.13715646,Dimethyl Carbonate,0.158514546,LiPF6,0.142367067,0.142367067,293.15,4.62
Propylene Carbonate,0.368890481,Fluoroethylene Carbonate,0,Dimethyl Carbonate,0.627117503,LiTFSI,0.001996008,0.001996008,243.15,0.302
Propylene Carbonate,0.338471191,Fluoroethylene Carbonate,0,Dimethyl Carbonate,0.575404407,LiTFSI,0.043062201,0.043062201,243.15,3.47
Propylene Carbonate,0.31171019,Fluoroethylene Carbonate,0,Dimethyl Carbonate,0.529910437,LiTFSI,0.079189687,0.079189687,243.15,3.37
Propylene Carbonate,0.288650573,Fluoroethylene Carbonate,0,Dimethyl Carbonate,0.490708858,LiTFSI,0.110320285,0.110320285,243.15,2.17
Propylene Carbonate,0.268749205,Fluoroethylene Carbonate,0,Dimethyl Carbonate,0.456876334,LiTFSI,0.13718723,0.13718723,243.15,1.23
Propylene Carbonate,0.368890481,Fluoroethylene Carbonate,0,Dimethyl Carbonate,0.627117503,LiTFSI,0.001996008,0.001996008,253.15,0.385
Propylene Carbonate,0.338471191,Fluoroethylene Carbonate,0,Dimethyl Carbonate,0.575404407,LiTFSI,0.043062201,0.043062201,253.15,4.53
Propylene Carbonate,0.31171019,Fluoroethylene Carbonate,0,Dimethyl Carbonate,0.529910437,LiTFSI,0.079189687,0.079189687,253.15,4.61
Propylene Carbonate,0.288650573,Fluoroethylene Carbonate,0,Dimethyl Carbonate,0.490708858,LiTFSI,0.110320285,0.110320285,253.15,3.18
Propylene Carbonate,0.268749205,Fluoroethylene Carbonate,0,Dimethyl Carbonate,0.456876334,LiTFSI,0.13718723,0.13718723,253.15,1.93
Propylene Carbonate,0.368890481,Fluoroethylene Carbonate,0,Dimethyl Carbonate,0.627117503,LiTFSI,0.001996008,0.001996008,263.15,0.473
Propylene Carbonate,0.338471191,Fluoroethylene Carbonate,0,Dimethyl Carbonate,0.575404407,LiTFSI,0.043062201,0.043062201,263.15,5.67
Propylene Carbonate,0.31171019,Fluoroethylene Carbonate,0,Dimethyl Carbonate,0.529910437,LiTFSI,0.079189687,0.079189687,263.15,5.97
Propylene Carbonate,0.288650573,Fluoroethylene Carbonate,0,Dimethyl Carbonate,0.490708858,LiTFSI,0.110320285,0.110320285,263.15,4.33
Propylene Carbonate,0.268749205,Fluoroethylene Carbonate,0,Dimethyl Carbonate,0.456876334,LiTFSI,0.13718723,0.13718723,263.15,2.78
Propylene Carbonate,0.368890481,Fluoroethylene Carbonate,0,Dimethyl Carbonate,0.627117503,LiTFSI,0.001996008,0.001996008,273.15,0.566
Propylene Carbonate,0.338471191,Fluoroethylene Carbonate,0,Dimethyl Carbonate,0.575404407,LiTFSI,0.043062201,0.043062201,273.15,6.89
Propylene Carbonate,0.31171019,Fluoroethylene Carbonate,0,Dimethyl Carbonate,0.529910437,LiTFSI,0.079189687,0.079189687,273.15,7.47
Propylene Carbonate,0.288650573,Fluoroethylene Carbonate,0,Dimethyl Carbonate,0.490708858,LiTFSI,0.110320285,0.110320285,273.15,5.64
Propylene Carbonate,0.268749205,Fluoroethylene Carbonate,0,Dimethyl Carbonate,0.456876334,LiTFSI,0.13718723,0.13718723,273.15,3.78
Propylene Carbonate,0.368890481,Fluoroethylene Carbonate,0,Dimethyl Carbonate,0.627117503,LiTFSI,0.001996008,0.001996008,283.15,0.665
Propylene Carbonate,0.338471191,Fluoroethylene Carbonate,0,Dimethyl Carbonate,0.575404407,LiTFSI,0.043062201,0.043062201,283.15,8.19
Propylene Carbonate,0.31171019,Fluoroethylene Carbonate,0,Dimethyl Carbonate,0.529910437,LiTFSI,0.079189687,0.079189687,283.15,9.1
Propylene Carbonate,0.288650573,Fluoroethylene Carbonate,0,Dimethyl Carbonate,0.490708858,LiTFSI,0.110320285,0.110320285,283.15,7.1
Propylene Carbonate,0.268749205,Fluoroethylene Carbonate,0,Dimethyl Carbonate,0.456876334,LiTFSI,0.13718723,0.13718723,283.15,4.92
Propylene Carbonate,0.368890481,Fluoroethylene Carbonate,0,Dimethyl Carbonate,0.627117503,LiTFSI,0.001996008,0.001996008,293.15,0.77
Propylene Carbonate,0.338471191,Fluoroethylene Carbonate,0,Dimethyl Carbonate,0.575404407,LiTFSI,0.043062201,0.043062201,293.15,9.6
Propylene Carbonate,0.31171019,Fluoroethylene Carbonate,0,Dimethyl Carbonate,0.529910437,LiTFSI,0.079189687,0.079189687,293.15,10.9
Propylene Carbonate,0.288650573,Fluoroethylene Carbonate,0,Dimethyl Carbonate,0.490708858,LiTFSI,0.110320285,0.110320285,293.15,8.74
Propylene Carbonate,0.268749205,Fluoroethylene Carbonate,0,Dimethyl Carbonate,0.456876334,LiTFSI,0.13718723,0.13718723,293.15,6.24
Diethyl Carbonate,0.748586238,Ethylene Carbonate,0,Dimethyl Carbonate,0.245431708,LiTFSI,0.002991027,0.002991027,243.15,0.103
Diethyl Carbonate,0.677281513,Ethylene Carbonate,0,Dimethyl Carbonate,0.222053719,LiTFSI,0.050332384,0.050332384,243.15,1.63
Diethyl Carbonate,0.616165585,Ethylene Carbonate,0,Dimethyl Carbonate,0.202016233,LiTFSI,0.090909091,0.090909091,243.15,2.8
Diethyl Carbonate,0.564653735,Ethylene Carbonate,0,Dimethyl Carbonate,0.185127542,LiTFSI,0.125109361,0.125109361,243.15,2.84
