Repository: BattModels/DiffMix-NatCommData

# DiffMix-NatCommData

This is the official data repository for "Differentiable Modeling and Optimization of Non-aqueous Li-based Battery Electrolyte Solutions Using Geometric Deep Learning" published in Nature Communications.

# Citation

Coming soon.

File: training_data/published_AEM_data.csv (part 68 of 82)
sub1_name,x1 (mole fraction),sub2_name,x2 (mole fraction),sub3_name,x3 (mole fraction),salt,x4 (mole fraction),x5 (mole fraction),temperature (K),ionic conductivity (mS/cm)
Diethyl Carbonate,0.521174839,Ethylene Carbonate,0,Dimethyl Carbonate,0.170872538,LiTFSI,0.153976311,0.153976311,243.15,2.27
Diethyl Carbonate,0.748586238,Ethylene Carbonate,0,Dimethyl Carbonate,0.245431708,LiTFSI,0.002991027,0.002991027,253.15,0.123
Diethyl Carbonate,0.677281513,Ethylene Carbonate,0,Dimethyl Carbonate,0.222053719,LiTFSI,0.050332384,0.050332384,253.15,1.96
Diethyl Carbonate,0.616165585,Ethylene Carbonate,0,Dimethyl Carbonate,0.202016233,LiTFSI,0.090909091,0.090909091,253.15,3.43
Diethyl Carbonate,0.564653735,Ethylene Carbonate,0,Dimethyl Carbonate,0.185127542,LiTFSI,0.125109361,0.125109361,253.15,3.54
Diethyl Carbonate,0.521174839,Ethylene Carbonate,0,Dimethyl Carbonate,0.170872538,LiTFSI,0.153976311,0.153976311,253.15,2.93
Diethyl Carbonate,0.748586238,Ethylene Carbonate,0,Dimethyl Carbonate,0.245431708,LiTFSI,0.002991027,0.002991027,263.15,0.145
Diethyl Carbonate,0.677281513,Ethylene Carbonate,0,Dimethyl Carbonate,0.222053719,LiTFSI,0.050332384,0.050332384,263.15,2.36
Diethyl Carbonate,0.616165585,Ethylene Carbonate,0,Dimethyl Carbonate,0.202016233,LiTFSI,0.090909091,0.090909091,263.15,4.13
Diethyl Carbonate,0.564653735,Ethylene Carbonate,0,Dimethyl Carbonate,0.185127542,LiTFSI,0.125109361,0.125109361,263.15,4.4
Diethyl Carbonate,0.521174839,Ethylene Carbonate,0,Dimethyl Carbonate,0.170872538,LiTFSI,0.153976311,0.153976311,263.15,3.83
Diethyl Carbonate,0.748586238,Ethylene Carbonate,0,Dimethyl Carbonate,0.245431708,LiTFSI,0.002991027,0.002991027,273.15,0.169
Diethyl Carbonate,0.677281513,Ethylene Carbonate,0,Dimethyl Carbonate,0.222053719,LiTFSI,0.050332384,0.050332384,273.15,2.81
Diethyl Carbonate,0.616165585,Ethylene Carbonate,0,Dimethyl Carbonate,0.202016233,LiTFSI,0.090909091,0.090909091,273.15,4.93
Diethyl Carbonate,0.564653735,Ethylene Carbonate,0,Dimethyl Carbonate,0.185127542,LiTFSI,0.125109361,0.125109361,273.15,5.35
Diethyl Carbonate,0.521174839,Ethylene Carbonate,0,Dimethyl Carbonate,0.170872538,LiTFSI,0.153976311,0.153976311,273.15,4.8
Diethyl Carbonate,0.748586238,Ethylene Carbonate,0,Dimethyl Carbonate,0.245431708,LiTFSI,0.002991027,0.002991027,283.15,0.196
Diethyl Carbonate,0.677281513,Ethylene Carbonate,0,Dimethyl Carbonate,0.222053719,LiTFSI,0.050332384,0.050332384,283.15,3.29
Diethyl Carbonate,0.616165585,Ethylene Carbonate,0,Dimethyl Carbonate,0.202016233,LiTFSI,0.090909091,0.090909091,283.15,5.85
Diethyl Carbonate,0.564653735,Ethylene Carbonate,0,Dimethyl Carbonate,0.185127542,LiTFSI,0.125109361,0.125109361,283.15,6.42
Diethyl Carbonate,0.521174839,Ethylene Carbonate,0,Dimethyl Carbonate,0.170872538,LiTFSI,0.153976311,0.153976311,283.15,5.91
Diethyl Carbonate,0.748586238,Ethylene Carbonate,0,Dimethyl Carbonate,0.245431708,LiTFSI,0.002991027,0.002991027,293.15,0.225
Diethyl Carbonate,0.677281513,Ethylene Carbonate,0,Dimethyl Carbonate,0.222053719,LiTFSI,0.050332384,0.050332384,293.15,3.87
Diethyl Carbonate,0.616165585,Ethylene Carbonate,0,Dimethyl Carbonate,0.202016233,LiTFSI,0.090909091,0.090909091,293.15,6.85
Diethyl Carbonate,0.564653735,Ethylene Carbonate,0,Dimethyl Carbonate,0.185127542,LiTFSI,0.125109361,0.125109361,293.15,7.6
Diethyl Carbonate,0.521174839,Ethylene Carbonate,0,Dimethyl Carbonate,0.170872538,LiTFSI,0.153976311,0.153976311,293.15,7.22
Diethyl Carbonate,0.570420933,Fluoroethylene Carbonate,0.423597013,Ethylene Carbonate,0,LiTFSI,0.002991027,0.002991027,243.15,0.192
Diethyl Carbonate,0.516086902,Fluoroethylene Carbonate,0.383248331,Ethylene Carbonate,0,LiTFSI,0.050332384,0.050332384,243.15,1.87
Diethyl Carbonate,0.467623116,Fluoroethylene Carbonate,0.347258917,Ethylene Carbonate,0,LiTFSI,0.092558984,0.092558984,243.15,1.58
Diethyl Carbonate,0.428510884,Fluoroethylene Carbonate,0.318214007,Ethylene Carbonate,0,LiTFSI,0.126637555,0.126637555,243.15,0.945
Diethyl Carbonate,0.395493806,Fluoroethylene Carbonate,0.293695384,Ethylene Carbonate,0,LiTFSI,0.155405405,0.155405405,243.15,0.468
Diethyl Carbonate,0.570420933,Fluoroethylene Carbonate,0.423597013,Ethylene Carbonate,0,LiTFSI,0.002991027,0.002991027,253.15,0.255
Diethyl Carbonate,0.516086902,Fluoroethylene Carbonate,0.383248331,Ethylene Carbonate,0,LiTFSI,0.050332384,0.050332384,253.15,2.59
Diethyl Carbonate,0.467623116,Fluoroethylene Carbonate,0.347258917,Ethylene Carbonate,0,LiTFSI,0.092558984,0.092558984,253.15,2.35
Diethyl Carbonate,0.428510884,Fluoroethylene Carbonate,0.318214007,Ethylene Carbonate,0,LiTFSI,0.126637555,0.126637555,253.15,1.55
Diethyl Carbonate,0.395493806,Fluoroethylene Carbonate,0.293695384,Ethylene Carbonate,0,LiTFSI,0.155405405,0.155405405,253.15,0.878
Diethyl Carbonate,0.570420933,Fluoroethylene Carbonate,0.423597013,Ethylene Carbonate,0,LiTFSI,0.002991027,0.002991027,263.15,0.328
Diethyl Carbonate,0.516086902,Fluoroethylene Carbonate,0.383248331,Ethylene Carbonate,0,LiTFSI,0.050332384,0.050332384,263.15,3.45
Diethyl Carbonate,0.467623116,Fluoroethylene Carbonate,0.347258917,Ethylene Carbonate,0,LiTFSI,0.092558984,0.092558984,263.15,3.28
Diethyl Carbonate,0.428510884,Fluoroethylene Carbonate,0.318214007,Ethylene Carbonate,0,LiTFSI,0.126637555,0.126637555,263.15,2.32
Diethyl Carbonate,0.395493806,Fluoroethylene Carbonate,0.293695384,Ethylene Carbonate,0,LiTFSI,0.155405405,0.155405405,263.15,1.44
Diethyl Carbonate,0.570420933,Fluoroethylene Carbonate,0.423597013,Ethylene Carbonate,0,LiTFSI,0.002991027,0.002991027,273.15,0.411
Diethyl Carbonate,0.516086902,Fluoroethylene Carbonate,0.383248331,Ethylene Carbonate,0,LiTFSI,0.050332384,0.050332384,273.15,4.43
Diethyl Carbonate,0.467623116,Fluoroethylene Carbonate,0.347258917,Ethylene Carbonate,0,LiTFSI,0.092558984,0.092558984,273.15,4.36
Diethyl Carbonate,0.428510884,Fluoroethylene Carbonate,0.318214007,Ethylene Carbonate,0,LiTFSI,0.126637555,0.126637555,273.15,3.24
Diethyl Carbonate,0.395493806,Fluoroethylene Carbonate,0.293695384,Ethylene Carbonate,0,LiTFSI,0.155405405,0.155405405,273.15,2.15
Diethyl Carbonate,0.570420933,Fluoroethylene Carbonate,0.423597013,Ethylene Carbonate,0,LiTFSI,0.002991027,0.002991027,283.15,0.502
Diethyl Carbonate,0.516086902,Fluoroethylene Carbonate,0.383248331,Ethylene Carbonate,0,LiTFSI,0.050332384,0.050332384,283.15,5.52
Diethyl Carbonate,0.467623116,Fluoroethylene Carbonate,0.347258917,Ethylene Carbonate,0,LiTFSI,0.092558984,0.092558984,283.15,5.6
Diethyl Carbonate,0.428510884,Fluoroethylene Carbonate,0.318214007,Ethylene Carbonate,0,LiTFSI,0.126637555,0.126637555,283.15,4.32
Diethyl Carbonate,0.395493806,Fluoroethylene Carbonate,0.293695384,Ethylene Carbonate,0,LiTFSI,0.155405405,0.155405405,283.15,3
Diethyl Carbonate,0.570420933,Fluoroethylene Carbonate,0.423597013,Ethylene Carbonate,0,LiTFSI,0.002991027,0.002991027,293.15,0.601
Diethyl Carbonate,0.516086902,Fluoroethylene Carbonate,0.383248331,Ethylene Carbonate,0,LiTFSI,0.050332384,0.050332384,293.15,6.73
Diethyl Carbonate,0.467623116,Fluoroethylene Carbonate,0.347258917,Ethylene Carbonate,0,LiTFSI,0.092558984,0.092558984,293.15,6.98
Diethyl Carbonate,0.428510884,Fluoroethylene Carbonate,0.318214007,Ethylene Carbonate,0,LiTFSI,0.126637555,0.126637555,293.15,5.54
Diethyl Carbonate,0.395493806,Fluoroethylene Carbonate,0.293695384,Ethylene Carbonate,0,LiTFSI,0.155405405,0.155405405,293.15,4
Ethyl Methyl Carbonate,0,Ethylene Carbonate,0.403825914,Dimethyl Carbonate,0.59218207,LiPF6,0.001996008,0.001996008,243.15,0.249
Ethyl Methyl Carbonate,0,Ethylene Carbonate,0.372013752,Dimethyl Carbonate,0.54553179,LiPF6,0.041227229,0.041227229,243.15,2.92
Ethyl Methyl Carbonate,0,Ethylene Carbonate,0.343990767,Dimethyl Carbonate,0.504438069,LiPF6,0.075785582,0.075785582,243.15,3.04
Ethyl Methyl Carbonate,0,Ethylene Carbonate,0.319858684,Dimethyl Carbonate,0.469050081,LiPF6,0.105545617,0.105545617,243.15,1.85
Ethyl Methyl Carbonate,0,Ethylene Carbonate,0.29906372,Dimethyl Carbonate,0.438555741,LiPF6,0.131190269,0.131190269,243.15,0.762
Ethyl Methyl Carbonate,0,Ethylene Carbonate,0.403825914,Dimethyl Carbonate,0.59218207,LiPF6,0.001996008,0.001996008,253.15,0.323
Ethyl Methyl Carbonate,0,Ethylene Carbonate,0.372013752,Dimethyl Carbonate,0.54553179,LiPF6,0.041227229,0.041227229,253.15,3.91
Ethyl Methyl Carbonate,0,Ethylene Carbonate,0.343990767,Dimethyl Carbonate,0.504438069,LiPF6,0.075785582,0.075785582,253.15,4.36
Ethyl Methyl Carbonate,0,Ethylene Carbonate,0.319858684,Dimethyl Carbonate,0.469050081,LiPF6,0.105545617,0.105545617,253.15,3.04
Ethyl Methyl Carbonate,0,Ethylene Carbonate,0.29906372,Dimethyl Carbonate,0.438555741,LiPF6,0.131190269,0.131190269,253.15,1.57
Ethyl Methyl Carbonate,0,Ethylene Carbonate,0.403825914,Dimethyl Carbonate,0.59218207,LiPF6,0.001996008,0.001996008,263.15,0.405
Ethyl Methyl Carbonate,0,Ethylene Carbonate,0.372013752,Dimethyl Carbonate,0.54553179,LiPF6,0.041227229,0.041227229,263.15,5.04
Ethyl Methyl Carbonate,0,Ethylene Carbonate,0.343990767,Dimethyl Carbonate,0.504438069,LiPF6,0.075785582,0.075785582,263.15,5.9
Ethyl Methyl Carbonate,0,Ethylene Carbonate,0.319858684,Dimethyl Carbonate,0.469050081,LiPF6,0.105545617,0.105545617,263.15,4.54
Ethyl Methyl Carbonate,0,Ethylene Carbonate,0.29906372,Dimethyl Carbonate,0.438555741,LiPF6,0.131190269,0.131190269,263.15,2.73
Ethyl Methyl Carbonate,0,Ethylene Carbonate,0.403825914,Dimethyl Carbonate,0.59218207,LiPF6,0.001996008,0.001996008,273.15,0.497
Ethyl Methyl Carbonate,0,Ethylene Carbonate,0.372013752,Dimethyl Carbonate,0.54553179,LiPF6,0.041227229,0.041227229,273.15,6.31
Ethyl Methyl Carbonate,0,Ethylene Carbonate,0.343990767,Dimethyl Carbonate,0.504438069,LiPF6,0.075785582,0.075785582,273.15,7.68
Ethyl Methyl Carbonate,0,Ethylene Carbonate,0.319858684,Dimethyl Carbonate,0.469050081,LiPF6,0.105545617,0.105545617,273.15,6.33
Ethyl Methyl Carbonate,0,Ethylene Carbonate,0.29906372,Dimethyl Carbonate,0.438555741,LiPF6,0.131190269,0.131190269,273.15,4.22
Ethyl Methyl Carbonate,0,Ethylene Carbonate,0.403825914,Dimethyl Carbonate,0.59218207,LiPF6,0.001996008,0.001996008,283.15,0.595
Ethyl Methyl Carbonate,0,Ethylene Carbonate,0.372013752,Dimethyl Carbonate,0.54553179,LiPF6,0.041227229,0.041227229,283.15,7.71
Ethyl Methyl Carbonate,0,Ethylene Carbonate,0.343990767,Dimethyl Carbonate,0.504438069,LiPF6,0.075785582,0.075785582,283.15,9.67
Ethyl Methyl Carbonate,0,Ethylene Carbonate,0.319858684,Dimethyl Carbonate,0.469050081,LiPF6,0.105545617,0.105545617,283.15,8.4
Ethyl Methyl Carbonate,0,Ethylene Carbonate,0.29906372,Dimethyl Carbonate,0.438555741,LiPF6,0.131190269,0.131190269,283.15,6.04
Ethyl Methyl Carbonate,0,Ethylene Carbonate,0.403825914,Dimethyl Carbonate,0.59218207,LiPF6,0.001996008,0.001996008,293.15,0.7
Ethyl Methyl Carbonate,0,Ethylene Carbonate,0.372013752,Dimethyl Carbonate,0.54553179,LiPF6,0.041227229,0.041227229,293.15,9.22
Ethyl Methyl Carbonate,0,Ethylene Carbonate,0.343990767,Dimethyl Carbonate,0.504438069,LiPF6,0.075785582,0.075785582,293.15,11.8
Ethyl Methyl Carbonate,0,Ethylene Carbonate,0.319858684,Dimethyl Carbonate,0.469050081,LiPF6,0.105545617,0.105545617,293.15,10.7
Ethyl Methyl Carbonate,0,Ethylene Carbonate,0.29906372,Dimethyl Carbonate,0.438555741,LiPF6,0.131190269,0.131190269,293.15,8.18
Propylene Carbonate,0.772206139,Ethyl Methyl Carbonate,0,Ethylene Carbonate,0.223801846,LiPF6,0.001996008,0.001996008,243.15,0.106
Propylene Carbonate,0.705694364,Ethyl Methyl Carbonate,0,Ethylene Carbonate,0.204525311,LiPF6,0.044890162,0.044890162,243.15,0.766
Propylene Carbonate,0.64726977,Ethyl Methyl Carbonate,0,Ethylene Carbonate,0.187592615,LiPF6,0.082568807,0.082568807,243.15,0.443
Propylene Carbonate,0.598128702,Ethyl Methyl Carbonate,0,Ethylene Carbonate,0.173350483,LiPF6,0.114260407,0.114260407,243.15,0.147
Propylene Carbonate,0.555687951,Ethyl Methyl Carbonate,0,Ethylene Carbonate,0.161050246,LiPF6,0.141630901,0.141630901,243.15,0.0188
Propylene Carbonate,0.772206139,Ethyl Methyl Carbonate,0,Ethylene Carbonate,0.223801846,LiPF6,0.001996008,0.001996008,253.15,0.163
Propylene Carbonate,0.705694364,Ethyl Methyl Carbonate,0,Ethylene Carbonate,0.204525311,LiPF6,0.044890162,0.044890162,253.15,1.38
Propylene Carbonate,0.64726977,Ethyl Methyl Carbonate,0,Ethylene Carbonate,0.187592615,LiPF6,0.082568807,0.082568807,253.15,1.02
Propylene Carbonate,0.598128702,Ethyl Methyl Carbonate,0,Ethylene Carbonate,0.173350483,LiPF6,0.114260407,0.114260407,253.15,0.491
Propylene Carbonate,0.555687951,Ethyl Methyl Carbonate,0,Ethylene Carbonate,0.161050246,LiPF6,0.141630901,0.141630901,253.15,0.13
Propylene Carbonate,0.772206139,Ethyl Methyl Carbonate,0,Ethylene Carbonate,0.223801846,LiPF6,0.001996008,0.001996008,263.15,0.23
Propylene Carbonate,0.705694364,Ethyl Methyl Carbonate,0,Ethylene Carbonate,0.204525311,LiPF6,0.044890162,0.044890162,263.15,2.14
Propylene Carbonate,0.64726977,Ethyl Methyl Carbonate,0,Ethylene Carbonate,0.187592615,LiPF6,0.082568807,0.082568807,263.15,1.82
Propylene Carbonate,0.598128702,Ethyl Methyl Carbonate,0,Ethylene Carbonate,0.173350483,LiPF6,0.114260407,0.114260407,263.15,1.07
Propylene Carbonate,0.555687951,Ethyl Methyl Carbonate,0,Ethylene Carbonate,0.161050246,LiPF6,0.141630901,0.141630901,263.15,0.416
Propylene Carbonate,0.772206139,Ethyl Methyl Carbonate,0,Ethylene Carbonate,0.223801846,LiPF6,0.001996008,0.001996008,273.15,0.307
Propylene Carbonate,0.705694364,Ethyl Methyl Carbonate,0,Ethylene Carbonate,0.204525311,LiPF6,0.044890162,0.044890162,273.15,3.03
Propylene Carbonate,0.64726977,Ethyl Methyl Carbonate,0,Ethylene Carbonate,0.187592615,LiPF6,0.082568807,0.082568807,273.15,2.82
Propylene Carbonate,0.598128702,Ethyl Methyl Carbonate,0,Ethylene Carbonate,0.173350483,LiPF6,0.114260407,0.114260407,273.15,1.87
Propylene Carbonate,0.555687951,Ethyl Methyl Carbonate,0,Ethylene Carbonate,0.161050246,LiPF6,0.141630901,0.141630901,273.15,0.907
Propylene Carbonate,0.772206139,Ethyl Methyl Carbonate,0,Ethylene Carbonate,0.223801846,LiPF6,0.001996008,0.001996008,283.15,0.393
Propylene Carbonate,0.705694364,Ethyl Methyl Carbonate,0,Ethylene Carbonate,0.204525311,LiPF6,0.044890162,0.044890162,283.15,4.04
Propylene Carbonate,0.64726977,Ethyl Methyl Carbonate,0,Ethylene Carbonate,0.187592615,LiPF6,0.082568807,0.082568807,283.15,4.01
Propylene Carbonate,0.598128702,Ethyl Methyl Carbonate,0,Ethylene Carbonate,0.173350483,LiPF6,0.114260407,0.114260407,283.15,2.87
Propylene Carbonate,0.555687951,Ethyl Methyl Carbonate,0,Ethylene Carbonate,0.161050246,LiPF6,0.141630901,0.141630901,283.15,1.61
Propylene Carbonate,0.772206139,Ethyl Methyl Carbonate,0,Ethylene Carbonate,0.223801846,LiPF6,0.001996008,0.001996008,293.15,0.488
Propylene Carbonate,0.705694364,Ethyl Methyl Carbonate,0,Ethylene Carbonate,0.204525311,LiPF6,0.044890162,0.044890162,293.15,5.19
Propylene Carbonate,0.64726977,Ethyl Methyl Carbonate,0,Ethylene Carbonate,0.187592615,LiPF6,0.082568807,0.082568807,293.15,5.39
Propylene Carbonate,0.598128702,Ethyl Methyl Carbonate,0,Ethylene Carbonate,0.173350483,LiPF6,0.114260407,0.114260407,293.15,4.09
Propylene Carbonate,0.555687951,Ethyl Methyl Carbonate,0,Ethylene Carbonate,0.161050246,LiPF6,0.141630901,0.141630901,293.15,2.53
Propylene Carbonate,0.223035146,Diethyl Carbonate,0.7709828,Ethylene Carbonate,0,LiTFSI,0.002991027,0.002991027,243.15,0.242
Propylene Carbonate,0.201386153,Diethyl Carbonate,0.696147054,Ethylene Carbonate,0,LiTFSI,0.051233397,0.051233397,243.15,2.57
Propylene Carbonate,0.182471907,Diethyl Carbonate,0.630764721,Ethylene Carbonate,0,LiTFSI,0.093381686,0.093381686,243.15,2.55
Propylene Carbonate,0.166864785,Diethyl Carbonate,0.576814378,Ethylene Carbonate,0,LiTFSI,0.128160418,0.128160418,243.15,1.87
Propylene Carbonate,0.153999317,Diethyl Carbonate,0.532341323,Ethylene Carbonate,0,LiTFSI,0.15682968,0.15682968,243.15,1.22
Propylene Carbonate,0.223035146,Diethyl Carbonate,0.7709828,Ethylene Carbonate,0,LiTFSI,0.002991027,0.002991027,253.15,0.298
Propylene Carbonate,0.201386153,Diethyl Carbonate,0.696147054,Ethylene Carbonate,0,LiTFSI,0.051233397,0.051233397,253.15,3.2
Propylene Carbonate,0.182471907,Diethyl Carbonate,0.630764721,Ethylene Carbonate,0,LiTFSI,0.093381686,0.093381686,253.15,3.29
Propylene Carbonate,0.166864785,Diethyl Carbonate,0.576814378,Ethylene Carbonate,0,LiTFSI,0.128160418,0.128160418,253.15,2.5
Propylene Carbonate,0.153999317,Diethyl Carbonate,0.532341323,Ethylene Carbonate,0,LiTFSI,0.15682968,0.15682968,253.15,1.72
Propylene Carbonate,0.223035146,Diethyl Carbonate,0.7709828,Ethylene Carbonate,0,LiTFSI,0.002991027,0.002991027,263.15,0.358
Propylene Carbonate,0.201386153,Diethyl Carbonate,0.696147054,Ethylene Carbonate,0,LiTFSI,0.051233397,0.051233397,263.15,3.87
Propylene Carbonate,0.182471907,Diethyl Carbonate,0.630764721,Ethylene Carbonate,0,LiTFSI,0.093381686,0.093381686,263.15,4.1
Propylene Carbonate,0.166864785,Diethyl Carbonate,0.576814378,Ethylene Carbonate,0,LiTFSI,0.128160418,0.128160418,263.15,3.22
Propylene Carbonate,0.153999317,Diethyl Carbonate,0.532341323,Ethylene Carbonate,0,LiTFSI,0.15682968,0.15682968,263.15,2.31
Propylene Carbonate,0.223035146,Diethyl Carbonate,0.7709828,Ethylene Carbonate,0,LiTFSI,0.002991027,0.002991027,273.15,0.422
Propylene Carbonate,0.201386153,Diethyl Carbonate,0.696147054,Ethylene Carbonate,0,LiTFSI,0.051233397,0.051233397,273.15,4.58
Propylene Carbonate,0.182471907,Diethyl Carbonate,0.630764721,Ethylene Carbonate,0,LiTFSI,0.093381686,0.093381686,273.15,4.97
Propylene Carbonate,0.166864785,Diethyl Carbonate,0.576814378,Ethylene Carbonate,0,LiTFSI,0.128160418,0.128160418,273.15,4.01
Propylene Carbonate,0.153999317,Diethyl Carbonate,0.532341323,Ethylene Carbonate,0,LiTFSI,0.15682968,0.15682968,273.15,2.96
Propylene Carbonate,0.223035146,Diethyl Carbonate,0.7709828,Ethylene Carbonate,0,LiTFSI,0.002991027,0.002991027,283.15,0.49
Propylene Carbonate,0.201386153,Diethyl Carbonate,0.696147054,Ethylene Carbonate,0,LiTFSI,0.051233397,0.051233397,283.15,5.33
Propylene Carbonate,0.182471907,Diethyl Carbonate,0.630764721,Ethylene Carbonate,0,LiTFSI,0.093381686,0.093381686,283.15,5.92
Propylene Carbonate,0.166864785,Diethyl Carbonate,0.576814378,Ethylene Carbonate,0,LiTFSI,0.128160418,0.128160418,283.15,4.88
Propylene Carbonate,0.153999317,Diethyl Carbonate,0.532341323,Ethylene Carbonate,0,LiTFSI,0.15682968,0.15682968,283.15,3.71
Propylene Carbonate,0.223035146,Diethyl Carbonate,0.7709828,Ethylene Carbonate,0,LiTFSI,0.002991027,0.002991027,293.15,0.562
Propylene Carbonate,0.201386153,Diethyl Carbonate,0.696147054,Ethylene Carbonate,0,LiTFSI,0.051233397,0.051233397,293.15,6.13
Propylene Carbonate,0.182471907,Diethyl Carbonate,0.630764721,Ethylene Carbonate,0,LiTFSI,0.093381686,0.093381686,293.15,6.94
Propylene Carbonate,0.166864785,Diethyl Carbonate,0.576814378,Ethylene Carbonate,0,LiTFSI,0.128160418,0.128160418,293.15,5.84
Propylene Carbonate,0.153999317,Diethyl Carbonate,0.532341323,Ethylene Carbonate,0,LiTFSI,0.15682968,0.15682968,293.15,4.54
Propylene Carbonate,0.994017946,Ethylene Carbonate,0,Dimethyl Carbonate,0,LiTFSI,0.002991027,0.002991027,243.15,0.0843
Propylene Carbonate,0.906577693,Ethylene Carbonate,0,Dimethyl Carbonate,0,LiTFSI,0.046711153,0.046711153,243.15,0.606
Propylene Carbonate,0.829826167,Ethylene Carbonate,0,Dimethyl Carbonate,0,LiTFSI,0.085086917,0.085086917,243.15,0.354
Propylene Carbonate,0.765225066,Ethylene Carbonate,0,Dimethyl Carbonate,0,LiTFSI,0.117387467,0.117387467,243.15,0.144
Propylene Carbonate,0.709401709,Ethylene Carbonate,0,Dimethyl Carbonate,0,LiTFSI,0.145299145,0.145299145,243.15,0.0456
Propylene Carbonate,0.994017946,Ethylene Carbonate,0,Dimethyl Carbonate,0,LiTFSI,0.002991027,0.002991027,253.15,0.133
Propylene Carbonate,0.906577693,Ethylene Carbonate,0,Dimethyl Carbonate,0,LiTFSI,0.046711153,0.046711153,253.15,1.11
Propylene Carbonate,0.829826167,Ethylene Carbonate,0,Dimethyl Carbonate,0,LiTFSI,0.085086917,0.085086917,253.15,0.779
Propylene Carbonate,0.765225066,Ethylene Carbonate,0,Dimethyl Carbonate,0,LiTFSI,0.117387467,0.117387467,253.15,0.401
Propylene Carbonate,0.709401709,Ethylene Carbonate,0,Dimethyl Carbonate,0,LiTFSI,0.145299145,0.145299145,253.15,0.177
Propylene Carbonate,0.994017946,Ethylene Carbonate,0,Dimethyl Carbonate,0,LiTFSI,0.002991027,0.002991027,263.15,0.192
Propylene Carbonate,0.906577693,Ethylene Carbonate,0,Dimethyl Carbonate,0,LiTFSI,0.046711153,0.046711153,263.15,1.74
Propylene Carbonate,0.829826167,Ethylene Carbonate,0,Dimethyl Carbonate,0,LiTFSI,0.085086917,0.085086917,263.15,1.35
Propylene Carbonate,0.765225066,Ethylene Carbonate,0,Dimethyl Carbonate,0,LiTFSI,0.117387467,0.117387467,263.15,0.788
Propylene Carbonate,0.709401709,Ethylene Carbonate,0,Dimethyl Carbonate,0,LiTFSI,0.145299145,0.145299145,263.15,0.412
Propylene Carbonate,0.994017946,Ethylene Carbonate,0,Dimethyl Carbonate,0,LiTFSI,0.002991027,0.002991027,273.15,0.258
Propylene Carbonate,0.906577693,Ethylene Carbonate,0,Dimethyl Carbonate,0,LiTFSI,0.046711153,0.046711153,273.15,2.47
Propylene Carbonate,0.829826167,Ethylene Carbonate,0,Dimethyl Carbonate,0,LiTFSI,0.085086917,0.085086917,273.15,2.06
Propylene Carbonate,0.765225066,Ethylene Carbonate,0,Dimethyl Carbonate,0,LiTFSI,0.117387467,0.117387467,273.15,1.29
Propylene Carbonate,0.709401709,Ethylene Carbonate,0,Dimethyl Carbonate,0,LiTFSI,0.145299145,0.145299145,273.15,0.746
Propylene Carbonate,0.994017946,Ethylene Carbonate,0,Dimethyl Carbonate,0,LiTFSI,0.002991027,0.002991027,283.15,0.332
Propylene Carbonate,0.906577693,Ethylene Carbonate,0,Dimethyl Carbonate,0,LiTFSI,0.046711153,0.046711153,283.15,3.29
Propylene Carbonate,0.829826167,Ethylene Carbonate,0,Dimethyl Carbonate,0,LiTFSI,0.085086917,0.085086917,283.15,2.89
Propylene Carbonate,0.765225066,Ethylene Carbonate,0,Dimethyl Carbonate,0,LiTFSI,0.117387467,0.117387467,283.15,1.9
Propylene Carbonate,0.709401709,Ethylene Carbonate,0,Dimethyl Carbonate,0,LiTFSI,0.145299145,0.145299145,283.15,1.17
Propylene Carbonate,0.994017946,Ethylene Carbonate,0,Dimethyl Carbonate,0,LiTFSI,0.002991027,0.002991027,293.15,0.415
Propylene Carbonate,0.906577693,Ethylene Carbonate,0,Dimethyl Carbonate,0,LiTFSI,0.046711153,0.046711153,293.15,4.23
Propylene Carbonate,0.829826167,Ethylene Carbonate,0,Dimethyl Carbonate,0,LiTFSI,0.085086917,0.085086917,293.15,3.86
Propylene Carbonate,0.765225066,Ethylene Carbonate,0,Dimethyl Carbonate,0,LiTFSI,0.117387467,0.117387467,293.15,2.63
Propylene Carbonate,0.709401709,Ethylene Carbonate,0,Dimethyl Carbonate,0,LiTFSI,0.145299145,0.145299145,293.15,1.69
Fluoroethylene Carbonate,0,Ethyl Methyl Carbonate,0.173862408,Ethylene Carbonate,0.822145576,LiPF6,0.001996008,0.001996008,243.15,0.136
Fluoroethylene Carbonate,0,Ethyl Methyl Carbonate,0.160166062,Ethylene Carbonate,0.757379479,LiPF6,0.041227229,0.041227229,243.15,1.09
Fluoroethylene Carbonate,0,Ethyl Methyl Carbonate,0.14780317,Ethylene Carbonate,0.698918898,LiPF6,0.076638966,0.076638966,243.15,0.757
Fluoroethylene Carbonate,0,Ethyl Methyl Carbonate,0.137153697,Ethylene Carbonate,0.648560589,LiPF6,0.107142857,0.107142857,243.15,0.34
Fluoroethylene Carbonate,0,Ethyl Methyl Carbonate,0.12796978,Ethylene Carbonate,0.605132473,LiPF6,0.133448873,0.133448873,243.15,0.103
Fluoroethylene Carbonate,0,Ethyl Methyl Carbonate,0.173862408,Ethylene Carbonate,0.822145576,LiPF6,0.001996008,0.001996008,253.15,0.199
Fluoroethylene Carbonate,0,Ethyl Methyl Carbonate,0.160166062,Ethylene Carbonate,0.757379479,LiPF6,0.041227229,0.041227229,253.15,1.78
Fluoroethylene Carbonate,0,Ethyl Methyl Carbonate,0.14780317,Ethylene Carbonate,0.698918898,LiPF6,0.076638966,0.076638966,253.15,1.48
Fluoroethylene Carbonate,0,Ethyl Methyl Carbonate,0.137153697,Ethylene Carbonate,0.648560589,LiPF6,0.107142857,0.107142857,253.15,0.857
Fluoroethylene Carbonate,0,Ethyl Methyl Carbonate,0.12796978,Ethylene Carbonate,0.605132473,LiPF6,0.133448873,0.133448873,253.15,0.388
Fluoroethylene Carbonate,0,Ethyl Methyl Carbonate,0.173862408,Ethylene Carbonate,0.822145576,LiPF6,0.001996008,0.001996008,263.15,0.276
Fluoroethylene Carbonate,0,Ethyl Methyl Carbonate,0.160166062,Ethylene Carbonate,0.757379479,LiPF6,0.041227229,0.041227229,263.15,2.65
Fluoroethylene Carbonate,0,Ethyl Methyl Carbonate,0.14780317,Ethylene Carbonate,0.698918898,LiPF6,0.076638966,0.076638966,263.15,2.47
Fluoroethylene Carbonate,0,Ethyl Methyl Carbonate,0.137153697,Ethylene Carbonate,0.648560589,LiPF6,0.107142857,0.107142857,263.15,1.66
Fluoroethylene Carbonate,0,Ethyl Methyl Carbonate,0.12796978,Ethylene Carbonate,0.605132473,LiPF6,0.133448873,0.133448873,263.15,0.95
Fluoroethylene Carbonate,0,Ethyl Methyl Carbonate,0.173862408,Ethylene Carbonate,0.822145576,LiPF6,0.001996008,0.001996008,273.15,0.367
Fluoroethylene Carbonate,0,Ethyl Methyl Carbonate,0.160166062,Ethylene Carbonate,0.757379479,LiPF6,0.041227229,0.041227229,273.15,3.7
Fluoroethylene Carbonate,0,Ethyl Methyl Carbonate,0.14780317,Ethylene Carbonate,0.698918898,LiPF6,0.076638966,0.076638966,273.15,3.71
Fluoroethylene Carbonate,0,Ethyl Methyl Carbonate,0.137153697,Ethylene Carbonate,0.648560589,LiPF6,0.107142857,0.107142857,273.15,2.76
Fluoroethylene Carbonate,0,Ethyl Methyl Carbonate,0.12796978,Ethylene Carbonate,0.605132473,LiPF6,0.133448873,0.133448873,273.15,1.82
Fluoroethylene Carbonate,0,Ethyl Methyl Carbonate,0.173862408,Ethylene Carbonate,0.822145576,LiPF6,0.001996008,0.001996008,283.15,0.471
Fluoroethylene Carbonate,0,Ethyl Methyl Carbonate,0.160166062,Ethylene Carbonate,0.757379479,LiPF6,0.041227229,0.041227229,283.15,4.91
Fluoroethylene Carbonate,0,Ethyl Methyl Carbonate,0.14780317,Ethylene Carbonate,0.698918898,LiPF6,0.076638966,0.076638966,283.15,5.19
Fluoroethylene Carbonate,0,Ethyl Methyl Carbonate,0.137153697,Ethylene Carbonate,0.648560589,LiPF6,0.107142857,0.107142857,283.15,4.15
Fluoroethylene Carbonate,0,Ethyl Methyl Carbonate,0.12796978,Ethylene Carbonate,0.605132473,LiPF6,0.133448873,0.133448873,283.15,2.99
Fluoroethylene Carbonate,0,Ethyl Methyl Carbonate,0.173862408,Ethylene Carbonate,0.822145576,LiPF6,0.001996008,0.001996008,293.15,0.585
Fluoroethylene Carbonate,0,Ethyl Methyl Carbonate,0.160166062,Ethylene Carbonate,0.757379479,LiPF6,0.041227229,0.041227229,293.15,6.28
Fluoroethylene Carbonate,0,Ethyl Methyl Carbonate,0.14780317,Ethylene Carbonate,0.698918898,LiPF6,0.076638966,0.076638966,293.15,6.89
Fluoroethylene Carbonate,0,Ethyl Methyl Carbonate,0.137153697,Ethylene Carbonate,0.648560589,LiPF6,0.107142857,0.107142857,293.15,5.78
Fluoroethylene Carbonate,0,Ethyl Methyl Carbonate,0.12796978,Ethylene Carbonate,0.605132473,LiPF6,0.133448873,0.133448873,293.15,4.44
Propylene Carbonate,0.567344885,Ethylene Carbonate,0,Dimethyl Carbonate,0.428663099,LiPF6,0.001996008,0.001996008,243.15,0.217
Propylene Carbonate,0.519518496,Ethylene Carbonate,0,Dimethyl Carbonate,0.392527393,LiPF6,0.043977055,0.043977055,243.15,2.31
Propylene Carbonate,0.477474593,Ethylene Carbonate,0,Dimethyl Carbonate,0.360760701,LiPF6,0.080882353,0.080882353,243.15,2.13
Propylene Carbonate,0.441239772,Ethylene Carbonate,0,Dimethyl Carbonate,0.333383121,LiPF6,0.112688554,0.112688554,243.15,1.08
Propylene Carbonate,0.410792224,Ethylene Carbonate,0,Dimethyl Carbonate,0.310378171,LiPF6,0.139414802,0.139414802,243.15,0.299
Propylene Carbonate,0.567344885,Ethylene Carbonate,0,Dimethyl Carbonate,0.428663099,LiPF6,0.001996008,0.001996008,253.15,0.294
Propylene Carbonate,0.519518496,Ethylene Carbonate,0,Dimethyl Carbonate,0.392527393,LiPF6,0.043977055,0.043977055,253.15,3.26
Propylene Carbonate,0.477474593,Ethylene Carbonate,0,Dimethyl Carbonate,0.360760701,LiPF6,0.080882353,0.080882353,253.15,3.29
Propylene Carbonate,0.441239772,Ethylene Carbonate,0,Dimethyl Carbonate,0.333383121,LiPF6,0.112688554,0.112688554,253.15,2.03
Propylene Carbonate,0.410792224,Ethylene Carbonate,0,Dimethyl Carbonate,0.310378171,LiPF6,0.139414802,0.139414802,253.15,0.819
Propylene Carbonate,0.567344885,Ethylene Carbonate,0,Dimethyl Carbonate,0.428663099,LiPF6,0.001996008,0.001996008,263.15,0.376
Propylene Carbonate,0.519518496,Ethylene Carbonate,0,Dimethyl Carbonate,0.392527393,LiPF6,0.043977055,0.043977055,263.15,4.32
Propylene Carbonate,0.477474593,Ethylene Carbonate,0,Dimethyl Carbonate,0.360760701,LiPF6,0.080882353,0.080882353,263.15,4.64
Propylene Carbonate,0.441239772,Ethylene Carbonate,0,Dimethyl Carbonate,0.333383121,LiPF6,0.112688554,0.112688554,263.15,3.22
Propylene Carbonate,0.410792224,Ethylene Carbonate,0,Dimethyl Carbonate,0.310378171,LiPF6,0.139414802,0.139414802,263.15,1.61
Propylene Carbonate,0.567344885,Ethylene Carbonate,0,Dimethyl Carbonate,0.428663099,LiPF6,0.001996008,0.001996008,273.15,0.464
Propylene Carbonate,0.519518496,Ethylene Carbonate,0,Dimethyl Carbonate,0.392527393,LiPF6,0.043977055,0.043977055,273.15,5.46
Propylene Carbonate,0.477474593,Ethylene Carbonate,0,Dimethyl Carbonate,0.360760701,LiPF6,0.080882353,0.080882353,273.15,6.13
Propylene Carbonate,0.441239772,Ethylene Carbonate,0,Dimethyl Carbonate,0.333383121,LiPF6,0.112688554,0.112688554,273.15,4.62
Propylene Carbonate,0.410792224,Ethylene Carbonate,0,Dimethyl Carbonate,0.310378171,LiPF6,0.139414802,0.139414802,273.15,2.66
Propylene Carbonate,0.567344885,Ethylene Carbonate,0,Dimethyl Carbonate,0.428663099,LiPF6,0.001996008,0.001996008,283.15,0.559
Propylene Carbonate,0.519518496,Ethylene Carbonate,0,Dimethyl Carbonate,0.392527393,LiPF6,0.043977055,0.043977055,283.15,6.71
Propylene Carbonate,0.477474593,Ethylene Carbonate,0,Dimethyl Carbonate,0.360760701,LiPF6,0.080882353,0.080882353,283.15,7.79
Propylene Carbonate,0.441239772,Ethylene Carbonate,0,Dimethyl Carbonate,0.333383121,LiPF6,0.112688554,0.112688554,283.15,6.23
Propylene Carbonate,0.410792224,Ethylene Carbonate,0,Dimethyl Carbonate,0.310378171,LiPF6,0.139414802,0.139414802,283.15,3.95
Propylene Carbonate,0.567344885,Ethylene Carbonate,0,Dimethyl Carbonate,0.428663099,LiPF6,0.001996008,0.001996008,293.15,0.66
Propylene Carbonate,0.519518496,Ethylene Carbonate,0,Dimethyl Carbonate,0.392527393,LiPF6,0.043977055,0.043977055,293.15,8.07
Propylene Carbonate,0.477474593,Ethylene Carbonate,0,Dimethyl Carbonate,0.360760701,LiPF6,0.080882353,0.080882353,293.15,9.63
Propylene Carbonate,0.441239772,Ethylene Carbonate,0,Dimethyl Carbonate,0.333383121,LiPF6,0.112688554,0.112688554,293.15,8.08
Propylene Carbonate,0.410792224,Ethylene Carbonate,0,Dimethyl Carbonate,0.310378171,LiPF6,0.139414802,0.139414802,293.15,5.5
Diethyl Carbonate,0.33065843,Fluoroethylene Carbonate,0,Ethylene Carbonate,0.665349554,LiTFSI,0.001996008,0.001996008,243.15,0.182
Diethyl Carbonate,0.302178108,Fluoroethylene Carbonate,0,Ethylene Carbonate,0.608041567,LiTFSI,0.044890162,0.044890162,243.15,1.68
Diethyl Carbonate,0.277720077,Fluoroethylene Carbonate,0,Ethylene Carbonate,0.558827214,LiTFSI,0.081726354,0.081726354,243.15,1.27
Diethyl Carbonate,0.256639892,Fluoroethylene Carbonate,0,Ethylene Carbonate,0.516409753,LiTFSI,0.113475177,0.113475177,243.15,0.6
Diethyl Carbonate,0.238435039,Fluoroethylene Carbonate,0,Ethylene Carbonate,0.47977802,LiTFSI,0.140893471,0.140893471,243.15,0.231
Diethyl Carbonate,0.33065843,Fluoroethylene Carbonate,0,Ethylene Carbonate,0.665349554,LiTFSI,0.001996008,0.001996008,253.15,0.249
Diethyl Carbonate,0.302178108,Fluoroethylene Carbonate,0,Ethylene Carbonate,0.608041567,LiTFSI,0.044890162,0.044890162,253.15,2.43
Diethyl Carbonate,0.277720077,Fluoroethylene Carbonate,0,Ethylene Carbonate,0.558827214,LiTFSI,0.081726354,0.081726354,253.15,2.02
Diethyl Carbonate,0.256639892,Fluoroethylene Carbonate,0,Ethylene Carbonate,0.516409753,LiTFSI,0.113475177,0.113475177,253.15,1.11
Diethyl Carbonate,0.238435039,Fluoroethylene Carbonate,0,Ethylene Carbonate,0.47977802,LiTFSI,0.140893471,0.140893471,253.15,0.516
Diethyl Carbonate,0.33065843,Fluoroethylene Carbonate,0,Ethylene Carbonate,0.665349554,LiTFSI,0.001996008,0.001996008,263.15,0.328
Diethyl Carbonate,0.302178108,Fluoroethylene Carbonate,0,Ethylene Carbonate,0.608041567,LiTFSI,0.044890162,0.044890162,263.15,3.33
Diethyl Carbonate,0.277720077,Fluoroethylene Carbonate,0,Ethylene Carbonate,0.558827214,LiTFSI,0.081726354,0.081726354,263.15,2.97
Diethyl Carbonate,0.256639892,Fluoroethylene Carbonate,0,Ethylene Carbonate,0.516409753,LiTFSI,0.113475177,0.113475177,263.15,1.8
Diethyl Carbonate,0.238435039,Fluoroethylene Carbonate,0,Ethylene Carbonate,0.47977802,LiTFSI,0.140893471,0.140893471,263.15,0.946
Diethyl Carbonate,0.33065843,Fluoroethylene Carbonate,0,Ethylene Carbonate,0.665349554,LiTFSI,0.001996008,0.001996008,273.15,0.417
Diethyl Carbonate,0.302178108,Fluoroethylene Carbonate,0,Ethylene Carbonate,0.608041567,LiTFSI,0.044890162,0.044890162,273.15,4.37
Diethyl Carbonate,0.277720077,Fluoroethylene Carbonate,0,Ethylene Carbonate,0.558827214,LiTFSI,0.081726354,0.081726354,273.15,4.1
Diethyl Carbonate,0.256639892,Fluoroethylene Carbonate,0,Ethylene Carbonate,0.516409753,LiTFSI,0.113475177,0.113475177,273.15,2.68
Diethyl Carbonate,0.238435039,Fluoroethylene Carbonate,0,Ethylene Carbonate,0.47977802,LiTFSI,0.140893471,0.140893471,273.15,1.53
Diethyl Carbonate,0.33065843,Fluoroethylene Carbonate,0,Ethylene Carbonate,0.665349554,LiTFSI,0.001996008,0.001996008,283.15,0.517
Diethyl Carbonate,0.302178108,Fluoroethylene Carbonate,0,Ethylene Carbonate,0.608041567,LiTFSI,0.044890162,0.044890162,283.15,5.55
Diethyl Carbonate,0.277720077,Fluoroethylene Carbonate,0,Ethylene Carbonate,0.558827214,LiTFSI,0.081726354,0.081726354,283.15,5.4
Diethyl Carbonate,0.256639892,Fluoroethylene Carbonate,0,Ethylene Carbonate,0.516409753,LiTFSI,0.113475177,0.113475177,283.15,3.73
Diethyl Carbonate,0.238435039,Fluoroethylene Carbonate,0,Ethylene Carbonate,0.47977802,LiTFSI,0.140893471,0.140893471,283.15,2.26
Diethyl Carbonate,0.33065843,Fluoroethylene Carbonate,0,Ethylene Carbonate,0.665349554,LiTFSI,0.001996008,0.001996008,293.15,0.625
Diethyl Carbonate,0.302178108,Fluoroethylene Carbonate,0,Ethylene Carbonate,0.608041567,LiTFSI,0.044890162,0.044890162,293.15,6.85
Diethyl Carbonate,0.277720077,Fluoroethylene Carbonate,0,Ethylene Carbonate,0.558827214,LiTFSI,0.081726354,0.081726354,293.15,6.87
Diethyl Carbonate,0.256639892,Fluoroethylene Carbonate,0,Ethylene Carbonate,0.516409753,LiTFSI,0.113475177,0.113475177,293.15,4.95
Diethyl Carbonate,0.238435039,Fluoroethylene Carbonate,0,Ethylene Carbonate,0.47977802,LiTFSI,0.140893471,0.140893471,293.15,3.15
Propylene Carbonate,0,Fluoroethylene Carbonate,0.36008929,Dimethyl Carbonate,0.635918694,LiTFSI,0.001996008,0.001996008,243.15,0.271
Propylene Carbonate,0,Fluoroethylene Carbonate,0.329734261,Dimethyl Carbonate,0.582311628,LiTFSI,0.043977055,0.043977055,243.15,3.07
Propylene Carbonate,0,Fluoroethylene Carbonate,0.303660721,Dimethyl Carbonate,0.536265682,LiTFSI,0.080036799,0.080036799,243.15,2.94
Propylene Carbonate,0,Fluoroethylene Carbonate,0.280621167,Dimethyl Carbonate,0.495577767,LiTFSI,0.111900533,0.111900533,243.15,1.88
Propylene Carbonate,0,Fluoroethylene Carbonate,0.261262529,Dimethyl Carbonate,0.461390357,LiTFSI,0.138673557,0.138673557,243.15,1.05
Propylene Carbonate,0,Fluoroethylene Carbonate,0.36008929,Dimethyl Carbonate,0.635918694,LiTFSI,0.001996008,0.001996008,253.15,0.352
Propylene Carbonate,0,Fluoroethylene Carbonate,0.329734261,Dimethyl Carbonate,0.582311628,LiTFSI,0.043977055,0.043977055,253.15,4.1
Propylene Carbonate,0,Fluoroethylene Carbonate,0.303660721,Dimethyl Carbonate,0.536265682,LiTFSI,0.080036799,0.080036799,253.15,4.12
Propylene Carbonate,0,Fluoroethylene Carbonate,0.280621167,Dimethyl Carbonate,0.495577767,LiTFSI,0.111900533,0.111900533,253.15,2.84
Propylene Carbonate,0,Fluoroethylene Carbonate,0.261262529,Dimethyl Carbonate,0.461390357,LiTFSI,0.138673557,0.138673557,253.15,1.73
Propylene Carbonate,0,Fluoroethylene Carbonate,0.36008929,Dimethyl Carbonate,0.635918694,LiTFSI,0.001996008,0.001996008,263.15,0.444
Propylene Carbonate,0,Fluoroethylene Carbonate,0.329734261,Dimethyl Carbonate,0.582311628,LiTFSI,0.043977055,0.043977055,263.15,5.28
Propylene Carbonate,0,Fluoroethylene Carbonate,0.303660721,Dimethyl Carbonate,0.536265682,LiTFSI,0.080036799,0.080036799,263.15,5.52
Propylene Carbonate,0,Fluoroethylene Carbonate,0.280621167,Dimethyl Carbonate,0.495577767,LiTFSI,0.111900533,0.111900533,263.15,4.02
Propylene Carbonate,0,Fluoroethylene Carbonate,0.261262529,Dimethyl Carbonate,0.461390357,LiTFSI,0.138673557,0.138673557,263.15,2.61
Propylene Carbonate,0,Fluoroethylene Carbonate,0.36008929,Dimethyl Carbonate,0.635918694,LiTFSI,0.001996008,0.001996008,273.15,0.547
Propylene Carbonate,0,Fluoroethylene Carbonate,0.329734261,Dimethyl Carbonate,0.582311628,LiTFSI,0.043977055,0.043977055,273.15,6.62
Propylene Carbonate,0,Fluoroethylene Carbonate,0.303660721,Dimethyl Carbonate,0.536265682,LiTFSI,0.080036799,0.080036799,273.15,7.14
Propylene Carbonate,0,Fluoroethylene Carbonate,0.280621167,Dimethyl Carbonate,0.495577767,LiTFSI,0.111900533,0.111900533,273.15,5.42
Propylene Carbonate,0,Fluoroethylene Carbonate,0.261262529,Dimethyl Carbonate,0.461390357,LiTFSI,0.138673557,0.138673557,273.15,3.68
Propylene Carbonate,0,Fluoroethylene Carbonate,0.36008929,Dimethyl Carbonate,0.635918694,LiTFSI,0.001996008,0.001996008,283.15,0.659
Propylene Carbonate,0,Fluoroethylene Carbonate,0.329734261,Dimethyl Carbonate,0.582311628,LiTFSI,0.043977055,0.043977055,283.15,8.1
Propylene Carbonate,0,Fluoroethylene Carbonate,0.303660721,Dimethyl Carbonate,0.536265682,LiTFSI,0.080036799,0.080036799,283.15,8.97
Propylene Carbonate,0,Fluoroethylene Carbonate,0.280621167,Dimethyl Carbonate,0.495577767,LiTFSI,0.111900533,0.111900533,283.15,7.04
Propylene Carbonate,0,Fluoroethylene Carbonate,0.261262529,Dimethyl Carbonate,0.461390357,LiTFSI,0.138673557,0.138673557,283.15,4.95
Propylene Carbonate,0,Fluoroethylene Carbonate,0.36008929,Dimethyl Carbonate,0.635918694,LiTFSI,0.001996008,0.001996008,293.15,0.78
Propylene Carbonate,0,Fluoroethylene Carbonate,0.329734261,Dimethyl Carbonate,0.582311628,LiTFSI,0.043977055,0.043977055,293.15,9.71
Propylene Carbonate,0,Fluoroethylene Carbonate,0.303660721,Dimethyl Carbonate,0.536265682,LiTFSI,0.080036799,0.080036799,293.15,11
Propylene Carbonate,0,Fluoroethylene Carbonate,0.280621167,Dimethyl Carbonate,0.495577767,LiTFSI,0.111900533,0.111900533,293.15,8.87
Propylene Carbonate,0,Fluoroethylene Carbonate,0.261262529,Dimethyl Carbonate,0.461390357,LiTFSI,0.138673557,0.138673557,293.15,6.41
Diethyl Carbonate,0.15646097,Ethyl Methyl Carbonate,0,Ethylene Carbonate,0.839547014,LiTFSI,0.001996008,0.001996008,243.15,0.125
Diethyl Carbonate,0.143846928,Ethyl Methyl Carbonate,0,Ethylene Carbonate,0.771861884,LiTFSI,0.042145594,0.042145594,243.15,1.08
Diethyl Carbonate,0.132475191,Ethyl Methyl Carbonate,0,Ethylene Carbonate,0.710842781,LiTFSI,0.078341014,0.078341014,243.15,0.745
Diethyl Carbonate,0.122926313,Ethyl Methyl Carbonate,0,Ethylene Carbonate,0.659604881,LiTFSI,0.108734403,0.108734403,243.15,0.328
Diethyl Carbonate,0.114455697,Ethyl Methyl Carbonate,0,Ethylene Carbonate,0.614152773,LiTFSI,0.135695765,0.135695765,243.15,0.119
Diethyl Carbonate,0.15646097,Ethyl Methyl Carbonate,0,Ethylene Carbonate,0.839547014,LiTFSI,0.001996008,0.001996008,253.15,0.183
Diethyl Carbonate,0.143846928,Ethyl Methyl Carbonate,0,Ethylene Carbonate,0.771861884,LiTFSI,0.042145594,0.042145594,253.15,1.73
Diethyl Carbonate,0.132475191,Ethyl Methyl Carbonate,0,Ethylene Carbonate,0.710842781,LiTFSI,0.078341014,0.078341014,253.15,1.37
Diethyl Carbonate,0.122926313,Ethyl Methyl Carbonate,0,Ethylene Carbonate,0.659604881,LiTFSI,0.108734403,0.108734403,253.15,0.737
Diethyl Carbonate,0.114455697,Ethyl Methyl Carbonate,0,Ethylene Carbonate,0.614152773,LiTFSI,0.135695765,0.135695765,253.15,0.338
Diethyl Carbonate,0.15646097,Ethyl Methyl Carbonate,0,Ethylene Carbonate,0.839547014,LiTFSI,0.001996008,0.001996008,263.15,0.255
Diethyl Carbonate,0.143846928,Ethyl Methyl Carbonate,0,Ethylene Carbonate,0.771861884,LiTFSI,0.042145594,0.042145594,263.15,2.56
Diethyl Carbonate,0.132475191,Ethyl Methyl Carbonate,0,Ethylene Carbonate,0.710842781,LiTFSI,0.078341014,0.078341014,263.15,2.22
Diethyl Carbonate,0.122926313,Ethyl Methyl Carbonate,0,Ethylene Carbonate,0.659604881,LiTFSI,0.108734403,0.108734403,263.15,1.34
Diethyl Carbonate,0.114455697,Ethyl Methyl Carbonate,0,Ethylene Carbonate,0.614152773,LiTFSI,0.135695765,0.135695765,263.15,0.709
