Repository: BattModels/DiffMix-NatCommData

# DiffMix-NatCommData

This is the official data repository for "Differentiable Modeling and Optimization of Non-aqueous Li-based Battery Electrolyte Solutions Using Geometric Deep Learning" published in Nature Communications.

# Citation

Coming soon.

File: training_data/published_AEM_data.csv (part 69 of 82)
sub1_name,x1 (mole fraction),sub2_name,x2 (mole fraction),sub3_name,x3 (mole fraction),salt,x4 (mole fraction),x5 (mole fraction),temperature (K),ionic conductivity (mS/cm)
Diethyl Carbonate,0.15646097,Ethyl Methyl Carbonate,0,Ethylene Carbonate,0.839547014,LiTFSI,0.001996008,0.001996008,273.15,0.341
Diethyl Carbonate,0.143846928,Ethyl Methyl Carbonate,0,Ethylene Carbonate,0.771861884,LiTFSI,0.042145594,0.042145594,273.15,3.54
Diethyl Carbonate,0.132475191,Ethyl Methyl Carbonate,0,Ethylene Carbonate,0.710842781,LiTFSI,0.078341014,0.078341014,273.15,3.27
Diethyl Carbonate,0.122926313,Ethyl Methyl Carbonate,0,Ethylene Carbonate,0.659604881,LiTFSI,0.108734403,0.108734403,273.15,2.14
Diethyl Carbonate,0.114455697,Ethyl Methyl Carbonate,0,Ethylene Carbonate,0.614152773,LiTFSI,0.135695765,0.135695765,273.15,1.25
Diethyl Carbonate,0.15646097,Ethyl Methyl Carbonate,0,Ethylene Carbonate,0.839547014,LiTFSI,0.001996008,0.001996008,283.15,0.438
Diethyl Carbonate,0.143846928,Ethyl Methyl Carbonate,0,Ethylene Carbonate,0.771861884,LiTFSI,0.042145594,0.042145594,283.15,4.69
Diethyl Carbonate,0.132475191,Ethyl Methyl Carbonate,0,Ethylene Carbonate,0.710842781,LiTFSI,0.078341014,0.078341014,283.15,4.52
Diethyl Carbonate,0.122926313,Ethyl Methyl Carbonate,0,Ethylene Carbonate,0.659604881,LiTFSI,0.108734403,0.108734403,283.15,3.13
Diethyl Carbonate,0.114455697,Ethyl Methyl Carbonate,0,Ethylene Carbonate,0.614152773,LiTFSI,0.135695765,0.135695765,283.15,1.95
Diethyl Carbonate,0.15646097,Ethyl Methyl Carbonate,0,Ethylene Carbonate,0.839547014,LiTFSI,0.001996008,0.001996008,293.15,0.546
Diethyl Carbonate,0.143846928,Ethyl Methyl Carbonate,0,Ethylene Carbonate,0.771861884,LiTFSI,0.042145594,0.042145594,293.15,5.97
Diethyl Carbonate,0.132475191,Ethyl Methyl Carbonate,0,Ethylene Carbonate,0.710842781,LiTFSI,0.078341014,0.078341014,293.15,5.94
Diethyl Carbonate,0.122926313,Ethyl Methyl Carbonate,0,Ethylene Carbonate,0.659604881,LiTFSI,0.108734403,0.108734403,293.15,4.3
Diethyl Carbonate,0.114455697,Ethyl Methyl Carbonate,0,Ethylene Carbonate,0.614152773,LiTFSI,0.135695765,0.135695765,293.15,2.79
Fluoroethylene Carbonate,0,Ethylene Carbonate,0.603003019,Dimethyl Carbonate,0.393004965,LiTFSI,0.001996008,0.001996008,243.15,0.24
Fluoroethylene Carbonate,0,Ethylene Carbonate,0.555500298,Dimethyl Carbonate,0.362045244,LiTFSI,0.041227229,0.041227229,243.15,2.45
Fluoroethylene Carbonate,0,Ethylene Carbonate,0.513655671,Dimethyl Carbonate,0.334773165,LiTFSI,0.075785582,0.075785582,243.15,2.13
Fluoroethylene Carbonate,0,Ethylene Carbonate,0.477621038,Dimethyl Carbonate,0.311287727,LiTFSI,0.105545617,0.105545617,243.15,1.17
Fluoroethylene Carbonate,0,Ethylene Carbonate,0.446569475,Dimethyl Carbonate,0.291049987,LiTFSI,0.131190269,0.131190269,243.15,0.531
Fluoroethylene Carbonate,0,Ethylene Carbonate,0.603003019,Dimethyl Carbonate,0.393004965,LiTFSI,0.001996008,0.001996008,253.15,0.322
Fluoroethylene Carbonate,0,Ethylene Carbonate,0.555500298,Dimethyl Carbonate,0.362045244,LiTFSI,0.041227229,0.041227229,253.15,3.41
Fluoroethylene Carbonate,0,Ethylene Carbonate,0.513655671,Dimethyl Carbonate,0.334773165,LiTFSI,0.075785582,0.075785582,253.15,3.17
Fluoroethylene Carbonate,0,Ethylene Carbonate,0.477621038,Dimethyl Carbonate,0.311287727,LiTFSI,0.105545617,0.105545617,253.15,1.94
Fluoroethylene Carbonate,0,Ethylene Carbonate,0.446569475,Dimethyl Carbonate,0.291049987,LiTFSI,0.131190269,0.131190269,253.15,1
Fluoroethylene Carbonate,0,Ethylene Carbonate,0.603003019,Dimethyl Carbonate,0.393004965,LiTFSI,0.001996008,0.001996008,263.15,0.417
Fluoroethylene Carbonate,0,Ethylene Carbonate,0.555500298,Dimethyl Carbonate,0.362045244,LiTFSI,0.041227229,0.041227229,263.15,4.54
Fluoroethylene Carbonate,0,Ethylene Carbonate,0.513655671,Dimethyl Carbonate,0.334773165,LiTFSI,0.075785582,0.075785582,263.15,4.43
Fluoroethylene Carbonate,0,Ethylene Carbonate,0.477621038,Dimethyl Carbonate,0.311287727,LiTFSI,0.105545617,0.105545617,263.15,2.93
Fluoroethylene Carbonate,0,Ethylene Carbonate,0.446569475,Dimethyl Carbonate,0.291049987,LiTFSI,0.131190269,0.131190269,263.15,1.65
Fluoroethylene Carbonate,0,Ethylene Carbonate,0.603003019,Dimethyl Carbonate,0.393004965,LiTFSI,0.001996008,0.001996008,273.15,0.524
Fluoroethylene Carbonate,0,Ethylene Carbonate,0.555500298,Dimethyl Carbonate,0.362045244,LiTFSI,0.041227229,0.041227229,273.15,5.84
Fluoroethylene Carbonate,0,Ethylene Carbonate,0.513655671,Dimethyl Carbonate,0.334773165,LiTFSI,0.075785582,0.075785582,273.15,5.9
Fluoroethylene Carbonate,0,Ethylene Carbonate,0.477621038,Dimethyl Carbonate,0.311287727,LiTFSI,0.105545617,0.105545617,273.15,4.12
Fluoroethylene Carbonate,0,Ethylene Carbonate,0.446569475,Dimethyl Carbonate,0.291049987,LiTFSI,0.131190269,0.131190269,273.15,2.47
Fluoroethylene Carbonate,0,Ethylene Carbonate,0.603003019,Dimethyl Carbonate,0.393004965,LiTFSI,0.001996008,0.001996008,283.15,0.642
Fluoroethylene Carbonate,0,Ethylene Carbonate,0.555500298,Dimethyl Carbonate,0.362045244,LiTFSI,0.041227229,0.041227229,283.15,7.29
Fluoroethylene Carbonate,0,Ethylene Carbonate,0.513655671,Dimethyl Carbonate,0.334773165,LiTFSI,0.075785582,0.075785582,283.15,7.58
Fluoroethylene Carbonate,0,Ethylene Carbonate,0.477621038,Dimethyl Carbonate,0.311287727,LiTFSI,0.105545617,0.105545617,283.15,5.52
Fluoroethylene Carbonate,0,Ethylene Carbonate,0.446569475,Dimethyl Carbonate,0.291049987,LiTFSI,0.131190269,0.131190269,283.15,3.46
Fluoroethylene Carbonate,0,Ethylene Carbonate,0.603003019,Dimethyl Carbonate,0.393004965,LiTFSI,0.001996008,0.001996008,293.15,0.769
Fluoroethylene Carbonate,0,Ethylene Carbonate,0.555500298,Dimethyl Carbonate,0.362045244,LiTFSI,0.041227229,0.041227229,293.15,8.87
Fluoroethylene Carbonate,0,Ethylene Carbonate,0.513655671,Dimethyl Carbonate,0.334773165,LiTFSI,0.075785582,0.075785582,293.15,9.44
Fluoroethylene Carbonate,0,Ethylene Carbonate,0.477621038,Dimethyl Carbonate,0.311287727,LiTFSI,0.105545617,0.105545617,293.15,7.12
Fluoroethylene Carbonate,0,Ethylene Carbonate,0.446569475,Dimethyl Carbonate,0.291049987,LiTFSI,0.131190269,0.131190269,293.15,4.63
Diethyl Carbonate,0.174905141,Fluoroethylene Carbonate,0.58448386,Ethylene Carbonate,0.234628945,LiPF6,0.002991027,0.002991027,243.15,0.0765
Diethyl Carbonate,0.159519353,Fluoroethylene Carbonate,0.533068877,Ethylene Carbonate,0.213989464,LiPF6,0.046711153,0.046711153,243.15,0.461
Diethyl Carbonate,0.145720021,Fluoroethylene Carbonate,0.486955386,Ethylene Carbonate,0.195478158,LiPF6,0.085923218,0.085923218,243.15,0.241
Diethyl Carbonate,0.134099944,Fluoroethylene Carbonate,0.448124351,Ethylene Carbonate,0.179890243,LiPF6,0.118942731,0.118942731,243.15,0.0747
Diethyl Carbonate,0.124311434,Fluoroethylene Carbonate,0.415413899,Ethylene Carbonate,0.166759309,LiPF6,0.146757679,0.146757679,243.15,0.012
Diethyl Carbonate,0.174905141,Fluoroethylene Carbonate,0.58448386,Ethylene Carbonate,0.234628945,LiPF6,0.002991027,0.002991027,253.15,0.122
Diethyl Carbonate,0.159519353,Fluoroethylene Carbonate,0.533068877,Ethylene Carbonate,0.213989464,LiPF6,0.046711153,0.046711153,253.15,0.931
Diethyl Carbonate,0.145720021,Fluoroethylene Carbonate,0.486955386,Ethylene Carbonate,0.195478158,LiPF6,0.085923218,0.085923218,253.15,0.656
Diethyl Carbonate,0.134099944,Fluoroethylene Carbonate,0.448124351,Ethylene Carbonate,0.179890243,LiPF6,0.118942731,0.118942731,253.15,0.321
Diethyl Carbonate,0.124311434,Fluoroethylene Carbonate,0.415413899,Ethylene Carbonate,0.166759309,LiPF6,0.146757679,0.146757679,253.15,0.107
Diethyl Carbonate,0.174905141,Fluoroethylene Carbonate,0.58448386,Ethylene Carbonate,0.234628945,LiPF6,0.002991027,0.002991027,263.15,0.182
Diethyl Carbonate,0.159519353,Fluoroethylene Carbonate,0.533068877,Ethylene Carbonate,0.213989464,LiPF6,0.046711153,0.046711153,263.15,1.59
Diethyl Carbonate,0.145720021,Fluoroethylene Carbonate,0.486955386,Ethylene Carbonate,0.195478158,LiPF6,0.085923218,0.085923218,263.15,1.34
Diethyl Carbonate,0.134099944,Fluoroethylene Carbonate,0.448124351,Ethylene Carbonate,0.179890243,LiPF6,0.118942731,0.118942731,263.15,0.834
Diethyl Carbonate,0.124311434,Fluoroethylene Carbonate,0.415413899,Ethylene Carbonate,0.166759309,LiPF6,0.146757679,0.146757679,263.15,0.399
Diethyl Carbonate,0.174905141,Fluoroethylene Carbonate,0.58448386,Ethylene Carbonate,0.234628945,LiPF6,0.002991027,0.002991027,273.15,0.257
Diethyl Carbonate,0.159519353,Fluoroethylene Carbonate,0.533068877,Ethylene Carbonate,0.213989464,LiPF6,0.046711153,0.046711153,273.15,2.45
Diethyl Carbonate,0.145720021,Fluoroethylene Carbonate,0.486955386,Ethylene Carbonate,0.195478158,LiPF6,0.085923218,0.085923218,273.15,2.31
Diethyl Carbonate,0.134099944,Fluoroethylene Carbonate,0.448124351,Ethylene Carbonate,0.179890243,LiPF6,0.118942731,0.118942731,273.15,1.65
Diethyl Carbonate,0.124311434,Fluoroethylene Carbonate,0.415413899,Ethylene Carbonate,0.166759309,LiPF6,0.146757679,0.146757679,273.15,0.964
Diethyl Carbonate,0.174905141,Fluoroethylene Carbonate,0.58448386,Ethylene Carbonate,0.234628945,LiPF6,0.002991027,0.002991027,283.15,0.347
Diethyl Carbonate,0.159519353,Fluoroethylene Carbonate,0.533068877,Ethylene Carbonate,0.213989464,LiPF6,0.046711153,0.046711153,283.15,3.51
Diethyl Carbonate,0.145720021,Fluoroethylene Carbonate,0.486955386,Ethylene Carbonate,0.195478158,LiPF6,0.085923218,0.085923218,283.15,3.56
Diethyl Carbonate,0.134099944,Fluoroethylene Carbonate,0.448124351,Ethylene Carbonate,0.179890243,LiPF6,0.118942731,0.118942731,283.15,2.77
Diethyl Carbonate,0.124311434,Fluoroethylene Carbonate,0.415413899,Ethylene Carbonate,0.166759309,LiPF6,0.146757679,0.146757679,283.15,1.83
Diethyl Carbonate,0.174905141,Fluoroethylene Carbonate,0.58448386,Ethylene Carbonate,0.234628945,LiPF6,0.002991027,0.002991027,293.15,0.45
Diethyl Carbonate,0.159519353,Fluoroethylene Carbonate,0.533068877,Ethylene Carbonate,0.213989464,LiPF6,0.046711153,0.046711153,293.15,4.74
Diethyl Carbonate,0.145720021,Fluoroethylene Carbonate,0.486955386,Ethylene Carbonate,0.195478158,LiPF6,0.085923218,0.085923218,293.15,5.07
Diethyl Carbonate,0.134099944,Fluoroethylene Carbonate,0.448124351,Ethylene Carbonate,0.179890243,LiPF6,0.118942731,0.118942731,293.15,4.19
Diethyl Carbonate,0.124311434,Fluoroethylene Carbonate,0.415413899,Ethylene Carbonate,0.166759309,LiPF6,0.146757679,0.146757679,293.15,3.01
Propylene Carbonate,0.217356353,Diethyl Carbonate,0.563514359,Ethyl Methyl Carbonate,0.213147234,LiTFSI,0.002991027,0.002991027,243.15,0.245
Propylene Carbonate,0.196652613,Diethyl Carbonate,0.509838197,Ethyl Methyl Carbonate,0.192844423,LiTFSI,0.050332384,0.050332384,243.15,2.69
Propylene Carbonate,0.178907249,Diethyl Carbonate,0.46383187,Ethyl Methyl Carbonate,0.175442699,LiTFSI,0.090909091,0.090909091,243.15,2.69
Propylene Carbonate,0.163950485,Diethyl Carbonate,0.425055219,Ethyl Methyl Carbonate,0.160775573,LiTFSI,0.125109361,0.125109361,243.15,1.94
Propylene Carbonate,0.151326135,Diethyl Carbonate,0.392325547,Ethyl Methyl Carbonate,0.148395695,LiTFSI,0.153976311,0.153976311,243.15,1.24
Propylene Carbonate,0.217356353,Diethyl Carbonate,0.563514359,Ethyl Methyl Carbonate,0.213147234,LiTFSI,0.002991027,0.002991027,253.15,0.3
Propylene Carbonate,0.196652613,Diethyl Carbonate,0.509838197,Ethyl Methyl Carbonate,0.192844423,LiTFSI,0.050332384,0.050332384,253.15,3.33
Propylene Carbonate,0.178907249,Diethyl Carbonate,0.46383187,Ethyl Methyl Carbonate,0.175442699,LiTFSI,0.090909091,0.090909091,253.15,3.46
Propylene Carbonate,0.163950485,Diethyl Carbonate,0.425055219,Ethyl Methyl Carbonate,0.160775573,LiTFSI,0.125109361,0.125109361,253.15,2.61
Propylene Carbonate,0.151326135,Diethyl Carbonate,0.392325547,Ethyl Methyl Carbonate,0.148395695,LiTFSI,0.153976311,0.153976311,253.15,1.76
Propylene Carbonate,0.217356353,Diethyl Carbonate,0.563514359,Ethyl Methyl Carbonate,0.213147234,LiTFSI,0.002991027,0.002991027,263.15,0.36
Propylene Carbonate,0.196652613,Diethyl Carbonate,0.509838197,Ethyl Methyl Carbonate,0.192844423,LiTFSI,0.050332384,0.050332384,263.15,4.02
Propylene Carbonate,0.178907249,Diethyl Carbonate,0.46383187,Ethyl Methyl Carbonate,0.175442699,LiTFSI,0.090909091,0.090909091,263.15,4.3
Propylene Carbonate,0.163950485,Diethyl Carbonate,0.425055219,Ethyl Methyl Carbonate,0.160775573,LiTFSI,0.125109361,0.125109361,263.15,3.35
Propylene Carbonate,0.151326135,Diethyl Carbonate,0.392325547,Ethyl Methyl Carbonate,0.148395695,LiTFSI,0.153976311,0.153976311,263.15,2.36
Propylene Carbonate,0.217356353,Diethyl Carbonate,0.563514359,Ethyl Methyl Carbonate,0.213147234,LiTFSI,0.002991027,0.002991027,273.15,0.422
Propylene Carbonate,0.196652613,Diethyl Carbonate,0.509838197,Ethyl Methyl Carbonate,0.192844423,LiTFSI,0.050332384,0.050332384,273.15,4.74
Propylene Carbonate,0.178907249,Diethyl Carbonate,0.46383187,Ethyl Methyl Carbonate,0.175442699,LiTFSI,0.090909091,0.090909091,273.15,5.2
Propylene Carbonate,0.163950485,Diethyl Carbonate,0.425055219,Ethyl Methyl Carbonate,0.160775573,LiTFSI,0.125109361,0.125109361,273.15,4.17
Propylene Carbonate,0.151326135,Diethyl Carbonate,0.392325547,Ethyl Methyl Carbonate,0.148395695,LiTFSI,0.153976311,0.153976311,273.15,3.05
Propylene Carbonate,0.217356353,Diethyl Carbonate,0.563514359,Ethyl Methyl Carbonate,0.213147234,LiTFSI,0.002991027,0.002991027,283.15,0.489
Propylene Carbonate,0.196652613,Diethyl Carbonate,0.509838197,Ethyl Methyl Carbonate,0.192844423,LiTFSI,0.050332384,0.050332384,283.15,5.51
Propylene Carbonate,0.178907249,Diethyl Carbonate,0.46383187,Ethyl Methyl Carbonate,0.175442699,LiTFSI,0.090909091,0.090909091,283.15,6.18
Propylene Carbonate,0.163950485,Diethyl Carbonate,0.425055219,Ethyl Methyl Carbonate,0.160775573,LiTFSI,0.125109361,0.125109361,283.15,5.08
Propylene Carbonate,0.151326135,Diethyl Carbonate,0.392325547,Ethyl Methyl Carbonate,0.148395695,LiTFSI,0.153976311,0.153976311,283.15,3.82
Propylene Carbonate,0.217356353,Diethyl Carbonate,0.563514359,Ethyl Methyl Carbonate,0.213147234,LiTFSI,0.002991027,0.002991027,293.15,0.56
Propylene Carbonate,0.196652613,Diethyl Carbonate,0.509838197,Ethyl Methyl Carbonate,0.192844423,LiTFSI,0.050332384,0.050332384,293.15,6.32
Propylene Carbonate,0.178907249,Diethyl Carbonate,0.46383187,Ethyl Methyl Carbonate,0.175442699,LiTFSI,0.090909091,0.090909091,293.15,7.23
Propylene Carbonate,0.163950485,Diethyl Carbonate,0.425055219,Ethyl Methyl Carbonate,0.160775573,LiTFSI,0.125109361,0.125109361,293.15,6.08
Propylene Carbonate,0.151326135,Diethyl Carbonate,0.392325547,Ethyl Methyl Carbonate,0.148395695,LiTFSI,0.153976311,0.153976311,293.15,4.68
Ethyl Methyl Carbonate,0.175483335,Ethylene Carbonate,0.414905239,Dimethyl Carbonate,0.40561941,LiPF6,0.001996008,0.001996008,243.15,0.24
Ethyl Methyl Carbonate,0.161335691,Ethylene Carbonate,0.381455159,Dimethyl Carbonate,0.372917962,LiPF6,0.042145594,0.042145594,243.15,2.72
Ethyl Methyl Carbonate,0.148880991,Ethylene Carbonate,0.352007803,Dimethyl Carbonate,0.344129656,LiPF6,0.077490775,0.077490775,243.15,2.67
Ethyl Methyl Carbonate,0.138151728,Ethylene Carbonate,0.326639996,Dimethyl Carbonate,0.319329596,LiPF6,0.10793934,0.10793934,243.15,1.43
Ethyl Methyl Carbonate,0.128898477,Ethylene Carbonate,0.304762006,Dimethyl Carbonate,0.297941249,LiPF6,0.134199134,0.134199134,243.15,0.423
Ethyl Methyl Carbonate,0.175483335,Ethylene Carbonate,0.414905239,Dimethyl Carbonate,0.40561941,LiPF6,0.001996008,0.001996008,253.15,0.31
Ethyl Methyl Carbonate,0.161335691,Ethylene Carbonate,0.381455159,Dimethyl Carbonate,0.372917962,LiPF6,0.042145594,0.042145594,253.15,3.64
Ethyl Methyl Carbonate,0.148880991,Ethylene Carbonate,0.352007803,Dimethyl Carbonate,0.344129656,LiPF6,0.077490775,0.077490775,253.15,3.87
Ethyl Methyl Carbonate,0.138151728,Ethylene Carbonate,0.326639996,Dimethyl Carbonate,0.319329596,LiPF6,0.10793934,0.10793934,253.15,2.47
Ethyl Methyl Carbonate,0.128898477,Ethylene Carbonate,0.304762006,Dimethyl Carbonate,0.297941249,LiPF6,0.134199134,0.134199134,253.15,1.02
Ethyl Methyl Carbonate,0.175483335,Ethylene Carbonate,0.414905239,Dimethyl Carbonate,0.40561941,LiPF6,0.001996008,0.001996008,263.15,0.389
Ethyl Methyl Carbonate,0.161335691,Ethylene Carbonate,0.381455159,Dimethyl Carbonate,0.372917962,LiPF6,0.042145594,0.042145594,263.15,4.71
Ethyl Methyl Carbonate,0.148880991,Ethylene Carbonate,0.352007803,Dimethyl Carbonate,0.344129656,LiPF6,0.077490775,0.077490775,263.15,5.29
Ethyl Methyl Carbonate,0.138151728,Ethylene Carbonate,0.326639996,Dimethyl Carbonate,0.319329596,LiPF6,0.10793934,0.10793934,263.15,3.81
Ethyl Methyl Carbonate,0.128898477,Ethylene Carbonate,0.304762006,Dimethyl Carbonate,0.297941249,LiPF6,0.134199134,0.134199134,263.15,1.95
Ethyl Methyl Carbonate,0.175483335,Ethylene Carbonate,0.414905239,Dimethyl Carbonate,0.40561941,LiPF6,0.001996008,0.001996008,273.15,0.476
Ethyl Methyl Carbonate,0.161335691,Ethylene Carbonate,0.381455159,Dimethyl Carbonate,0.372917962,LiPF6,0.042145594,0.042145594,273.15,5.9
Ethyl Methyl Carbonate,0.148880991,Ethylene Carbonate,0.352007803,Dimethyl Carbonate,0.344129656,LiPF6,0.077490775,0.077490775,273.15,6.92
Ethyl Methyl Carbonate,0.138151728,Ethylene Carbonate,0.326639996,Dimethyl Carbonate,0.319329596,LiPF6,0.10793934,0.10793934,273.15,5.41
Ethyl Methyl Carbonate,0.128898477,Ethylene Carbonate,0.304762006,Dimethyl Carbonate,0.297941249,LiPF6,0.134199134,0.134199134,273.15,3.21
Ethyl Methyl Carbonate,0.175483335,Ethylene Carbonate,0.414905239,Dimethyl Carbonate,0.40561941,LiPF6,0.001996008,0.001996008,283.15,0.57
Ethyl Methyl Carbonate,0.161335691,Ethylene Carbonate,0.381455159,Dimethyl Carbonate,0.372917962,LiPF6,0.042145594,0.042145594,283.15,7.21
Ethyl Methyl Carbonate,0.148880991,Ethylene Carbonate,0.352007803,Dimethyl Carbonate,0.344129656,LiPF6,0.077490775,0.077490775,283.15,8.75
Ethyl Methyl Carbonate,0.138151728,Ethylene Carbonate,0.326639996,Dimethyl Carbonate,0.319329596,LiPF6,0.10793934,0.10793934,283.15,7.28
Ethyl Methyl Carbonate,0.128898477,Ethylene Carbonate,0.304762006,Dimethyl Carbonate,0.297941249,LiPF6,0.134199134,0.134199134,283.15,4.8
Ethyl Methyl Carbonate,0.175483335,Ethylene Carbonate,0.414905239,Dimethyl Carbonate,0.40561941,LiPF6,0.001996008,0.001996008,293.15,0.671
Ethyl Methyl Carbonate,0.161335691,Ethylene Carbonate,0.381455159,Dimethyl Carbonate,0.372917962,LiPF6,0.042145594,0.042145594,293.15,8.62
Ethyl Methyl Carbonate,0.148880991,Ethylene Carbonate,0.352007803,Dimethyl Carbonate,0.344129656,LiPF6,0.077490775,0.077490775,293.15,10.8
Ethyl Methyl Carbonate,0.138151728,Ethylene Carbonate,0.326639996,Dimethyl Carbonate,0.319329596,LiPF6,0.10793934,0.10793934,293.15,9.4
Ethyl Methyl Carbonate,0.128898477,Ethylene Carbonate,0.304762006,Dimethyl Carbonate,0.297941249,LiPF6,0.134199134,0.134199134,293.15,6.69
Propylene Carbonate,0,Diethyl Carbonate,0.748586238,Dimethyl Carbonate,0.245431708,LiTFSI,0.002991027,0.002991027,243.15,0.103
Propylene Carbonate,0,Diethyl Carbonate,0.677281513,Dimethyl Carbonate,0.222053719,LiTFSI,0.050332384,0.050332384,243.15,1.63
Propylene Carbonate,0,Diethyl Carbonate,0.616165585,Dimethyl Carbonate,0.202016233,LiTFSI,0.090909091,0.090909091,243.15,2.8
Propylene Carbonate,0,Diethyl Carbonate,0.564653735,Dimethyl Carbonate,0.185127542,LiTFSI,0.125109361,0.125109361,243.15,2.84
Propylene Carbonate,0,Diethyl Carbonate,0.521174839,Dimethyl Carbonate,0.170872538,LiTFSI,0.153976311,0.153976311,243.15,2.27
Propylene Carbonate,0,Diethyl Carbonate,0.748586238,Dimethyl Carbonate,0.245431708,LiTFSI,0.002991027,0.002991027,253.15,0.123
Propylene Carbonate,0,Diethyl Carbonate,0.677281513,Dimethyl Carbonate,0.222053719,LiTFSI,0.050332384,0.050332384,253.15,1.96
Propylene Carbonate,0,Diethyl Carbonate,0.616165585,Dimethyl Carbonate,0.202016233,LiTFSI,0.090909091,0.090909091,253.15,3.43
Propylene Carbonate,0,Diethyl Carbonate,0.564653735,Dimethyl Carbonate,0.185127542,LiTFSI,0.125109361,0.125109361,253.15,3.54
Propylene Carbonate,0,Diethyl Carbonate,0.521174839,Dimethyl Carbonate,0.170872538,LiTFSI,0.153976311,0.153976311,253.15,2.93
Propylene Carbonate,0,Diethyl Carbonate,0.748586238,Dimethyl Carbonate,0.245431708,LiTFSI,0.002991027,0.002991027,263.15,0.145
Propylene Carbonate,0,Diethyl Carbonate,0.677281513,Dimethyl Carbonate,0.222053719,LiTFSI,0.050332384,0.050332384,263.15,2.36
Propylene Carbonate,0,Diethyl Carbonate,0.616165585,Dimethyl Carbonate,0.202016233,LiTFSI,0.090909091,0.090909091,263.15,4.13
Propylene Carbonate,0,Diethyl Carbonate,0.564653735,Dimethyl Carbonate,0.185127542,LiTFSI,0.125109361,0.125109361,263.15,4.4
Propylene Carbonate,0,Diethyl Carbonate,0.521174839,Dimethyl Carbonate,0.170872538,LiTFSI,0.153976311,0.153976311,263.15,3.83
Propylene Carbonate,0,Diethyl Carbonate,0.748586238,Dimethyl Carbonate,0.245431708,LiTFSI,0.002991027,0.002991027,273.15,0.169
Propylene Carbonate,0,Diethyl Carbonate,0.677281513,Dimethyl Carbonate,0.222053719,LiTFSI,0.050332384,0.050332384,273.15,2.81
Propylene Carbonate,0,Diethyl Carbonate,0.616165585,Dimethyl Carbonate,0.202016233,LiTFSI,0.090909091,0.090909091,273.15,4.93
Propylene Carbonate,0,Diethyl Carbonate,0.564653735,Dimethyl Carbonate,0.185127542,LiTFSI,0.125109361,0.125109361,273.15,5.35
Propylene Carbonate,0,Diethyl Carbonate,0.521174839,Dimethyl Carbonate,0.170872538,LiTFSI,0.153976311,0.153976311,273.15,4.8
Propylene Carbonate,0,Diethyl Carbonate,0.748586238,Dimethyl Carbonate,0.245431708,LiTFSI,0.002991027,0.002991027,283.15,0.196
Propylene Carbonate,0,Diethyl Carbonate,0.677281513,Dimethyl Carbonate,0.222053719,LiTFSI,0.050332384,0.050332384,283.15,3.29
Propylene Carbonate,0,Diethyl Carbonate,0.616165585,Dimethyl Carbonate,0.202016233,LiTFSI,0.090909091,0.090909091,283.15,5.85
Propylene Carbonate,0,Diethyl Carbonate,0.564653735,Dimethyl Carbonate,0.185127542,LiTFSI,0.125109361,0.125109361,283.15,6.42
Propylene Carbonate,0,Diethyl Carbonate,0.521174839,Dimethyl Carbonate,0.170872538,LiTFSI,0.153976311,0.153976311,283.15,5.91
Propylene Carbonate,0,Diethyl Carbonate,0.748586238,Dimethyl Carbonate,0.245431708,LiTFSI,0.002991027,0.002991027,293.15,0.225
Propylene Carbonate,0,Diethyl Carbonate,0.677281513,Dimethyl Carbonate,0.222053719,LiTFSI,0.050332384,0.050332384,293.15,3.87
Propylene Carbonate,0,Diethyl Carbonate,0.616165585,Dimethyl Carbonate,0.202016233,LiTFSI,0.090909091,0.090909091,293.15,6.85
Propylene Carbonate,0,Diethyl Carbonate,0.564653735,Dimethyl Carbonate,0.185127542,LiTFSI,0.125109361,0.125109361,293.15,7.6
Propylene Carbonate,0,Diethyl Carbonate,0.521174839,Dimethyl Carbonate,0.170872538,LiTFSI,0.153976311,0.153976311,293.15,7.22
Diethyl Carbonate,0,Ethyl Methyl Carbonate,0.994017946,Ethylene Carbonate,0,LiTFSI,0.002991027,0.002991027,243.15,0.0576
Diethyl Carbonate,0,Ethyl Methyl Carbonate,0.906577693,Ethylene Carbonate,0,LiTFSI,0.046711153,0.046711153,243.15,1.09
Diethyl Carbonate,0,Ethyl Methyl Carbonate,0.828153565,Ethylene Carbonate,0,LiTFSI,0.085923218,0.085923218,243.15,2.04
Diethyl Carbonate,0,Ethyl Methyl Carbonate,0.762114537,Ethylene Carbonate,0,LiTFSI,0.118942731,0.118942731,243.15,2.35
Diethyl Carbonate,0,Ethyl Methyl Carbonate,0.706484642,Ethylene Carbonate,0,LiTFSI,0.146757679,0.146757679,243.15,1.98
Diethyl Carbonate,0,Ethyl Methyl Carbonate,0.994017946,Ethylene Carbonate,0,LiTFSI,0.002991027,0.002991027,253.15,0.0724
Diethyl Carbonate,0,Ethyl Methyl Carbonate,0.906577693,Ethylene Carbonate,0,LiTFSI,0.046711153,0.046711153,253.15,1.33
Diethyl Carbonate,0,Ethyl Methyl Carbonate,0.828153565,Ethylene Carbonate,0,LiTFSI,0.085923218,0.085923218,253.15,2.52
Diethyl Carbonate,0,Ethyl Methyl Carbonate,0.762114537,Ethylene Carbonate,0,LiTFSI,0.118942731,0.118942731,253.15,2.97
Diethyl Carbonate,0,Ethyl Methyl Carbonate,0.706484642,Ethylene Carbonate,0,LiTFSI,0.146757679,0.146757679,253.15,2.55
Diethyl Carbonate,0,Ethyl Methyl Carbonate,0.994017946,Ethylene Carbonate,0,LiTFSI,0.002991027,0.002991027,263.15,0.0891
Diethyl Carbonate,0,Ethyl Methyl Carbonate,0.906577693,Ethylene Carbonate,0,LiTFSI,0.046711153,0.046711153,263.15,1.6
Diethyl Carbonate,0,Ethyl Methyl Carbonate,0.828153565,Ethylene Carbonate,0,LiTFSI,0.085923218,0.085923218,263.15,3.08
Diethyl Carbonate,0,Ethyl Methyl Carbonate,0.762114537,Ethylene Carbonate,0,LiTFSI,0.118942731,0.118942731,263.15,3.68
Diethyl Carbonate,0,Ethyl Methyl Carbonate,0.706484642,Ethylene Carbonate,0,LiTFSI,0.146757679,0.146757679,263.15,3.23
Diethyl Carbonate,0,Ethyl Methyl Carbonate,0.994017946,Ethylene Carbonate,0,LiTFSI,0.002991027,0.002991027,273.15,0.108
Diethyl Carbonate,0,Ethyl Methyl Carbonate,0.906577693,Ethylene Carbonate,0,LiTFSI,0.046711153,0.046711153,273.15,1.92
Diethyl Carbonate,0,Ethyl Methyl Carbonate,0.828153565,Ethylene Carbonate,0,LiTFSI,0.085923218,0.085923218,273.15,3.71
Diethyl Carbonate,0,Ethyl Methyl Carbonate,0.762114537,Ethylene Carbonate,0,LiTFSI,0.118942731,0.118942731,273.15,4.5
Diethyl Carbonate,0,Ethyl Methyl Carbonate,0.706484642,Ethylene Carbonate,0,LiTFSI,0.146757679,0.146757679,273.15,4.03
Diethyl Carbonate,0,Ethyl Methyl Carbonate,0.994017946,Ethylene Carbonate,0,LiTFSI,0.002991027,0.002991027,283.15,0.128
Diethyl Carbonate,0,Ethyl Methyl Carbonate,0.906577693,Ethylene Carbonate,0,LiTFSI,0.046711153,0.046711153,283.15,2.29
Diethyl Carbonate,0,Ethyl Methyl Carbonate,0.828153565,Ethylene Carbonate,0,LiTFSI,0.085923218,0.085923218,283.15,4.42
Diethyl Carbonate,0,Ethyl Methyl Carbonate,0.762114537,Ethylene Carbonate,0,LiTFSI,0.118942731,0.118942731,283.15,5.43
Diethyl Carbonate,0,Ethyl Methyl Carbonate,0.706484642,Ethylene Carbonate,0,LiTFSI,0.146757679,0.146757679,283.15,4.94
Diethyl Carbonate,0,Ethyl Methyl Carbonate,0.994017946,Ethylene Carbonate,0,LiTFSI,0.002991027,0.002991027,293.15,0.15
Diethyl Carbonate,0,Ethyl Methyl Carbonate,0.906577693,Ethylene Carbonate,0,LiTFSI,0.046711153,0.046711153,293.15,2.7
Diethyl Carbonate,0,Ethyl Methyl Carbonate,0.828153565,Ethylene Carbonate,0,LiTFSI,0.085923218,0.085923218,293.15,5.23
Diethyl Carbonate,0,Ethyl Methyl Carbonate,0.762114537,Ethylene Carbonate,0,LiTFSI,0.118942731,0.118942731,293.15,6.48
Diethyl Carbonate,0,Ethyl Methyl Carbonate,0.706484642,Ethylene Carbonate,0,LiTFSI,0.146757679,0.146757679,293.15,6.01
Propylene Carbonate,0.994017946,Diethyl Carbonate,0,Fluoroethylene Carbonate,0,LiTFSI,0.002991027,0.002991027,243.15,0.0843
Propylene Carbonate,0.906577693,Diethyl Carbonate,0,Fluoroethylene Carbonate,0,LiTFSI,0.046711153,0.046711153,243.15,0.606
Propylene Carbonate,0.829826167,Diethyl Carbonate,0,Fluoroethylene Carbonate,0,LiTFSI,0.085086917,0.085086917,243.15,0.354
Propylene Carbonate,0.765225066,Diethyl Carbonate,0,Fluoroethylene Carbonate,0,LiTFSI,0.117387467,0.117387467,243.15,0.144
Propylene Carbonate,0.709401709,Diethyl Carbonate,0,Fluoroethylene Carbonate,0,LiTFSI,0.145299145,0.145299145,243.15,0.0456
Propylene Carbonate,0.994017946,Diethyl Carbonate,0,Fluoroethylene Carbonate,0,LiTFSI,0.002991027,0.002991027,253.15,0.133
Propylene Carbonate,0.906577693,Diethyl Carbonate,0,Fluoroethylene Carbonate,0,LiTFSI,0.046711153,0.046711153,253.15,1.11
Propylene Carbonate,0.829826167,Diethyl Carbonate,0,Fluoroethylene Carbonate,0,LiTFSI,0.085086917,0.085086917,253.15,0.779
Propylene Carbonate,0.765225066,Diethyl Carbonate,0,Fluoroethylene Carbonate,0,LiTFSI,0.117387467,0.117387467,253.15,0.401
Propylene Carbonate,0.709401709,Diethyl Carbonate,0,Fluoroethylene Carbonate,0,LiTFSI,0.145299145,0.145299145,253.15,0.177
Propylene Carbonate,0.994017946,Diethyl Carbonate,0,Fluoroethylene Carbonate,0,LiTFSI,0.002991027,0.002991027,263.15,0.192
Propylene Carbonate,0.906577693,Diethyl Carbonate,0,Fluoroethylene Carbonate,0,LiTFSI,0.046711153,0.046711153,263.15,1.74
Propylene Carbonate,0.829826167,Diethyl Carbonate,0,Fluoroethylene Carbonate,0,LiTFSI,0.085086917,0.085086917,263.15,1.35
Propylene Carbonate,0.765225066,Diethyl Carbonate,0,Fluoroethylene Carbonate,0,LiTFSI,0.117387467,0.117387467,263.15,0.788
Propylene Carbonate,0.709401709,Diethyl Carbonate,0,Fluoroethylene Carbonate,0,LiTFSI,0.145299145,0.145299145,263.15,0.412
Propylene Carbonate,0.994017946,Diethyl Carbonate,0,Fluoroethylene Carbonate,0,LiTFSI,0.002991027,0.002991027,273.15,0.258
Propylene Carbonate,0.906577693,Diethyl Carbonate,0,Fluoroethylene Carbonate,0,LiTFSI,0.046711153,0.046711153,273.15,2.47
Propylene Carbonate,0.829826167,Diethyl Carbonate,0,Fluoroethylene Carbonate,0,LiTFSI,0.085086917,0.085086917,273.15,2.06
Propylene Carbonate,0.765225066,Diethyl Carbonate,0,Fluoroethylene Carbonate,0,LiTFSI,0.117387467,0.117387467,273.15,1.29
Propylene Carbonate,0.709401709,Diethyl Carbonate,0,Fluoroethylene Carbonate,0,LiTFSI,0.145299145,0.145299145,273.15,0.746
Propylene Carbonate,0.994017946,Diethyl Carbonate,0,Fluoroethylene Carbonate,0,LiTFSI,0.002991027,0.002991027,283.15,0.332
Propylene Carbonate,0.906577693,Diethyl Carbonate,0,Fluoroethylene Carbonate,0,LiTFSI,0.046711153,0.046711153,283.15,3.29
Propylene Carbonate,0.829826167,Diethyl Carbonate,0,Fluoroethylene Carbonate,0,LiTFSI,0.085086917,0.085086917,283.15,2.89
Propylene Carbonate,0.765225066,Diethyl Carbonate,0,Fluoroethylene Carbonate,0,LiTFSI,0.117387467,0.117387467,283.15,1.9
Propylene Carbonate,0.709401709,Diethyl Carbonate,0,Fluoroethylene Carbonate,0,LiTFSI,0.145299145,0.145299145,283.15,1.17
Propylene Carbonate,0.994017946,Diethyl Carbonate,0,Fluoroethylene Carbonate,0,LiTFSI,0.002991027,0.002991027,293.15,0.415
Propylene Carbonate,0.906577693,Diethyl Carbonate,0,Fluoroethylene Carbonate,0,LiTFSI,0.046711153,0.046711153,293.15,4.23
Propylene Carbonate,0.829826167,Diethyl Carbonate,0,Fluoroethylene Carbonate,0,LiTFSI,0.085086917,0.085086917,293.15,3.86
Propylene Carbonate,0.765225066,Diethyl Carbonate,0,Fluoroethylene Carbonate,0,LiTFSI,0.117387467,0.117387467,293.15,2.63
Propylene Carbonate,0.709401709,Diethyl Carbonate,0,Fluoroethylene Carbonate,0,LiTFSI,0.145299145,0.145299145,293.15,1.69
Fluoroethylene Carbonate,0.36008929,Ethylene Carbonate,0,Dimethyl Carbonate,0.635918694,LiTFSI,0.001996008,0.001996008,243.15,0.271
Fluoroethylene Carbonate,0.329734261,Ethylene Carbonate,0,Dimethyl Carbonate,0.582311628,LiTFSI,0.043977055,0.043977055,243.15,3.07
Fluoroethylene Carbonate,0.303660721,Ethylene Carbonate,0,Dimethyl Carbonate,0.536265682,LiTFSI,0.080036799,0.080036799,243.15,2.94
Fluoroethylene Carbonate,0.280621167,Ethylene Carbonate,0,Dimethyl Carbonate,0.495577767,LiTFSI,0.111900533,0.111900533,243.15,1.88
Fluoroethylene Carbonate,0.261262529,Ethylene Carbonate,0,Dimethyl Carbonate,0.461390357,LiTFSI,0.138673557,0.138673557,243.15,1.05
Fluoroethylene Carbonate,0.36008929,Ethylene Carbonate,0,Dimethyl Carbonate,0.635918694,LiTFSI,0.001996008,0.001996008,253.15,0.352
Fluoroethylene Carbonate,0.329734261,Ethylene Carbonate,0,Dimethyl Carbonate,0.582311628,LiTFSI,0.043977055,0.043977055,253.15,4.1
Fluoroethylene Carbonate,0.303660721,Ethylene Carbonate,0,Dimethyl Carbonate,0.536265682,LiTFSI,0.080036799,0.080036799,253.15,4.12
Fluoroethylene Carbonate,0.280621167,Ethylene Carbonate,0,Dimethyl Carbonate,0.495577767,LiTFSI,0.111900533,0.111900533,253.15,2.84
Fluoroethylene Carbonate,0.261262529,Ethylene Carbonate,0,Dimethyl Carbonate,0.461390357,LiTFSI,0.138673557,0.138673557,253.15,1.73
Fluoroethylene Carbonate,0.36008929,Ethylene Carbonate,0,Dimethyl Carbonate,0.635918694,LiTFSI,0.001996008,0.001996008,263.15,0.444
Fluoroethylene Carbonate,0.329734261,Ethylene Carbonate,0,Dimethyl Carbonate,0.582311628,LiTFSI,0.043977055,0.043977055,263.15,5.28
Fluoroethylene Carbonate,0.303660721,Ethylene Carbonate,0,Dimethyl Carbonate,0.536265682,LiTFSI,0.080036799,0.080036799,263.15,5.52
Fluoroethylene Carbonate,0.280621167,Ethylene Carbonate,0,Dimethyl Carbonate,0.495577767,LiTFSI,0.111900533,0.111900533,263.15,4.02
Fluoroethylene Carbonate,0.261262529,Ethylene Carbonate,0,Dimethyl Carbonate,0.461390357,LiTFSI,0.138673557,0.138673557,263.15,2.61
Fluoroethylene Carbonate,0.36008929,Ethylene Carbonate,0,Dimethyl Carbonate,0.635918694,LiTFSI,0.001996008,0.001996008,273.15,0.547
Fluoroethylene Carbonate,0.329734261,Ethylene Carbonate,0,Dimethyl Carbonate,0.582311628,LiTFSI,0.043977055,0.043977055,273.15,6.62
Fluoroethylene Carbonate,0.303660721,Ethylene Carbonate,0,Dimethyl Carbonate,0.536265682,LiTFSI,0.080036799,0.080036799,273.15,7.14
Fluoroethylene Carbonate,0.280621167,Ethylene Carbonate,0,Dimethyl Carbonate,0.495577767,LiTFSI,0.111900533,0.111900533,273.15,5.42
Fluoroethylene Carbonate,0.261262529,Ethylene Carbonate,0,Dimethyl Carbonate,0.461390357,LiTFSI,0.138673557,0.138673557,273.15,3.68
Fluoroethylene Carbonate,0.36008929,Ethylene Carbonate,0,Dimethyl Carbonate,0.635918694,LiTFSI,0.001996008,0.001996008,283.15,0.659
Fluoroethylene Carbonate,0.329734261,Ethylene Carbonate,0,Dimethyl Carbonate,0.582311628,LiTFSI,0.043977055,0.043977055,283.15,8.1
Fluoroethylene Carbonate,0.303660721,Ethylene Carbonate,0,Dimethyl Carbonate,0.536265682,LiTFSI,0.080036799,0.080036799,283.15,8.97
Fluoroethylene Carbonate,0.280621167,Ethylene Carbonate,0,Dimethyl Carbonate,0.495577767,LiTFSI,0.111900533,0.111900533,283.15,7.04
Fluoroethylene Carbonate,0.261262529,Ethylene Carbonate,0,Dimethyl Carbonate,0.461390357,LiTFSI,0.138673557,0.138673557,283.15,4.95
Fluoroethylene Carbonate,0.36008929,Ethylene Carbonate,0,Dimethyl Carbonate,0.635918694,LiTFSI,0.001996008,0.001996008,293.15,0.78
Fluoroethylene Carbonate,0.329734261,Ethylene Carbonate,0,Dimethyl Carbonate,0.582311628,LiTFSI,0.043977055,0.043977055,293.15,9.71
Fluoroethylene Carbonate,0.303660721,Ethylene Carbonate,0,Dimethyl Carbonate,0.536265682,LiTFSI,0.080036799,0.080036799,293.15,11
Fluoroethylene Carbonate,0.280621167,Ethylene Carbonate,0,Dimethyl Carbonate,0.495577767,LiTFSI,0.111900533,0.111900533,293.15,8.87
Fluoroethylene Carbonate,0.261262529,Ethylene Carbonate,0,Dimethyl Carbonate,0.461390357,LiTFSI,0.138673557,0.138673557,293.15,6.41
Propylene Carbonate,0.223035146,Diethyl Carbonate,0.7709828,Fluoroethylene Carbonate,0,LiPF6,0.002991027,0.002991027,243.15,0.156
Propylene Carbonate,0.201386153,Diethyl Carbonate,0.696147054,Fluoroethylene Carbonate,0,LiPF6,0.051233397,0.051233397,243.15,1.8
Propylene Carbonate,0.182471907,Diethyl Carbonate,0.630764721,Fluoroethylene Carbonate,0,LiPF6,0.093381686,0.093381686,243.15,1.65
Propylene Carbonate,0.166864785,Diethyl Carbonate,0.576814378,Fluoroethylene Carbonate,0,LiPF6,0.128160418,0.128160418,243.15,0.762
Propylene Carbonate,0.153999317,Diethyl Carbonate,0.532341323,Fluoroethylene Carbonate,0,LiPF6,0.15682968,0.15682968,243.15,0.183
Propylene Carbonate,0.223035146,Diethyl Carbonate,0.7709828,Fluoroethylene Carbonate,0,LiPF6,0.002991027,0.002991027,253.15,0.194
Propylene Carbonate,0.201386153,Diethyl Carbonate,0.696147054,Fluoroethylene Carbonate,0,LiPF6,0.051233397,0.051233397,253.15,2.27
Propylene Carbonate,0.182471907,Diethyl Carbonate,0.630764721,Fluoroethylene Carbonate,0,LiPF6,0.093381686,0.093381686,253.15,2.25
Propylene Carbonate,0.166864785,Diethyl Carbonate,0.576814378,Fluoroethylene Carbonate,0,LiPF6,0.128160418,0.128160418,253.15,1.22
Propylene Carbonate,0.153999317,Diethyl Carbonate,0.532341323,Fluoroethylene Carbonate,0,LiPF6,0.15682968,0.15682968,253.15,0.389
Propylene Carbonate,0.223035146,Diethyl Carbonate,0.7709828,Fluoroethylene Carbonate,0,LiPF6,0.002991027,0.002991027,263.15,0.235
Propylene Carbonate,0.201386153,Diethyl Carbonate,0.696147054,Fluoroethylene Carbonate,0,LiPF6,0.051233397,0.051233397,263.15,2.76
Propylene Carbonate,0.182471907,Diethyl Carbonate,0.630764721,Fluoroethylene Carbonate,0,LiPF6,0.093381686,0.093381686,263.15,2.91
Propylene Carbonate,0.166864785,Diethyl Carbonate,0.576814378,Fluoroethylene Carbonate,0,LiPF6,0.128160418,0.128160418,263.15,1.78
Propylene Carbonate,0.153999317,Diethyl Carbonate,0.532341323,Fluoroethylene Carbonate,0,LiPF6,0.15682968,0.15682968,263.15,0.696
Propylene Carbonate,0.223035146,Diethyl Carbonate,0.7709828,Fluoroethylene Carbonate,0,LiPF6,0.002991027,0.002991027,273.15,0.278
Propylene Carbonate,0.201386153,Diethyl Carbonate,0.696147054,Fluoroethylene Carbonate,0,LiPF6,0.051233397,0.051233397,273.15,3.29
Propylene Carbonate,0.182471907,Diethyl Carbonate,0.630764721,Fluoroethylene Carbonate,0,LiPF6,0.093381686,0.093381686,273.15,3.63
Propylene Carbonate,0.166864785,Diethyl Carbonate,0.576814378,Fluoroethylene Carbonate,0,LiPF6,0.128160418,0.128160418,273.15,2.45
Propylene Carbonate,0.153999317,Diethyl Carbonate,0.532341323,Fluoroethylene Carbonate,0,LiPF6,0.15682968,0.15682968,273.15,1.11
Propylene Carbonate,0.223035146,Diethyl Carbonate,0.7709828,Fluoroethylene Carbonate,0,LiPF6,0.002991027,0.002991027,283.15,0.325
Propylene Carbonate,0.201386153,Diethyl Carbonate,0.696147054,Fluoroethylene Carbonate,0,LiPF6,0.051233397,0.051233397,283.15,3.85
Propylene Carbonate,0.182471907,Diethyl Carbonate,0.630764721,Fluoroethylene Carbonate,0,LiPF6,0.093381686,0.093381686,283.15,4.41
Propylene Carbonate,0.166864785,Diethyl Carbonate,0.576814378,Fluoroethylene Carbonate,0,LiPF6,0.128160418,0.128160418,283.15,3.22
Propylene Carbonate,0.153999317,Diethyl Carbonate,0.532341323,Fluoroethylene Carbonate,0,LiPF6,0.15682968,0.15682968,283.15,1.66
Propylene Carbonate,0.223035146,Diethyl Carbonate,0.7709828,Fluoroethylene Carbonate,0,LiPF6,0.002991027,0.002991027,293.15,0.376
Propylene Carbonate,0.201386153,Diethyl Carbonate,0.696147054,Fluoroethylene Carbonate,0,LiPF6,0.051233397,0.051233397,293.15,4.46
Propylene Carbonate,0.182471907,Diethyl Carbonate,0.630764721,Fluoroethylene Carbonate,0,LiPF6,0.093381686,0.093381686,293.15,5.27
Propylene Carbonate,0.166864785,Diethyl Carbonate,0.576814378,Fluoroethylene Carbonate,0,LiPF6,0.128160418,0.128160418,293.15,4.11
Propylene Carbonate,0.153999317,Diethyl Carbonate,0.532341323,Fluoroethylene Carbonate,0,LiPF6,0.15682968,0.15682968,293.15,2.33
Fluoroethylene Carbonate,0.7639992,Ethyl Methyl Carbonate,0,Ethylene Carbonate,0.230018746,LiTFSI,0.002991027,0.002991027,243.15,0.0536
Fluoroethylene Carbonate,0.698191158,Ethyl Methyl Carbonate,0,Ethylene Carbonate,0.210205789,LiTFSI,0.045801527,0.045801527,243.15,0.34
Fluoroethylene Carbonate,0.639089804,Ethyl Methyl Carbonate,0,Ethylene Carbonate,0.192412028,LiTFSI,0.084249084,0.084249084,243.15,0.175
Fluoroethylene Carbonate,0.588149682,Ethyl Methyl Carbonate,0,Ethylene Carbonate,0.177075385,LiTFSI,0.117387467,0.117387467,243.15,0.0724
Fluoroethylene Carbonate,0.546367919,Ethyl Methyl Carbonate,0,Ethylene Carbonate,0.164496067,LiTFSI,0.144568007,0.144568007,243.15,0.0245
Fluoroethylene Carbonate,0.7639992,Ethyl Methyl Carbonate,0,Ethylene Carbonate,0.230018746,LiTFSI,0.002991027,0.002991027,253.15,0.0904
Fluoroethylene Carbonate,0.698191158,Ethyl Methyl Carbonate,0,Ethylene Carbonate,0.210205789,LiTFSI,0.045801527,0.045801527,253.15,0.74
Fluoroethylene Carbonate,0.639089804,Ethyl Methyl Carbonate,0,Ethylene Carbonate,0.192412028,LiTFSI,0.084249084,0.084249084,253.15,0.5
Fluoroethylene Carbonate,0.588149682,Ethyl Methyl Carbonate,0,Ethylene Carbonate,0.177075385,LiTFSI,0.117387467,0.117387467,253.15,0.272
Fluoroethylene Carbonate,0.546367919,Ethyl Methyl Carbonate,0,Ethylene Carbonate,0.164496067,LiTFSI,0.144568007,0.144568007,253.15,0.132
Fluoroethylene Carbonate,0.7639992,Ethyl Methyl Carbonate,0,Ethylene Carbonate,0.230018746,LiTFSI,0.002991027,0.002991027,263.15,0.141
Fluoroethylene Carbonate,0.698191158,Ethyl Methyl Carbonate,0,Ethylene Carbonate,0.210205789,LiTFSI,0.045801527,0.045801527,263.15,1.32
Fluoroethylene Carbonate,0.639089804,Ethyl Methyl Carbonate,0,Ethylene Carbonate,0.192412028,LiTFSI,0.084249084,0.084249084,263.15,1.05
Fluoroethylene Carbonate,0.588149682,Ethyl Methyl Carbonate,0,Ethylene Carbonate,0.177075385,LiTFSI,0.117387467,0.117387467,263.15,0.657
Fluoroethylene Carbonate,0.546367919,Ethyl Methyl Carbonate,0,Ethylene Carbonate,0.164496067,LiTFSI,0.144568007,0.144568007,263.15,0.384
Fluoroethylene Carbonate,0.7639992,Ethyl Methyl Carbonate,0,Ethylene Carbonate,0.230018746,LiTFSI,0.002991027,0.002991027,273.15,0.207
Fluoroethylene Carbonate,0.698191158,Ethyl Methyl Carbonate,0,Ethylene Carbonate,0.210205789,LiTFSI,0.045801527,0.045801527,273.15,2.1
Fluoroethylene Carbonate,0.639089804,Ethyl Methyl Carbonate,0,Ethylene Carbonate,0.192412028,LiTFSI,0.084249084,0.084249084,273.15,1.83
Fluoroethylene Carbonate,0.588149682,Ethyl Methyl Carbonate,0,Ethylene Carbonate,0.177075385,LiTFSI,0.117387467,0.117387467,273.15,1.24
