Repository: BattModels/DiffMix-NatCommData

# DiffMix-NatCommData

This is the official data repository for "Differentiable Modeling and Optimization of Non-aqueous Li-based Battery Electrolyte Solutions Using Geometric Deep Learning" published in Nature Communications.

# Citation

Coming soon.

File: training_data/published_AEM_data.csv (part 70 of 82)
sub1_name,x1 (mole fraction),sub2_name,x2 (mole fraction),sub3_name,x3 (mole fraction),salt,x4 (mole fraction),x5 (mole fraction),temperature (K),ionic conductivity (mS/cm)
Fluoroethylene Carbonate,0.546367919,Ethyl Methyl Carbonate,0,Ethylene Carbonate,0.164496067,LiTFSI,0.144568007,0.144568007,273.15,0.806
Fluoroethylene Carbonate,0.7639992,Ethyl Methyl Carbonate,0,Ethylene Carbonate,0.230018746,LiTFSI,0.002991027,0.002991027,283.15,0.288
Fluoroethylene Carbonate,0.698191158,Ethyl Methyl Carbonate,0,Ethylene Carbonate,0.210205789,LiTFSI,0.045801527,0.045801527,283.15,3.07
Fluoroethylene Carbonate,0.639089804,Ethyl Methyl Carbonate,0,Ethylene Carbonate,0.192412028,LiTFSI,0.084249084,0.084249084,283.15,2.86
Fluoroethylene Carbonate,0.588149682,Ethyl Methyl Carbonate,0,Ethylene Carbonate,0.177075385,LiTFSI,0.117387467,0.117387467,283.15,2.03
Fluoroethylene Carbonate,0.546367919,Ethyl Methyl Carbonate,0,Ethylene Carbonate,0.164496067,LiTFSI,0.144568007,0.144568007,283.15,1.4
Fluoroethylene Carbonate,0.7639992,Ethyl Methyl Carbonate,0,Ethylene Carbonate,0.230018746,LiTFSI,0.002991027,0.002991027,293.15,0.382
Fluoroethylene Carbonate,0.698191158,Ethyl Methyl Carbonate,0,Ethylene Carbonate,0.210205789,LiTFSI,0.045801527,0.045801527,293.15,4.22
Fluoroethylene Carbonate,0.639089804,Ethyl Methyl Carbonate,0,Ethylene Carbonate,0.192412028,LiTFSI,0.084249084,0.084249084,293.15,4.1
Fluoroethylene Carbonate,0.588149682,Ethyl Methyl Carbonate,0,Ethylene Carbonate,0.177075385,LiTFSI,0.117387467,0.117387467,293.15,3
Fluoroethylene Carbonate,0.546367919,Ethyl Methyl Carbonate,0,Ethylene Carbonate,0.164496067,LiTFSI,0.144568007,0.144568007,293.15,2.15
Propylene Carbonate,0.189203542,Diethyl Carbonate,0.16350862,Dimethyl Carbonate,0.643295822,LiTFSI,0.001996008,0.001996008,243.15,0.294
Propylene Carbonate,0.173253945,Diethyl Carbonate,0.14972507,Dimethyl Carbonate,0.589066874,LiTFSI,0.043977055,0.043977055,243.15,3.85
Propylene Carbonate,0.159232746,Diethyl Carbonate,0.13760803,Dimethyl Carbonate,0.541394518,LiTFSI,0.080882353,0.080882353,243.15,4.3
Propylene Carbonate,0.147148815,Diethyl Carbonate,0.127165166,Dimethyl Carbonate,0.500308912,LiTFSI,0.112688554,0.112688554,243.15,3.21
Propylene Carbonate,0.136994879,Diethyl Carbonate,0.118390192,Dimethyl Carbonate,0.465785325,LiTFSI,0.139414802,0.139414802,243.15,2.11
Propylene Carbonate,0.189203542,Diethyl Carbonate,0.16350862,Dimethyl Carbonate,0.643295822,LiTFSI,0.001996008,0.001996008,253.15,0.36
Propylene Carbonate,0.173253945,Diethyl Carbonate,0.14972507,Dimethyl Carbonate,0.589066874,LiTFSI,0.043977055,0.043977055,253.15,4.76
Propylene Carbonate,0.159232746,Diethyl Carbonate,0.13760803,Dimethyl Carbonate,0.541394518,LiTFSI,0.080882353,0.080882353,253.15,5.51
Propylene Carbonate,0.147148815,Diethyl Carbonate,0.127165166,Dimethyl Carbonate,0.500308912,LiTFSI,0.112688554,0.112688554,253.15,4.33
Propylene Carbonate,0.136994879,Diethyl Carbonate,0.118390192,Dimethyl Carbonate,0.465785325,LiTFSI,0.139414802,0.139414802,253.15,3
Propylene Carbonate,0.189203542,Diethyl Carbonate,0.16350862,Dimethyl Carbonate,0.643295822,LiTFSI,0.001996008,0.001996008,263.15,0.429
Propylene Carbonate,0.173253945,Diethyl Carbonate,0.14972507,Dimethyl Carbonate,0.589066874,LiTFSI,0.043977055,0.043977055,263.15,5.74
Propylene Carbonate,0.159232746,Diethyl Carbonate,0.13760803,Dimethyl Carbonate,0.541394518,LiTFSI,0.080882353,0.080882353,263.15,6.83
Propylene Carbonate,0.147148815,Diethyl Carbonate,0.127165166,Dimethyl Carbonate,0.500308912,LiTFSI,0.112688554,0.112688554,263.15,5.59
Propylene Carbonate,0.136994879,Diethyl Carbonate,0.118390192,Dimethyl Carbonate,0.465785325,LiTFSI,0.139414802,0.139414802,263.15,4.03
Propylene Carbonate,0.189203542,Diethyl Carbonate,0.16350862,Dimethyl Carbonate,0.643295822,LiTFSI,0.001996008,0.001996008,273.15,0.503
Propylene Carbonate,0.173253945,Diethyl Carbonate,0.14972507,Dimethyl Carbonate,0.589066874,LiTFSI,0.043977055,0.043977055,273.15,6.78
Propylene Carbonate,0.159232746,Diethyl Carbonate,0.13760803,Dimethyl Carbonate,0.541394518,LiTFSI,0.080882353,0.080882353,273.15,8.26
Propylene Carbonate,0.147148815,Diethyl Carbonate,0.127165166,Dimethyl Carbonate,0.500308912,LiTFSI,0.112688554,0.112688554,273.15,6.98
Propylene Carbonate,0.136994879,Diethyl Carbonate,0.118390192,Dimethyl Carbonate,0.465785325,LiTFSI,0.139414802,0.139414802,273.15,5.2
Propylene Carbonate,0.189203542,Diethyl Carbonate,0.16350862,Dimethyl Carbonate,0.643295822,LiTFSI,0.001996008,0.001996008,283.15,0.581
Propylene Carbonate,0.173253945,Diethyl Carbonate,0.14972507,Dimethyl Carbonate,0.589066874,LiTFSI,0.043977055,0.043977055,283.15,7.89
Propylene Carbonate,0.159232746,Diethyl Carbonate,0.13760803,Dimethyl Carbonate,0.541394518,LiTFSI,0.080882353,0.080882353,283.15,9.8
Propylene Carbonate,0.147148815,Diethyl Carbonate,0.127165166,Dimethyl Carbonate,0.500308912,LiTFSI,0.112688554,0.112688554,283.15,8.53
Propylene Carbonate,0.136994879,Diethyl Carbonate,0.118390192,Dimethyl Carbonate,0.465785325,LiTFSI,0.139414802,0.139414802,283.15,6.52
Propylene Carbonate,0.189203542,Diethyl Carbonate,0.16350862,Dimethyl Carbonate,0.643295822,LiTFSI,0.001996008,0.001996008,293.15,0.664
Propylene Carbonate,0.173253945,Diethyl Carbonate,0.14972507,Dimethyl Carbonate,0.589066874,LiTFSI,0.043977055,0.043977055,293.15,9.07
Propylene Carbonate,0.159232746,Diethyl Carbonate,0.13760803,Dimethyl Carbonate,0.541394518,LiTFSI,0.080882353,0.080882353,293.15,11.5
Propylene Carbonate,0.147148815,Diethyl Carbonate,0.127165166,Dimethyl Carbonate,0.500308912,LiTFSI,0.112688554,0.112688554,293.15,10.2
Propylene Carbonate,0.136994879,Diethyl Carbonate,0.118390192,Dimethyl Carbonate,0.465785325,LiTFSI,0.139414802,0.139414802,293.15,7.99
Ethyl Methyl Carbonate,0.771196132,Ethylene Carbonate,0,Dimethyl Carbonate,0.222821814,LiTFSI,0.002991027,0.002991027,243.15,0.0837
Ethyl Methyl Carbonate,0.704768173,Ethylene Carbonate,0,Dimethyl Carbonate,0.203628774,LiTFSI,0.045801527,0.045801527,243.15,1.59
Ethyl Methyl Carbonate,0.64511008,Ethylene Carbonate,0,Dimethyl Carbonate,0.186391752,LiTFSI,0.084249084,0.084249084,243.15,2.89
Ethyl Methyl Carbonate,0.594899927,Ethylene Carbonate,0,Dimethyl Carbonate,0.171884525,LiTFSI,0.116607774,0.116607774,243.15,3.1
Ethyl Methyl Carbonate,0.552651179,Ethylene Carbonate,0,Dimethyl Carbonate,0.159677588,LiTFSI,0.143835616,0.143835616,243.15,2.68
Ethyl Methyl Carbonate,0.771196132,Ethylene Carbonate,0,Dimethyl Carbonate,0.222821814,LiTFSI,0.002991027,0.002991027,253.15,0.101
Ethyl Methyl Carbonate,0.704768173,Ethylene Carbonate,0,Dimethyl Carbonate,0.203628774,LiTFSI,0.045801527,0.045801527,253.15,1.88
Ethyl Methyl Carbonate,0.64511008,Ethylene Carbonate,0,Dimethyl Carbonate,0.186391752,LiTFSI,0.084249084,0.084249084,253.15,3.49
Ethyl Methyl Carbonate,0.594899927,Ethylene Carbonate,0,Dimethyl Carbonate,0.171884525,LiTFSI,0.116607774,0.116607774,253.15,3.83
Ethyl Methyl Carbonate,0.552651179,Ethylene Carbonate,0,Dimethyl Carbonate,0.159677588,LiTFSI,0.143835616,0.143835616,253.15,3.38
Ethyl Methyl Carbonate,0.771196132,Ethylene Carbonate,0,Dimethyl Carbonate,0.222821814,LiTFSI,0.002991027,0.002991027,263.15,0.12
Ethyl Methyl Carbonate,0.704768173,Ethylene Carbonate,0,Dimethyl Carbonate,0.203628774,LiTFSI,0.045801527,0.045801527,263.15,2.22
Ethyl Methyl Carbonate,0.64511008,Ethylene Carbonate,0,Dimethyl Carbonate,0.186391752,LiTFSI,0.084249084,0.084249084,263.15,4.16
Ethyl Methyl Carbonate,0.594899927,Ethylene Carbonate,0,Dimethyl Carbonate,0.171884525,LiTFSI,0.116607774,0.116607774,263.15,4.65
Ethyl Methyl Carbonate,0.552651179,Ethylene Carbonate,0,Dimethyl Carbonate,0.159677588,LiTFSI,0.143835616,0.143835616,263.15,4.2
Ethyl Methyl Carbonate,0.771196132,Ethylene Carbonate,0,Dimethyl Carbonate,0.222821814,LiTFSI,0.002991027,0.002991027,273.15,0.14
Ethyl Methyl Carbonate,0.704768173,Ethylene Carbonate,0,Dimethyl Carbonate,0.203628774,LiTFSI,0.045801527,0.045801527,273.15,2.6
Ethyl Methyl Carbonate,0.64511008,Ethylene Carbonate,0,Dimethyl Carbonate,0.186391752,LiTFSI,0.084249084,0.084249084,273.15,4.92
Ethyl Methyl Carbonate,0.594899927,Ethylene Carbonate,0,Dimethyl Carbonate,0.171884525,LiTFSI,0.116607774,0.116607774,273.15,5.58
Ethyl Methyl Carbonate,0.552651179,Ethylene Carbonate,0,Dimethyl Carbonate,0.159677588,LiTFSI,0.143835616,0.143835616,273.15,5.15
Ethyl Methyl Carbonate,0.771196132,Ethylene Carbonate,0,Dimethyl Carbonate,0.222821814,LiTFSI,0.002991027,0.002991027,283.15,0.162
Ethyl Methyl Carbonate,0.704768173,Ethylene Carbonate,0,Dimethyl Carbonate,0.203628774,LiTFSI,0.045801527,0.045801527,283.15,3.04
Ethyl Methyl Carbonate,0.64511008,Ethylene Carbonate,0,Dimethyl Carbonate,0.186391752,LiTFSI,0.084249084,0.084249084,283.15,5.74
Ethyl Methyl Carbonate,0.594899927,Ethylene Carbonate,0,Dimethyl Carbonate,0.171884525,LiTFSI,0.116607774,0.116607774,283.15,6.63
Ethyl Methyl Carbonate,0.552651179,Ethylene Carbonate,0,Dimethyl Carbonate,0.159677588,LiTFSI,0.143835616,0.143835616,283.15,6.24
Ethyl Methyl Carbonate,0.771196132,Ethylene Carbonate,0,Dimethyl Carbonate,0.222821814,LiTFSI,0.002991027,0.002991027,293.15,0.187
Ethyl Methyl Carbonate,0.704768173,Ethylene Carbonate,0,Dimethyl Carbonate,0.203628774,LiTFSI,0.045801527,0.045801527,293.15,3.53
Ethyl Methyl Carbonate,0.64511008,Ethylene Carbonate,0,Dimethyl Carbonate,0.186391752,LiTFSI,0.084249084,0.084249084,293.15,6.68
Ethyl Methyl Carbonate,0.594899927,Ethylene Carbonate,0,Dimethyl Carbonate,0.171884525,LiTFSI,0.116607774,0.116607774,293.15,7.79
Ethyl Methyl Carbonate,0.552651179,Ethylene Carbonate,0,Dimethyl Carbonate,0.159677588,LiTFSI,0.143835616,0.143835616,293.15,7.46
Fluoroethylene Carbonate,0.792250978,Ethyl Methyl Carbonate,0.201766968,Ethylene Carbonate,-6.62E-17,LiTFSI,0.002991027,0.002991027,243.15,0.0733
Fluoroethylene Carbonate,0.721112236,Ethyl Methyl Carbonate,0.183649668,Ethylene Carbonate,-6.03E-17,LiTFSI,0.047619048,0.047619048,243.15,0.524
Fluoroethylene Carbonate,0.657395058,Ethyl Methyl Carbonate,0.16742246,Ethylene Carbonate,-5.49E-17,LiTFSI,0.087591241,0.087591241,243.15,0.33
Fluoroethylene Carbonate,0.604949177,Ethyl Methyl Carbonate,0.154065775,Ethylene Carbonate,-5.06E-17,LiTFSI,0.120492524,0.120492524,243.15,0.158
Fluoroethylene Carbonate,0.560764496,Ethyl Methyl Carbonate,0.142813017,Ethylene Carbonate,-4.69E-17,LiTFSI,0.148211244,0.148211244,243.15,0.0636
Fluoroethylene Carbonate,0.792250978,Ethyl Methyl Carbonate,0.201766968,Ethylene Carbonate,-6.62E-17,LiTFSI,0.002991027,0.002991027,253.15,0.118
Fluoroethylene Carbonate,0.721112236,Ethyl Methyl Carbonate,0.183649668,Ethylene Carbonate,-6.03E-17,LiTFSI,0.047619048,0.047619048,253.15,1
Fluoroethylene Carbonate,0.657395058,Ethyl Methyl Carbonate,0.16742246,Ethylene Carbonate,-5.49E-17,LiTFSI,0.087591241,0.087591241,253.15,0.744
Fluoroethylene Carbonate,0.604949177,Ethyl Methyl Carbonate,0.154065775,Ethylene Carbonate,-5.06E-17,LiTFSI,0.120492524,0.120492524,253.15,0.441
Fluoroethylene Carbonate,0.560764496,Ethyl Methyl Carbonate,0.142813017,Ethylene Carbonate,-4.69E-17,LiTFSI,0.148211244,0.148211244,253.15,0.233
Fluoroethylene Carbonate,0.792250978,Ethyl Methyl Carbonate,0.201766968,Ethylene Carbonate,-6.62E-17,LiTFSI,0.002991027,0.002991027,263.15,0.176
Fluoroethylene Carbonate,0.721112236,Ethyl Methyl Carbonate,0.183649668,Ethylene Carbonate,-6.03E-17,LiTFSI,0.047619048,0.047619048,263.15,1.66
Fluoroethylene Carbonate,0.657395058,Ethyl Methyl Carbonate,0.16742246,Ethylene Carbonate,-5.49E-17,LiTFSI,0.087591241,0.087591241,263.15,1.37
Fluoroethylene Carbonate,0.604949177,Ethyl Methyl Carbonate,0.154065775,Ethylene Carbonate,-5.06E-17,LiTFSI,0.120492524,0.120492524,263.15,0.911
Fluoroethylene Carbonate,0.560764496,Ethyl Methyl Carbonate,0.142813017,Ethylene Carbonate,-4.69E-17,LiTFSI,0.148211244,0.148211244,263.15,0.559
Fluoroethylene Carbonate,0.792250978,Ethyl Methyl Carbonate,0.201766968,Ethylene Carbonate,-6.62E-17,LiTFSI,0.002991027,0.002991027,273.15,0.25
Fluoroethylene Carbonate,0.721112236,Ethyl Methyl Carbonate,0.183649668,Ethylene Carbonate,-6.03E-17,LiTFSI,0.047619048,0.047619048,273.15,2.52
Fluoroethylene Carbonate,0.657395058,Ethyl Methyl Carbonate,0.16742246,Ethylene Carbonate,-5.49E-17,LiTFSI,0.087591241,0.087591241,273.15,2.23
Fluoroethylene Carbonate,0.604949177,Ethyl Methyl Carbonate,0.154065775,Ethylene Carbonate,-5.06E-17,LiTFSI,0.120492524,0.120492524,273.15,1.58
Fluoroethylene Carbonate,0.560764496,Ethyl Methyl Carbonate,0.142813017,Ethylene Carbonate,-4.69E-17,LiTFSI,0.148211244,0.148211244,273.15,1.05
Fluoroethylene Carbonate,0.792250978,Ethyl Methyl Carbonate,0.201766968,Ethylene Carbonate,-6.62E-17,LiTFSI,0.002991027,0.002991027,283.15,0.338
Fluoroethylene Carbonate,0.721112236,Ethyl Methyl Carbonate,0.183649668,Ethylene Carbonate,-6.03E-17,LiTFSI,0.047619048,0.047619048,283.15,3.55
Fluoroethylene Carbonate,0.657395058,Ethyl Methyl Carbonate,0.16742246,Ethylene Carbonate,-5.49E-17,LiTFSI,0.087591241,0.087591241,283.15,3.32
Fluoroethylene Carbonate,0.604949177,Ethyl Methyl Carbonate,0.154065775,Ethylene Carbonate,-5.06E-17,LiTFSI,0.120492524,0.120492524,283.15,2.44
Fluoroethylene Carbonate,0.560764496,Ethyl Methyl Carbonate,0.142813017,Ethylene Carbonate,-4.69E-17,LiTFSI,0.148211244,0.148211244,283.15,1.72
Fluoroethylene Carbonate,0.792250978,Ethyl Methyl Carbonate,0.201766968,Ethylene Carbonate,-6.62E-17,LiTFSI,0.002991027,0.002991027,293.15,0.44
Fluoroethylene Carbonate,0.721112236,Ethyl Methyl Carbonate,0.183649668,Ethylene Carbonate,-6.03E-17,LiTFSI,0.047619048,0.047619048,293.15,4.77
Fluoroethylene Carbonate,0.657395058,Ethyl Methyl Carbonate,0.16742246,Ethylene Carbonate,-5.49E-17,LiTFSI,0.087591241,0.087591241,293.15,4.62
Fluoroethylene Carbonate,0.604949177,Ethyl Methyl Carbonate,0.154065775,Ethylene Carbonate,-5.06E-17,LiTFSI,0.120492524,0.120492524,293.15,3.49
Fluoroethylene Carbonate,0.560764496,Ethyl Methyl Carbonate,0.142813017,Ethylene Carbonate,-4.69E-17,LiTFSI,0.148211244,0.148211244,293.15,2.55
Diethyl Carbonate,0,Fluoroethylene Carbonate,0.36008929,Dimethyl Carbonate,0.635918694,LiPF6,0.001996008,0.001996008,243.15,0.22
Diethyl Carbonate,0,Fluoroethylene Carbonate,0.329734261,Dimethyl Carbonate,0.582311628,LiPF6,0.043977055,0.043977055,243.15,2.7
Diethyl Carbonate,0,Fluoroethylene Carbonate,0.303660721,Dimethyl Carbonate,0.536265682,LiPF6,0.080036799,0.080036799,243.15,2.85
Diethyl Carbonate,0,Fluoroethylene Carbonate,0.280621167,Dimethyl Carbonate,0.495577767,LiPF6,0.111900533,0.111900533,243.15,1.76
Diethyl Carbonate,0,Fluoroethylene Carbonate,0.261262529,Dimethyl Carbonate,0.461390357,LiPF6,0.138673557,0.138673557,243.15,0.712
Diethyl Carbonate,0,Fluoroethylene Carbonate,0.36008929,Dimethyl Carbonate,0.635918694,LiPF6,0.001996008,0.001996008,253.15,0.286
Diethyl Carbonate,0,Fluoroethylene Carbonate,0.329734261,Dimethyl Carbonate,0.582311628,LiPF6,0.043977055,0.043977055,253.15,3.58
Diethyl Carbonate,0,Fluoroethylene Carbonate,0.303660721,Dimethyl Carbonate,0.536265682,LiPF6,0.080036799,0.080036799,253.15,3.95
Diethyl Carbonate,0,Fluoroethylene Carbonate,0.280621167,Dimethyl Carbonate,0.495577767,LiPF6,0.111900533,0.111900533,253.15,2.67
Diethyl Carbonate,0,Fluoroethylene Carbonate,0.261262529,Dimethyl Carbonate,0.461390357,LiPF6,0.138673557,0.138673557,253.15,1.34
Diethyl Carbonate,0,Fluoroethylene Carbonate,0.36008929,Dimethyl Carbonate,0.635918694,LiPF6,0.001996008,0.001996008,263.15,0.362
Diethyl Carbonate,0,Fluoroethylene Carbonate,0.329734261,Dimethyl Carbonate,0.582311628,LiPF6,0.043977055,0.043977055,263.15,4.65
Diethyl Carbonate,0,Fluoroethylene Carbonate,0.303660721,Dimethyl Carbonate,0.536265682,LiPF6,0.080036799,0.080036799,263.15,5.42
Diethyl Carbonate,0,Fluoroethylene Carbonate,0.280621167,Dimethyl Carbonate,0.495577767,LiPF6,0.111900533,0.111900533,263.15,4.07
Diethyl Carbonate,0,Fluoroethylene Carbonate,0.261262529,Dimethyl Carbonate,0.461390357,LiPF6,0.138673557,0.138673557,263.15,2.41
Diethyl Carbonate,0,Fluoroethylene Carbonate,0.36008929,Dimethyl Carbonate,0.635918694,LiPF6,0.001996008,0.001996008,273.15,0.447
Diethyl Carbonate,0,Fluoroethylene Carbonate,0.329734261,Dimethyl Carbonate,0.582311628,LiPF6,0.043977055,0.043977055,273.15,5.86
Diethyl Carbonate,0,Fluoroethylene Carbonate,0.303660721,Dimethyl Carbonate,0.536265682,LiPF6,0.080036799,0.080036799,273.15,7.11
Diethyl Carbonate,0,Fluoroethylene Carbonate,0.280621167,Dimethyl Carbonate,0.495577767,LiPF6,0.111900533,0.111900533,273.15,5.77
Diethyl Carbonate,0,Fluoroethylene Carbonate,0.261262529,Dimethyl Carbonate,0.461390357,LiPF6,0.138673557,0.138673557,273.15,3.81
Diethyl Carbonate,0,Fluoroethylene Carbonate,0.36008929,Dimethyl Carbonate,0.635918694,LiPF6,0.001996008,0.001996008,283.15,0.54
Diethyl Carbonate,0,Fluoroethylene Carbonate,0.329734261,Dimethyl Carbonate,0.582311628,LiPF6,0.043977055,0.043977055,283.15,7.2
Diethyl Carbonate,0,Fluoroethylene Carbonate,0.303660721,Dimethyl Carbonate,0.536265682,LiPF6,0.080036799,0.080036799,283.15,9.03
Diethyl Carbonate,0,Fluoroethylene Carbonate,0.280621167,Dimethyl Carbonate,0.495577767,LiPF6,0.111900533,0.111900533,283.15,7.75
Diethyl Carbonate,0,Fluoroethylene Carbonate,0.261262529,Dimethyl Carbonate,0.461390357,LiPF6,0.138673557,0.138673557,283.15,5.53
Diethyl Carbonate,0,Fluoroethylene Carbonate,0.36008929,Dimethyl Carbonate,0.635918694,LiPF6,0.001996008,0.001996008,293.15,0.641
Diethyl Carbonate,0,Fluoroethylene Carbonate,0.329734261,Dimethyl Carbonate,0.582311628,LiPF6,0.043977055,0.043977055,293.15,8.67
Diethyl Carbonate,0,Fluoroethylene Carbonate,0.303660721,Dimethyl Carbonate,0.536265682,LiPF6,0.080036799,0.080036799,293.15,11.2
Diethyl Carbonate,0,Fluoroethylene Carbonate,0.280621167,Dimethyl Carbonate,0.495577767,LiPF6,0.111900533,0.111900533,293.15,10
Diethyl Carbonate,0,Fluoroethylene Carbonate,0.261262529,Dimethyl Carbonate,0.461390357,LiPF6,0.138673557,0.138673557,293.15,7.59
Propylene Carbonate,0.593623138,Diethyl Carbonate,0.171001909,Ethylene Carbonate,0.229392899,LiTFSI,0.002991027,0.002991027,243.15,0.137
Propylene Carbonate,0.542490654,Diethyl Carbonate,0.156272442,Ethylene Carbonate,0.20963385,LiTFSI,0.045801527,0.045801527,243.15,1.16
Propylene Carbonate,0.49656923,Diethyl Carbonate,0.143044098,Ethylene Carbonate,0.191888503,LiTFSI,0.084249084,0.084249084,243.15,0.799
Propylene Carbonate,0.457920296,Diethyl Carbonate,0.131910702,Ethylene Carbonate,0.176953454,LiTFSI,0.116607774,0.116607774,243.15,0.366
Propylene Carbonate,0.424524841,Diethyl Carbonate,0.122290648,Ethylene Carbonate,0.164048498,LiTFSI,0.144568007,0.144568007,243.15,0.135
Propylene Carbonate,0.593623138,Diethyl Carbonate,0.171001909,Ethylene Carbonate,0.229392899,LiTFSI,0.002991027,0.002991027,253.15,0.198
Propylene Carbonate,0.542490654,Diethyl Carbonate,0.156272442,Ethylene Carbonate,0.20963385,LiTFSI,0.045801527,0.045801527,253.15,1.81
Propylene Carbonate,0.49656923,Diethyl Carbonate,0.143044098,Ethylene Carbonate,0.191888503,LiTFSI,0.084249084,0.084249084,253.15,1.41
Propylene Carbonate,0.457920296,Diethyl Carbonate,0.131910702,Ethylene Carbonate,0.176953454,LiTFSI,0.116607774,0.116607774,253.15,0.766
Propylene Carbonate,0.424524841,Diethyl Carbonate,0.122290648,Ethylene Carbonate,0.164048498,LiTFSI,0.144568007,0.144568007,253.15,0.353
Propylene Carbonate,0.593623138,Diethyl Carbonate,0.171001909,Ethylene Carbonate,0.229392899,LiTFSI,0.002991027,0.002991027,263.15,0.268
Propylene Carbonate,0.542490654,Diethyl Carbonate,0.156272442,Ethylene Carbonate,0.20963385,LiTFSI,0.045801527,0.045801527,263.15,2.59
Propylene Carbonate,0.49656923,Diethyl Carbonate,0.143044098,Ethylene Carbonate,0.191888503,LiTFSI,0.084249084,0.084249084,263.15,2.17
Propylene Carbonate,0.457920296,Diethyl Carbonate,0.131910702,Ethylene Carbonate,0.176953454,LiTFSI,0.116607774,0.116607774,263.15,1.3
Propylene Carbonate,0.424524841,Diethyl Carbonate,0.122290648,Ethylene Carbonate,0.164048498,LiTFSI,0.144568007,0.144568007,263.15,0.686
Propylene Carbonate,0.593623138,Diethyl Carbonate,0.171001909,Ethylene Carbonate,0.229392899,LiTFSI,0.002991027,0.002991027,273.15,0.346
Propylene Carbonate,0.542490654,Diethyl Carbonate,0.156272442,Ethylene Carbonate,0.20963385,LiTFSI,0.045801527,0.045801527,273.15,3.46
Propylene Carbonate,0.49656923,Diethyl Carbonate,0.143044098,Ethylene Carbonate,0.191888503,LiTFSI,0.084249084,0.084249084,273.15,3.07
Propylene Carbonate,0.457920296,Diethyl Carbonate,0.131910702,Ethylene Carbonate,0.176953454,LiTFSI,0.116607774,0.116607774,273.15,1.95
Propylene Carbonate,0.424524841,Diethyl Carbonate,0.122290648,Ethylene Carbonate,0.164048498,LiTFSI,0.144568007,0.144568007,273.15,1.13
Propylene Carbonate,0.593623138,Diethyl Carbonate,0.171001909,Ethylene Carbonate,0.229392899,LiTFSI,0.002991027,0.002991027,283.15,0.431
Propylene Carbonate,0.542490654,Diethyl Carbonate,0.156272442,Ethylene Carbonate,0.20963385,LiTFSI,0.045801527,0.045801527,283.15,4.43
Propylene Carbonate,0.49656923,Diethyl Carbonate,0.143044098,Ethylene Carbonate,0.191888503,LiTFSI,0.084249084,0.084249084,283.15,4.1
Propylene Carbonate,0.457920296,Diethyl Carbonate,0.131910702,Ethylene Carbonate,0.176953454,LiTFSI,0.116607774,0.116607774,283.15,2.73
Propylene Carbonate,0.424524841,Diethyl Carbonate,0.122290648,Ethylene Carbonate,0.164048498,LiTFSI,0.144568007,0.144568007,283.15,1.68
Propylene Carbonate,0.593623138,Diethyl Carbonate,0.171001909,Ethylene Carbonate,0.229392899,LiTFSI,0.002991027,0.002991027,293.15,0.525
Propylene Carbonate,0.542490654,Diethyl Carbonate,0.156272442,Ethylene Carbonate,0.20963385,LiTFSI,0.045801527,0.045801527,293.15,5.52
Propylene Carbonate,0.49656923,Diethyl Carbonate,0.143044098,Ethylene Carbonate,0.191888503,LiTFSI,0.084249084,0.084249084,293.15,5.27
Propylene Carbonate,0.457920296,Diethyl Carbonate,0.131910702,Ethylene Carbonate,0.176953454,LiTFSI,0.116607774,0.116607774,293.15,3.64
Propylene Carbonate,0.424524841,Diethyl Carbonate,0.122290648,Ethylene Carbonate,0.164048498,LiTFSI,0.144568007,0.144568007,293.15,2.34
Propylene Carbonate,0,Diethyl Carbonate,0.994017946,Dimethyl Carbonate,0,LiTFSI,0.002991027,0.002991027,243.15,0.085
Propylene Carbonate,0,Diethyl Carbonate,0.893939394,Dimethyl Carbonate,0,LiTFSI,0.053030303,0.053030303,243.15,1.22
Propylene Carbonate,0,Diethyl Carbonate,0.808318264,Dimethyl Carbonate,0,LiTFSI,0.095840868,0.095840868,243.15,2.09
Propylene Carbonate,0,Diethyl Carbonate,0.737619461,Dimethyl Carbonate,0,LiTFSI,0.131190269,0.131190269,243.15,2.11
Propylene Carbonate,0,Diethyl Carbonate,0.679261125,Dimethyl Carbonate,0,LiTFSI,0.160369437,0.160369437,243.15,1.58
Propylene Carbonate,0,Diethyl Carbonate,0.994017946,Dimethyl Carbonate,0,LiTFSI,0.002991027,0.002991027,253.15,0.104
Propylene Carbonate,0,Diethyl Carbonate,0.893939394,Dimethyl Carbonate,0,LiTFSI,0.053030303,0.053030303,253.15,1.53
Propylene Carbonate,0,Diethyl Carbonate,0.808318264,Dimethyl Carbonate,0,LiTFSI,0.095840868,0.095840868,253.15,2.63
Propylene Carbonate,0,Diethyl Carbonate,0.737619461,Dimethyl Carbonate,0,LiTFSI,0.131190269,0.131190269,253.15,2.74
Propylene Carbonate,0,Diethyl Carbonate,0.679261125,Dimethyl Carbonate,0,LiTFSI,0.160369437,0.160369437,253.15,2.09
Propylene Carbonate,0,Diethyl Carbonate,0.994017946,Dimethyl Carbonate,0,LiTFSI,0.002991027,0.002991027,263.15,0.126
Propylene Carbonate,0,Diethyl Carbonate,0.893939394,Dimethyl Carbonate,0,LiTFSI,0.053030303,0.053030303,263.15,1.89
Propylene Carbonate,0,Diethyl Carbonate,0.808318264,Dimethyl Carbonate,0,LiTFSI,0.095840868,0.095840868,263.15,3.28
Propylene Carbonate,0,Diethyl Carbonate,0.737619461,Dimethyl Carbonate,0,LiTFSI,0.131190269,0.131190269,263.15,3.53
Propylene Carbonate,0,Diethyl Carbonate,0.679261125,Dimethyl Carbonate,0,LiTFSI,0.160369437,0.160369437,263.15,2.82
Propylene Carbonate,0,Diethyl Carbonate,0.994017946,Dimethyl Carbonate,0,LiTFSI,0.002991027,0.002991027,273.15,0.15
Propylene Carbonate,0,Diethyl Carbonate,0.893939394,Dimethyl Carbonate,0,LiTFSI,0.053030303,0.053030303,273.15,2.29
Propylene Carbonate,0,Diethyl Carbonate,0.808318264,Dimethyl Carbonate,0,LiTFSI,0.095840868,0.095840868,273.15,4
Propylene Carbonate,0,Diethyl Carbonate,0.737619461,Dimethyl Carbonate,0,LiTFSI,0.131190269,0.131190269,273.15,4.38
Propylene Carbonate,0,Diethyl Carbonate,0.679261125,Dimethyl Carbonate,0,LiTFSI,0.160369437,0.160369437,273.15,3.62
Propylene Carbonate,0,Diethyl Carbonate,0.994017946,Dimethyl Carbonate,0,LiTFSI,0.002991027,0.002991027,283.15,0.176
Propylene Carbonate,0,Diethyl Carbonate,0.893939394,Dimethyl Carbonate,0,LiTFSI,0.053030303,0.053030303,283.15,2.76
Propylene Carbonate,0,Diethyl Carbonate,0.808318264,Dimethyl Carbonate,0,LiTFSI,0.095840868,0.095840868,283.15,4.81
Propylene Carbonate,0,Diethyl Carbonate,0.737619461,Dimethyl Carbonate,0,LiTFSI,0.131190269,0.131190269,283.15,5.36
Propylene Carbonate,0,Diethyl Carbonate,0.679261125,Dimethyl Carbonate,0,LiTFSI,0.160369437,0.160369437,283.15,4.6
Propylene Carbonate,0,Diethyl Carbonate,0.994017946,Dimethyl Carbonate,0,LiTFSI,0.002991027,0.002991027,293.15,0.205
Propylene Carbonate,0,Diethyl Carbonate,0.893939394,Dimethyl Carbonate,0,LiTFSI,0.053030303,0.053030303,293.15,3.29
Propylene Carbonate,0,Diethyl Carbonate,0.808318264,Dimethyl Carbonate,0,LiTFSI,0.095840868,0.095840868,293.15,5.72
Propylene Carbonate,0,Diethyl Carbonate,0.737619461,Dimethyl Carbonate,0,LiTFSI,0.131190269,0.131190269,293.15,6.45
Propylene Carbonate,0,Diethyl Carbonate,0.679261125,Dimethyl Carbonate,0,LiTFSI,0.160369437,0.160369437,293.15,5.72
Propylene Carbonate,0,Diethyl Carbonate,0.570420933,Fluoroethylene Carbonate,0.423597013,LiTFSI,0.002991027,0.002991027,243.15,0.192
Propylene Carbonate,0,Diethyl Carbonate,0.516086902,Fluoroethylene Carbonate,0.383248331,LiTFSI,0.050332384,0.050332384,243.15,1.87
Propylene Carbonate,0,Diethyl Carbonate,0.467623116,Fluoroethylene Carbonate,0.347258917,LiTFSI,0.092558984,0.092558984,243.15,1.58
Propylene Carbonate,0,Diethyl Carbonate,0.428510884,Fluoroethylene Carbonate,0.318214007,LiTFSI,0.126637555,0.126637555,243.15,0.945
Propylene Carbonate,0,Diethyl Carbonate,0.395493806,Fluoroethylene Carbonate,0.293695384,LiTFSI,0.155405405,0.155405405,243.15,0.468
Propylene Carbonate,0,Diethyl Carbonate,0.570420933,Fluoroethylene Carbonate,0.423597013,LiTFSI,0.002991027,0.002991027,253.15,0.255
Propylene Carbonate,0,Diethyl Carbonate,0.516086902,Fluoroethylene Carbonate,0.383248331,LiTFSI,0.050332384,0.050332384,253.15,2.59
Propylene Carbonate,0,Diethyl Carbonate,0.467623116,Fluoroethylene Carbonate,0.347258917,LiTFSI,0.092558984,0.092558984,253.15,2.35
Propylene Carbonate,0,Diethyl Carbonate,0.428510884,Fluoroethylene Carbonate,0.318214007,LiTFSI,0.126637555,0.126637555,253.15,1.55
Propylene Carbonate,0,Diethyl Carbonate,0.395493806,Fluoroethylene Carbonate,0.293695384,LiTFSI,0.155405405,0.155405405,253.15,0.878
Propylene Carbonate,0,Diethyl Carbonate,0.570420933,Fluoroethylene Carbonate,0.423597013,LiTFSI,0.002991027,0.002991027,263.15,0.328
Propylene Carbonate,0,Diethyl Carbonate,0.516086902,Fluoroethylene Carbonate,0.383248331,LiTFSI,0.050332384,0.050332384,263.15,3.45
Propylene Carbonate,0,Diethyl Carbonate,0.467623116,Fluoroethylene Carbonate,0.347258917,LiTFSI,0.092558984,0.092558984,263.15,3.28
Propylene Carbonate,0,Diethyl Carbonate,0.428510884,Fluoroethylene Carbonate,0.318214007,LiTFSI,0.126637555,0.126637555,263.15,2.32
Propylene Carbonate,0,Diethyl Carbonate,0.395493806,Fluoroethylene Carbonate,0.293695384,LiTFSI,0.155405405,0.155405405,263.15,1.44
Propylene Carbonate,0,Diethyl Carbonate,0.570420933,Fluoroethylene Carbonate,0.423597013,LiTFSI,0.002991027,0.002991027,273.15,0.411
Propylene Carbonate,0,Diethyl Carbonate,0.516086902,Fluoroethylene Carbonate,0.383248331,LiTFSI,0.050332384,0.050332384,273.15,4.43
Propylene Carbonate,0,Diethyl Carbonate,0.467623116,Fluoroethylene Carbonate,0.347258917,LiTFSI,0.092558984,0.092558984,273.15,4.36
Propylene Carbonate,0,Diethyl Carbonate,0.428510884,Fluoroethylene Carbonate,0.318214007,LiTFSI,0.126637555,0.126637555,273.15,3.24
Propylene Carbonate,0,Diethyl Carbonate,0.395493806,Fluoroethylene Carbonate,0.293695384,LiTFSI,0.155405405,0.155405405,273.15,2.15
Propylene Carbonate,0,Diethyl Carbonate,0.570420933,Fluoroethylene Carbonate,0.423597013,LiTFSI,0.002991027,0.002991027,283.15,0.502
Propylene Carbonate,0,Diethyl Carbonate,0.516086902,Fluoroethylene Carbonate,0.383248331,LiTFSI,0.050332384,0.050332384,283.15,5.52
Propylene Carbonate,0,Diethyl Carbonate,0.467623116,Fluoroethylene Carbonate,0.347258917,LiTFSI,0.092558984,0.092558984,283.15,5.6
Propylene Carbonate,0,Diethyl Carbonate,0.428510884,Fluoroethylene Carbonate,0.318214007,LiTFSI,0.126637555,0.126637555,283.15,4.32
Propylene Carbonate,0,Diethyl Carbonate,0.395493806,Fluoroethylene Carbonate,0.293695384,LiTFSI,0.155405405,0.155405405,283.15,3
Propylene Carbonate,0,Diethyl Carbonate,0.570420933,Fluoroethylene Carbonate,0.423597013,LiTFSI,0.002991027,0.002991027,293.15,0.601
Propylene Carbonate,0,Diethyl Carbonate,0.516086902,Fluoroethylene Carbonate,0.383248331,LiTFSI,0.050332384,0.050332384,293.15,6.73
Propylene Carbonate,0,Diethyl Carbonate,0.467623116,Fluoroethylene Carbonate,0.347258917,LiTFSI,0.092558984,0.092558984,293.15,6.98
Propylene Carbonate,0,Diethyl Carbonate,0.428510884,Fluoroethylene Carbonate,0.318214007,LiTFSI,0.126637555,0.126637555,293.15,5.54
Propylene Carbonate,0,Diethyl Carbonate,0.395493806,Fluoroethylene Carbonate,0.293695384,LiTFSI,0.155405405,0.155405405,293.15,4
Propylene Carbonate,0.189938882,Fluoroethylene Carbonate,0.365682317,Ethylene Carbonate,0.440386785,LiPF6,0.001996008,0.001996008,243.15,0.0859
Propylene Carbonate,0.173927297,Fluoroethylene Carbonate,0.334855804,Ethylene Carbonate,0.403262788,LiPF6,0.043977055,0.043977055,243.15,0.587
Propylene Carbonate,0.159529702,Fluoroethylene Carbonate,0.307136646,Ethylene Carbonate,0.369880943,LiPF6,0.081726354,0.081726354,243.15,0.335
Propylene Carbonate,0.14772071,Fluoroethylene Carbonate,0.284401228,Ethylene Carbonate,0.342500955,LiPF6,0.112688554,0.112688554,243.15,0.137
Propylene Carbonate,0.137245085,Fluoroethylene Carbonate,0.264232895,Ethylene Carbonate,0.318212475,LiPF6,0.140154772,0.140154772,243.15,0.0339
Propylene Carbonate,0.189938882,Fluoroethylene Carbonate,0.365682317,Ethylene Carbonate,0.440386785,LiPF6,0.001996008,0.001996008,253.15,0.136
Propylene Carbonate,0.173927297,Fluoroethylene Carbonate,0.334855804,Ethylene Carbonate,0.403262788,LiPF6,0.043977055,0.043977055,253.15,1.14
Propylene Carbonate,0.159529702,Fluoroethylene Carbonate,0.307136646,Ethylene Carbonate,0.369880943,LiPF6,0.081726354,0.081726354,253.15,0.865
Propylene Carbonate,0.14772071,Fluoroethylene Carbonate,0.284401228,Ethylene Carbonate,0.342500955,LiPF6,0.112688554,0.112688554,253.15,0.491
Propylene Carbonate,0.137245085,Fluoroethylene Carbonate,0.264232895,Ethylene Carbonate,0.318212475,LiPF6,0.140154772,0.140154772,253.15,0.205
Propylene Carbonate,0.189938882,Fluoroethylene Carbonate,0.365682317,Ethylene Carbonate,0.440386785,LiPF6,0.001996008,0.001996008,263.15,0.2
Propylene Carbonate,0.173927297,Fluoroethylene Carbonate,0.334855804,Ethylene Carbonate,0.403262788,LiPF6,0.043977055,0.043977055,263.15,1.89
Propylene Carbonate,0.159529702,Fluoroethylene Carbonate,0.307136646,Ethylene Carbonate,0.369880943,LiPF6,0.081726354,0.081726354,263.15,1.69
Propylene Carbonate,0.14772071,Fluoroethylene Carbonate,0.284401228,Ethylene Carbonate,0.342500955,LiPF6,0.112688554,0.112688554,263.15,1.15
Propylene Carbonate,0.137245085,Fluoroethylene Carbonate,0.264232895,Ethylene Carbonate,0.318212475,LiPF6,0.140154772,0.140154772,263.15,0.633
Propylene Carbonate,0.189938882,Fluoroethylene Carbonate,0.365682317,Ethylene Carbonate,0.440386785,LiPF6,0.001996008,0.001996008,273.15,0.279
Propylene Carbonate,0.173927297,Fluoroethylene Carbonate,0.334855804,Ethylene Carbonate,0.403262788,LiPF6,0.043977055,0.043977055,273.15,2.83
Propylene Carbonate,0.159529702,Fluoroethylene Carbonate,0.307136646,Ethylene Carbonate,0.369880943,LiPF6,0.081726354,0.081726354,273.15,2.81
Propylene Carbonate,0.14772071,Fluoroethylene Carbonate,0.284401228,Ethylene Carbonate,0.342500955,LiPF6,0.112688554,0.112688554,273.15,2.13
Propylene Carbonate,0.137245085,Fluoroethylene Carbonate,0.264232895,Ethylene Carbonate,0.318212475,LiPF6,0.140154772,0.140154772,273.15,1.38
Propylene Carbonate,0.189938882,Fluoroethylene Carbonate,0.365682317,Ethylene Carbonate,0.440386785,LiPF6,0.001996008,0.001996008,283.15,0.371
Propylene Carbonate,0.173927297,Fluoroethylene Carbonate,0.334855804,Ethylene Carbonate,0.403262788,LiPF6,0.043977055,0.043977055,283.15,3.96
Propylene Carbonate,0.159529702,Fluoroethylene Carbonate,0.307136646,Ethylene Carbonate,0.369880943,LiPF6,0.081726354,0.081726354,283.15,4.2
Propylene Carbonate,0.14772071,Fluoroethylene Carbonate,0.284401228,Ethylene Carbonate,0.342500955,LiPF6,0.112688554,0.112688554,283.15,3.42
Propylene Carbonate,0.137245085,Fluoroethylene Carbonate,0.264232895,Ethylene Carbonate,0.318212475,LiPF6,0.140154772,0.140154772,283.15,2.45
Propylene Carbonate,0.189938882,Fluoroethylene Carbonate,0.365682317,Ethylene Carbonate,0.440386785,LiPF6,0.001996008,0.001996008,293.15,0.476
Propylene Carbonate,0.173927297,Fluoroethylene Carbonate,0.334855804,Ethylene Carbonate,0.403262788,LiPF6,0.043977055,0.043977055,293.15,5.26
Propylene Carbonate,0.159529702,Fluoroethylene Carbonate,0.307136646,Ethylene Carbonate,0.369880943,LiPF6,0.081726354,0.081726354,293.15,5.84
Propylene Carbonate,0.14772071,Fluoroethylene Carbonate,0.284401228,Ethylene Carbonate,0.342500955,LiPF6,0.112688554,0.112688554,293.15,5.01
Propylene Carbonate,0.137245085,Fluoroethylene Carbonate,0.264232895,Ethylene Carbonate,0.318212475,LiPF6,0.140154772,0.140154772,293.15,3.84
Fluoroethylene Carbonate,0.367037758,Ethyl Methyl Carbonate,0.186951099,Ethylene Carbonate,0.442019127,LiPF6,0.001996008,0.001996008,243.15,0.119
Fluoroethylene Carbonate,0.335424007,Ethyl Methyl Carbonate,0.170848599,Ethylene Carbonate,0.403947069,LiPF6,0.044890162,0.044890162,243.15,0.906
Fluoroethylene Carbonate,0.308275081,Ethyl Methyl Carbonate,0.157020263,Ethylene Carbonate,0.371251947,LiPF6,0.081726354,0.081726354,243.15,0.608
Fluoroethylene Carbonate,0.284875637,Ethyl Methyl Carbonate,0.145101729,Ethylene Carbonate,0.343072279,LiPF6,0.113475177,0.113475177,243.15,0.271
Fluoroethylene Carbonate,0.265212303,Ethyl Methyl Carbonate,0.135086188,Ethylene Carbonate,0.319391965,LiPF6,0.140154772,0.140154772,243.15,0.0687
Fluoroethylene Carbonate,0.367037758,Ethyl Methyl Carbonate,0.186951099,Ethylene Carbonate,0.442019127,LiPF6,0.001996008,0.001996008,253.15,0.177
Fluoroethylene Carbonate,0.335424007,Ethyl Methyl Carbonate,0.170848599,Ethylene Carbonate,0.403947069,LiPF6,0.044890162,0.044890162,253.15,1.54
Fluoroethylene Carbonate,0.308275081,Ethyl Methyl Carbonate,0.157020263,Ethylene Carbonate,0.371251947,LiPF6,0.081726354,0.081726354,253.15,1.25
Fluoroethylene Carbonate,0.284875637,Ethyl Methyl Carbonate,0.145101729,Ethylene Carbonate,0.343072279,LiPF6,0.113475177,0.113475177,253.15,0.729
Fluoroethylene Carbonate,0.265212303,Ethyl Methyl Carbonate,0.135086188,Ethylene Carbonate,0.319391965,LiPF6,0.140154772,0.140154772,253.15,0.295
Fluoroethylene Carbonate,0.367037758,Ethyl Methyl Carbonate,0.186951099,Ethylene Carbonate,0.442019127,LiPF6,0.001996008,0.001996008,263.15,0.249
Fluoroethylene Carbonate,0.335424007,Ethyl Methyl Carbonate,0.170848599,Ethylene Carbonate,0.403947069,LiPF6,0.044890162,0.044890162,263.15,2.36
Fluoroethylene Carbonate,0.308275081,Ethyl Methyl Carbonate,0.157020263,Ethylene Carbonate,0.371251947,LiPF6,0.081726354,0.081726354,263.15,2.17
Fluoroethylene Carbonate,0.284875637,Ethyl Methyl Carbonate,0.145101729,Ethylene Carbonate,0.343072279,LiPF6,0.113475177,0.113475177,263.15,1.48
Fluoroethylene Carbonate,0.265212303,Ethyl Methyl Carbonate,0.135086188,Ethylene Carbonate,0.319391965,LiPF6,0.140154772,0.140154772,263.15,0.785
Fluoroethylene Carbonate,0.367037758,Ethyl Methyl Carbonate,0.186951099,Ethylene Carbonate,0.442019127,LiPF6,0.001996008,0.001996008,273.15,0.336
Fluoroethylene Carbonate,0.335424007,Ethyl Methyl Carbonate,0.170848599,Ethylene Carbonate,0.403947069,LiPF6,0.044890162,0.044890162,273.15,3.37
Fluoroethylene Carbonate,0.308275081,Ethyl Methyl Carbonate,0.157020263,Ethylene Carbonate,0.371251947,LiPF6,0.081726354,0.081726354,273.15,3.35
Fluoroethylene Carbonate,0.284875637,Ethyl Methyl Carbonate,0.145101729,Ethylene Carbonate,0.343072279,LiPF6,0.113475177,0.113475177,273.15,2.52
Fluoroethylene Carbonate,0.265212303,Ethyl Methyl Carbonate,0.135086188,Ethylene Carbonate,0.319391965,LiPF6,0.140154772,0.140154772,273.15,1.58
Fluoroethylene Carbonate,0.367037758,Ethyl Methyl Carbonate,0.186951099,Ethylene Carbonate,0.442019127,LiPF6,0.001996008,0.001996008,283.15,0.436
Fluoroethylene Carbonate,0.335424007,Ethyl Methyl Carbonate,0.170848599,Ethylene Carbonate,0.403947069,LiPF6,0.044890162,0.044890162,283.15,4.55
Fluoroethylene Carbonate,0.308275081,Ethyl Methyl Carbonate,0.157020263,Ethylene Carbonate,0.371251947,LiPF6,0.081726354,0.081726354,283.15,4.8
Fluoroethylene Carbonate,0.284875637,Ethyl Methyl Carbonate,0.145101729,Ethylene Carbonate,0.343072279,LiPF6,0.113475177,0.113475177,283.15,3.86
Fluoroethylene Carbonate,0.265212303,Ethyl Methyl Carbonate,0.135086188,Ethylene Carbonate,0.319391965,LiPF6,0.140154772,0.140154772,283.15,2.68
Fluoroethylene Carbonate,0.367037758,Ethyl Methyl Carbonate,0.186951099,Ethylene Carbonate,0.442019127,LiPF6,0.001996008,0.001996008,293.15,0.547
Fluoroethylene Carbonate,0.335424007,Ethyl Methyl Carbonate,0.170848599,Ethylene Carbonate,0.403947069,LiPF6,0.044890162,0.044890162,293.15,5.9
Fluoroethylene Carbonate,0.308275081,Ethyl Methyl Carbonate,0.157020263,Ethylene Carbonate,0.371251947,LiPF6,0.081726354,0.081726354,293.15,6.47
Fluoroethylene Carbonate,0.284875637,Ethyl Methyl Carbonate,0.145101729,Ethylene Carbonate,0.343072279,LiPF6,0.113475177,0.113475177,293.15,5.46
Fluoroethylene Carbonate,0.265212303,Ethyl Methyl Carbonate,0.135086188,Ethylene Carbonate,0.319391965,LiPF6,0.140154772,0.140154772,293.15,4.08
Diethyl Carbonate,0,Fluoroethylene Carbonate,0.354901898,Ethylene Carbonate,0.641106086,LiTFSI,0.001996008,0.001996008,243.15,0.0919
Diethyl Carbonate,0,Fluoroethylene Carbonate,0.325636129,Ethylene Carbonate,0.588239469,LiTFSI,0.043062201,0.043062201,243.15,0.745
Diethyl Carbonate,0,Fluoroethylene Carbonate,0.299889923,Ethylene Carbonate,0.541730703,LiTFSI,0.079189687,0.079189687,243.15,0.479
Diethyl Carbonate,0,Fluoroethylene Carbonate,0.277704743,Ethylene Carbonate,0.501654688,LiTFSI,0.110320285,0.110320285,243.15,0.221
Diethyl Carbonate,0,Fluoroethylene Carbonate,0.258558049,Ethylene Carbonate,0.46706749,LiTFSI,0.13718723,0.13718723,243.15,0.0936
Diethyl Carbonate,0,Fluoroethylene Carbonate,0.354901898,Ethylene Carbonate,0.641106086,LiTFSI,0.001996008,0.001996008,253.15,0.141
Diethyl Carbonate,0,Fluoroethylene Carbonate,0.325636129,Ethylene Carbonate,0.588239469,LiTFSI,0.043062201,0.043062201,253.15,1.3
Diethyl Carbonate,0,Fluoroethylene Carbonate,0.299889923,Ethylene Carbonate,0.541730703,LiTFSI,0.079189687,0.079189687,253.15,1
Diethyl Carbonate,0,Fluoroethylene Carbonate,0.277704743,Ethylene Carbonate,0.501654688,LiTFSI,0.110320285,0.110320285,253.15,0.559
Diethyl Carbonate,0,Fluoroethylene Carbonate,0.258558049,Ethylene Carbonate,0.46706749,LiTFSI,0.13718723,0.13718723,253.15,0.298
Diethyl Carbonate,0,Fluoroethylene Carbonate,0.354901898,Ethylene Carbonate,0.641106086,LiTFSI,0.001996008,0.001996008,263.15,0.205
Diethyl Carbonate,0,Fluoroethylene Carbonate,0.325636129,Ethylene Carbonate,0.588239469,LiTFSI,0.043062201,0.043062201,263.15,2.04
Diethyl Carbonate,0,Fluoroethylene Carbonate,0.299889923,Ethylene Carbonate,0.541730703,LiTFSI,0.079189687,0.079189687,263.15,1.74
Diethyl Carbonate,0,Fluoroethylene Carbonate,0.277704743,Ethylene Carbonate,0.501654688,LiTFSI,0.110320285,0.110320285,263.15,1.09
Diethyl Carbonate,0,Fluoroethylene Carbonate,0.258558049,Ethylene Carbonate,0.46706749,LiTFSI,0.13718723,0.13718723,263.15,0.662
Diethyl Carbonate,0,Fluoroethylene Carbonate,0.354901898,Ethylene Carbonate,0.641106086,LiTFSI,0.001996008,0.001996008,273.15,0.284
