Repository: BattModels/DiffMix-NatCommData

# DiffMix-NatCommData

This is the official data repository for "Differentiable Modeling and Optimization of Non-aqueous Li-based Battery Electrolyte Solutions Using Geometric Deep Learning" published in Nature Communications.

# Citation

Coming soon.

File: training_data/published_AEM_data.csv (part 71 of 82)
sub1_name,x1 (mole fraction),sub2_name,x2 (mole fraction),sub3_name,x3 (mole fraction),salt,x4 (mole fraction),x5 (mole fraction),temperature (K),ionic conductivity (mS/cm)
Diethyl Carbonate,0,Fluoroethylene Carbonate,0.325636129,Ethylene Carbonate,0.588239469,LiTFSI,0.043062201,0.043062201,273.15,2.95
Diethyl Carbonate,0,Fluoroethylene Carbonate,0.299889923,Ethylene Carbonate,0.541730703,LiTFSI,0.079189687,0.079189687,273.15,2.71
Diethyl Carbonate,0,Fluoroethylene Carbonate,0.277704743,Ethylene Carbonate,0.501654688,LiTFSI,0.110320285,0.110320285,273.15,1.83
Diethyl Carbonate,0,Fluoroethylene Carbonate,0.258558049,Ethylene Carbonate,0.46706749,LiTFSI,0.13718723,0.13718723,273.15,1.19
Diethyl Carbonate,0,Fluoroethylene Carbonate,0.354901898,Ethylene Carbonate,0.641106086,LiTFSI,0.001996008,0.001996008,283.15,0.375
Diethyl Carbonate,0,Fluoroethylene Carbonate,0.325636129,Ethylene Carbonate,0.588239469,LiTFSI,0.043062201,0.043062201,283.15,4.04
Diethyl Carbonate,0,Fluoroethylene Carbonate,0.299889923,Ethylene Carbonate,0.541730703,LiTFSI,0.079189687,0.079189687,283.15,3.88
Diethyl Carbonate,0,Fluoroethylene Carbonate,0.277704743,Ethylene Carbonate,0.501654688,LiTFSI,0.110320285,0.110320285,283.15,2.75
Diethyl Carbonate,0,Fluoroethylene Carbonate,0.258558049,Ethylene Carbonate,0.46706749,LiTFSI,0.13718723,0.13718723,283.15,1.87
Diethyl Carbonate,0,Fluoroethylene Carbonate,0.354901898,Ethylene Carbonate,0.641106086,LiTFSI,0.001996008,0.001996008,293.15,0.479
Diethyl Carbonate,0,Fluoroethylene Carbonate,0.325636129,Ethylene Carbonate,0.588239469,LiTFSI,0.043062201,0.043062201,293.15,5.28
Diethyl Carbonate,0,Fluoroethylene Carbonate,0.299889923,Ethylene Carbonate,0.541730703,LiTFSI,0.079189687,0.079189687,293.15,5.24
Diethyl Carbonate,0,Fluoroethylene Carbonate,0.277704743,Ethylene Carbonate,0.501654688,LiTFSI,0.110320285,0.110320285,293.15,3.85
Diethyl Carbonate,0,Fluoroethylene Carbonate,0.258558049,Ethylene Carbonate,0.46706749,LiTFSI,0.13718723,0.13718723,293.15,2.68
Propylene Carbonate,0.561809544,Ethyl Methyl Carbonate,0,Ethylene Carbonate,0.43419844,LiPF6,0.001996008,0.001996008,243.15,0.113
Propylene Carbonate,0.514449777,Ethyl Methyl Carbonate,0,Ethylene Carbonate,0.397596112,LiPF6,0.043977055,0.043977055,243.15,0.857
Propylene Carbonate,0.472816078,Ethyl Methyl Carbonate,0,Ethylene Carbonate,0.365419216,LiPF6,0.080882353,0.080882353,243.15,0.532
Propylene Carbonate,0.437823769,Ethyl Methyl Carbonate,0,Ethylene Carbonate,0.338375165,LiPF6,0.111900533,0.111900533,243.15,0.202
Propylene Carbonate,0.407620516,Ethyl Methyl Carbonate,0,Ethylene Carbonate,0.31503237,LiPF6,0.138673557,0.138673557,243.15,0.0363
Propylene Carbonate,0.561809544,Ethyl Methyl Carbonate,0,Ethylene Carbonate,0.43419844,LiPF6,0.001996008,0.001996008,253.15,0.171
Propylene Carbonate,0.514449777,Ethyl Methyl Carbonate,0,Ethylene Carbonate,0.397596112,LiPF6,0.043977055,0.043977055,253.15,1.5
Propylene Carbonate,0.472816078,Ethyl Methyl Carbonate,0,Ethylene Carbonate,0.365419216,LiPF6,0.080882353,0.080882353,253.15,1.17
Propylene Carbonate,0.437823769,Ethyl Methyl Carbonate,0,Ethylene Carbonate,0.338375165,LiPF6,0.111900533,0.111900533,253.15,0.61
Propylene Carbonate,0.407620516,Ethyl Methyl Carbonate,0,Ethylene Carbonate,0.31503237,LiPF6,0.138673557,0.138673557,253.15,0.201
Propylene Carbonate,0.561809544,Ethyl Methyl Carbonate,0,Ethylene Carbonate,0.43419844,LiPF6,0.001996008,0.001996008,263.15,0.241
Propylene Carbonate,0.514449777,Ethyl Methyl Carbonate,0,Ethylene Carbonate,0.397596112,LiPF6,0.043977055,0.043977055,263.15,2.3
Propylene Carbonate,0.472816078,Ethyl Methyl Carbonate,0,Ethylene Carbonate,0.365419216,LiPF6,0.080882353,0.080882353,263.15,2.05
Propylene Carbonate,0.437823769,Ethyl Methyl Carbonate,0,Ethylene Carbonate,0.338375165,LiPF6,0.111900533,0.111900533,263.15,1.28
Propylene Carbonate,0.407620516,Ethyl Methyl Carbonate,0,Ethylene Carbonate,0.31503237,LiPF6,0.138673557,0.138673557,263.15,0.582
Propylene Carbonate,0.561809544,Ethyl Methyl Carbonate,0,Ethylene Carbonate,0.43419844,LiPF6,0.001996008,0.001996008,273.15,0.322
Propylene Carbonate,0.514449777,Ethyl Methyl Carbonate,0,Ethylene Carbonate,0.397596112,LiPF6,0.043977055,0.043977055,273.15,3.25
Propylene Carbonate,0.472816078,Ethyl Methyl Carbonate,0,Ethylene Carbonate,0.365419216,LiPF6,0.080882353,0.080882353,273.15,3.15
Propylene Carbonate,0.437823769,Ethyl Methyl Carbonate,0,Ethylene Carbonate,0.338375165,LiPF6,0.111900533,0.111900533,273.15,2.19
Propylene Carbonate,0.407620516,Ethyl Methyl Carbonate,0,Ethylene Carbonate,0.31503237,LiPF6,0.138673557,0.138673557,273.15,1.2
Propylene Carbonate,0.561809544,Ethyl Methyl Carbonate,0,Ethylene Carbonate,0.43419844,LiPF6,0.001996008,0.001996008,283.15,0.412
Propylene Carbonate,0.514449777,Ethyl Methyl Carbonate,0,Ethylene Carbonate,0.397596112,LiPF6,0.043977055,0.043977055,283.15,4.33
Propylene Carbonate,0.472816078,Ethyl Methyl Carbonate,0,Ethylene Carbonate,0.365419216,LiPF6,0.080882353,0.080882353,283.15,4.44
Propylene Carbonate,0.437823769,Ethyl Methyl Carbonate,0,Ethylene Carbonate,0.338375165,LiPF6,0.111900533,0.111900533,283.15,3.33
Propylene Carbonate,0.407620516,Ethyl Methyl Carbonate,0,Ethylene Carbonate,0.31503237,LiPF6,0.138673557,0.138673557,283.15,2.05
Propylene Carbonate,0.561809544,Ethyl Methyl Carbonate,0,Ethylene Carbonate,0.43419844,LiPF6,0.001996008,0.001996008,293.15,0.512
Propylene Carbonate,0.514449777,Ethyl Methyl Carbonate,0,Ethylene Carbonate,0.397596112,LiPF6,0.043977055,0.043977055,293.15,5.55
Propylene Carbonate,0.472816078,Ethyl Methyl Carbonate,0,Ethylene Carbonate,0.365419216,LiPF6,0.080882353,0.080882353,293.15,5.94
Propylene Carbonate,0.437823769,Ethyl Methyl Carbonate,0,Ethylene Carbonate,0.338375165,LiPF6,0.111900533,0.111900533,293.15,4.69
Propylene Carbonate,0.407620516,Ethyl Methyl Carbonate,0,Ethylene Carbonate,0.31503237,LiPF6,0.138673557,0.138673557,293.15,3.14
Propylene Carbonate,0.817416317,Diethyl Carbonate,0.176601629,Ethylene Carbonate,-6.58E-17,LiPF6,0.002991027,0.002991027,243.15,0.131
Propylene Carbonate,0.744017899,Diethyl Carbonate,0.160744005,Ethylene Carbonate,-5.98E-17,LiPF6,0.047619048,0.047619048,243.15,1.01
Propylene Carbonate,0.679647209,Diethyl Carbonate,0.146836809,Ethylene Carbonate,-5.47E-17,LiPF6,0.086757991,0.086757991,243.15,0.631
Propylene Carbonate,0.625438323,Diethyl Carbonate,0.135125057,Ethylene Carbonate,-5.03E-17,LiPF6,0.11971831,0.11971831,243.15,0.19
Propylene Carbonate,0.579771116,Diethyl Carbonate,0.125258722,Ethylene Carbonate,-4.66E-17,LiPF6,0.147485081,0.147485081,243.15,0.0153
Propylene Carbonate,0.817416317,Diethyl Carbonate,0.176601629,Ethylene Carbonate,-6.58E-17,LiPF6,0.002991027,0.002991027,253.15,0.192
Propylene Carbonate,0.744017899,Diethyl Carbonate,0.160744005,Ethylene Carbonate,-5.98E-17,LiPF6,0.047619048,0.047619048,253.15,1.67
Propylene Carbonate,0.679647209,Diethyl Carbonate,0.146836809,Ethylene Carbonate,-5.47E-17,LiPF6,0.086757991,0.086757991,253.15,1.27
Propylene Carbonate,0.625438323,Diethyl Carbonate,0.135125057,Ethylene Carbonate,-5.03E-17,LiPF6,0.11971831,0.11971831,253.15,0.567
Propylene Carbonate,0.579771116,Diethyl Carbonate,0.125258722,Ethylene Carbonate,-4.66E-17,LiPF6,0.147485081,0.147485081,253.15,0.116
Propylene Carbonate,0.817416317,Diethyl Carbonate,0.176601629,Ethylene Carbonate,-6.58E-17,LiPF6,0.002991027,0.002991027,263.15,0.263
Propylene Carbonate,0.744017899,Diethyl Carbonate,0.160744005,Ethylene Carbonate,-5.98E-17,LiPF6,0.047619048,0.047619048,263.15,2.46
Propylene Carbonate,0.679647209,Diethyl Carbonate,0.146836809,Ethylene Carbonate,-5.47E-17,LiPF6,0.086757991,0.086757991,263.15,2.1
Propylene Carbonate,0.625438323,Diethyl Carbonate,0.135125057,Ethylene Carbonate,-5.03E-17,LiPF6,0.11971831,0.11971831,263.15,1.16
Propylene Carbonate,0.579771116,Diethyl Carbonate,0.125258722,Ethylene Carbonate,-4.66E-17,LiPF6,0.147485081,0.147485081,263.15,0.379
Propylene Carbonate,0.817416317,Diethyl Carbonate,0.176601629,Ethylene Carbonate,-6.58E-17,LiPF6,0.002991027,0.002991027,273.15,0.34
Propylene Carbonate,0.744017899,Diethyl Carbonate,0.160744005,Ethylene Carbonate,-5.98E-17,LiPF6,0.047619048,0.047619048,273.15,3.35
Propylene Carbonate,0.679647209,Diethyl Carbonate,0.146836809,Ethylene Carbonate,-5.47E-17,LiPF6,0.086757991,0.086757991,273.15,3.1
Propylene Carbonate,0.625438323,Diethyl Carbonate,0.135125057,Ethylene Carbonate,-5.03E-17,LiPF6,0.11971831,0.11971831,273.15,1.95
Propylene Carbonate,0.579771116,Diethyl Carbonate,0.125258722,Ethylene Carbonate,-4.66E-17,LiPF6,0.147485081,0.147485081,273.15,0.832
Propylene Carbonate,0.817416317,Diethyl Carbonate,0.176601629,Ethylene Carbonate,-6.58E-17,LiPF6,0.002991027,0.002991027,283.15,0.424
Propylene Carbonate,0.744017899,Diethyl Carbonate,0.160744005,Ethylene Carbonate,-5.98E-17,LiPF6,0.047619048,0.047619048,283.15,4.34
Propylene Carbonate,0.679647209,Diethyl Carbonate,0.146836809,Ethylene Carbonate,-5.47E-17,LiPF6,0.086757991,0.086757991,283.15,4.25
Propylene Carbonate,0.625438323,Diethyl Carbonate,0.135125057,Ethylene Carbonate,-5.03E-17,LiPF6,0.11971831,0.11971831,283.15,2.92
Propylene Carbonate,0.579771116,Diethyl Carbonate,0.125258722,Ethylene Carbonate,-4.66E-17,LiPF6,0.147485081,0.147485081,283.15,1.48
Propylene Carbonate,0.817416317,Diethyl Carbonate,0.176601629,Ethylene Carbonate,-6.58E-17,LiPF6,0.002991027,0.002991027,293.15,0.517
Propylene Carbonate,0.744017899,Diethyl Carbonate,0.160744005,Ethylene Carbonate,-5.98E-17,LiPF6,0.047619048,0.047619048,293.15,5.45
Propylene Carbonate,0.679647209,Diethyl Carbonate,0.146836809,Ethylene Carbonate,-5.47E-17,LiPF6,0.086757991,0.086757991,293.15,5.58
Propylene Carbonate,0.625438323,Diethyl Carbonate,0.135125057,Ethylene Carbonate,-5.03E-17,LiPF6,0.11971831,0.11971831,293.15,4.1
Propylene Carbonate,0.579771116,Diethyl Carbonate,0.125258722,Ethylene Carbonate,-4.66E-17,LiPF6,0.147485081,0.147485081,293.15,2.31
Diethyl Carbonate,0.994017946,Fluoroethylene Carbonate,0,Ethylene Carbonate,0,LiTFSI,0.002991027,0.002991027,243.15,0.085
Diethyl Carbonate,0.893939394,Fluoroethylene Carbonate,0,Ethylene Carbonate,0,LiTFSI,0.053030303,0.053030303,243.15,1.22
Diethyl Carbonate,0.808318264,Fluoroethylene Carbonate,0,Ethylene Carbonate,0,LiTFSI,0.095840868,0.095840868,243.15,2.09
Diethyl Carbonate,0.737619461,Fluoroethylene Carbonate,0,Ethylene Carbonate,0,LiTFSI,0.131190269,0.131190269,243.15,2.11
Diethyl Carbonate,0.679261125,Fluoroethylene Carbonate,0,Ethylene Carbonate,0,LiTFSI,0.160369437,0.160369437,243.15,1.58
Diethyl Carbonate,0.994017946,Fluoroethylene Carbonate,0,Ethylene Carbonate,0,LiTFSI,0.002991027,0.002991027,253.15,0.104
Diethyl Carbonate,0.893939394,Fluoroethylene Carbonate,0,Ethylene Carbonate,0,LiTFSI,0.053030303,0.053030303,253.15,1.53
Diethyl Carbonate,0.808318264,Fluoroethylene Carbonate,0,Ethylene Carbonate,0,LiTFSI,0.095840868,0.095840868,253.15,2.63
Diethyl Carbonate,0.737619461,Fluoroethylene Carbonate,0,Ethylene Carbonate,0,LiTFSI,0.131190269,0.131190269,253.15,2.74
Diethyl Carbonate,0.679261125,Fluoroethylene Carbonate,0,Ethylene Carbonate,0,LiTFSI,0.160369437,0.160369437,253.15,2.09
Diethyl Carbonate,0.994017946,Fluoroethylene Carbonate,0,Ethylene Carbonate,0,LiTFSI,0.002991027,0.002991027,263.15,0.126
Diethyl Carbonate,0.893939394,Fluoroethylene Carbonate,0,Ethylene Carbonate,0,LiTFSI,0.053030303,0.053030303,263.15,1.89
Diethyl Carbonate,0.808318264,Fluoroethylene Carbonate,0,Ethylene Carbonate,0,LiTFSI,0.095840868,0.095840868,263.15,3.28
Diethyl Carbonate,0.737619461,Fluoroethylene Carbonate,0,Ethylene Carbonate,0,LiTFSI,0.131190269,0.131190269,263.15,3.53
Diethyl Carbonate,0.679261125,Fluoroethylene Carbonate,0,Ethylene Carbonate,0,LiTFSI,0.160369437,0.160369437,263.15,2.82
Diethyl Carbonate,0.994017946,Fluoroethylene Carbonate,0,Ethylene Carbonate,0,LiTFSI,0.002991027,0.002991027,273.15,0.15
Diethyl Carbonate,0.893939394,Fluoroethylene Carbonate,0,Ethylene Carbonate,0,LiTFSI,0.053030303,0.053030303,273.15,2.29
Diethyl Carbonate,0.808318264,Fluoroethylene Carbonate,0,Ethylene Carbonate,0,LiTFSI,0.095840868,0.095840868,273.15,4
Diethyl Carbonate,0.737619461,Fluoroethylene Carbonate,0,Ethylene Carbonate,0,LiTFSI,0.131190269,0.131190269,273.15,4.38
Diethyl Carbonate,0.679261125,Fluoroethylene Carbonate,0,Ethylene Carbonate,0,LiTFSI,0.160369437,0.160369437,273.15,3.62
Diethyl Carbonate,0.994017946,Fluoroethylene Carbonate,0,Ethylene Carbonate,0,LiTFSI,0.002991027,0.002991027,283.15,0.176
Diethyl Carbonate,0.893939394,Fluoroethylene Carbonate,0,Ethylene Carbonate,0,LiTFSI,0.053030303,0.053030303,283.15,2.76
Diethyl Carbonate,0.808318264,Fluoroethylene Carbonate,0,Ethylene Carbonate,0,LiTFSI,0.095840868,0.095840868,283.15,4.81
Diethyl Carbonate,0.737619461,Fluoroethylene Carbonate,0,Ethylene Carbonate,0,LiTFSI,0.131190269,0.131190269,283.15,5.36
Diethyl Carbonate,0.679261125,Fluoroethylene Carbonate,0,Ethylene Carbonate,0,LiTFSI,0.160369437,0.160369437,283.15,4.6
Diethyl Carbonate,0.994017946,Fluoroethylene Carbonate,0,Ethylene Carbonate,0,LiTFSI,0.002991027,0.002991027,293.15,0.205
Diethyl Carbonate,0.893939394,Fluoroethylene Carbonate,0,Ethylene Carbonate,0,LiTFSI,0.053030303,0.053030303,293.15,3.29
Diethyl Carbonate,0.808318264,Fluoroethylene Carbonate,0,Ethylene Carbonate,0,LiTFSI,0.095840868,0.095840868,293.15,5.72
Diethyl Carbonate,0.737619461,Fluoroethylene Carbonate,0,Ethylene Carbonate,0,LiTFSI,0.131190269,0.131190269,293.15,6.45
Diethyl Carbonate,0.679261125,Fluoroethylene Carbonate,0,Ethylene Carbonate,0,LiTFSI,0.160369437,0.160369437,293.15,5.72
Propylene Carbonate,0.403752173,Fluoroethylene Carbonate,0.194332288,Ethyl Methyl Carbonate,0.395933486,LiPF6,0.002991027,0.002991027,243.15,0.177
Propylene Carbonate,0.368235518,Fluoroethylene Carbonate,0.177237562,Ethyl Methyl Carbonate,0.361104613,LiPF6,0.046711153,0.046711153,243.15,1.66
Propylene Carbonate,0.336381051,Fluoroethylene Carbonate,0.161905504,Ethyl Methyl Carbonate,0.32986701,LiPF6,0.085923218,0.085923218,243.15,1.37
Propylene Carbonate,0.309557188,Fluoroethylene Carbonate,0.148994756,Ethyl Methyl Carbonate,0.303562593,LiPF6,0.118942731,0.118942731,243.15,0.63
Propylene Carbonate,0.286961327,Fluoroethylene Carbonate,0.138119012,Ethyl Methyl Carbonate,0.281404303,LiPF6,0.146757679,0.146757679,243.15,0.15
Propylene Carbonate,0.403752173,Fluoroethylene Carbonate,0.194332288,Ethyl Methyl Carbonate,0.395933486,LiPF6,0.002991027,0.002991027,253.15,0.244
Propylene Carbonate,0.368235518,Fluoroethylene Carbonate,0.177237562,Ethyl Methyl Carbonate,0.361104613,LiPF6,0.046711153,0.046711153,253.15,2.44
Propylene Carbonate,0.336381051,Fluoroethylene Carbonate,0.161905504,Ethyl Methyl Carbonate,0.32986701,LiPF6,0.085923218,0.085923218,253.15,2.26
Propylene Carbonate,0.309557188,Fluoroethylene Carbonate,0.148994756,Ethyl Methyl Carbonate,0.303562593,LiPF6,0.118942731,0.118942731,253.15,1.31
Propylene Carbonate,0.286961327,Fluoroethylene Carbonate,0.138119012,Ethyl Methyl Carbonate,0.281404303,LiPF6,0.146757679,0.146757679,253.15,0.487
Propylene Carbonate,0.403752173,Fluoroethylene Carbonate,0.194332288,Ethyl Methyl Carbonate,0.395933486,LiPF6,0.002991027,0.002991027,263.15,0.32
Propylene Carbonate,0.368235518,Fluoroethylene Carbonate,0.177237562,Ethyl Methyl Carbonate,0.361104613,LiPF6,0.046711153,0.046711153,263.15,3.35
Propylene Carbonate,0.336381051,Fluoroethylene Carbonate,0.161905504,Ethyl Methyl Carbonate,0.32986701,LiPF6,0.085923218,0.085923218,263.15,3.33
Propylene Carbonate,0.309557188,Fluoroethylene Carbonate,0.148994756,Ethyl Methyl Carbonate,0.303562593,LiPF6,0.118942731,0.118942731,263.15,2.22
Propylene Carbonate,0.286961327,Fluoroethylene Carbonate,0.138119012,Ethyl Methyl Carbonate,0.281404303,LiPF6,0.146757679,0.146757679,263.15,1.06
Propylene Carbonate,0.403752173,Fluoroethylene Carbonate,0.194332288,Ethyl Methyl Carbonate,0.395933486,LiPF6,0.002991027,0.002991027,273.15,0.403
Propylene Carbonate,0.368235518,Fluoroethylene Carbonate,0.177237562,Ethyl Methyl Carbonate,0.361104613,LiPF6,0.046711153,0.046711153,273.15,4.32
Propylene Carbonate,0.336381051,Fluoroethylene Carbonate,0.161905504,Ethyl Methyl Carbonate,0.32986701,LiPF6,0.085923218,0.085923218,273.15,4.45
Propylene Carbonate,0.309557188,Fluoroethylene Carbonate,0.148994756,Ethyl Methyl Carbonate,0.303562593,LiPF6,0.118942731,0.118942731,273.15,3.28
Propylene Carbonate,0.286961327,Fluoroethylene Carbonate,0.138119012,Ethyl Methyl Carbonate,0.281404303,LiPF6,0.146757679,0.146757679,273.15,1.86
Propylene Carbonate,0.403752173,Fluoroethylene Carbonate,0.194332288,Ethyl Methyl Carbonate,0.395933486,LiPF6,0.002991027,0.002991027,283.15,0.493
Propylene Carbonate,0.368235518,Fluoroethylene Carbonate,0.177237562,Ethyl Methyl Carbonate,0.361104613,LiPF6,0.046711153,0.046711153,283.15,5.43
Propylene Carbonate,0.336381051,Fluoroethylene Carbonate,0.161905504,Ethyl Methyl Carbonate,0.32986701,LiPF6,0.085923218,0.085923218,283.15,5.82
Propylene Carbonate,0.309557188,Fluoroethylene Carbonate,0.148994756,Ethyl Methyl Carbonate,0.303562593,LiPF6,0.118942731,0.118942731,283.15,4.57
Propylene Carbonate,0.286961327,Fluoroethylene Carbonate,0.138119012,Ethyl Methyl Carbonate,0.281404303,LiPF6,0.146757679,0.146757679,283.15,2.87
Propylene Carbonate,0.403752173,Fluoroethylene Carbonate,0.194332288,Ethyl Methyl Carbonate,0.395933486,LiPF6,0.002991027,0.002991027,293.15,0.591
Propylene Carbonate,0.368235518,Fluoroethylene Carbonate,0.177237562,Ethyl Methyl Carbonate,0.361104613,LiPF6,0.046711153,0.046711153,293.15,6.66
Propylene Carbonate,0.336381051,Fluoroethylene Carbonate,0.161905504,Ethyl Methyl Carbonate,0.32986701,LiPF6,0.085923218,0.085923218,293.15,7.37
Propylene Carbonate,0.309557188,Fluoroethylene Carbonate,0.148994756,Ethyl Methyl Carbonate,0.303562593,LiPF6,0.118942731,0.118942731,293.15,6.06
Propylene Carbonate,0.286961327,Fluoroethylene Carbonate,0.138119012,Ethyl Methyl Carbonate,0.281404303,LiPF6,0.146757679,0.146757679,293.15,4.11
Propylene Carbonate,0.176686694,Ethylene Carbonate,0.81932129,Dimethyl Carbonate,0,LiPF6,0.001996008,0.001996008,243.15,0.107
Propylene Carbonate,0.16276786,Ethylene Carbonate,0.754777682,Dimethyl Carbonate,0,LiPF6,0.041227229,0.041227229,243.15,0.822
Propylene Carbonate,0.15020414,Ethylene Carbonate,0.696517928,Dimethyl Carbonate,0,LiPF6,0.076638966,0.076638966,243.15,0.542
Propylene Carbonate,0.139381673,Ethylene Carbonate,0.646332613,Dimethyl Carbonate,0,LiPF6,0.107142857,0.107142857,243.15,0.239
Propylene Carbonate,0.130315216,Ethylene Carbonate,0.604290162,Dimethyl Carbonate,0,LiPF6,0.132697311,0.132697311,243.15,0.075
Propylene Carbonate,0.176686694,Ethylene Carbonate,0.81932129,Dimethyl Carbonate,0,LiPF6,0.001996008,0.001996008,253.15,0.164
Propylene Carbonate,0.16276786,Ethylene Carbonate,0.754777682,Dimethyl Carbonate,0,LiPF6,0.041227229,0.041227229,253.15,1.46
Propylene Carbonate,0.15020414,Ethylene Carbonate,0.696517928,Dimethyl Carbonate,0,LiPF6,0.076638966,0.076638966,253.15,1.2
Propylene Carbonate,0.139381673,Ethylene Carbonate,0.646332613,Dimethyl Carbonate,0,LiPF6,0.107142857,0.107142857,253.15,0.71
Propylene Carbonate,0.130315216,Ethylene Carbonate,0.604290162,Dimethyl Carbonate,0,LiPF6,0.132697311,0.132697311,253.15,0.338
Propylene Carbonate,0.176686694,Ethylene Carbonate,0.81932129,Dimethyl Carbonate,0,LiPF6,0.001996008,0.001996008,263.15,0.234
Propylene Carbonate,0.16276786,Ethylene Carbonate,0.754777682,Dimethyl Carbonate,0,LiPF6,0.041227229,0.041227229,263.15,2.29
Propylene Carbonate,0.15020414,Ethylene Carbonate,0.696517928,Dimethyl Carbonate,0,LiPF6,0.076638966,0.076638966,263.15,2.15
Propylene Carbonate,0.139381673,Ethylene Carbonate,0.646332613,Dimethyl Carbonate,0,LiPF6,0.107142857,0.107142857,263.15,1.5
Propylene Carbonate,0.130315216,Ethylene Carbonate,0.604290162,Dimethyl Carbonate,0,LiPF6,0.132697311,0.132697311,263.15,0.889
Propylene Carbonate,0.176686694,Ethylene Carbonate,0.81932129,Dimethyl Carbonate,0,LiPF6,0.001996008,0.001996008,273.15,0.319
Propylene Carbonate,0.16276786,Ethylene Carbonate,0.754777682,Dimethyl Carbonate,0,LiPF6,0.041227229,0.041227229,273.15,3.3
Propylene Carbonate,0.15020414,Ethylene Carbonate,0.696517928,Dimethyl Carbonate,0,LiPF6,0.076638966,0.076638966,273.15,3.37
Propylene Carbonate,0.139381673,Ethylene Carbonate,0.646332613,Dimethyl Carbonate,0,LiPF6,0.107142857,0.107142857,273.15,2.59
Propylene Carbonate,0.130315216,Ethylene Carbonate,0.604290162,Dimethyl Carbonate,0,LiPF6,0.132697311,0.132697311,273.15,1.76
Propylene Carbonate,0.176686694,Ethylene Carbonate,0.81932129,Dimethyl Carbonate,0,LiPF6,0.001996008,0.001996008,283.15,0.417
Propylene Carbonate,0.16276786,Ethylene Carbonate,0.754777682,Dimethyl Carbonate,0,LiPF6,0.041227229,0.041227229,283.15,4.48
Propylene Carbonate,0.15020414,Ethylene Carbonate,0.696517928,Dimethyl Carbonate,0,LiPF6,0.076638966,0.076638966,283.15,4.84
Propylene Carbonate,0.139381673,Ethylene Carbonate,0.646332613,Dimethyl Carbonate,0,LiPF6,0.107142857,0.107142857,283.15,3.99
Propylene Carbonate,0.130315216,Ethylene Carbonate,0.604290162,Dimethyl Carbonate,0,LiPF6,0.132697311,0.132697311,283.15,2.96
Propylene Carbonate,0.176686694,Ethylene Carbonate,0.81932129,Dimethyl Carbonate,0,LiPF6,0.001996008,0.001996008,293.15,0.526
Propylene Carbonate,0.16276786,Ethylene Carbonate,0.754777682,Dimethyl Carbonate,0,LiPF6,0.041227229,0.041227229,293.15,5.82
Propylene Carbonate,0.15020414,Ethylene Carbonate,0.696517928,Dimethyl Carbonate,0,LiPF6,0.076638966,0.076638966,293.15,6.53
Propylene Carbonate,0.139381673,Ethylene Carbonate,0.646332613,Dimethyl Carbonate,0,LiPF6,0.107142857,0.107142857,293.15,5.65
Propylene Carbonate,0.130315216,Ethylene Carbonate,0.604290162,Dimethyl Carbonate,0,LiPF6,0.132697311,0.132697311,293.15,4.44
Propylene Carbonate,0,Ethyl Methyl Carbonate,0.55701438,Ethylene Carbonate,0.438993604,LiTFSI,0.001996008,0.001996008,243.15,0.268
Propylene Carbonate,0,Ethyl Methyl Carbonate,0.510058839,Ethylene Carbonate,0.40198705,LiTFSI,0.043977055,0.043977055,243.15,2.72
Propylene Carbonate,0,Ethyl Methyl Carbonate,0.468780492,Ethylene Carbonate,0.369454802,LiTFSI,0.080882353,0.080882353,243.15,2.42
Propylene Carbonate,0,Ethyl Methyl Carbonate,0.433205454,Ethylene Carbonate,0.341417439,LiTFSI,0.112688554,0.112688554,243.15,1.47
Propylene Carbonate,0,Ethyl Methyl Carbonate,0.402484658,Ethylene Carbonate,0.317205797,LiTFSI,0.140154772,0.140154772,243.15,0.807
Propylene Carbonate,0,Ethyl Methyl Carbonate,0.55701438,Ethylene Carbonate,0.438993604,LiTFSI,0.001996008,0.001996008,253.15,0.344
Propylene Carbonate,0,Ethyl Methyl Carbonate,0.510058839,Ethylene Carbonate,0.40198705,LiTFSI,0.043977055,0.043977055,253.15,3.61
Propylene Carbonate,0,Ethyl Methyl Carbonate,0.468780492,Ethylene Carbonate,0.369454802,LiTFSI,0.080882353,0.080882353,253.15,3.41
Propylene Carbonate,0,Ethyl Methyl Carbonate,0.433205454,Ethylene Carbonate,0.341417439,LiTFSI,0.112688554,0.112688554,253.15,2.24
Propylene Carbonate,0,Ethyl Methyl Carbonate,0.402484658,Ethylene Carbonate,0.317205797,LiTFSI,0.140154772,0.140154772,253.15,1.35
Propylene Carbonate,0,Ethyl Methyl Carbonate,0.55701438,Ethylene Carbonate,0.438993604,LiTFSI,0.001996008,0.001996008,263.15,0.43
Propylene Carbonate,0,Ethyl Methyl Carbonate,0.510058839,Ethylene Carbonate,0.40198705,LiTFSI,0.043977055,0.043977055,263.15,4.64
Propylene Carbonate,0,Ethyl Methyl Carbonate,0.468780492,Ethylene Carbonate,0.369454802,LiTFSI,0.080882353,0.080882353,263.15,4.56
Propylene Carbonate,0,Ethyl Methyl Carbonate,0.433205454,Ethylene Carbonate,0.341417439,LiTFSI,0.112688554,0.112688554,263.15,3.18
Propylene Carbonate,0,Ethyl Methyl Carbonate,0.402484658,Ethylene Carbonate,0.317205797,LiTFSI,0.140154772,0.140154772,263.15,2.05
Propylene Carbonate,0,Ethyl Methyl Carbonate,0.55701438,Ethylene Carbonate,0.438993604,LiTFSI,0.001996008,0.001996008,273.15,0.524
Propylene Carbonate,0,Ethyl Methyl Carbonate,0.510058839,Ethylene Carbonate,0.40198705,LiTFSI,0.043977055,0.043977055,273.15,5.78
Propylene Carbonate,0,Ethyl Methyl Carbonate,0.468780492,Ethylene Carbonate,0.369454802,LiTFSI,0.080882353,0.080882353,273.15,5.88
Propylene Carbonate,0,Ethyl Methyl Carbonate,0.433205454,Ethylene Carbonate,0.341417439,LiTFSI,0.112688554,0.112688554,273.15,4.29
Propylene Carbonate,0,Ethyl Methyl Carbonate,0.402484658,Ethylene Carbonate,0.317205797,LiTFSI,0.140154772,0.140154772,273.15,2.91
Propylene Carbonate,0,Ethyl Methyl Carbonate,0.55701438,Ethylene Carbonate,0.438993604,LiTFSI,0.001996008,0.001996008,283.15,0.626
Propylene Carbonate,0,Ethyl Methyl Carbonate,0.510058839,Ethylene Carbonate,0.40198705,LiTFSI,0.043977055,0.043977055,283.15,7.03
Propylene Carbonate,0,Ethyl Methyl Carbonate,0.468780492,Ethylene Carbonate,0.369454802,LiTFSI,0.080882353,0.080882353,283.15,7.36
Propylene Carbonate,0,Ethyl Methyl Carbonate,0.433205454,Ethylene Carbonate,0.341417439,LiTFSI,0.112688554,0.112688554,283.15,5.55
Propylene Carbonate,0,Ethyl Methyl Carbonate,0.402484658,Ethylene Carbonate,0.317205797,LiTFSI,0.140154772,0.140154772,283.15,3.92
Propylene Carbonate,0,Ethyl Methyl Carbonate,0.55701438,Ethylene Carbonate,0.438993604,LiTFSI,0.001996008,0.001996008,293.15,0.733
Propylene Carbonate,0,Ethyl Methyl Carbonate,0.510058839,Ethylene Carbonate,0.40198705,LiTFSI,0.043977055,0.043977055,293.15,8.3
Propylene Carbonate,0,Ethyl Methyl Carbonate,0.468780492,Ethylene Carbonate,0.369454802,LiTFSI,0.080882353,0.080882353,293.15,8.78
Propylene Carbonate,0,Ethyl Methyl Carbonate,0.433205454,Ethylene Carbonate,0.341417439,LiTFSI,0.112688554,0.112688554,293.15,6.98
Propylene Carbonate,0,Ethyl Methyl Carbonate,0.402484658,Ethylene Carbonate,0.317205797,LiTFSI,0.140154772,0.140154772,293.15,5.08
Propylene Carbonate,0.390995555,Fluoroethylene Carbonate,0.376384652,Ethylene Carbonate,0.226637739,LiTFSI,0.002991027,0.002991027,243.15,0.0842
Propylene Carbonate,0.357316655,Fluoroethylene Carbonate,0.343964282,Ethylene Carbonate,0.207116009,LiTFSI,0.045801527,0.045801527,243.15,0.63
Propylene Carbonate,0.327730399,Fluoroethylene Carbonate,0.315483619,Ethylene Carbonate,0.18996655,LiTFSI,0.083409716,0.083409716,243.15,0.38
Propylene Carbonate,0.302228048,Fluoroethylene Carbonate,0.290934251,Ethylene Carbonate,0.175184297,LiTFSI,0.115826702,0.115826702,243.15,0.169
Propylene Carbonate,0.280770671,Fluoroethylene Carbonate,0.270278703,Ethylene Carbonate,0.162746684,LiTFSI,0.143101971,0.143101971,243.15,0.0631
Propylene Carbonate,0.390995555,Fluoroethylene Carbonate,0.376384652,Ethylene Carbonate,0.226637739,LiTFSI,0.002991027,0.002991027,253.15,0.131
Propylene Carbonate,0.357316655,Fluoroethylene Carbonate,0.343964282,Ethylene Carbonate,0.207116009,LiTFSI,0.045801527,0.045801527,253.15,1.14
Propylene Carbonate,0.327730399,Fluoroethylene Carbonate,0.315483619,Ethylene Carbonate,0.18996655,LiTFSI,0.083409716,0.083409716,253.15,0.825
Propylene Carbonate,0.302228048,Fluoroethylene Carbonate,0.290934251,Ethylene Carbonate,0.175184297,LiTFSI,0.115826702,0.115826702,253.15,0.449
Propylene Carbonate,0.280770671,Fluoroethylene Carbonate,0.270278703,Ethylene Carbonate,0.162746684,LiTFSI,0.143101971,0.143101971,253.15,0.221
Propylene Carbonate,0.390995555,Fluoroethylene Carbonate,0.376384652,Ethylene Carbonate,0.226637739,LiTFSI,0.002991027,0.002991027,263.15,0.191
Propylene Carbonate,0.357316655,Fluoroethylene Carbonate,0.343964282,Ethylene Carbonate,0.207116009,LiTFSI,0.045801527,0.045801527,263.15,1.8
Propylene Carbonate,0.327730399,Fluoroethylene Carbonate,0.315483619,Ethylene Carbonate,0.18996655,LiTFSI,0.083409716,0.083409716,263.15,1.46
Propylene Carbonate,0.302228048,Fluoroethylene Carbonate,0.290934251,Ethylene Carbonate,0.175184297,LiTFSI,0.115826702,0.115826702,263.15,0.888
Propylene Carbonate,0.280770671,Fluoroethylene Carbonate,0.270278703,Ethylene Carbonate,0.162746684,LiTFSI,0.143101971,0.143101971,263.15,0.503
Propylene Carbonate,0.390995555,Fluoroethylene Carbonate,0.376384652,Ethylene Carbonate,0.226637739,LiTFSI,0.002991027,0.002991027,273.15,0.262
Propylene Carbonate,0.357316655,Fluoroethylene Carbonate,0.343964282,Ethylene Carbonate,0.207116009,LiTFSI,0.045801527,0.045801527,273.15,2.61
Propylene Carbonate,0.327730399,Fluoroethylene Carbonate,0.315483619,Ethylene Carbonate,0.18996655,LiTFSI,0.083409716,0.083409716,273.15,2.26
Propylene Carbonate,0.302228048,Fluoroethylene Carbonate,0.290934251,Ethylene Carbonate,0.175184297,LiTFSI,0.115826702,0.115826702,273.15,1.48
Propylene Carbonate,0.280770671,Fluoroethylene Carbonate,0.270278703,Ethylene Carbonate,0.162746684,LiTFSI,0.143101971,0.143101971,273.15,0.912
Propylene Carbonate,0.390995555,Fluoroethylene Carbonate,0.376384652,Ethylene Carbonate,0.226637739,LiTFSI,0.002991027,0.002991027,283.15,0.344
Propylene Carbonate,0.357316655,Fluoroethylene Carbonate,0.343964282,Ethylene Carbonate,0.207116009,LiTFSI,0.045801527,0.045801527,283.15,3.55
Propylene Carbonate,0.327730399,Fluoroethylene Carbonate,0.315483619,Ethylene Carbonate,0.18996655,LiTFSI,0.083409716,0.083409716,283.15,3.25
Propylene Carbonate,0.302228048,Fluoroethylene Carbonate,0.290934251,Ethylene Carbonate,0.175184297,LiTFSI,0.115826702,0.115826702,283.15,2.22
Propylene Carbonate,0.280770671,Fluoroethylene Carbonate,0.270278703,Ethylene Carbonate,0.162746684,LiTFSI,0.143101971,0.143101971,283.15,1.44
Propylene Carbonate,0.390995555,Fluoroethylene Carbonate,0.376384652,Ethylene Carbonate,0.226637739,LiTFSI,0.002991027,0.002991027,293.15,0.437
Propylene Carbonate,0.357316655,Fluoroethylene Carbonate,0.343964282,Ethylene Carbonate,0.207116009,LiTFSI,0.045801527,0.045801527,293.15,4.63
Propylene Carbonate,0.327730399,Fluoroethylene Carbonate,0.315483619,Ethylene Carbonate,0.18996655,LiTFSI,0.083409716,0.083409716,293.15,4.4
Propylene Carbonate,0.302228048,Fluoroethylene Carbonate,0.290934251,Ethylene Carbonate,0.175184297,LiTFSI,0.115826702,0.115826702,293.15,3.1
Propylene Carbonate,0.280770671,Fluoroethylene Carbonate,0.270278703,Ethylene Carbonate,0.162746684,LiTFSI,0.143101971,0.143101971,293.15,2.09
Propylene Carbonate,0,Fluoroethylene Carbonate,0.904761905,Ethyl Methyl Carbonate,0,LiPF6,0.047619048,0.047619048,243.15,0.0416
Propylene Carbonate,0,Fluoroethylene Carbonate,0.824817518,Ethyl Methyl Carbonate,0,LiPF6,0.087591241,0.087591241,243.15,0.0487
Propylene Carbonate,0,Fluoroethylene Carbonate,0.759014952,Ethyl Methyl Carbonate,0,LiPF6,0.120492524,0.120492524,243.15,0.0301
Propylene Carbonate,0,Fluoroethylene Carbonate,0.70212766,Ethyl Methyl Carbonate,0,LiPF6,0.14893617,0.14893617,243.15,0.0112
Propylene Carbonate,0,Fluoroethylene Carbonate,0.904761905,Ethyl Methyl Carbonate,0,LiPF6,0.047619048,0.047619048,253.15,0.158
Propylene Carbonate,0,Fluoroethylene Carbonate,0.824817518,Ethyl Methyl Carbonate,0,LiPF6,0.087591241,0.087591241,253.15,0.211
Propylene Carbonate,0,Fluoroethylene Carbonate,0.759014952,Ethyl Methyl Carbonate,0,LiPF6,0.120492524,0.120492524,253.15,0.16
Propylene Carbonate,0,Fluoroethylene Carbonate,0.70212766,Ethyl Methyl Carbonate,0,LiPF6,0.14893617,0.14893617,253.15,0.0903
Propylene Carbonate,0,Fluoroethylene Carbonate,0.904761905,Ethyl Methyl Carbonate,0,LiPF6,0.047619048,0.047619048,263.15,0.452
Propylene Carbonate,0,Fluoroethylene Carbonate,0.824817518,Ethyl Methyl Carbonate,0,LiPF6,0.087591241,0.087591241,263.15,0.613
Propylene Carbonate,0,Fluoroethylene Carbonate,0.759014952,Ethyl Methyl Carbonate,0,LiPF6,0.120492524,0.120492524,263.15,0.508
Propylene Carbonate,0,Fluoroethylene Carbonate,0.70212766,Ethyl Methyl Carbonate,0,LiPF6,0.14893617,0.14893617,263.15,0.348
Propylene Carbonate,0,Fluoroethylene Carbonate,0.904761905,Ethyl Methyl Carbonate,0,LiPF6,0.047619048,0.047619048,273.15,1.09
Propylene Carbonate,0,Fluoroethylene Carbonate,0.824817518,Ethyl Methyl Carbonate,0,LiPF6,0.087591241,0.087591241,273.15,1.41
Propylene Carbonate,0,Fluoroethylene Carbonate,0.759014952,Ethyl Methyl Carbonate,0,LiPF6,0.120492524,0.120492524,273.15,1.21
Propylene Carbonate,0,Fluoroethylene Carbonate,0.70212766,Ethyl Methyl Carbonate,0,LiPF6,0.14893617,0.14893617,273.15,0.908
Propylene Carbonate,0,Fluoroethylene Carbonate,0.994017946,Ethyl Methyl Carbonate,0,LiPF6,0.002991027,0.002991027,283.15,0.000637
Propylene Carbonate,0,Fluoroethylene Carbonate,0.904761905,Ethyl Methyl Carbonate,0,LiPF6,0.047619048,0.047619048,283.15,2.31
Propylene Carbonate,0,Fluoroethylene Carbonate,0.824817518,Ethyl Methyl Carbonate,0,LiPF6,0.087591241,0.087591241,283.15,2.78
Propylene Carbonate,0,Fluoroethylene Carbonate,0.759014952,Ethyl Methyl Carbonate,0,LiPF6,0.120492524,0.120492524,283.15,2.42
Propylene Carbonate,0,Fluoroethylene Carbonate,0.70212766,Ethyl Methyl Carbonate,0,LiPF6,0.14893617,0.14893617,283.15,1.89
Propylene Carbonate,0,Fluoroethylene Carbonate,0.994017946,Ethyl Methyl Carbonate,0,LiPF6,0.002991027,0.002991027,293.15,0.4
Propylene Carbonate,0,Fluoroethylene Carbonate,0.904761905,Ethyl Methyl Carbonate,0,LiPF6,0.047619048,0.047619048,293.15,4.46
Propylene Carbonate,0,Fluoroethylene Carbonate,0.824817518,Ethyl Methyl Carbonate,0,LiPF6,0.087591241,0.087591241,293.15,4.92
Propylene Carbonate,0,Fluoroethylene Carbonate,0.759014952,Ethyl Methyl Carbonate,0,LiPF6,0.120492524,0.120492524,293.15,4.26
Propylene Carbonate,0,Fluoroethylene Carbonate,0.70212766,Ethyl Methyl Carbonate,0,LiPF6,0.14893617,0.14893617,293.15,3.39
Ethyl Methyl Carbonate,0.362605366,Ethylene Carbonate,0.214332128,Dimethyl Carbonate,0.41907049,LiPF6,0.001996008,0.001996008,243.15,0.187
Ethyl Methyl Carbonate,0.332704357,Ethylene Carbonate,0.196657963,Dimethyl Carbonate,0.384513278,LiPF6,0.043062201,0.043062201,243.15,2.54
Ethyl Methyl Carbonate,0.305782509,Ethylene Carbonate,0.180744749,Dimethyl Carbonate,0.353399145,LiPF6,0.080036799,0.080036799,243.15,2.82
Ethyl Methyl Carbonate,0.283732577,Ethylene Carbonate,0.167711271,Dimethyl Carbonate,0.327915583,LiPF6,0.110320285,0.110320285,243.15,1.67
Ethyl Methyl Carbonate,0.264170286,Ethylene Carbonate,0.156148212,Dimethyl Carbonate,0.305307041,LiPF6,0.13718723,0.13718723,243.15,0.61
Ethyl Methyl Carbonate,0.362605366,Ethylene Carbonate,0.214332128,Dimethyl Carbonate,0.41907049,LiPF6,0.001996008,0.001996008,253.15,0.237
Ethyl Methyl Carbonate,0.332704357,Ethylene Carbonate,0.196657963,Dimethyl Carbonate,0.384513278,LiPF6,0.043062201,0.043062201,253.15,3.3
Ethyl Methyl Carbonate,0.305782509,Ethylene Carbonate,0.180744749,Dimethyl Carbonate,0.353399145,LiPF6,0.080036799,0.080036799,253.15,3.94
Ethyl Methyl Carbonate,0.283732577,Ethylene Carbonate,0.167711271,Dimethyl Carbonate,0.327915583,LiPF6,0.110320285,0.110320285,253.15,2.74
Ethyl Methyl Carbonate,0.264170286,Ethylene Carbonate,0.156148212,Dimethyl Carbonate,0.305307041,LiPF6,0.13718723,0.13718723,253.15,1.31
Ethyl Methyl Carbonate,0.362605366,Ethylene Carbonate,0.214332128,Dimethyl Carbonate,0.41907049,LiPF6,0.001996008,0.001996008,263.15,0.293
Ethyl Methyl Carbonate,0.332704357,Ethylene Carbonate,0.196657963,Dimethyl Carbonate,0.384513278,LiPF6,0.043062201,0.043062201,263.15,4.15
Ethyl Methyl Carbonate,0.305782509,Ethylene Carbonate,0.180744749,Dimethyl Carbonate,0.353399145,LiPF6,0.080036799,0.080036799,263.15,5.22
Ethyl Methyl Carbonate,0.283732577,Ethylene Carbonate,0.167711271,Dimethyl Carbonate,0.327915583,LiPF6,0.110320285,0.110320285,263.15,4.04
Ethyl Methyl Carbonate,0.264170286,Ethylene Carbonate,0.156148212,Dimethyl Carbonate,0.305307041,LiPF6,0.13718723,0.13718723,263.15,2.31
Ethyl Methyl Carbonate,0.362605366,Ethylene Carbonate,0.214332128,Dimethyl Carbonate,0.41907049,LiPF6,0.001996008,0.001996008,273.15,0.353
Ethyl Methyl Carbonate,0.332704357,Ethylene Carbonate,0.196657963,Dimethyl Carbonate,0.384513278,LiPF6,0.043062201,0.043062201,273.15,5.08
Ethyl Methyl Carbonate,0.305782509,Ethylene Carbonate,0.180744749,Dimethyl Carbonate,0.353399145,LiPF6,0.080036799,0.080036799,273.15,6.65
Ethyl Methyl Carbonate,0.283732577,Ethylene Carbonate,0.167711271,Dimethyl Carbonate,0.327915583,LiPF6,0.110320285,0.110320285,273.15,5.58
Ethyl Methyl Carbonate,0.264170286,Ethylene Carbonate,0.156148212,Dimethyl Carbonate,0.305307041,LiPF6,0.13718723,0.13718723,273.15,3.59
Ethyl Methyl Carbonate,0.362605366,Ethylene Carbonate,0.214332128,Dimethyl Carbonate,0.41907049,LiPF6,0.001996008,0.001996008,283.15,0.417
Ethyl Methyl Carbonate,0.332704357,Ethylene Carbonate,0.196657963,Dimethyl Carbonate,0.384513278,LiPF6,0.043062201,0.043062201,283.15,6.08
Ethyl Methyl Carbonate,0.305782509,Ethylene Carbonate,0.180744749,Dimethyl Carbonate,0.353399145,LiPF6,0.080036799,0.080036799,283.15,8.22
Ethyl Methyl Carbonate,0.283732577,Ethylene Carbonate,0.167711271,Dimethyl Carbonate,0.327915583,LiPF6,0.110320285,0.110320285,283.15,7.32
Ethyl Methyl Carbonate,0.264170286,Ethylene Carbonate,0.156148212,Dimethyl Carbonate,0.305307041,LiPF6,0.13718723,0.13718723,283.15,5.16
Ethyl Methyl Carbonate,0.362605366,Ethylene Carbonate,0.214332128,Dimethyl Carbonate,0.41907049,LiPF6,0.001996008,0.001996008,293.15,0.484
Ethyl Methyl Carbonate,0.332704357,Ethylene Carbonate,0.196657963,Dimethyl Carbonate,0.384513278,LiPF6,0.043062201,0.043062201,293.15,7.15
Ethyl Methyl Carbonate,0.305782509,Ethylene Carbonate,0.180744749,Dimethyl Carbonate,0.353399145,LiPF6,0.080036799,0.080036799,293.15,9.91
Ethyl Methyl Carbonate,0.283732577,Ethylene Carbonate,0.167711271,Dimethyl Carbonate,0.327915583,LiPF6,0.110320285,0.110320285,293.15,9.25
Ethyl Methyl Carbonate,0.264170286,Ethylene Carbonate,0.156148212,Dimethyl Carbonate,0.305307041,LiPF6,0.13718723,0.13718723,293.15,6.98
Propylene Carbonate,0.178328241,Ethylene Carbonate,0.413466689,Dimethyl Carbonate,0.404213055,LiPF6,0.001996008,0.001996008,243.15,0.203
Propylene Carbonate,0.163951237,Ethylene Carbonate,0.380132586,Dimethyl Carbonate,0.371624989,LiPF6,0.042145594,0.042145594,243.15,2.07
Propylene Carbonate,0.151294624,Ethylene Carbonate,0.350787329,Dimethyl Carbonate,0.342936497,LiPF6,0.077490775,0.077490775,243.15,1.87
Propylene Carbonate,0.14039142,Ethylene Carbonate,0.325507477,Dimethyl Carbonate,0.318222423,LiPF6,0.10793934,0.10793934,243.15,0.965
Propylene Carbonate,0.130988157,Ethylene Carbonate,0.303705342,Dimethyl Carbonate,0.296908233,LiPF6,0.134199134,0.134199134,243.15,0.299
Propylene Carbonate,0.178328241,Ethylene Carbonate,0.413466689,Dimethyl Carbonate,0.404213055,LiPF6,0.001996008,0.001996008,253.15,0.279
Propylene Carbonate,0.163951237,Ethylene Carbonate,0.380132586,Dimethyl Carbonate,0.371624989,LiPF6,0.042145594,0.042145594,253.15,2.99
Propylene Carbonate,0.151294624,Ethylene Carbonate,0.350787329,Dimethyl Carbonate,0.342936497,LiPF6,0.077490775,0.077490775,253.15,2.99
Propylene Carbonate,0.14039142,Ethylene Carbonate,0.325507477,Dimethyl Carbonate,0.318222423,LiPF6,0.10793934,0.10793934,253.15,1.88
Propylene Carbonate,0.130988157,Ethylene Carbonate,0.303705342,Dimethyl Carbonate,0.296908233,LiPF6,0.134199134,0.134199134,253.15,0.83
Propylene Carbonate,0.178328241,Ethylene Carbonate,0.413466689,Dimethyl Carbonate,0.404213055,LiPF6,0.001996008,0.001996008,263.15,0.365
Propylene Carbonate,0.163951237,Ethylene Carbonate,0.380132586,Dimethyl Carbonate,0.371624989,LiPF6,0.042145594,0.042145594,263.15,4.07
Propylene Carbonate,0.151294624,Ethylene Carbonate,0.350787329,Dimethyl Carbonate,0.342936497,LiPF6,0.077490775,0.077490775,263.15,4.35
Propylene Carbonate,0.14039142,Ethylene Carbonate,0.325507477,Dimethyl Carbonate,0.318222423,LiPF6,0.10793934,0.10793934,263.15,3.1
Propylene Carbonate,0.130988157,Ethylene Carbonate,0.303705342,Dimethyl Carbonate,0.296908233,LiPF6,0.134199134,0.134199134,263.15,1.69
Propylene Carbonate,0.178328241,Ethylene Carbonate,0.413466689,Dimethyl Carbonate,0.404213055,LiPF6,0.001996008,0.001996008,273.15,0.462
Propylene Carbonate,0.163951237,Ethylene Carbonate,0.380132586,Dimethyl Carbonate,0.371624989,LiPF6,0.042145594,0.042145594,273.15,5.3
Propylene Carbonate,0.151294624,Ethylene Carbonate,0.350787329,Dimethyl Carbonate,0.342936497,LiPF6,0.077490775,0.077490775,273.15,5.94
Propylene Carbonate,0.14039142,Ethylene Carbonate,0.325507477,Dimethyl Carbonate,0.318222423,LiPF6,0.10793934,0.10793934,273.15,4.59
Propylene Carbonate,0.130988157,Ethylene Carbonate,0.303705342,Dimethyl Carbonate,0.296908233,LiPF6,0.134199134,0.134199134,273.15,2.87
Propylene Carbonate,0.178328241,Ethylene Carbonate,0.413466689,Dimethyl Carbonate,0.404213055,LiPF6,0.001996008,0.001996008,283.15,0.568
