Repository: BattModels/DiffMix-NatCommData

# DiffMix-NatCommData

This is the official data repository for "Differentiable Modeling and Optimization of Non-aqueous Li-based Battery Electrolyte Solutions Using Geometric Deep Learning" published in Nature Communications.

# Citation

Coming soon.

File: training_data/published_AEM_data.csv (part 72 of 82)
sub1_name,x1 (mole fraction),sub2_name,x2 (mole fraction),sub3_name,x3 (mole fraction),salt,x4 (mole fraction),x5 (mole fraction),temperature (K),ionic conductivity (mS/cm)
Propylene Carbonate,0.163951237,Ethylene Carbonate,0.380132586,Dimethyl Carbonate,0.371624989,LiPF6,0.042145594,0.042145594,283.15,6.68
Propylene Carbonate,0.151294624,Ethylene Carbonate,0.350787329,Dimethyl Carbonate,0.342936497,LiPF6,0.077490775,0.077490775,283.15,7.76
Propylene Carbonate,0.14039142,Ethylene Carbonate,0.325507477,Dimethyl Carbonate,0.318222423,LiPF6,0.10793934,0.10793934,283.15,6.37
Propylene Carbonate,0.130988157,Ethylene Carbonate,0.303705342,Dimethyl Carbonate,0.296908233,LiPF6,0.134199134,0.134199134,283.15,4.35
Propylene Carbonate,0.178328241,Ethylene Carbonate,0.413466689,Dimethyl Carbonate,0.404213055,LiPF6,0.001996008,0.001996008,293.15,0.683
Propylene Carbonate,0.163951237,Ethylene Carbonate,0.380132586,Dimethyl Carbonate,0.371624989,LiPF6,0.042145594,0.042145594,293.15,8.19
Propylene Carbonate,0.151294624,Ethylene Carbonate,0.350787329,Dimethyl Carbonate,0.342936497,LiPF6,0.077490775,0.077490775,293.15,9.79
Propylene Carbonate,0.14039142,Ethylene Carbonate,0.325507477,Dimethyl Carbonate,0.318222423,LiPF6,0.10793934,0.10793934,293.15,8.41
Propylene Carbonate,0.130988157,Ethylene Carbonate,0.303705342,Dimethyl Carbonate,0.296908233,LiPF6,0.134199134,0.134199134,293.15,6.13
Diethyl Carbonate,0.372171549,Fluoroethylene Carbonate,0.621846397,Ethyl Methyl Carbonate,0,LiTFSI,0.002991027,0.002991027,243.15,0.119
Diethyl Carbonate,0.337397253,Fluoroethylene Carbonate,0.563743432,Ethyl Methyl Carbonate,0,LiTFSI,0.049429658,0.049429658,243.15,1.02
Diethyl Carbonate,0.306336516,Fluoroethylene Carbonate,0.511845302,Ethyl Methyl Carbonate,0,LiTFSI,0.090909091,0.090909091,243.15,0.728
Diethyl Carbonate,0.281300257,Fluoroethylene Carbonate,0.470013228,Ethyl Methyl Carbonate,0,LiTFSI,0.124343257,0.124343257,243.15,0.369
Diethyl Carbonate,0.259646785,Fluoroethylene Carbonate,0.433833317,Ethyl Methyl Carbonate,0,LiTFSI,0.153259949,0.153259949,243.15,0.146
Diethyl Carbonate,0.372171549,Fluoroethylene Carbonate,0.621846397,Ethyl Methyl Carbonate,0,LiTFSI,0.002991027,0.002991027,253.15,0.173
Diethyl Carbonate,0.337397253,Fluoroethylene Carbonate,0.563743432,Ethyl Methyl Carbonate,0,LiTFSI,0.049429658,0.049429658,253.15,1.63
Diethyl Carbonate,0.306336516,Fluoroethylene Carbonate,0.511845302,Ethyl Methyl Carbonate,0,LiTFSI,0.090909091,0.090909091,253.15,1.31
Diethyl Carbonate,0.281300257,Fluoroethylene Carbonate,0.470013228,Ethyl Methyl Carbonate,0,LiTFSI,0.124343257,0.124343257,253.15,0.779
Diethyl Carbonate,0.259646785,Fluoroethylene Carbonate,0.433833317,Ethyl Methyl Carbonate,0,LiTFSI,0.153259949,0.153259949,253.15,0.387
Diethyl Carbonate,0.372171549,Fluoroethylene Carbonate,0.621846397,Ethyl Methyl Carbonate,0,LiTFSI,0.002991027,0.002991027,263.15,0.241
Diethyl Carbonate,0.337397253,Fluoroethylene Carbonate,0.563743432,Ethyl Methyl Carbonate,0,LiTFSI,0.049429658,0.049429658,263.15,2.41
Diethyl Carbonate,0.306336516,Fluoroethylene Carbonate,0.511845302,Ethyl Methyl Carbonate,0,LiTFSI,0.090909091,0.090909091,263.15,2.1
Diethyl Carbonate,0.281300257,Fluoroethylene Carbonate,0.470013228,Ethyl Methyl Carbonate,0,LiTFSI,0.124343257,0.124343257,263.15,1.38
Diethyl Carbonate,0.259646785,Fluoroethylene Carbonate,0.433833317,Ethyl Methyl Carbonate,0,LiTFSI,0.153259949,0.153259949,263.15,0.783
Diethyl Carbonate,0.372171549,Fluoroethylene Carbonate,0.621846397,Ethyl Methyl Carbonate,0,LiTFSI,0.002991027,0.002991027,273.15,0.321
Diethyl Carbonate,0.337397253,Fluoroethylene Carbonate,0.563743432,Ethyl Methyl Carbonate,0,LiTFSI,0.049429658,0.049429658,273.15,3.35
Diethyl Carbonate,0.306336516,Fluoroethylene Carbonate,0.511845302,Ethyl Methyl Carbonate,0,LiTFSI,0.090909091,0.090909091,273.15,3.09
Diethyl Carbonate,0.281300257,Fluoroethylene Carbonate,0.470013228,Ethyl Methyl Carbonate,0,LiTFSI,0.124343257,0.124343257,273.15,2.16
Diethyl Carbonate,0.259646785,Fluoroethylene Carbonate,0.433833317,Ethyl Methyl Carbonate,0,LiTFSI,0.153259949,0.153259949,273.15,1.35
Diethyl Carbonate,0.372171549,Fluoroethylene Carbonate,0.621846397,Ethyl Methyl Carbonate,0,LiTFSI,0.002991027,0.002991027,283.15,0.413
Diethyl Carbonate,0.337397253,Fluoroethylene Carbonate,0.563743432,Ethyl Methyl Carbonate,0,LiTFSI,0.049429658,0.049429658,283.15,4.45
Diethyl Carbonate,0.306336516,Fluoroethylene Carbonate,0.511845302,Ethyl Methyl Carbonate,0,LiTFSI,0.090909091,0.090909091,283.15,4.28
Diethyl Carbonate,0.281300257,Fluoroethylene Carbonate,0.470013228,Ethyl Methyl Carbonate,0,LiTFSI,0.124343257,0.124343257,283.15,3.12
Diethyl Carbonate,0.259646785,Fluoroethylene Carbonate,0.433833317,Ethyl Methyl Carbonate,0,LiTFSI,0.153259949,0.153259949,283.15,2.08
Diethyl Carbonate,0.372171549,Fluoroethylene Carbonate,0.621846397,Ethyl Methyl Carbonate,0,LiTFSI,0.002991027,0.002991027,293.15,0.516
Diethyl Carbonate,0.337397253,Fluoroethylene Carbonate,0.563743432,Ethyl Methyl Carbonate,0,LiTFSI,0.049429658,0.049429658,293.15,5.7
Diethyl Carbonate,0.306336516,Fluoroethylene Carbonate,0.511845302,Ethyl Methyl Carbonate,0,LiTFSI,0.090909091,0.090909091,293.15,5.66
Diethyl Carbonate,0.281300257,Fluoroethylene Carbonate,0.470013228,Ethyl Methyl Carbonate,0,LiTFSI,0.124343257,0.124343257,293.15,4.27
Diethyl Carbonate,0.259646785,Fluoroethylene Carbonate,0.433833317,Ethyl Methyl Carbonate,0,LiTFSI,0.153259949,0.153259949,293.15,2.97
Diethyl Carbonate,0.777501871,Fluoroethylene Carbonate,0.216516075,Ethyl Methyl Carbonate,-6.12E-17,LiTFSI,0.002991027,0.002991027,243.15,0.22
Diethyl Carbonate,0.700626511,Fluoroethylene Carbonate,0.195108086,Ethyl Methyl Carbonate,-5.52E-17,LiTFSI,0.052132701,0.052132701,243.15,2.35
Diethyl Carbonate,0.6348135,Fluoroethylene Carbonate,0.176780703,Ethyl Methyl Carbonate,-5.00E-17,LiTFSI,0.094202899,0.094202899,243.15,2.31
Diethyl Carbonate,0.580503609,Fluoroethylene Carbonate,0.161656669,Ethyl Methyl Carbonate,-4.57E-17,LiTFSI,0.128919861,0.128919861,243.15,1.66
Diethyl Carbonate,0.534621975,Fluoroethylene Carbonate,0.148879708,Ethyl Methyl Carbonate,-4.21E-17,LiTFSI,0.158249158,0.158249158,243.15,1.05
Diethyl Carbonate,0.777501871,Fluoroethylene Carbonate,0.216516075,Ethyl Methyl Carbonate,-6.12E-17,LiTFSI,0.002991027,0.002991027,253.15,0.276
Diethyl Carbonate,0.700626511,Fluoroethylene Carbonate,0.195108086,Ethyl Methyl Carbonate,-5.52E-17,LiTFSI,0.052132701,0.052132701,253.15,2.98
Diethyl Carbonate,0.6348135,Fluoroethylene Carbonate,0.176780703,Ethyl Methyl Carbonate,-5.00E-17,LiTFSI,0.094202899,0.094202899,253.15,3.05
Diethyl Carbonate,0.580503609,Fluoroethylene Carbonate,0.161656669,Ethyl Methyl Carbonate,-4.57E-17,LiTFSI,0.128919861,0.128919861,253.15,2.3
Diethyl Carbonate,0.534621975,Fluoroethylene Carbonate,0.148879708,Ethyl Methyl Carbonate,-4.21E-17,LiTFSI,0.158249158,0.158249158,253.15,1.56
Diethyl Carbonate,0.777501871,Fluoroethylene Carbonate,0.216516075,Ethyl Methyl Carbonate,-6.12E-17,LiTFSI,0.002991027,0.002991027,263.15,0.338
Diethyl Carbonate,0.700626511,Fluoroethylene Carbonate,0.195108086,Ethyl Methyl Carbonate,-5.52E-17,LiTFSI,0.052132701,0.052132701,263.15,3.68
Diethyl Carbonate,0.6348135,Fluoroethylene Carbonate,0.176780703,Ethyl Methyl Carbonate,-5.00E-17,LiTFSI,0.094202899,0.094202899,263.15,3.9
Diethyl Carbonate,0.580503609,Fluoroethylene Carbonate,0.161656669,Ethyl Methyl Carbonate,-4.57E-17,LiTFSI,0.128919861,0.128919861,263.15,3.05
Diethyl Carbonate,0.534621975,Fluoroethylene Carbonate,0.148879708,Ethyl Methyl Carbonate,-4.21E-17,LiTFSI,0.158249158,0.158249158,263.15,2.16
Diethyl Carbonate,0.777501871,Fluoroethylene Carbonate,0.216516075,Ethyl Methyl Carbonate,-6.12E-17,LiTFSI,0.002991027,0.002991027,273.15,0.407
Diethyl Carbonate,0.700626511,Fluoroethylene Carbonate,0.195108086,Ethyl Methyl Carbonate,-5.52E-17,LiTFSI,0.052132701,0.052132701,273.15,4.46
Diethyl Carbonate,0.6348135,Fluoroethylene Carbonate,0.176780703,Ethyl Methyl Carbonate,-5.00E-17,LiTFSI,0.094202899,0.094202899,273.15,4.84
Diethyl Carbonate,0.580503609,Fluoroethylene Carbonate,0.161656669,Ethyl Methyl Carbonate,-4.57E-17,LiTFSI,0.128919861,0.128919861,273.15,3.9
Diethyl Carbonate,0.534621975,Fluoroethylene Carbonate,0.148879708,Ethyl Methyl Carbonate,-4.21E-17,LiTFSI,0.158249158,0.158249158,273.15,2.88
Diethyl Carbonate,0.777501871,Fluoroethylene Carbonate,0.216516075,Ethyl Methyl Carbonate,-6.12E-17,LiTFSI,0.002991027,0.002991027,283.15,0.481
Diethyl Carbonate,0.700626511,Fluoroethylene Carbonate,0.195108086,Ethyl Methyl Carbonate,-5.52E-17,LiTFSI,0.052132701,0.052132701,283.15,5.29
Diethyl Carbonate,0.6348135,Fluoroethylene Carbonate,0.176780703,Ethyl Methyl Carbonate,-5.00E-17,LiTFSI,0.094202899,0.094202899,283.15,5.89
Diethyl Carbonate,0.580503609,Fluoroethylene Carbonate,0.161656669,Ethyl Methyl Carbonate,-4.57E-17,LiTFSI,0.128919861,0.128919861,283.15,4.86
Diethyl Carbonate,0.534621975,Fluoroethylene Carbonate,0.148879708,Ethyl Methyl Carbonate,-4.21E-17,LiTFSI,0.158249158,0.158249158,283.15,3.7
Diethyl Carbonate,0.777501871,Fluoroethylene Carbonate,0.216516075,Ethyl Methyl Carbonate,-6.12E-17,LiTFSI,0.002991027,0.002991027,293.15,0.56
Diethyl Carbonate,0.700626511,Fluoroethylene Carbonate,0.195108086,Ethyl Methyl Carbonate,-5.52E-17,LiTFSI,0.052132701,0.052132701,293.15,6.17
Diethyl Carbonate,0.6348135,Fluoroethylene Carbonate,0.176780703,Ethyl Methyl Carbonate,-5.00E-17,LiTFSI,0.094202899,0.094202899,293.15,7.02
Diethyl Carbonate,0.580503609,Fluoroethylene Carbonate,0.161656669,Ethyl Methyl Carbonate,-4.57E-17,LiTFSI,0.128919861,0.128919861,293.15,5.92
Diethyl Carbonate,0.534621975,Fluoroethylene Carbonate,0.148879708,Ethyl Methyl Carbonate,-4.21E-17,LiTFSI,0.158249158,0.158249158,293.15,4.63
Ethyl Methyl Carbonate,0.364360164,Ethylene Carbonate,0,Dimethyl Carbonate,0.63164782,LiTFSI,0.001996008,0.001996008,243.15,0.106
Ethyl Methyl Carbonate,0.334314452,Ethylene Carbonate,0,Dimethyl Carbonate,0.579561147,LiTFSI,0.043062201,0.043062201,243.15,1.95
Ethyl Methyl Carbonate,0.307262318,Ethylene Carbonate,0,Dimethyl Carbonate,0.532664085,LiTFSI,0.080036799,0.080036799,243.15,3.49
Ethyl Methyl Carbonate,0.284527075,Ethylene Carbonate,0,Dimethyl Carbonate,0.493250702,LiTFSI,0.111111111,0.111111111,243.15,3.76
Ethyl Methyl Carbonate,0.264904518,Ethylene Carbonate,0,Dimethyl Carbonate,0.459233413,LiTFSI,0.137931034,0.137931034,243.15,3.18
Ethyl Methyl Carbonate,0.364360164,Ethylene Carbonate,0,Dimethyl Carbonate,0.63164782,LiTFSI,0.001996008,0.001996008,253.15,0.127
Ethyl Methyl Carbonate,0.334314452,Ethylene Carbonate,0,Dimethyl Carbonate,0.579561147,LiTFSI,0.043062201,0.043062201,253.15,2.31
Ethyl Methyl Carbonate,0.307262318,Ethylene Carbonate,0,Dimethyl Carbonate,0.532664085,LiTFSI,0.080036799,0.080036799,253.15,4.21
Ethyl Methyl Carbonate,0.284527075,Ethylene Carbonate,0,Dimethyl Carbonate,0.493250702,LiTFSI,0.111111111,0.111111111,253.15,4.66
Ethyl Methyl Carbonate,0.264904518,Ethylene Carbonate,0,Dimethyl Carbonate,0.459233413,LiTFSI,0.137931034,0.137931034,253.15,4.05
Ethyl Methyl Carbonate,0.364360164,Ethylene Carbonate,0,Dimethyl Carbonate,0.63164782,LiTFSI,0.001996008,0.001996008,263.15,0.149
Ethyl Methyl Carbonate,0.334314452,Ethylene Carbonate,0,Dimethyl Carbonate,0.579561147,LiTFSI,0.043062201,0.043062201,263.15,2.72
Ethyl Methyl Carbonate,0.307262318,Ethylene Carbonate,0,Dimethyl Carbonate,0.532664085,LiTFSI,0.080036799,0.080036799,263.15,5.03
Ethyl Methyl Carbonate,0.284527075,Ethylene Carbonate,0,Dimethyl Carbonate,0.493250702,LiTFSI,0.111111111,0.111111111,263.15,5.66
Ethyl Methyl Carbonate,0.264904518,Ethylene Carbonate,0,Dimethyl Carbonate,0.459233413,LiTFSI,0.137931034,0.137931034,263.15,5.07
Ethyl Methyl Carbonate,0.364360164,Ethylene Carbonate,0,Dimethyl Carbonate,0.63164782,LiTFSI,0.001996008,0.001996008,273.15,0.173
Ethyl Methyl Carbonate,0.334314452,Ethylene Carbonate,0,Dimethyl Carbonate,0.579561147,LiTFSI,0.043062201,0.043062201,273.15,3.18
Ethyl Methyl Carbonate,0.307262318,Ethylene Carbonate,0,Dimethyl Carbonate,0.532664085,LiTFSI,0.080036799,0.080036799,273.15,5.93
Ethyl Methyl Carbonate,0.284527075,Ethylene Carbonate,0,Dimethyl Carbonate,0.493250702,LiTFSI,0.111111111,0.111111111,273.15,6.8
Ethyl Methyl Carbonate,0.264904518,Ethylene Carbonate,0,Dimethyl Carbonate,0.459233413,LiTFSI,0.137931034,0.137931034,273.15,6.21
Ethyl Methyl Carbonate,0.364360164,Ethylene Carbonate,0,Dimethyl Carbonate,0.63164782,LiTFSI,0.001996008,0.001996008,283.15,0.2
Ethyl Methyl Carbonate,0.334314452,Ethylene Carbonate,0,Dimethyl Carbonate,0.579561147,LiTFSI,0.043062201,0.043062201,283.15,3.72
Ethyl Methyl Carbonate,0.307262318,Ethylene Carbonate,0,Dimethyl Carbonate,0.532664085,LiTFSI,0.080036799,0.080036799,283.15,6.94
Ethyl Methyl Carbonate,0.284527075,Ethylene Carbonate,0,Dimethyl Carbonate,0.493250702,LiTFSI,0.111111111,0.111111111,283.15,8.07
Ethyl Methyl Carbonate,0.264904518,Ethylene Carbonate,0,Dimethyl Carbonate,0.459233413,LiTFSI,0.137931034,0.137931034,283.15,7.53
Ethyl Methyl Carbonate,0.364360164,Ethylene Carbonate,0,Dimethyl Carbonate,0.63164782,LiTFSI,0.001996008,0.001996008,293.15,0.228
Ethyl Methyl Carbonate,0.334314452,Ethylene Carbonate,0,Dimethyl Carbonate,0.579561147,LiTFSI,0.043062201,0.043062201,293.15,4.28
Ethyl Methyl Carbonate,0.307262318,Ethylene Carbonate,0,Dimethyl Carbonate,0.532664085,LiTFSI,0.080036799,0.080036799,293.15,8.04
Ethyl Methyl Carbonate,0.284527075,Ethylene Carbonate,0,Dimethyl Carbonate,0.493250702,LiTFSI,0.111111111,0.111111111,293.15,9.5
Ethyl Methyl Carbonate,0.264904518,Ethylene Carbonate,0,Dimethyl Carbonate,0.459233413,LiTFSI,0.137931034,0.137931034,293.15,9.01
Diethyl Carbonate,0.158706453,Ethylene Carbonate,0.212898989,Dimethyl Carbonate,0.624402542,LiTFSI,0.001996008,0.001996008,243.15,0.267
Diethyl Carbonate,0.145619269,Ethylene Carbonate,0.195343003,Dimethyl Carbonate,0.572913326,LiTFSI,0.043062201,0.043062201,243.15,3.29
Diethyl Carbonate,0.134105978,Ethylene Carbonate,0.179898337,Dimethyl Carbonate,0.527616311,LiTFSI,0.079189687,0.079189687,243.15,3.44
Diethyl Carbonate,0.12418512,Ethylene Carbonate,0.166589864,Dimethyl Carbonate,0.488584447,LiTFSI,0.110320285,0.110320285,243.15,2.39
Diethyl Carbonate,0.115860473,Ethylene Carbonate,0.15542265,Dimethyl Carbonate,0.455832593,LiTFSI,0.136442142,0.136442142,243.15,1.42
Diethyl Carbonate,0.158706453,Ethylene Carbonate,0.212898989,Dimethyl Carbonate,0.624402542,LiTFSI,0.001996008,0.001996008,253.15,0.34
Diethyl Carbonate,0.145619269,Ethylene Carbonate,0.195343003,Dimethyl Carbonate,0.572913326,LiTFSI,0.043062201,0.043062201,253.15,4.27
Diethyl Carbonate,0.134105978,Ethylene Carbonate,0.179898337,Dimethyl Carbonate,0.527616311,LiTFSI,0.079189687,0.079189687,253.15,4.68
Diethyl Carbonate,0.12418512,Ethylene Carbonate,0.166589864,Dimethyl Carbonate,0.488584447,LiTFSI,0.110320285,0.110320285,253.15,3.47
Diethyl Carbonate,0.115860473,Ethylene Carbonate,0.15542265,Dimethyl Carbonate,0.455832593,LiTFSI,0.136442142,0.136442142,253.15,2.24
Diethyl Carbonate,0.158706453,Ethylene Carbonate,0.212898989,Dimethyl Carbonate,0.624402542,LiTFSI,0.001996008,0.001996008,263.15,0.42
Diethyl Carbonate,0.145619269,Ethylene Carbonate,0.195343003,Dimethyl Carbonate,0.572913326,LiTFSI,0.043062201,0.043062201,263.15,5.38
Diethyl Carbonate,0.134105978,Ethylene Carbonate,0.179898337,Dimethyl Carbonate,0.527616311,LiTFSI,0.079189687,0.079189687,263.15,6.1
Diethyl Carbonate,0.12418512,Ethylene Carbonate,0.166589864,Dimethyl Carbonate,0.488584447,LiTFSI,0.110320285,0.110320285,263.15,4.77
Diethyl Carbonate,0.115860473,Ethylene Carbonate,0.15542265,Dimethyl Carbonate,0.455832593,LiTFSI,0.136442142,0.136442142,263.15,3.25
Diethyl Carbonate,0.158706453,Ethylene Carbonate,0.212898989,Dimethyl Carbonate,0.624402542,LiTFSI,0.001996008,0.001996008,273.15,0.508
Diethyl Carbonate,0.145619269,Ethylene Carbonate,0.195343003,Dimethyl Carbonate,0.572913326,LiTFSI,0.043062201,0.043062201,273.15,6.59
Diethyl Carbonate,0.134105978,Ethylene Carbonate,0.179898337,Dimethyl Carbonate,0.527616311,LiTFSI,0.079189687,0.079189687,273.15,7.7
Diethyl Carbonate,0.12418512,Ethylene Carbonate,0.166589864,Dimethyl Carbonate,0.488584447,LiTFSI,0.110320285,0.110320285,273.15,6.25
Diethyl Carbonate,0.115860473,Ethylene Carbonate,0.15542265,Dimethyl Carbonate,0.455832593,LiTFSI,0.136442142,0.136442142,273.15,4.46
Diethyl Carbonate,0.158706453,Ethylene Carbonate,0.212898989,Dimethyl Carbonate,0.624402542,LiTFSI,0.001996008,0.001996008,283.15,0.602
Diethyl Carbonate,0.145619269,Ethylene Carbonate,0.195343003,Dimethyl Carbonate,0.572913326,LiTFSI,0.043062201,0.043062201,283.15,7.91
Diethyl Carbonate,0.134105978,Ethylene Carbonate,0.179898337,Dimethyl Carbonate,0.527616311,LiTFSI,0.079189687,0.079189687,283.15,9.45
Diethyl Carbonate,0.12418512,Ethylene Carbonate,0.166589864,Dimethyl Carbonate,0.488584447,LiTFSI,0.110320285,0.110320285,283.15,7.94
Diethyl Carbonate,0.115860473,Ethylene Carbonate,0.15542265,Dimethyl Carbonate,0.455832593,LiTFSI,0.136442142,0.136442142,283.15,5.87
Diethyl Carbonate,0.158706453,Ethylene Carbonate,0.212898989,Dimethyl Carbonate,0.624402542,LiTFSI,0.001996008,0.001996008,293.15,0.701
Diethyl Carbonate,0.145619269,Ethylene Carbonate,0.195343003,Dimethyl Carbonate,0.572913326,LiTFSI,0.043062201,0.043062201,293.15,9.31
Diethyl Carbonate,0.134105978,Ethylene Carbonate,0.179898337,Dimethyl Carbonate,0.527616311,LiTFSI,0.079189687,0.079189687,293.15,11.4
Diethyl Carbonate,0.12418512,Ethylene Carbonate,0.166589864,Dimethyl Carbonate,0.488584447,LiTFSI,0.110320285,0.110320285,293.15,9.8
Diethyl Carbonate,0.115860473,Ethylene Carbonate,0.15542265,Dimethyl Carbonate,0.455832593,LiTFSI,0.136442142,0.136442142,293.15,7.46
Propylene Carbonate,0.798306207,Fluoroethylene Carbonate,0,Ethyl Methyl Carbonate,0.195711739,LiTFSI,0.002991027,0.002991027,243.15,0.14
Propylene Carbonate,0.728082025,Fluoroethylene Carbonate,0,Ethyl Methyl Carbonate,0.178495668,LiTFSI,0.046711153,0.046711153,243.15,1.18
Propylene Carbonate,0.666442072,Fluoroethylene Carbonate,0,Ethyl Methyl Carbonate,0.163384095,LiTFSI,0.085086917,0.085086917,243.15,0.827
Propylene Carbonate,0.614560253,Fluoroethylene Carbonate,0,Ethyl Methyl Carbonate,0.150664813,LiTFSI,0.117387467,0.117387467,243.15,0.419
Propylene Carbonate,0.569727931,Fluoroethylene Carbonate,0,Ethyl Methyl Carbonate,0.139673778,LiTFSI,0.145299145,0.145299145,243.15,0.173
Propylene Carbonate,0.798306207,Fluoroethylene Carbonate,0,Ethyl Methyl Carbonate,0.195711739,LiTFSI,0.002991027,0.002991027,253.15,0.203
Propylene Carbonate,0.728082025,Fluoroethylene Carbonate,0,Ethyl Methyl Carbonate,0.178495668,LiTFSI,0.046711153,0.046711153,253.15,1.85
Propylene Carbonate,0.666442072,Fluoroethylene Carbonate,0,Ethyl Methyl Carbonate,0.163384095,LiTFSI,0.085086917,0.085086917,253.15,1.45
Propylene Carbonate,0.614560253,Fluoroethylene Carbonate,0,Ethyl Methyl Carbonate,0.150664813,LiTFSI,0.117387467,0.117387467,253.15,0.841
Propylene Carbonate,0.569727931,Fluoroethylene Carbonate,0,Ethyl Methyl Carbonate,0.139673778,LiTFSI,0.145299145,0.145299145,253.15,0.423
Propylene Carbonate,0.798306207,Fluoroethylene Carbonate,0,Ethyl Methyl Carbonate,0.195711739,LiTFSI,0.002991027,0.002991027,263.15,0.275
Propylene Carbonate,0.728082025,Fluoroethylene Carbonate,0,Ethyl Methyl Carbonate,0.178495668,LiTFSI,0.046711153,0.046711153,263.15,2.63
Propylene Carbonate,0.666442072,Fluoroethylene Carbonate,0,Ethyl Methyl Carbonate,0.163384095,LiTFSI,0.085086917,0.085086917,263.15,2.21
Propylene Carbonate,0.614560253,Fluoroethylene Carbonate,0,Ethyl Methyl Carbonate,0.150664813,LiTFSI,0.117387467,0.117387467,263.15,1.39
Propylene Carbonate,0.569727931,Fluoroethylene Carbonate,0,Ethyl Methyl Carbonate,0.139673778,LiTFSI,0.145299145,0.145299145,263.15,0.781
Propylene Carbonate,0.798306207,Fluoroethylene Carbonate,0,Ethyl Methyl Carbonate,0.195711739,LiTFSI,0.002991027,0.002991027,273.15,0.352
Propylene Carbonate,0.728082025,Fluoroethylene Carbonate,0,Ethyl Methyl Carbonate,0.178495668,LiTFSI,0.046711153,0.046711153,273.15,3.49
Propylene Carbonate,0.666442072,Fluoroethylene Carbonate,0,Ethyl Methyl Carbonate,0.163384095,LiTFSI,0.085086917,0.085086917,273.15,3.09
Propylene Carbonate,0.614560253,Fluoroethylene Carbonate,0,Ethyl Methyl Carbonate,0.150664813,LiTFSI,0.117387467,0.117387467,273.15,2.04
Propylene Carbonate,0.569727931,Fluoroethylene Carbonate,0,Ethyl Methyl Carbonate,0.139673778,LiTFSI,0.145299145,0.145299145,273.15,1.24
Propylene Carbonate,0.798306207,Fluoroethylene Carbonate,0,Ethyl Methyl Carbonate,0.195711739,LiTFSI,0.002991027,0.002991027,283.15,0.436
Propylene Carbonate,0.728082025,Fluoroethylene Carbonate,0,Ethyl Methyl Carbonate,0.178495668,LiTFSI,0.046711153,0.046711153,283.15,4.44
Propylene Carbonate,0.666442072,Fluoroethylene Carbonate,0,Ethyl Methyl Carbonate,0.163384095,LiTFSI,0.085086917,0.085086917,283.15,4.08
Propylene Carbonate,0.614560253,Fluoroethylene Carbonate,0,Ethyl Methyl Carbonate,0.150664813,LiTFSI,0.117387467,0.117387467,283.15,2.8
Propylene Carbonate,0.569727931,Fluoroethylene Carbonate,0,Ethyl Methyl Carbonate,0.139673778,LiTFSI,0.145299145,0.145299145,283.15,1.79
Propylene Carbonate,0.798306207,Fluoroethylene Carbonate,0,Ethyl Methyl Carbonate,0.195711739,LiTFSI,0.002991027,0.002991027,293.15,0.528
Propylene Carbonate,0.728082025,Fluoroethylene Carbonate,0,Ethyl Methyl Carbonate,0.178495668,LiTFSI,0.046711153,0.046711153,293.15,5.5
Propylene Carbonate,0.666442072,Fluoroethylene Carbonate,0,Ethyl Methyl Carbonate,0.163384095,LiTFSI,0.085086917,0.085086917,293.15,5.21
Propylene Carbonate,0.614560253,Fluoroethylene Carbonate,0,Ethyl Methyl Carbonate,0.150664813,LiTFSI,0.117387467,0.117387467,293.15,3.69
Propylene Carbonate,0.569727931,Fluoroethylene Carbonate,0,Ethyl Methyl Carbonate,0.139673778,LiTFSI,0.145299145,0.145299145,293.15,2.44
Propylene Carbonate,0.390995555,Fluoroethylene Carbonate,0.376384652,Ethylene Carbonate,0.226637739,LiPF6,0.002991027,0.002991027,243.15,0.0893
Propylene Carbonate,0.357316655,Fluoroethylene Carbonate,0.343964282,Ethylene Carbonate,0.207116009,LiPF6,0.045801527,0.045801527,243.15,0.606
Propylene Carbonate,0.327730399,Fluoroethylene Carbonate,0.315483619,Ethylene Carbonate,0.18996655,LiPF6,0.083409716,0.083409716,243.15,0.344
Propylene Carbonate,0.302228048,Fluoroethylene Carbonate,0.290934251,Ethylene Carbonate,0.175184297,LiPF6,0.115826702,0.115826702,243.15,0.132
Propylene Carbonate,0.280770671,Fluoroethylene Carbonate,0.270278703,Ethylene Carbonate,0.162746684,LiPF6,0.143101971,0.143101971,243.15,0.0272
Propylene Carbonate,0.390995555,Fluoroethylene Carbonate,0.376384652,Ethylene Carbonate,0.226637739,LiPF6,0.002991027,0.002991027,253.15,0.14
Propylene Carbonate,0.357316655,Fluoroethylene Carbonate,0.343964282,Ethylene Carbonate,0.207116009,LiPF6,0.045801527,0.045801527,253.15,1.16
Propylene Carbonate,0.327730399,Fluoroethylene Carbonate,0.315483619,Ethylene Carbonate,0.18996655,LiPF6,0.083409716,0.083409716,253.15,0.861
Propylene Carbonate,0.302228048,Fluoroethylene Carbonate,0.290934251,Ethylene Carbonate,0.175184297,LiPF6,0.115826702,0.115826702,253.15,0.463
Propylene Carbonate,0.280770671,Fluoroethylene Carbonate,0.270278703,Ethylene Carbonate,0.162746684,LiPF6,0.143101971,0.143101971,253.15,0.166
Propylene Carbonate,0.390995555,Fluoroethylene Carbonate,0.376384652,Ethylene Carbonate,0.226637739,LiPF6,0.002991027,0.002991027,263.15,0.204
Propylene Carbonate,0.357316655,Fluoroethylene Carbonate,0.343964282,Ethylene Carbonate,0.207116009,LiPF6,0.045801527,0.045801527,263.15,1.9
Propylene Carbonate,0.327730399,Fluoroethylene Carbonate,0.315483619,Ethylene Carbonate,0.18996655,LiPF6,0.083409716,0.083409716,263.15,1.65
Propylene Carbonate,0.302228048,Fluoroethylene Carbonate,0.290934251,Ethylene Carbonate,0.175184297,LiPF6,0.115826702,0.115826702,263.15,1.06
Propylene Carbonate,0.280770671,Fluoroethylene Carbonate,0.270278703,Ethylene Carbonate,0.162746684,LiPF6,0.143101971,0.143101971,263.15,0.509
Propylene Carbonate,0.390995555,Fluoroethylene Carbonate,0.376384652,Ethylene Carbonate,0.226637739,LiPF6,0.002991027,0.002991027,273.15,0.281
Propylene Carbonate,0.357316655,Fluoroethylene Carbonate,0.343964282,Ethylene Carbonate,0.207116009,LiPF6,0.045801527,0.045801527,273.15,2.8
Propylene Carbonate,0.327730399,Fluoroethylene Carbonate,0.315483619,Ethylene Carbonate,0.18996655,LiPF6,0.083409716,0.083409716,273.15,2.69
Propylene Carbonate,0.302228048,Fluoroethylene Carbonate,0.290934251,Ethylene Carbonate,0.175184297,LiPF6,0.115826702,0.115826702,273.15,1.94
Propylene Carbonate,0.280770671,Fluoroethylene Carbonate,0.270278703,Ethylene Carbonate,0.162746684,LiPF6,0.143101971,0.143101971,273.15,1.11
Propylene Carbonate,0.390995555,Fluoroethylene Carbonate,0.376384652,Ethylene Carbonate,0.226637739,LiPF6,0.002991027,0.002991027,283.15,0.37
Propylene Carbonate,0.357316655,Fluoroethylene Carbonate,0.343964282,Ethylene Carbonate,0.207116009,LiPF6,0.045801527,0.045801527,283.15,3.88
Propylene Carbonate,0.327730399,Fluoroethylene Carbonate,0.315483619,Ethylene Carbonate,0.18996655,LiPF6,0.083409716,0.083409716,283.15,3.98
Propylene Carbonate,0.302228048,Fluoroethylene Carbonate,0.290934251,Ethylene Carbonate,0.175184297,LiPF6,0.115826702,0.115826702,283.15,3.08
Propylene Carbonate,0.280770671,Fluoroethylene Carbonate,0.270278703,Ethylene Carbonate,0.162746684,LiPF6,0.143101971,0.143101971,283.15,1.99
Propylene Carbonate,0.390995555,Fluoroethylene Carbonate,0.376384652,Ethylene Carbonate,0.226637739,LiPF6,0.002991027,0.002991027,293.15,0.47
Propylene Carbonate,0.357316655,Fluoroethylene Carbonate,0.343964282,Ethylene Carbonate,0.207116009,LiPF6,0.045801527,0.045801527,293.15,5.11
Propylene Carbonate,0.327730399,Fluoroethylene Carbonate,0.315483619,Ethylene Carbonate,0.18996655,LiPF6,0.083409716,0.083409716,293.15,5.51
Propylene Carbonate,0.302228048,Fluoroethylene Carbonate,0.290934251,Ethylene Carbonate,0.175184297,LiPF6,0.115826702,0.115826702,293.15,4.49
Propylene Carbonate,0.280770671,Fluoroethylene Carbonate,0.270278703,Ethylene Carbonate,0.162746684,LiPF6,0.143101971,0.143101971,293.15,3.14
Fluoroethylene Carbonate,0.381233962,Ethyl Methyl Carbonate,0.388363903,Dimethyl Carbonate,0.224420081,LiPF6,0.002991027,0.002991027,243.15,0.176
Fluoroethylene Carbonate,0.34839589,Ethyl Methyl Carbonate,0.354911685,Dimethyl Carbonate,0.205089372,LiPF6,0.045801527,0.045801527,243.15,1.94
Fluoroethylene Carbonate,0.318904441,Ethyl Methyl Carbonate,0.324868679,Dimethyl Carbonate,0.187728712,LiPF6,0.084249084,0.084249084,243.15,1.72
Fluoroethylene Carbonate,0.294083498,Ethyl Methyl Carbonate,0.299583528,Dimethyl Carbonate,0.173117427,LiPF6,0.116607774,0.116607774,243.15,0.781
Fluoroethylene Carbonate,0.27263642,Ethyl Methyl Carbonate,0.27773534,Dimethyl Carbonate,0.160492227,LiPF6,0.144568007,0.144568007,243.15,0.173
Fluoroethylene Carbonate,0.381233962,Ethyl Methyl Carbonate,0.388363903,Dimethyl Carbonate,0.224420081,LiPF6,0.002991027,0.002991027,253.15,0.235
Fluoroethylene Carbonate,0.34839589,Ethyl Methyl Carbonate,0.354911685,Dimethyl Carbonate,0.205089372,LiPF6,0.045801527,0.045801527,253.15,2.71
Fluoroethylene Carbonate,0.318904441,Ethyl Methyl Carbonate,0.324868679,Dimethyl Carbonate,0.187728712,LiPF6,0.084249084,0.084249084,253.15,2.69
Fluoroethylene Carbonate,0.294083498,Ethyl Methyl Carbonate,0.299583528,Dimethyl Carbonate,0.173117427,LiPF6,0.116607774,0.116607774,253.15,1.57
Fluoroethylene Carbonate,0.27263642,Ethyl Methyl Carbonate,0.27773534,Dimethyl Carbonate,0.160492227,LiPF6,0.144568007,0.144568007,253.15,0.557
Fluoroethylene Carbonate,0.381233962,Ethyl Methyl Carbonate,0.388363903,Dimethyl Carbonate,0.224420081,LiPF6,0.002991027,0.002991027,263.15,0.304
Fluoroethylene Carbonate,0.34839589,Ethyl Methyl Carbonate,0.354911685,Dimethyl Carbonate,0.205089372,LiPF6,0.045801527,0.045801527,263.15,3.61
Fluoroethylene Carbonate,0.318904441,Ethyl Methyl Carbonate,0.324868679,Dimethyl Carbonate,0.187728712,LiPF6,0.084249084,0.084249084,263.15,3.86
Fluoroethylene Carbonate,0.294083498,Ethyl Methyl Carbonate,0.299583528,Dimethyl Carbonate,0.173117427,LiPF6,0.116607774,0.116607774,263.15,2.64
Fluoroethylene Carbonate,0.27263642,Ethyl Methyl Carbonate,0.27773534,Dimethyl Carbonate,0.160492227,LiPF6,0.144568007,0.144568007,263.15,1.23
Fluoroethylene Carbonate,0.381233962,Ethyl Methyl Carbonate,0.388363903,Dimethyl Carbonate,0.224420081,LiPF6,0.002991027,0.002991027,273.15,0.381
Fluoroethylene Carbonate,0.34839589,Ethyl Methyl Carbonate,0.354911685,Dimethyl Carbonate,0.205089372,LiPF6,0.045801527,0.045801527,273.15,4.64
Fluoroethylene Carbonate,0.318904441,Ethyl Methyl Carbonate,0.324868679,Dimethyl Carbonate,0.187728712,LiPF6,0.084249084,0.084249084,273.15,5.23
Fluoroethylene Carbonate,0.294083498,Ethyl Methyl Carbonate,0.299583528,Dimethyl Carbonate,0.173117427,LiPF6,0.116607774,0.116607774,273.15,3.97
Fluoroethylene Carbonate,0.27263642,Ethyl Methyl Carbonate,0.27773534,Dimethyl Carbonate,0.160492227,LiPF6,0.144568007,0.144568007,273.15,2.2
Fluoroethylene Carbonate,0.381233962,Ethyl Methyl Carbonate,0.388363903,Dimethyl Carbonate,0.224420081,LiPF6,0.002991027,0.002991027,283.15,0.465
Fluoroethylene Carbonate,0.34839589,Ethyl Methyl Carbonate,0.354911685,Dimethyl Carbonate,0.205089372,LiPF6,0.045801527,0.045801527,283.15,5.79
Fluoroethylene Carbonate,0.318904441,Ethyl Methyl Carbonate,0.324868679,Dimethyl Carbonate,0.187728712,LiPF6,0.084249084,0.084249084,283.15,6.8
Fluoroethylene Carbonate,0.294083498,Ethyl Methyl Carbonate,0.299583528,Dimethyl Carbonate,0.173117427,LiPF6,0.116607774,0.116607774,283.15,5.54
Fluoroethylene Carbonate,0.27263642,Ethyl Methyl Carbonate,0.27773534,Dimethyl Carbonate,0.160492227,LiPF6,0.144568007,0.144568007,283.15,3.48
Fluoroethylene Carbonate,0.381233962,Ethyl Methyl Carbonate,0.388363903,Dimethyl Carbonate,0.224420081,LiPF6,0.002991027,0.002991027,293.15,0.557
Fluoroethylene Carbonate,0.34839589,Ethyl Methyl Carbonate,0.354911685,Dimethyl Carbonate,0.205089372,LiPF6,0.045801527,0.045801527,293.15,7.05
Fluoroethylene Carbonate,0.318904441,Ethyl Methyl Carbonate,0.324868679,Dimethyl Carbonate,0.187728712,LiPF6,0.084249084,0.084249084,293.15,8.54
Fluoroethylene Carbonate,0.294083498,Ethyl Methyl Carbonate,0.299583528,Dimethyl Carbonate,0.173117427,LiPF6,0.116607774,0.116607774,293.15,7.35
Fluoroethylene Carbonate,0.27263642,Ethyl Methyl Carbonate,0.27773534,Dimethyl Carbonate,0.160492227,LiPF6,0.144568007,0.144568007,293.15,5.05
Diethyl Carbonate,0.372171549,Fluoroethylene Carbonate,0.621846397,Ethyl Methyl Carbonate,0,LiPF6,0.002991027,0.002991027,243.15,0.107
Diethyl Carbonate,0.337397253,Fluoroethylene Carbonate,0.563743432,Ethyl Methyl Carbonate,0,LiPF6,0.049429658,0.049429658,243.15,0.776
Diethyl Carbonate,0.306336516,Fluoroethylene Carbonate,0.511845302,Ethyl Methyl Carbonate,0,LiPF6,0.090909091,0.090909091,243.15,0.466
Diethyl Carbonate,0.281300257,Fluoroethylene Carbonate,0.470013228,Ethyl Methyl Carbonate,0,LiPF6,0.124343257,0.124343257,243.15,0.125
Diethyl Carbonate,0.259646785,Fluoroethylene Carbonate,0.433833317,Ethyl Methyl Carbonate,0,LiPF6,0.153259949,0.153259949,243.15,0.0107
Diethyl Carbonate,0.372171549,Fluoroethylene Carbonate,0.621846397,Ethyl Methyl Carbonate,0,LiPF6,0.002991027,0.002991027,253.15,0.157
Diethyl Carbonate,0.337397253,Fluoroethylene Carbonate,0.563743432,Ethyl Methyl Carbonate,0,LiPF6,0.049429658,0.049429658,253.15,1.32
Diethyl Carbonate,0.306336516,Fluoroethylene Carbonate,0.511845302,Ethyl Methyl Carbonate,0,LiPF6,0.090909091,0.090909091,253.15,0.995
Diethyl Carbonate,0.281300257,Fluoroethylene Carbonate,0.470013228,Ethyl Methyl Carbonate,0,LiPF6,0.124343257,0.124343257,253.15,0.425
Diethyl Carbonate,0.259646785,Fluoroethylene Carbonate,0.433833317,Ethyl Methyl Carbonate,0,LiPF6,0.153259949,0.153259949,253.15,0.0995
Diethyl Carbonate,0.372171549,Fluoroethylene Carbonate,0.621846397,Ethyl Methyl Carbonate,0,LiPF6,0.002991027,0.002991027,263.15,0.221
Diethyl Carbonate,0.337397253,Fluoroethylene Carbonate,0.563743432,Ethyl Methyl Carbonate,0,LiPF6,0.049429658,0.049429658,263.15,2.03
Diethyl Carbonate,0.306336516,Fluoroethylene Carbonate,0.511845302,Ethyl Methyl Carbonate,0,LiPF6,0.090909091,0.090909091,263.15,1.75
Diethyl Carbonate,0.281300257,Fluoroethylene Carbonate,0.470013228,Ethyl Methyl Carbonate,0,LiPF6,0.124343257,0.124343257,263.15,0.973
Diethyl Carbonate,0.259646785,Fluoroethylene Carbonate,0.433833317,Ethyl Methyl Carbonate,0,LiPF6,0.153259949,0.153259949,263.15,0.375
Diethyl Carbonate,0.372171549,Fluoroethylene Carbonate,0.621846397,Ethyl Methyl Carbonate,0,LiPF6,0.002991027,0.002991027,273.15,0.297
Diethyl Carbonate,0.337397253,Fluoroethylene Carbonate,0.563743432,Ethyl Methyl Carbonate,0,LiPF6,0.049429658,0.049429658,273.15,2.9
Diethyl Carbonate,0.306336516,Fluoroethylene Carbonate,0.511845302,Ethyl Methyl Carbonate,0,LiPF6,0.090909091,0.090909091,273.15,2.75
Diethyl Carbonate,0.281300257,Fluoroethylene Carbonate,0.470013228,Ethyl Methyl Carbonate,0,LiPF6,0.124343257,0.124343257,273.15,1.8
Diethyl Carbonate,0.259646785,Fluoroethylene Carbonate,0.433833317,Ethyl Methyl Carbonate,0,LiPF6,0.153259949,0.153259949,273.15,0.898
Diethyl Carbonate,0.372171549,Fluoroethylene Carbonate,0.621846397,Ethyl Methyl Carbonate,0,LiPF6,0.002991027,0.002991027,283.15,0.384
Diethyl Carbonate,0.337397253,Fluoroethylene Carbonate,0.563743432,Ethyl Methyl Carbonate,0,LiPF6,0.049429658,0.049429658,283.15,3.93
Diethyl Carbonate,0.306336516,Fluoroethylene Carbonate,0.511845302,Ethyl Methyl Carbonate,0,LiPF6,0.090909091,0.090909091,283.15,3.97
Diethyl Carbonate,0.281300257,Fluoroethylene Carbonate,0.470013228,Ethyl Methyl Carbonate,0,LiPF6,0.124343257,0.124343257,283.15,2.88
Diethyl Carbonate,0.259646785,Fluoroethylene Carbonate,0.433833317,Ethyl Methyl Carbonate,0,LiPF6,0.153259949,0.153259949,283.15,1.69
Diethyl Carbonate,0.372171549,Fluoroethylene Carbonate,0.621846397,Ethyl Methyl Carbonate,0,LiPF6,0.002991027,0.002991027,293.15,0.483
Diethyl Carbonate,0.337397253,Fluoroethylene Carbonate,0.563743432,Ethyl Methyl Carbonate,0,LiPF6,0.049429658,0.049429658,293.15,5.1
Diethyl Carbonate,0.306336516,Fluoroethylene Carbonate,0.511845302,Ethyl Methyl Carbonate,0,LiPF6,0.090909091,0.090909091,293.15,5.41
Diethyl Carbonate,0.281300257,Fluoroethylene Carbonate,0.470013228,Ethyl Methyl Carbonate,0,LiPF6,0.124343257,0.124343257,293.15,4.22
Diethyl Carbonate,0.259646785,Fluoroethylene Carbonate,0.433833317,Ethyl Methyl Carbonate,0,LiPF6,0.153259949,0.153259949,293.15,2.75
Diethyl Carbonate,0.372171549,Fluoroethylene Carbonate,0.621846397,Dimethyl Carbonate,0,LiTFSI,0.002991027,0.002991027,243.15,0.119
Diethyl Carbonate,0.337397253,Fluoroethylene Carbonate,0.563743432,Dimethyl Carbonate,0,LiTFSI,0.049429658,0.049429658,243.15,1.02
Diethyl Carbonate,0.306336516,Fluoroethylene Carbonate,0.511845302,Dimethyl Carbonate,0,LiTFSI,0.090909091,0.090909091,243.15,0.728
Diethyl Carbonate,0.281300257,Fluoroethylene Carbonate,0.470013228,Dimethyl Carbonate,0,LiTFSI,0.124343257,0.124343257,243.15,0.369
Diethyl Carbonate,0.259646785,Fluoroethylene Carbonate,0.433833317,Dimethyl Carbonate,0,LiTFSI,0.153259949,0.153259949,243.15,0.146
Diethyl Carbonate,0.372171549,Fluoroethylene Carbonate,0.621846397,Dimethyl Carbonate,0,LiTFSI,0.002991027,0.002991027,253.15,0.173
Diethyl Carbonate,0.337397253,Fluoroethylene Carbonate,0.563743432,Dimethyl Carbonate,0,LiTFSI,0.049429658,0.049429658,253.15,1.63
Diethyl Carbonate,0.306336516,Fluoroethylene Carbonate,0.511845302,Dimethyl Carbonate,0,LiTFSI,0.090909091,0.090909091,253.15,1.31
Diethyl Carbonate,0.281300257,Fluoroethylene Carbonate,0.470013228,Dimethyl Carbonate,0,LiTFSI,0.124343257,0.124343257,253.15,0.779
Diethyl Carbonate,0.259646785,Fluoroethylene Carbonate,0.433833317,Dimethyl Carbonate,0,LiTFSI,0.153259949,0.153259949,253.15,0.387
Diethyl Carbonate,0.372171549,Fluoroethylene Carbonate,0.621846397,Dimethyl Carbonate,0,LiTFSI,0.002991027,0.002991027,263.15,0.241
Diethyl Carbonate,0.337397253,Fluoroethylene Carbonate,0.563743432,Dimethyl Carbonate,0,LiTFSI,0.049429658,0.049429658,263.15,2.41
Diethyl Carbonate,0.306336516,Fluoroethylene Carbonate,0.511845302,Dimethyl Carbonate,0,LiTFSI,0.090909091,0.090909091,263.15,2.1
Diethyl Carbonate,0.281300257,Fluoroethylene Carbonate,0.470013228,Dimethyl Carbonate,0,LiTFSI,0.124343257,0.124343257,263.15,1.38
Diethyl Carbonate,0.259646785,Fluoroethylene Carbonate,0.433833317,Dimethyl Carbonate,0,LiTFSI,0.153259949,0.153259949,263.15,0.783
Diethyl Carbonate,0.372171549,Fluoroethylene Carbonate,0.621846397,Dimethyl Carbonate,0,LiTFSI,0.002991027,0.002991027,273.15,0.321
Diethyl Carbonate,0.337397253,Fluoroethylene Carbonate,0.563743432,Dimethyl Carbonate,0,LiTFSI,0.049429658,0.049429658,273.15,3.35
Diethyl Carbonate,0.306336516,Fluoroethylene Carbonate,0.511845302,Dimethyl Carbonate,0,LiTFSI,0.090909091,0.090909091,273.15,3.09
Diethyl Carbonate,0.281300257,Fluoroethylene Carbonate,0.470013228,Dimethyl Carbonate,0,LiTFSI,0.124343257,0.124343257,273.15,2.16
Diethyl Carbonate,0.259646785,Fluoroethylene Carbonate,0.433833317,Dimethyl Carbonate,0,LiTFSI,0.153259949,0.153259949,273.15,1.35
Diethyl Carbonate,0.372171549,Fluoroethylene Carbonate,0.621846397,Dimethyl Carbonate,0,LiTFSI,0.002991027,0.002991027,283.15,0.413
Diethyl Carbonate,0.337397253,Fluoroethylene Carbonate,0.563743432,Dimethyl Carbonate,0,LiTFSI,0.049429658,0.049429658,283.15,4.45
Diethyl Carbonate,0.306336516,Fluoroethylene Carbonate,0.511845302,Dimethyl Carbonate,0,LiTFSI,0.090909091,0.090909091,283.15,4.28
Diethyl Carbonate,0.281300257,Fluoroethylene Carbonate,0.470013228,Dimethyl Carbonate,0,LiTFSI,0.124343257,0.124343257,283.15,3.12
Diethyl Carbonate,0.259646785,Fluoroethylene Carbonate,0.433833317,Dimethyl Carbonate,0,LiTFSI,0.153259949,0.153259949,283.15,2.08
Diethyl Carbonate,0.372171549,Fluoroethylene Carbonate,0.621846397,Dimethyl Carbonate,0,LiTFSI,0.002991027,0.002991027,293.15,0.516
Diethyl Carbonate,0.337397253,Fluoroethylene Carbonate,0.563743432,Dimethyl Carbonate,0,LiTFSI,0.049429658,0.049429658,293.15,5.7
Diethyl Carbonate,0.306336516,Fluoroethylene Carbonate,0.511845302,Dimethyl Carbonate,0,LiTFSI,0.090909091,0.090909091,293.15,5.66
Diethyl Carbonate,0.281300257,Fluoroethylene Carbonate,0.470013228,Dimethyl Carbonate,0,LiTFSI,0.124343257,0.124343257,293.15,4.27
Diethyl Carbonate,0.259646785,Fluoroethylene Carbonate,0.433833317,Dimethyl Carbonate,0,LiTFSI,0.153259949,0.153259949,293.15,2.97
Diethyl Carbonate,0,Ethyl Methyl Carbonate,0.562563689,Dimethyl Carbonate,0.433444295,LiPF6,0.001996008,0.001996008,243.15,0.0678
Diethyl Carbonate,0,Ethyl Methyl Carbonate,0.514108869,Dimethyl Carbonate,0.396110806,LiPF6,0.044890162,0.044890162,243.15,0.939
Diethyl Carbonate,0,Ethyl Methyl Carbonate,0.472497347,Dimethyl Carbonate,0.364049944,LiPF6,0.081726354,0.081726354,243.15,2.04
Diethyl Carbonate,0,Ethyl Methyl Carbonate,0.436632705,Dimethyl Carbonate,0.33641694,LiPF6,0.113475177,0.113475177,243.15,2.22
Diethyl Carbonate,0,Ethyl Methyl Carbonate,0.405659989,Dimethyl Carbonate,0.31255307,LiPF6,0.140893471,0.140893471,243.15,1.49
Diethyl Carbonate,0,Ethyl Methyl Carbonate,0.562563689,Dimethyl Carbonate,0.433444295,LiPF6,0.001996008,0.001996008,253.15,0.0795
Diethyl Carbonate,0,Ethyl Methyl Carbonate,0.514108869,Dimethyl Carbonate,0.396110806,LiPF6,0.044890162,0.044890162,253.15,1.14
Diethyl Carbonate,0,Ethyl Methyl Carbonate,0.472497347,Dimethyl Carbonate,0.364049944,LiPF6,0.081726354,0.081726354,253.15,2.51
Diethyl Carbonate,0,Ethyl Methyl Carbonate,0.436632705,Dimethyl Carbonate,0.33641694,LiPF6,0.113475177,0.113475177,253.15,2.89
Diethyl Carbonate,0,Ethyl Methyl Carbonate,0.405659989,Dimethyl Carbonate,0.31255307,LiPF6,0.140893471,0.140893471,253.15,2.14
Diethyl Carbonate,0,Ethyl Methyl Carbonate,0.562563689,Dimethyl Carbonate,0.433444295,LiPF6,0.001996008,0.001996008,263.15,0.0923
Diethyl Carbonate,0,Ethyl Methyl Carbonate,0.514108869,Dimethyl Carbonate,0.396110806,LiPF6,0.044890162,0.044890162,263.15,1.38
Diethyl Carbonate,0,Ethyl Methyl Carbonate,0.472497347,Dimethyl Carbonate,0.364049944,LiPF6,0.081726354,0.081726354,263.15,3.06
Diethyl Carbonate,0,Ethyl Methyl Carbonate,0.436632705,Dimethyl Carbonate,0.33641694,LiPF6,0.113475177,0.113475177,263.15,3.69
