Repository: BattModels/DiffMix-NatCommData

# DiffMix-NatCommData

This is the official data repository for "Differentiable Modeling and Optimization of Non-aqueous Li-based Battery Electrolyte Solutions Using Geometric Deep Learning" published in Nature Communications.

# Citation

Coming soon.

File: training_data/published_AEM_data.csv (part 73 of 82)
sub1_name,x1 (mole fraction),sub2_name,x2 (mole fraction),sub3_name,x3 (mole fraction),salt,x4 (mole fraction),x5 (mole fraction),temperature (K),ionic conductivity (mS/cm)
Diethyl Carbonate,0,Ethyl Methyl Carbonate,0.405659989,Dimethyl Carbonate,0.31255307,LiPF6,0.140893471,0.140893471,263.15,2.96
Diethyl Carbonate,0,Ethyl Methyl Carbonate,0.562563689,Dimethyl Carbonate,0.433444295,LiPF6,0.001996008,0.001996008,273.15,0.106
Diethyl Carbonate,0,Ethyl Methyl Carbonate,0.514108869,Dimethyl Carbonate,0.396110806,LiPF6,0.044890162,0.044890162,273.15,1.66
Diethyl Carbonate,0,Ethyl Methyl Carbonate,0.472497347,Dimethyl Carbonate,0.364049944,LiPF6,0.081726354,0.081726354,273.15,3.68
Diethyl Carbonate,0,Ethyl Methyl Carbonate,0.436632705,Dimethyl Carbonate,0.33641694,LiPF6,0.113475177,0.113475177,273.15,4.6
Diethyl Carbonate,0,Ethyl Methyl Carbonate,0.405659989,Dimethyl Carbonate,0.31255307,LiPF6,0.140893471,0.140893471,273.15,3.96
Diethyl Carbonate,0,Ethyl Methyl Carbonate,0.562563689,Dimethyl Carbonate,0.433444295,LiPF6,0.001996008,0.001996008,283.15,0.122
Diethyl Carbonate,0,Ethyl Methyl Carbonate,0.514108869,Dimethyl Carbonate,0.396110806,LiPF6,0.044890162,0.044890162,283.15,1.98
Diethyl Carbonate,0,Ethyl Methyl Carbonate,0.472497347,Dimethyl Carbonate,0.364049944,LiPF6,0.081726354,0.081726354,283.15,4.39
Diethyl Carbonate,0,Ethyl Methyl Carbonate,0.436632705,Dimethyl Carbonate,0.33641694,LiPF6,0.113475177,0.113475177,283.15,5.62
Diethyl Carbonate,0,Ethyl Methyl Carbonate,0.405659989,Dimethyl Carbonate,0.31255307,LiPF6,0.140893471,0.140893471,283.15,5.16
Diethyl Carbonate,0,Ethyl Methyl Carbonate,0.562563689,Dimethyl Carbonate,0.433444295,LiPF6,0.001996008,0.001996008,293.15,0.139
Diethyl Carbonate,0,Ethyl Methyl Carbonate,0.514108869,Dimethyl Carbonate,0.396110806,LiPF6,0.044890162,0.044890162,293.15,2.35
Diethyl Carbonate,0,Ethyl Methyl Carbonate,0.472497347,Dimethyl Carbonate,0.364049944,LiPF6,0.081726354,0.081726354,293.15,5.18
Diethyl Carbonate,0,Ethyl Methyl Carbonate,0.436632705,Dimethyl Carbonate,0.33641694,LiPF6,0.113475177,0.113475177,293.15,6.8
Diethyl Carbonate,0,Ethyl Methyl Carbonate,0.405659989,Dimethyl Carbonate,0.31255307,LiPF6,0.140893471,0.140893471,293.15,6.53
Diethyl Carbonate,0.367867525,Ethyl Methyl Carbonate,0.626150422,Ethylene Carbonate,0,LiPF6,0.002991027,0.002991027,243.15,0.0538
Diethyl Carbonate,0.33349538,Ethyl Methyl Carbonate,0.567645304,Ethylene Carbonate,0,LiPF6,0.049429658,0.049429658,243.15,0.528
Diethyl Carbonate,0.303406111,Ethyl Methyl Carbonate,0.516430104,Ethylene Carbonate,0,LiPF6,0.090081893,0.090081893,243.15,1.18
Diethyl Carbonate,0.27861516,Ethyl Methyl Carbonate,0.474233218,Ethylene Carbonate,0,LiPF6,0.123575811,0.123575811,243.15,1.14
Diethyl Carbonate,0.257707214,Ethyl Methyl Carbonate,0.438645627,Ethylene Carbonate,0,LiPF6,0.151823579,0.151823579,243.15,0.487
Diethyl Carbonate,0.367867525,Ethyl Methyl Carbonate,0.626150422,Ethylene Carbonate,0,LiPF6,0.002991027,0.002991027,253.15,0.0644
Diethyl Carbonate,0.33349538,Ethyl Methyl Carbonate,0.567645304,Ethylene Carbonate,0,LiPF6,0.049429658,0.049429658,253.15,0.675
Diethyl Carbonate,0.303406111,Ethyl Methyl Carbonate,0.516430104,Ethylene Carbonate,0,LiPF6,0.090081893,0.090081893,253.15,1.54
Diethyl Carbonate,0.27861516,Ethyl Methyl Carbonate,0.474233218,Ethylene Carbonate,0,LiPF6,0.123575811,0.123575811,253.15,1.62
Diethyl Carbonate,0.257707214,Ethyl Methyl Carbonate,0.438645627,Ethylene Carbonate,0,LiPF6,0.151823579,0.151823579,253.15,0.797
Diethyl Carbonate,0.367867525,Ethyl Methyl Carbonate,0.626150422,Ethylene Carbonate,0,LiPF6,0.002991027,0.002991027,263.15,0.0762
Diethyl Carbonate,0.33349538,Ethyl Methyl Carbonate,0.567645304,Ethylene Carbonate,0,LiPF6,0.049429658,0.049429658,263.15,0.854
Diethyl Carbonate,0.303406111,Ethyl Methyl Carbonate,0.516430104,Ethylene Carbonate,0,LiPF6,0.090081893,0.090081893,263.15,1.97
Diethyl Carbonate,0.27861516,Ethyl Methyl Carbonate,0.474233218,Ethylene Carbonate,0,LiPF6,0.123575811,0.123575811,263.15,2.21
Diethyl Carbonate,0.257707214,Ethyl Methyl Carbonate,0.438645627,Ethylene Carbonate,0,LiPF6,0.151823579,0.151823579,263.15,1.23
Diethyl Carbonate,0.367867525,Ethyl Methyl Carbonate,0.626150422,Ethylene Carbonate,0,LiPF6,0.002991027,0.002991027,273.15,0.0892
Diethyl Carbonate,0.33349538,Ethyl Methyl Carbonate,0.567645304,Ethylene Carbonate,0,LiPF6,0.049429658,0.049429658,273.15,1.06
Diethyl Carbonate,0.303406111,Ethyl Methyl Carbonate,0.516430104,Ethylene Carbonate,0,LiPF6,0.090081893,0.090081893,273.15,2.46
Diethyl Carbonate,0.27861516,Ethyl Methyl Carbonate,0.474233218,Ethylene Carbonate,0,LiPF6,0.123575811,0.123575811,273.15,2.92
Diethyl Carbonate,0.257707214,Ethyl Methyl Carbonate,0.438645627,Ethylene Carbonate,0,LiPF6,0.151823579,0.151823579,273.15,1.82
Diethyl Carbonate,0.367867525,Ethyl Methyl Carbonate,0.626150422,Ethylene Carbonate,0,LiPF6,0.002991027,0.002991027,283.15,0.104
Diethyl Carbonate,0.33349538,Ethyl Methyl Carbonate,0.567645304,Ethylene Carbonate,0,LiPF6,0.049429658,0.049429658,283.15,1.31
Diethyl Carbonate,0.303406111,Ethyl Methyl Carbonate,0.516430104,Ethylene Carbonate,0,LiPF6,0.090081893,0.090081893,283.15,3.03
Diethyl Carbonate,0.27861516,Ethyl Methyl Carbonate,0.474233218,Ethylene Carbonate,0,LiPF6,0.123575811,0.123575811,283.15,3.76
Diethyl Carbonate,0.257707214,Ethyl Methyl Carbonate,0.438645627,Ethylene Carbonate,0,LiPF6,0.151823579,0.151823579,283.15,2.58
Diethyl Carbonate,0.367867525,Ethyl Methyl Carbonate,0.626150422,Ethylene Carbonate,0,LiPF6,0.002991027,0.002991027,293.15,0.119
Diethyl Carbonate,0.33349538,Ethyl Methyl Carbonate,0.567645304,Ethylene Carbonate,0,LiPF6,0.049429658,0.049429658,293.15,1.6
Diethyl Carbonate,0.303406111,Ethyl Methyl Carbonate,0.516430104,Ethylene Carbonate,0,LiPF6,0.090081893,0.090081893,293.15,3.67
Diethyl Carbonate,0.27861516,Ethyl Methyl Carbonate,0.474233218,Ethylene Carbonate,0,LiPF6,0.123575811,0.123575811,293.15,4.71
Diethyl Carbonate,0.257707214,Ethyl Methyl Carbonate,0.438645627,Ethylene Carbonate,0,LiPF6,0.151823579,0.151823579,293.15,3.53
Diethyl Carbonate,0.56591068,Fluoroethylene Carbonate,0,Ethyl Methyl Carbonate,0.428107266,LiTFSI,0.002991027,0.002991027,243.15,0.0815
Diethyl Carbonate,0.512006262,Fluoroethylene Carbonate,0,Ethyl Methyl Carbonate,0.387328971,LiTFSI,0.050332384,0.050332384,243.15,1.3
Diethyl Carbonate,0.464864131,Fluoroethylene Carbonate,0,Ethyl Methyl Carbonate,0.351666296,LiTFSI,0.091734787,0.091734787,243.15,2.28
Diethyl Carbonate,0.425991962,Fluoroethylene Carbonate,0,Ethyl Methyl Carbonate,0.322259786,LiTFSI,0.125874126,0.125874126,243.15,2.34
Diethyl Carbonate,0.3931796,Fluoroethylene Carbonate,0,Ethyl Methyl Carbonate,0.297437475,LiTFSI,0.154691462,0.154691462,243.15,1.76
Diethyl Carbonate,0.56591068,Fluoroethylene Carbonate,0,Ethyl Methyl Carbonate,0.428107266,LiTFSI,0.002991027,0.002991027,253.15,0.0985
Diethyl Carbonate,0.512006262,Fluoroethylene Carbonate,0,Ethyl Methyl Carbonate,0.387328971,LiTFSI,0.050332384,0.050332384,253.15,1.57
Diethyl Carbonate,0.464864131,Fluoroethylene Carbonate,0,Ethyl Methyl Carbonate,0.351666296,LiTFSI,0.091734787,0.091734787,253.15,2.8
Diethyl Carbonate,0.425991962,Fluoroethylene Carbonate,0,Ethyl Methyl Carbonate,0.322259786,LiTFSI,0.125874126,0.125874126,253.15,2.94
Diethyl Carbonate,0.3931796,Fluoroethylene Carbonate,0,Ethyl Methyl Carbonate,0.297437475,LiTFSI,0.154691462,0.154691462,253.15,2.27
Diethyl Carbonate,0.56591068,Fluoroethylene Carbonate,0,Ethyl Methyl Carbonate,0.428107266,LiTFSI,0.002991027,0.002991027,263.15,0.117
Diethyl Carbonate,0.512006262,Fluoroethylene Carbonate,0,Ethyl Methyl Carbonate,0.387328971,LiTFSI,0.050332384,0.050332384,263.15,1.89
Diethyl Carbonate,0.464864131,Fluoroethylene Carbonate,0,Ethyl Methyl Carbonate,0.351666296,LiTFSI,0.091734787,0.091734787,263.15,3.39
Diethyl Carbonate,0.425991962,Fluoroethylene Carbonate,0,Ethyl Methyl Carbonate,0.322259786,LiTFSI,0.125874126,0.125874126,263.15,3.65
Diethyl Carbonate,0.3931796,Fluoroethylene Carbonate,0,Ethyl Methyl Carbonate,0.297437475,LiTFSI,0.154691462,0.154691462,263.15,2.88
Diethyl Carbonate,0.56591068,Fluoroethylene Carbonate,0,Ethyl Methyl Carbonate,0.428107266,LiTFSI,0.002991027,0.002991027,273.15,0.138
Diethyl Carbonate,0.512006262,Fluoroethylene Carbonate,0,Ethyl Methyl Carbonate,0.387328971,LiTFSI,0.050332384,0.050332384,273.15,2.26
Diethyl Carbonate,0.464864131,Fluoroethylene Carbonate,0,Ethyl Methyl Carbonate,0.351666296,LiTFSI,0.091734787,0.091734787,273.15,4.05
Diethyl Carbonate,0.425991962,Fluoroethylene Carbonate,0,Ethyl Methyl Carbonate,0.322259786,LiTFSI,0.125874126,0.125874126,273.15,4.45
Diethyl Carbonate,0.3931796,Fluoroethylene Carbonate,0,Ethyl Methyl Carbonate,0.297437475,LiTFSI,0.154691462,0.154691462,273.15,3.59
Diethyl Carbonate,0.56591068,Fluoroethylene Carbonate,0,Ethyl Methyl Carbonate,0.428107266,LiTFSI,0.002991027,0.002991027,283.15,0.161
Diethyl Carbonate,0.512006262,Fluoroethylene Carbonate,0,Ethyl Methyl Carbonate,0.387328971,LiTFSI,0.050332384,0.050332384,283.15,2.67
Diethyl Carbonate,0.464864131,Fluoroethylene Carbonate,0,Ethyl Methyl Carbonate,0.351666296,LiTFSI,0.091734787,0.091734787,283.15,4.8
Diethyl Carbonate,0.425991962,Fluoroethylene Carbonate,0,Ethyl Methyl Carbonate,0.322259786,LiTFSI,0.125874126,0.125874126,283.15,5.38
Diethyl Carbonate,0.3931796,Fluoroethylene Carbonate,0,Ethyl Methyl Carbonate,0.297437475,LiTFSI,0.154691462,0.154691462,283.15,4.44
Diethyl Carbonate,0.56591068,Fluoroethylene Carbonate,0,Ethyl Methyl Carbonate,0.428107266,LiTFSI,0.002991027,0.002991027,293.15,0.186
Diethyl Carbonate,0.512006262,Fluoroethylene Carbonate,0,Ethyl Methyl Carbonate,0.387328971,LiTFSI,0.050332384,0.050332384,293.15,3.14
Diethyl Carbonate,0.464864131,Fluoroethylene Carbonate,0,Ethyl Methyl Carbonate,0.351666296,LiTFSI,0.091734787,0.091734787,293.15,5.66
Diethyl Carbonate,0.425991962,Fluoroethylene Carbonate,0,Ethyl Methyl Carbonate,0.322259786,LiTFSI,0.125874126,0.125874126,293.15,6.39
Diethyl Carbonate,0.3931796,Fluoroethylene Carbonate,0,Ethyl Methyl Carbonate,0.297437475,LiTFSI,0.154691462,0.154691462,293.15,5.41
Diethyl Carbonate,0.167328641,Ethyl Methyl Carbonate,0.379748658,Ethylene Carbonate,0.448930685,LiTFSI,0.001996008,0.001996008,243.15,0.253
Diethyl Carbonate,0.152916265,Ethyl Methyl Carbonate,0.34704009,Ethylene Carbonate,0.41026332,LiTFSI,0.044890162,0.044890162,243.15,2.53
Diethyl Carbonate,0.140256294,Ethyl Methyl Carbonate,0.318308563,Ethylene Carbonate,0.376297529,LiTFSI,0.082568807,0.082568807,243.15,2.18
Diethyl Carbonate,0.129344591,Ethyl Methyl Carbonate,0.293544696,Ethylene Carbonate,0.347022218,LiTFSI,0.115044248,0.115044248,243.15,1.26
Diethyl Carbonate,0.120164163,Ethyl Methyl Carbonate,0.272709915,Ethylene Carbonate,0.322391789,LiTFSI,0.142367067,0.142367067,243.15,0.645
Diethyl Carbonate,0.167328641,Ethyl Methyl Carbonate,0.379748658,Ethylene Carbonate,0.448930685,LiTFSI,0.001996008,0.001996008,253.15,0.327
Diethyl Carbonate,0.152916265,Ethyl Methyl Carbonate,0.34704009,Ethylene Carbonate,0.41026332,LiTFSI,0.044890162,0.044890162,253.15,3.39
Diethyl Carbonate,0.140256294,Ethyl Methyl Carbonate,0.318308563,Ethylene Carbonate,0.376297529,LiTFSI,0.082568807,0.082568807,253.15,3.12
Diethyl Carbonate,0.129344591,Ethyl Methyl Carbonate,0.293544696,Ethylene Carbonate,0.347022218,LiTFSI,0.115044248,0.115044248,253.15,1.96
Diethyl Carbonate,0.120164163,Ethyl Methyl Carbonate,0.272709915,Ethylene Carbonate,0.322391789,LiTFSI,0.142367067,0.142367067,253.15,1.13
Diethyl Carbonate,0.167328641,Ethyl Methyl Carbonate,0.379748658,Ethylene Carbonate,0.448930685,LiTFSI,0.001996008,0.001996008,263.15,0.41
Diethyl Carbonate,0.152916265,Ethyl Methyl Carbonate,0.34704009,Ethylene Carbonate,0.41026332,LiTFSI,0.044890162,0.044890162,263.15,4.37
Diethyl Carbonate,0.140256294,Ethyl Methyl Carbonate,0.318308563,Ethylene Carbonate,0.376297529,LiTFSI,0.082568807,0.082568807,263.15,4.21
Diethyl Carbonate,0.129344591,Ethyl Methyl Carbonate,0.293544696,Ethylene Carbonate,0.347022218,LiTFSI,0.115044248,0.115044248,263.15,2.84
Diethyl Carbonate,0.120164163,Ethyl Methyl Carbonate,0.272709915,Ethylene Carbonate,0.322391789,LiTFSI,0.142367067,0.142367067,263.15,1.76
Diethyl Carbonate,0.167328641,Ethyl Methyl Carbonate,0.379748658,Ethylene Carbonate,0.448930685,LiTFSI,0.001996008,0.001996008,273.15,0.502
Diethyl Carbonate,0.152916265,Ethyl Methyl Carbonate,0.34704009,Ethylene Carbonate,0.41026332,LiTFSI,0.044890162,0.044890162,273.15,5.47
Diethyl Carbonate,0.140256294,Ethyl Methyl Carbonate,0.318308563,Ethylene Carbonate,0.376297529,LiTFSI,0.082568807,0.082568807,273.15,5.47
Diethyl Carbonate,0.129344591,Ethyl Methyl Carbonate,0.293544696,Ethylene Carbonate,0.347022218,LiTFSI,0.115044248,0.115044248,273.15,3.88
Diethyl Carbonate,0.120164163,Ethyl Methyl Carbonate,0.272709915,Ethylene Carbonate,0.322391789,LiTFSI,0.142367067,0.142367067,273.15,2.55
Diethyl Carbonate,0.167328641,Ethyl Methyl Carbonate,0.379748658,Ethylene Carbonate,0.448930685,LiTFSI,0.001996008,0.001996008,283.15,0.601
Diethyl Carbonate,0.152916265,Ethyl Methyl Carbonate,0.34704009,Ethylene Carbonate,0.41026332,LiTFSI,0.044890162,0.044890162,283.15,6.69
Diethyl Carbonate,0.140256294,Ethyl Methyl Carbonate,0.318308563,Ethylene Carbonate,0.376297529,LiTFSI,0.082568807,0.082568807,283.15,6.89
Diethyl Carbonate,0.129344591,Ethyl Methyl Carbonate,0.293544696,Ethylene Carbonate,0.347022218,LiTFSI,0.115044248,0.115044248,283.15,5.08
Diethyl Carbonate,0.120164163,Ethyl Methyl Carbonate,0.272709915,Ethylene Carbonate,0.322391789,LiTFSI,0.142367067,0.142367067,283.15,3.48
Diethyl Carbonate,0.167328641,Ethyl Methyl Carbonate,0.379748658,Ethylene Carbonate,0.448930685,LiTFSI,0.001996008,0.001996008,293.15,0.706
Diethyl Carbonate,0.152916265,Ethyl Methyl Carbonate,0.34704009,Ethylene Carbonate,0.41026332,LiTFSI,0.044890162,0.044890162,293.15,7.92
Diethyl Carbonate,0.140256294,Ethyl Methyl Carbonate,0.318308563,Ethylene Carbonate,0.376297529,LiTFSI,0.082568807,0.082568807,293.15,8.25
Diethyl Carbonate,0.129344591,Ethyl Methyl Carbonate,0.293544696,Ethylene Carbonate,0.347022218,LiTFSI,0.115044248,0.115044248,293.15,6.44
Diethyl Carbonate,0.120164163,Ethyl Methyl Carbonate,0.272709915,Ethylene Carbonate,0.322391789,LiTFSI,0.142367067,0.142367067,293.15,4.57
Propylene Carbonate,0,Fluoroethylene Carbonate,0.36008929,Dimethyl Carbonate,0.635918694,LiPF6,0.001996008,0.001996008,243.15,0.22
Propylene Carbonate,0,Fluoroethylene Carbonate,0.329734261,Dimethyl Carbonate,0.582311628,LiPF6,0.043977055,0.043977055,243.15,2.7
Propylene Carbonate,0,Fluoroethylene Carbonate,0.303660721,Dimethyl Carbonate,0.536265682,LiPF6,0.080036799,0.080036799,243.15,2.85
Propylene Carbonate,0,Fluoroethylene Carbonate,0.280621167,Dimethyl Carbonate,0.495577767,LiPF6,0.111900533,0.111900533,243.15,1.76
Propylene Carbonate,0,Fluoroethylene Carbonate,0.261262529,Dimethyl Carbonate,0.461390357,LiPF6,0.138673557,0.138673557,243.15,0.712
Propylene Carbonate,0,Fluoroethylene Carbonate,0.36008929,Dimethyl Carbonate,0.635918694,LiPF6,0.001996008,0.001996008,253.15,0.286
Propylene Carbonate,0,Fluoroethylene Carbonate,0.329734261,Dimethyl Carbonate,0.582311628,LiPF6,0.043977055,0.043977055,253.15,3.58
Propylene Carbonate,0,Fluoroethylene Carbonate,0.303660721,Dimethyl Carbonate,0.536265682,LiPF6,0.080036799,0.080036799,253.15,3.95
Propylene Carbonate,0,Fluoroethylene Carbonate,0.280621167,Dimethyl Carbonate,0.495577767,LiPF6,0.111900533,0.111900533,253.15,2.67
Propylene Carbonate,0,Fluoroethylene Carbonate,0.261262529,Dimethyl Carbonate,0.461390357,LiPF6,0.138673557,0.138673557,253.15,1.34
Propylene Carbonate,0,Fluoroethylene Carbonate,0.36008929,Dimethyl Carbonate,0.635918694,LiPF6,0.001996008,0.001996008,263.15,0.362
Propylene Carbonate,0,Fluoroethylene Carbonate,0.329734261,Dimethyl Carbonate,0.582311628,LiPF6,0.043977055,0.043977055,263.15,4.65
Propylene Carbonate,0,Fluoroethylene Carbonate,0.303660721,Dimethyl Carbonate,0.536265682,LiPF6,0.080036799,0.080036799,263.15,5.42
Propylene Carbonate,0,Fluoroethylene Carbonate,0.280621167,Dimethyl Carbonate,0.495577767,LiPF6,0.111900533,0.111900533,263.15,4.07
Propylene Carbonate,0,Fluoroethylene Carbonate,0.261262529,Dimethyl Carbonate,0.461390357,LiPF6,0.138673557,0.138673557,263.15,2.41
Propylene Carbonate,0,Fluoroethylene Carbonate,0.36008929,Dimethyl Carbonate,0.635918694,LiPF6,0.001996008,0.001996008,273.15,0.447
Propylene Carbonate,0,Fluoroethylene Carbonate,0.329734261,Dimethyl Carbonate,0.582311628,LiPF6,0.043977055,0.043977055,273.15,5.86
Propylene Carbonate,0,Fluoroethylene Carbonate,0.303660721,Dimethyl Carbonate,0.536265682,LiPF6,0.080036799,0.080036799,273.15,7.11
Propylene Carbonate,0,Fluoroethylene Carbonate,0.280621167,Dimethyl Carbonate,0.495577767,LiPF6,0.111900533,0.111900533,273.15,5.77
Propylene Carbonate,0,Fluoroethylene Carbonate,0.261262529,Dimethyl Carbonate,0.461390357,LiPF6,0.138673557,0.138673557,273.15,3.81
Propylene Carbonate,0,Fluoroethylene Carbonate,0.36008929,Dimethyl Carbonate,0.635918694,LiPF6,0.001996008,0.001996008,283.15,0.54
Propylene Carbonate,0,Fluoroethylene Carbonate,0.329734261,Dimethyl Carbonate,0.582311628,LiPF6,0.043977055,0.043977055,283.15,7.2
Propylene Carbonate,0,Fluoroethylene Carbonate,0.303660721,Dimethyl Carbonate,0.536265682,LiPF6,0.080036799,0.080036799,283.15,9.03
Propylene Carbonate,0,Fluoroethylene Carbonate,0.280621167,Dimethyl Carbonate,0.495577767,LiPF6,0.111900533,0.111900533,283.15,7.75
Propylene Carbonate,0,Fluoroethylene Carbonate,0.261262529,Dimethyl Carbonate,0.461390357,LiPF6,0.138673557,0.138673557,283.15,5.53
Propylene Carbonate,0,Fluoroethylene Carbonate,0.36008929,Dimethyl Carbonate,0.635918694,LiPF6,0.001996008,0.001996008,293.15,0.641
Propylene Carbonate,0,Fluoroethylene Carbonate,0.329734261,Dimethyl Carbonate,0.582311628,LiPF6,0.043977055,0.043977055,293.15,8.67
Propylene Carbonate,0,Fluoroethylene Carbonate,0.303660721,Dimethyl Carbonate,0.536265682,LiPF6,0.080036799,0.080036799,293.15,11.2
Propylene Carbonate,0,Fluoroethylene Carbonate,0.280621167,Dimethyl Carbonate,0.495577767,LiPF6,0.111900533,0.111900533,293.15,10
Propylene Carbonate,0,Fluoroethylene Carbonate,0.261262529,Dimethyl Carbonate,0.461390357,LiPF6,0.138673557,0.138673557,293.15,7.59
Diethyl Carbonate,0,Fluoroethylene Carbonate,0.591982203,Ethyl Methyl Carbonate,0.402035743,LiPF6,0.002991027,0.002991027,243.15,0.133
Diethyl Carbonate,0,Fluoroethylene Carbonate,0.538826233,Ethyl Methyl Carbonate,0.365935672,LiPF6,0.047619048,0.047619048,243.15,1.12
Diethyl Carbonate,0,Fluoroethylene Carbonate,0.492208246,Ethyl Methyl Carbonate,0.334275772,LiPF6,0.086757991,0.086757991,243.15,0.838
Diethyl Carbonate,0,Fluoroethylene Carbonate,0.452949554,Ethyl Methyl Carbonate,0.307613826,LiPF6,0.11971831,0.11971831,243.15,0.346
Diethyl Carbonate,0,Fluoroethylene Carbonate,0.419011918,Ethyl Methyl Carbonate,0.284565595,LiPF6,0.148211244,0.148211244,243.15,0.0746
Diethyl Carbonate,0,Fluoroethylene Carbonate,0.591982203,Ethyl Methyl Carbonate,0.402035743,LiPF6,0.002991027,0.002991027,253.15,0.192
Diethyl Carbonate,0,Fluoroethylene Carbonate,0.538826233,Ethyl Methyl Carbonate,0.365935672,LiPF6,0.047619048,0.047619048,253.15,1.78
Diethyl Carbonate,0,Fluoroethylene Carbonate,0.492208246,Ethyl Methyl Carbonate,0.334275772,LiPF6,0.086757991,0.086757991,253.15,1.54
Diethyl Carbonate,0,Fluoroethylene Carbonate,0.452949554,Ethyl Methyl Carbonate,0.307613826,LiPF6,0.11971831,0.11971831,253.15,0.844
Diethyl Carbonate,0,Fluoroethylene Carbonate,0.419011918,Ethyl Methyl Carbonate,0.284565595,LiPF6,0.148211244,0.148211244,253.15,0.313
Diethyl Carbonate,0,Fluoroethylene Carbonate,0.591982203,Ethyl Methyl Carbonate,0.402035743,LiPF6,0.002991027,0.002991027,263.15,0.263
Diethyl Carbonate,0,Fluoroethylene Carbonate,0.538826233,Ethyl Methyl Carbonate,0.365935672,LiPF6,0.047619048,0.047619048,263.15,2.62
Diethyl Carbonate,0,Fluoroethylene Carbonate,0.492208246,Ethyl Methyl Carbonate,0.334275772,LiPF6,0.086757991,0.086757991,263.15,2.49
Diethyl Carbonate,0,Fluoroethylene Carbonate,0.452949554,Ethyl Methyl Carbonate,0.307613826,LiPF6,0.11971831,0.11971831,263.15,1.61
Diethyl Carbonate,0,Fluoroethylene Carbonate,0.419011918,Ethyl Methyl Carbonate,0.284565595,LiPF6,0.148211244,0.148211244,263.15,0.802
Diethyl Carbonate,0,Fluoroethylene Carbonate,0.591982203,Ethyl Methyl Carbonate,0.402035743,LiPF6,0.002991027,0.002991027,273.15,0.347
Diethyl Carbonate,0,Fluoroethylene Carbonate,0.538826233,Ethyl Methyl Carbonate,0.365935672,LiPF6,0.047619048,0.047619048,273.15,3.62
Diethyl Carbonate,0,Fluoroethylene Carbonate,0.492208246,Ethyl Methyl Carbonate,0.334275772,LiPF6,0.086757991,0.086757991,273.15,3.69
Diethyl Carbonate,0,Fluoroethylene Carbonate,0.452949554,Ethyl Methyl Carbonate,0.307613826,LiPF6,0.11971831,0.11971831,273.15,2.67
Diethyl Carbonate,0,Fluoroethylene Carbonate,0.419011918,Ethyl Methyl Carbonate,0.284565595,LiPF6,0.148211244,0.148211244,273.15,1.57
Diethyl Carbonate,0,Fluoroethylene Carbonate,0.591982203,Ethyl Methyl Carbonate,0.402035743,LiPF6,0.002991027,0.002991027,283.15,0.443
Diethyl Carbonate,0,Fluoroethylene Carbonate,0.538826233,Ethyl Methyl Carbonate,0.365935672,LiPF6,0.047619048,0.047619048,283.15,4.79
Diethyl Carbonate,0,Fluoroethylene Carbonate,0.492208246,Ethyl Methyl Carbonate,0.334275772,LiPF6,0.086757991,0.086757991,283.15,5.12
Diethyl Carbonate,0,Fluoroethylene Carbonate,0.452949554,Ethyl Methyl Carbonate,0.307613826,LiPF6,0.11971831,0.11971831,283.15,3.99
Diethyl Carbonate,0,Fluoroethylene Carbonate,0.419011918,Ethyl Methyl Carbonate,0.284565595,LiPF6,0.148211244,0.148211244,283.15,2.62
Diethyl Carbonate,0,Fluoroethylene Carbonate,0.591982203,Ethyl Methyl Carbonate,0.402035743,LiPF6,0.002991027,0.002991027,293.15,0.549
Diethyl Carbonate,0,Fluoroethylene Carbonate,0.538826233,Ethyl Methyl Carbonate,0.365935672,LiPF6,0.047619048,0.047619048,293.15,6.1
Diethyl Carbonate,0,Fluoroethylene Carbonate,0.492208246,Ethyl Methyl Carbonate,0.334275772,LiPF6,0.086757991,0.086757991,293.15,6.77
Diethyl Carbonate,0,Fluoroethylene Carbonate,0.452949554,Ethyl Methyl Carbonate,0.307613826,LiPF6,0.11971831,0.11971831,293.15,5.56
Diethyl Carbonate,0,Fluoroethylene Carbonate,0.419011918,Ethyl Methyl Carbonate,0.284565595,LiPF6,0.148211244,0.148211244,293.15,3.94
Diethyl Carbonate,0,Fluoroethylene Carbonate,0,Ethyl Methyl Carbonate,0.994017946,LiPF6,0.002991027,0.002991027,243.15,0.0387
Diethyl Carbonate,0,Fluoroethylene Carbonate,0,Ethyl Methyl Carbonate,0.906577693,LiPF6,0.046711153,0.046711153,243.15,0.358
Diethyl Carbonate,0,Fluoroethylene Carbonate,0,Ethyl Methyl Carbonate,0.828153565,LiPF6,0.085923218,0.085923218,243.15,0.939
Diethyl Carbonate,0,Fluoroethylene Carbonate,0,Ethyl Methyl Carbonate,0.762114537,LiPF6,0.118942731,0.118942731,243.15,1.14
Diethyl Carbonate,0,Fluoroethylene Carbonate,0,Ethyl Methyl Carbonate,0.706484642,LiPF6,0.146757679,0.146757679,243.15,0.658
Diethyl Carbonate,0,Fluoroethylene Carbonate,0,Ethyl Methyl Carbonate,0.994017946,LiPF6,0.002991027,0.002991027,253.15,0.0488
Diethyl Carbonate,0,Fluoroethylene Carbonate,0,Ethyl Methyl Carbonate,0.906577693,LiPF6,0.046711153,0.046711153,253.15,0.461
Diethyl Carbonate,0,Fluoroethylene Carbonate,0,Ethyl Methyl Carbonate,0.828153565,LiPF6,0.085923218,0.085923218,253.15,1.25
Diethyl Carbonate,0,Fluoroethylene Carbonate,0,Ethyl Methyl Carbonate,0.762114537,LiPF6,0.118942731,0.118942731,253.15,1.63
Diethyl Carbonate,0,Fluoroethylene Carbonate,0,Ethyl Methyl Carbonate,0.706484642,LiPF6,0.146757679,0.146757679,253.15,1.06
Diethyl Carbonate,0,Fluoroethylene Carbonate,0,Ethyl Methyl Carbonate,0.994017946,LiPF6,0.002991027,0.002991027,263.15,0.0602
Diethyl Carbonate,0,Fluoroethylene Carbonate,0,Ethyl Methyl Carbonate,0.906577693,LiPF6,0.046711153,0.046711153,263.15,0.592
Diethyl Carbonate,0,Fluoroethylene Carbonate,0,Ethyl Methyl Carbonate,0.828153565,LiPF6,0.085923218,0.085923218,263.15,1.63
Diethyl Carbonate,0,Fluoroethylene Carbonate,0,Ethyl Methyl Carbonate,0.762114537,LiPF6,0.118942731,0.118942731,263.15,2.24
Diethyl Carbonate,0,Fluoroethylene Carbonate,0,Ethyl Methyl Carbonate,0.706484642,LiPF6,0.146757679,0.146757679,263.15,1.6
Diethyl Carbonate,0,Fluoroethylene Carbonate,0,Ethyl Methyl Carbonate,0.994017946,LiPF6,0.002991027,0.002991027,273.15,0.073
Diethyl Carbonate,0,Fluoroethylene Carbonate,0,Ethyl Methyl Carbonate,0.906577693,LiPF6,0.046711153,0.046711153,273.15,0.754
Diethyl Carbonate,0,Fluoroethylene Carbonate,0,Ethyl Methyl Carbonate,0.828153565,LiPF6,0.085923218,0.085923218,273.15,2.08
Diethyl Carbonate,0,Fluoroethylene Carbonate,0,Ethyl Methyl Carbonate,0.762114537,LiPF6,0.118942731,0.118942731,273.15,2.97
Diethyl Carbonate,0,Fluoroethylene Carbonate,0,Ethyl Methyl Carbonate,0.706484642,LiPF6,0.146757679,0.146757679,273.15,2.31
Diethyl Carbonate,0,Fluoroethylene Carbonate,0,Ethyl Methyl Carbonate,0.994017946,LiPF6,0.002991027,0.002991027,283.15,0.0871
Diethyl Carbonate,0,Fluoroethylene Carbonate,0,Ethyl Methyl Carbonate,0.906577693,LiPF6,0.046711153,0.046711153,283.15,0.952
Diethyl Carbonate,0,Fluoroethylene Carbonate,0,Ethyl Methyl Carbonate,0.828153565,LiPF6,0.085923218,0.085923218,283.15,2.61
Diethyl Carbonate,0,Fluoroethylene Carbonate,0,Ethyl Methyl Carbonate,0.762114537,LiPF6,0.118942731,0.118942731,283.15,3.83
Diethyl Carbonate,0,Fluoroethylene Carbonate,0,Ethyl Methyl Carbonate,0.706484642,LiPF6,0.146757679,0.146757679,283.15,3.2
Diethyl Carbonate,0,Fluoroethylene Carbonate,0,Ethyl Methyl Carbonate,0.994017946,LiPF6,0.002991027,0.002991027,293.15,0.102
Diethyl Carbonate,0,Fluoroethylene Carbonate,0,Ethyl Methyl Carbonate,0.906577693,LiPF6,0.046711153,0.046711153,293.15,1.19
Diethyl Carbonate,0,Fluoroethylene Carbonate,0,Ethyl Methyl Carbonate,0.828153565,LiPF6,0.085923218,0.085923218,293.15,3.22
Diethyl Carbonate,0,Fluoroethylene Carbonate,0,Ethyl Methyl Carbonate,0.762114537,LiPF6,0.118942731,0.118942731,293.15,4.81
Diethyl Carbonate,0,Fluoroethylene Carbonate,0,Ethyl Methyl Carbonate,0.706484642,LiPF6,0.146757679,0.146757679,293.15,4.28
Fluoroethylene Carbonate,0.195872974,Ethyl Methyl Carbonate,0.798144973,Ethylene Carbonate,0,LiPF6,0.002991027,0.002991027,243.15,0.168
Fluoroethylene Carbonate,0.178284915,Ethyl Methyl Carbonate,0.72647699,Ethylene Carbonate,0,LiPF6,0.047619048,0.047619048,243.15,2.26
Fluoroethylene Carbonate,0.16286012,Ethyl Methyl Carbonate,0.663623898,Ethylene Carbonate,0,LiPF6,0.086757991,0.086757991,243.15,2.53
Fluoroethylene Carbonate,0.149870343,Ethyl Methyl Carbonate,0.610693037,Ethylene Carbonate,0,LiPF6,0.11971831,0.11971831,243.15,1.59
Fluoroethylene Carbonate,0.138927362,Ethyl Methyl Carbonate,0.566102476,Ethylene Carbonate,0,LiPF6,0.147485081,0.147485081,243.15,0.602
Fluoroethylene Carbonate,0.195872974,Ethyl Methyl Carbonate,0.798144973,Ethylene Carbonate,0,LiPF6,0.002991027,0.002991027,253.15,0.208
Fluoroethylene Carbonate,0.178284915,Ethyl Methyl Carbonate,0.72647699,Ethylene Carbonate,0,LiPF6,0.047619048,0.047619048,253.15,2.82
Fluoroethylene Carbonate,0.16286012,Ethyl Methyl Carbonate,0.663623898,Ethylene Carbonate,0,LiPF6,0.086757991,0.086757991,253.15,3.34
Fluoroethylene Carbonate,0.149870343,Ethyl Methyl Carbonate,0.610693037,Ethylene Carbonate,0,LiPF6,0.11971831,0.11971831,253.15,2.37
Fluoroethylene Carbonate,0.138927362,Ethyl Methyl Carbonate,0.566102476,Ethylene Carbonate,0,LiPF6,0.147485081,0.147485081,253.15,1.11
Fluoroethylene Carbonate,0.195872974,Ethyl Methyl Carbonate,0.798144973,Ethylene Carbonate,0,LiPF6,0.002991027,0.002991027,263.15,0.252
Fluoroethylene Carbonate,0.178284915,Ethyl Methyl Carbonate,0.72647699,Ethylene Carbonate,0,LiPF6,0.047619048,0.047619048,263.15,3.43
Fluoroethylene Carbonate,0.16286012,Ethyl Methyl Carbonate,0.663623898,Ethylene Carbonate,0,LiPF6,0.086757991,0.086757991,263.15,4.26
Fluoroethylene Carbonate,0.149870343,Ethyl Methyl Carbonate,0.610693037,Ethylene Carbonate,0,LiPF6,0.11971831,0.11971831,263.15,3.31
Fluoroethylene Carbonate,0.138927362,Ethyl Methyl Carbonate,0.566102476,Ethylene Carbonate,0,LiPF6,0.147485081,0.147485081,263.15,1.8
Fluoroethylene Carbonate,0.195872974,Ethyl Methyl Carbonate,0.798144973,Ethylene Carbonate,0,LiPF6,0.002991027,0.002991027,273.15,0.3
Fluoroethylene Carbonate,0.178284915,Ethyl Methyl Carbonate,0.72647699,Ethylene Carbonate,0,LiPF6,0.047619048,0.047619048,273.15,4.09
Fluoroethylene Carbonate,0.16286012,Ethyl Methyl Carbonate,0.663623898,Ethylene Carbonate,0,LiPF6,0.086757991,0.086757991,273.15,5.27
Fluoroethylene Carbonate,0.149870343,Ethyl Methyl Carbonate,0.610693037,Ethylene Carbonate,0,LiPF6,0.11971831,0.11971831,273.15,4.39
Fluoroethylene Carbonate,0.138927362,Ethyl Methyl Carbonate,0.566102476,Ethylene Carbonate,0,LiPF6,0.147485081,0.147485081,273.15,2.68
Fluoroethylene Carbonate,0.195872974,Ethyl Methyl Carbonate,0.798144973,Ethylene Carbonate,0,LiPF6,0.002991027,0.002991027,283.15,0.351
Fluoroethylene Carbonate,0.178284915,Ethyl Methyl Carbonate,0.72647699,Ethylene Carbonate,0,LiPF6,0.047619048,0.047619048,283.15,4.79
Fluoroethylene Carbonate,0.16286012,Ethyl Methyl Carbonate,0.663623898,Ethylene Carbonate,0,LiPF6,0.086757991,0.086757991,283.15,6.36
Fluoroethylene Carbonate,0.149870343,Ethyl Methyl Carbonate,0.610693037,Ethylene Carbonate,0,LiPF6,0.11971831,0.11971831,283.15,5.61
Fluoroethylene Carbonate,0.138927362,Ethyl Methyl Carbonate,0.566102476,Ethylene Carbonate,0,LiPF6,0.147485081,0.147485081,283.15,3.73
Fluoroethylene Carbonate,0.195872974,Ethyl Methyl Carbonate,0.798144973,Ethylene Carbonate,0,LiPF6,0.002991027,0.002991027,293.15,0.406
Fluoroethylene Carbonate,0.178284915,Ethyl Methyl Carbonate,0.72647699,Ethylene Carbonate,0,LiPF6,0.047619048,0.047619048,293.15,5.52
Fluoroethylene Carbonate,0.16286012,Ethyl Methyl Carbonate,0.663623898,Ethylene Carbonate,0,LiPF6,0.086757991,0.086757991,293.15,7.52
Fluoroethylene Carbonate,0.149870343,Ethyl Methyl Carbonate,0.610693037,Ethylene Carbonate,0,LiPF6,0.11971831,0.11971831,293.15,6.97
Fluoroethylene Carbonate,0.138927362,Ethyl Methyl Carbonate,0.566102476,Ethylene Carbonate,0,LiPF6,0.147485081,0.147485081,293.15,4.97
Diethyl Carbonate,0.744378659,Ethyl Methyl Carbonate,0,Ethylene Carbonate,0.249639287,LiPF6,0.002991027,0.002991027,243.15,0.141
Diethyl Carbonate,0.674826744,Ethyl Methyl Carbonate,0,Ethylene Carbonate,0.22631394,LiPF6,0.049429658,0.049429658,243.15,1.61
Diethyl Carbonate,0.612702303,Ethyl Methyl Carbonate,0,Ethylene Carbonate,0.205479516,LiPF6,0.090909091,0.090909091,243.15,1.29
Diethyl Carbonate,0.562627392,Ethyl Methyl Carbonate,0,Ethylene Carbonate,0.188686093,LiPF6,0.124343257,0.124343257,243.15,0.42
Diethyl Carbonate,0.519318378,Ethyl Methyl Carbonate,0,Ethylene Carbonate,0.174161723,LiPF6,0.153259949,0.153259949,243.15,0.0225
Diethyl Carbonate,0.744378659,Ethyl Methyl Carbonate,0,Ethylene Carbonate,0.249639287,LiPF6,0.002991027,0.002991027,253.15,0.181
Diethyl Carbonate,0.674826744,Ethyl Methyl Carbonate,0,Ethylene Carbonate,0.22631394,LiPF6,0.049429658,0.049429658,253.15,2.15
Diethyl Carbonate,0.612702303,Ethyl Methyl Carbonate,0,Ethylene Carbonate,0.205479516,LiPF6,0.090909091,0.090909091,253.15,1.98
Diethyl Carbonate,0.562627392,Ethyl Methyl Carbonate,0,Ethylene Carbonate,0.188686093,LiPF6,0.124343257,0.124343257,253.15,0.894
Diethyl Carbonate,0.519318378,Ethyl Methyl Carbonate,0,Ethylene Carbonate,0.174161723,LiPF6,0.153259949,0.153259949,253.15,0.137
Diethyl Carbonate,0.744378659,Ethyl Methyl Carbonate,0,Ethylene Carbonate,0.249639287,LiPF6,0.002991027,0.002991027,263.15,0.227
Diethyl Carbonate,0.674826744,Ethyl Methyl Carbonate,0,Ethylene Carbonate,0.22631394,LiPF6,0.049429658,0.049429658,263.15,2.78
Diethyl Carbonate,0.612702303,Ethyl Methyl Carbonate,0,Ethylene Carbonate,0.205479516,LiPF6,0.090909091,0.090909091,263.15,2.81
Diethyl Carbonate,0.562627392,Ethyl Methyl Carbonate,0,Ethylene Carbonate,0.188686093,LiPF6,0.124343257,0.124343257,263.15,1.56
Diethyl Carbonate,0.519318378,Ethyl Methyl Carbonate,0,Ethylene Carbonate,0.174161723,LiPF6,0.153259949,0.153259949,263.15,0.412
Diethyl Carbonate,0.744378659,Ethyl Methyl Carbonate,0,Ethylene Carbonate,0.249639287,LiPF6,0.002991027,0.002991027,273.15,0.277
Diethyl Carbonate,0.674826744,Ethyl Methyl Carbonate,0,Ethylene Carbonate,0.22631394,LiPF6,0.049429658,0.049429658,273.15,3.47
Diethyl Carbonate,0.612702303,Ethyl Methyl Carbonate,0,Ethylene Carbonate,0.205479516,LiPF6,0.090909091,0.090909091,273.15,3.75
Diethyl Carbonate,0.562627392,Ethyl Methyl Carbonate,0,Ethylene Carbonate,0.188686093,LiPF6,0.124343257,0.124343257,273.15,2.4
Diethyl Carbonate,0.519318378,Ethyl Methyl Carbonate,0,Ethylene Carbonate,0.174161723,LiPF6,0.153259949,0.153259949,273.15,0.877
Diethyl Carbonate,0.744378659,Ethyl Methyl Carbonate,0,Ethylene Carbonate,0.249639287,LiPF6,0.002991027,0.002991027,283.15,0.332
Diethyl Carbonate,0.674826744,Ethyl Methyl Carbonate,0,Ethylene Carbonate,0.22631394,LiPF6,0.049429658,0.049429658,283.15,4.22
Diethyl Carbonate,0.612702303,Ethyl Methyl Carbonate,0,Ethylene Carbonate,0.205479516,LiPF6,0.090909091,0.090909091,283.15,4.81
Diethyl Carbonate,0.562627392,Ethyl Methyl Carbonate,0,Ethylene Carbonate,0.188686093,LiPF6,0.124343257,0.124343257,283.15,3.42
Diethyl Carbonate,0.519318378,Ethyl Methyl Carbonate,0,Ethylene Carbonate,0.174161723,LiPF6,0.153259949,0.153259949,283.15,1.55
Diethyl Carbonate,0.744378659,Ethyl Methyl Carbonate,0,Ethylene Carbonate,0.249639287,LiPF6,0.002991027,0.002991027,293.15,0.39
Diethyl Carbonate,0.674826744,Ethyl Methyl Carbonate,0,Ethylene Carbonate,0.22631394,LiPF6,0.049429658,0.049429658,293.15,5.03
Diethyl Carbonate,0.612702303,Ethyl Methyl Carbonate,0,Ethylene Carbonate,0.205479516,LiPF6,0.090909091,0.090909091,293.15,5.97
Diethyl Carbonate,0.562627392,Ethyl Methyl Carbonate,0,Ethylene Carbonate,0.188686093,LiPF6,0.124343257,0.124343257,293.15,4.59
Diethyl Carbonate,0.519318378,Ethyl Methyl Carbonate,0,Ethylene Carbonate,0.174161723,LiPF6,0.153259949,0.153259949,293.15,2.43
Propylene Carbonate,0,Diethyl Carbonate,0.33065843,Ethylene Carbonate,0.665349554,LiPF6,0.001996008,0.001996008,243.15,0.167
Propylene Carbonate,0,Diethyl Carbonate,0.302178108,Ethylene Carbonate,0.608041567,LiPF6,0.044890162,0.044890162,243.15,1.39
Propylene Carbonate,0,Diethyl Carbonate,0.277720077,Ethylene Carbonate,0.558827214,LiPF6,0.081726354,0.081726354,243.15,0.97
Propylene Carbonate,0,Diethyl Carbonate,0.256639892,Ethylene Carbonate,0.516409753,LiPF6,0.113475177,0.113475177,243.15,0.373
Propylene Carbonate,0,Diethyl Carbonate,0.238435039,Ethylene Carbonate,0.47977802,LiPF6,0.140893471,0.140893471,243.15,0.0758
Propylene Carbonate,0,Diethyl Carbonate,0.33065843,Ethylene Carbonate,0.665349554,LiPF6,0.001996008,0.001996008,253.15,0.231
Propylene Carbonate,0,Diethyl Carbonate,0.302178108,Ethylene Carbonate,0.608041567,LiPF6,0.044890162,0.044890162,253.15,2.08
Propylene Carbonate,0,Diethyl Carbonate,0.277720077,Ethylene Carbonate,0.558827214,LiPF6,0.081726354,0.081726354,253.15,1.7
Propylene Carbonate,0,Diethyl Carbonate,0.256639892,Ethylene Carbonate,0.516409753,LiPF6,0.113475177,0.113475177,253.15,0.877
Propylene Carbonate,0,Diethyl Carbonate,0.238435039,Ethylene Carbonate,0.47977802,LiPF6,0.140893471,0.140893471,253.15,0.296
Propylene Carbonate,0,Diethyl Carbonate,0.33065843,Ethylene Carbonate,0.665349554,LiPF6,0.001996008,0.001996008,263.15,0.305
Propylene Carbonate,0,Diethyl Carbonate,0.302178108,Ethylene Carbonate,0.608041567,LiPF6,0.044890162,0.044890162,263.15,2.92
Propylene Carbonate,0,Diethyl Carbonate,0.277720077,Ethylene Carbonate,0.558827214,LiPF6,0.081726354,0.081726354,263.15,2.65
Propylene Carbonate,0,Diethyl Carbonate,0.256639892,Ethylene Carbonate,0.516409753,LiPF6,0.113475177,0.113475177,263.15,1.63
Propylene Carbonate,0,Diethyl Carbonate,0.238435039,Ethylene Carbonate,0.47977802,LiPF6,0.140893471,0.140893471,263.15,0.743
Propylene Carbonate,0,Diethyl Carbonate,0.33065843,Ethylene Carbonate,0.665349554,LiPF6,0.001996008,0.001996008,273.15,0.391
Propylene Carbonate,0,Diethyl Carbonate,0.302178108,Ethylene Carbonate,0.608041567,LiPF6,0.044890162,0.044890162,273.15,3.9
Propylene Carbonate,0,Diethyl Carbonate,0.277720077,Ethylene Carbonate,0.558827214,LiPF6,0.081726354,0.081726354,273.15,3.82
Propylene Carbonate,0,Diethyl Carbonate,0.256639892,Ethylene Carbonate,0.516409753,LiPF6,0.113475177,0.113475177,273.15,2.65
Propylene Carbonate,0,Diethyl Carbonate,0.238435039,Ethylene Carbonate,0.47977802,LiPF6,0.140893471,0.140893471,273.15,1.45
Propylene Carbonate,0,Diethyl Carbonate,0.33065843,Ethylene Carbonate,0.665349554,LiPF6,0.001996008,0.001996008,283.15,0.486
Propylene Carbonate,0,Diethyl Carbonate,0.302178108,Ethylene Carbonate,0.608041567,LiPF6,0.044890162,0.044890162,283.15,5.02
Propylene Carbonate,0,Diethyl Carbonate,0.277720077,Ethylene Carbonate,0.558827214,LiPF6,0.081726354,0.081726354,283.15,5.18
Propylene Carbonate,0,Diethyl Carbonate,0.256639892,Ethylene Carbonate,0.516409753,LiPF6,0.113475177,0.113475177,283.15,3.91
Propylene Carbonate,0,Diethyl Carbonate,0.238435039,Ethylene Carbonate,0.47977802,LiPF6,0.140893471,0.140893471,283.15,2.43
Propylene Carbonate,0,Diethyl Carbonate,0.33065843,Ethylene Carbonate,0.665349554,LiPF6,0.001996008,0.001996008,293.15,0.589
Propylene Carbonate,0,Diethyl Carbonate,0.302178108,Ethylene Carbonate,0.608041567,LiPF6,0.044890162,0.044890162,293.15,6.26
Propylene Carbonate,0,Diethyl Carbonate,0.277720077,Ethylene Carbonate,0.558827214,LiPF6,0.081726354,0.081726354,293.15,6.74
Propylene Carbonate,0,Diethyl Carbonate,0.256639892,Ethylene Carbonate,0.516409753,LiPF6,0.113475177,0.113475177,293.15,5.4
Propylene Carbonate,0,Diethyl Carbonate,0.238435039,Ethylene Carbonate,0.47977802,LiPF6,0.140893471,0.140893471,293.15,3.68
Fluoroethylene Carbonate,0.381233962,Ethyl Methyl Carbonate,0.388363903,Dimethyl Carbonate,0.224420081,LiTFSI,0.002991027,0.002991027,243.15,0.219
Fluoroethylene Carbonate,0.34839589,Ethyl Methyl Carbonate,0.354911685,Dimethyl Carbonate,0.205089372,LiTFSI,0.045801527,0.045801527,243.15,2.29
Fluoroethylene Carbonate,0.318904441,Ethyl Methyl Carbonate,0.324868679,Dimethyl Carbonate,0.187728712,LiTFSI,0.084249084,0.084249084,243.15,2.04
Fluoroethylene Carbonate,0.294083498,Ethyl Methyl Carbonate,0.299583528,Dimethyl Carbonate,0.173117427,LiTFSI,0.116607774,0.116607774,243.15,1.24
Fluoroethylene Carbonate,0.27263642,Ethyl Methyl Carbonate,0.27773534,Dimethyl Carbonate,0.160492227,LiTFSI,0.144568007,0.144568007,243.15,0.664
Fluoroethylene Carbonate,0.381233962,Ethyl Methyl Carbonate,0.388363903,Dimethyl Carbonate,0.224420081,LiTFSI,0.002991027,0.002991027,253.15,0.291
Fluoroethylene Carbonate,0.34839589,Ethyl Methyl Carbonate,0.354911685,Dimethyl Carbonate,0.205089372,LiTFSI,0.045801527,0.045801527,253.15,3.15
Fluoroethylene Carbonate,0.318904441,Ethyl Methyl Carbonate,0.324868679,Dimethyl Carbonate,0.187728712,LiTFSI,0.084249084,0.084249084,253.15,2.99
Fluoroethylene Carbonate,0.294083498,Ethyl Methyl Carbonate,0.299583528,Dimethyl Carbonate,0.173117427,LiTFSI,0.116607774,0.116607774,253.15,1.99
Fluoroethylene Carbonate,0.27263642,Ethyl Methyl Carbonate,0.27773534,Dimethyl Carbonate,0.160492227,LiTFSI,0.144568007,0.144568007,253.15,1.19
Fluoroethylene Carbonate,0.381233962,Ethyl Methyl Carbonate,0.388363903,Dimethyl Carbonate,0.224420081,LiTFSI,0.002991027,0.002991027,263.15,0.374
Fluoroethylene Carbonate,0.34839589,Ethyl Methyl Carbonate,0.354911685,Dimethyl Carbonate,0.205089372,LiTFSI,0.045801527,0.045801527,263.15,4.16
Fluoroethylene Carbonate,0.318904441,Ethyl Methyl Carbonate,0.324868679,Dimethyl Carbonate,0.187728712,LiTFSI,0.084249084,0.084249084,263.15,4.13
Fluoroethylene Carbonate,0.294083498,Ethyl Methyl Carbonate,0.299583528,Dimethyl Carbonate,0.173117427,LiTFSI,0.116607774,0.116607774,263.15,2.94
Fluoroethylene Carbonate,0.27263642,Ethyl Methyl Carbonate,0.27773534,Dimethyl Carbonate,0.160492227,LiTFSI,0.144568007,0.144568007,263.15,1.89
Fluoroethylene Carbonate,0.381233962,Ethyl Methyl Carbonate,0.388363903,Dimethyl Carbonate,0.224420081,LiTFSI,0.002991027,0.002991027,273.15,0.466
Fluoroethylene Carbonate,0.34839589,Ethyl Methyl Carbonate,0.354911685,Dimethyl Carbonate,0.205089372,LiTFSI,0.045801527,0.045801527,273.15,5.3
