Repository: BattModels/DiffMix-NatCommData

# DiffMix-NatCommData

This is the official data repository for "Differentiable Modeling and Optimization of Non-aqueous Li-based Battery Electrolyte Solutions Using Geometric Deep Learning" published in Nature Communications.

# Citation

Coming soon.

File: training_data/published_AEM_data.csv (part 74 of 82)
sub1_name,x1 (mole fraction),sub2_name,x2 (mole fraction),sub3_name,x3 (mole fraction),salt,x4 (mole fraction),x5 (mole fraction),temperature (K),ionic conductivity (mS/cm)
Fluoroethylene Carbonate,0.318904441,Ethyl Methyl Carbonate,0.324868679,Dimethyl Carbonate,0.187728712,LiTFSI,0.084249084,0.084249084,273.15,5.46
Fluoroethylene Carbonate,0.294083498,Ethyl Methyl Carbonate,0.299583528,Dimethyl Carbonate,0.173117427,LiTFSI,0.116607774,0.116607774,273.15,4.08
Fluoroethylene Carbonate,0.27263642,Ethyl Methyl Carbonate,0.27773534,Dimethyl Carbonate,0.160492227,LiTFSI,0.144568007,0.144568007,273.15,2.76
Fluoroethylene Carbonate,0.381233962,Ethyl Methyl Carbonate,0.388363903,Dimethyl Carbonate,0.224420081,LiTFSI,0.002991027,0.002991027,283.15,0.568
Fluoroethylene Carbonate,0.34839589,Ethyl Methyl Carbonate,0.354911685,Dimethyl Carbonate,0.205089372,LiTFSI,0.045801527,0.045801527,283.15,6.58
Fluoroethylene Carbonate,0.318904441,Ethyl Methyl Carbonate,0.324868679,Dimethyl Carbonate,0.187728712,LiTFSI,0.084249084,0.084249084,283.15,6.96
Fluoroethylene Carbonate,0.294083498,Ethyl Methyl Carbonate,0.299583528,Dimethyl Carbonate,0.173117427,LiTFSI,0.116607774,0.116607774,283.15,5.41
Fluoroethylene Carbonate,0.27263642,Ethyl Methyl Carbonate,0.27773534,Dimethyl Carbonate,0.160492227,LiTFSI,0.144568007,0.144568007,283.15,3.8
Fluoroethylene Carbonate,0.381233962,Ethyl Methyl Carbonate,0.388363903,Dimethyl Carbonate,0.224420081,LiTFSI,0.002991027,0.002991027,293.15,0.678
Fluoroethylene Carbonate,0.34839589,Ethyl Methyl Carbonate,0.354911685,Dimethyl Carbonate,0.205089372,LiTFSI,0.045801527,0.045801527,293.15,7.96
Fluoroethylene Carbonate,0.318904441,Ethyl Methyl Carbonate,0.324868679,Dimethyl Carbonate,0.187728712,LiTFSI,0.084249084,0.084249084,293.15,8.62
Fluoroethylene Carbonate,0.294083498,Ethyl Methyl Carbonate,0.299583528,Dimethyl Carbonate,0.173117427,LiTFSI,0.116607774,0.116607774,293.15,6.9
Fluoroethylene Carbonate,0.27263642,Ethyl Methyl Carbonate,0.27773534,Dimethyl Carbonate,0.160492227,LiTFSI,0.144568007,0.144568007,293.15,5.01
Propylene Carbonate,0.180000576,Fluoroethylene Carbonate,0,Dimethyl Carbonate,0.816007408,LiTFSI,0.001996008,0.001996008,243.15,0.309
Propylene Carbonate,0.165488748,Fluoroethylene Carbonate,0,Dimethyl Carbonate,0.750220065,LiTFSI,0.042145594,0.042145594,243.15,4.15
Propylene Carbonate,0.152713442,Fluoroethylene Carbonate,0,Dimethyl Carbonate,0.692305008,LiTFSI,0.077490775,0.077490775,243.15,4.81
Propylene Carbonate,0.141420619,Fluoroethylene Carbonate,0,Dimethyl Carbonate,0.641110575,LiTFSI,0.108734403,0.108734403,243.15,3.62
Propylene Carbonate,0.131945836,Fluoroethylene Carbonate,0,Dimethyl Carbonate,0.598157971,LiTFSI,0.134948097,0.134948097,243.15,2.41
Propylene Carbonate,0.180000576,Fluoroethylene Carbonate,0,Dimethyl Carbonate,0.816007408,LiTFSI,0.001996008,0.001996008,253.15,0.377
Propylene Carbonate,0.165488748,Fluoroethylene Carbonate,0,Dimethyl Carbonate,0.750220065,LiTFSI,0.042145594,0.042145594,253.15,5.13
Propylene Carbonate,0.152713442,Fluoroethylene Carbonate,0,Dimethyl Carbonate,0.692305008,LiTFSI,0.077490775,0.077490775,253.15,6.12
Propylene Carbonate,0.141420619,Fluoroethylene Carbonate,0,Dimethyl Carbonate,0.641110575,LiTFSI,0.108734403,0.108734403,253.15,4.86
Propylene Carbonate,0.131945836,Fluoroethylene Carbonate,0,Dimethyl Carbonate,0.598157971,LiTFSI,0.134948097,0.134948097,253.15,3.4
Propylene Carbonate,0.180000576,Fluoroethylene Carbonate,0,Dimethyl Carbonate,0.816007408,LiTFSI,0.001996008,0.001996008,263.15,0.449
Propylene Carbonate,0.165488748,Fluoroethylene Carbonate,0,Dimethyl Carbonate,0.750220065,LiTFSI,0.042145594,0.042145594,263.15,6.16
Propylene Carbonate,0.152713442,Fluoroethylene Carbonate,0,Dimethyl Carbonate,0.692305008,LiTFSI,0.077490775,0.077490775,263.15,7.55
Propylene Carbonate,0.141420619,Fluoroethylene Carbonate,0,Dimethyl Carbonate,0.641110575,LiTFSI,0.108734403,0.108734403,263.15,6.25
Propylene Carbonate,0.131945836,Fluoroethylene Carbonate,0,Dimethyl Carbonate,0.598157971,LiTFSI,0.134948097,0.134948097,263.15,4.54
Propylene Carbonate,0.180000576,Fluoroethylene Carbonate,0,Dimethyl Carbonate,0.816007408,LiTFSI,0.001996008,0.001996008,273.15,0.526
Propylene Carbonate,0.165488748,Fluoroethylene Carbonate,0,Dimethyl Carbonate,0.750220065,LiTFSI,0.042145594,0.042145594,273.15,7.27
Propylene Carbonate,0.152713442,Fluoroethylene Carbonate,0,Dimethyl Carbonate,0.692305008,LiTFSI,0.077490775,0.077490775,273.15,9.1
Propylene Carbonate,0.141420619,Fluoroethylene Carbonate,0,Dimethyl Carbonate,0.641110575,LiTFSI,0.108734403,0.108734403,273.15,7.79
Propylene Carbonate,0.131945836,Fluoroethylene Carbonate,0,Dimethyl Carbonate,0.598157971,LiTFSI,0.134948097,0.134948097,273.15,5.84
Propylene Carbonate,0.180000576,Fluoroethylene Carbonate,0,Dimethyl Carbonate,0.816007408,LiTFSI,0.001996008,0.001996008,283.15,0.606
Propylene Carbonate,0.165488748,Fluoroethylene Carbonate,0,Dimethyl Carbonate,0.750220065,LiTFSI,0.042145594,0.042145594,283.15,8.45
Propylene Carbonate,0.152713442,Fluoroethylene Carbonate,0,Dimethyl Carbonate,0.692305008,LiTFSI,0.077490775,0.077490775,283.15,10.8
Propylene Carbonate,0.141420619,Fluoroethylene Carbonate,0,Dimethyl Carbonate,0.641110575,LiTFSI,0.108734403,0.108734403,283.15,9.49
Propylene Carbonate,0.131945836,Fluoroethylene Carbonate,0,Dimethyl Carbonate,0.598157971,LiTFSI,0.134948097,0.134948097,283.15,7.31
Propylene Carbonate,0.180000576,Fluoroethylene Carbonate,0,Dimethyl Carbonate,0.816007408,LiTFSI,0.001996008,0.001996008,293.15,0.692
Propylene Carbonate,0.165488748,Fluoroethylene Carbonate,0,Dimethyl Carbonate,0.750220065,LiTFSI,0.042145594,0.042145594,293.15,9.7
Propylene Carbonate,0.152713442,Fluoroethylene Carbonate,0,Dimethyl Carbonate,0.692305008,LiTFSI,0.077490775,0.077490775,293.15,12.6
Propylene Carbonate,0.141420619,Fluoroethylene Carbonate,0,Dimethyl Carbonate,0.641110575,LiTFSI,0.108734403,0.108734403,293.15,11.3
Propylene Carbonate,0.131945836,Fluoroethylene Carbonate,0,Dimethyl Carbonate,0.598157971,LiTFSI,0.134948097,0.134948097,293.15,8.95
Propylene Carbonate,0.196945209,Fluoroethylene Carbonate,0.56875701,Ethylene Carbonate,0.228315726,LiPF6,0.002991027,0.002991027,243.15,0.0758
Propylene Carbonate,0.179981083,Fluoroethylene Carbonate,0.519766402,Ethylene Carbonate,0.208649461,LiPF6,0.045801527,0.045801527,243.15,0.477
Propylene Carbonate,0.164745821,Fluoroethylene Carbonate,0.475768569,Ethylene Carbonate,0.190987442,LiPF6,0.084249084,0.084249084,243.15,0.259
Propylene Carbonate,0.151923338,Fluoroethylene Carbonate,0.438738591,Ethylene Carbonate,0.176122524,LiPF6,0.116607774,0.116607774,243.15,0.105
Propylene Carbonate,0.141134009,Fluoroethylene Carbonate,0.407580146,Ethylene Carbonate,0.163614611,LiPF6,0.143835616,0.143835616,243.15,0.0257
Propylene Carbonate,0.196945209,Fluoroethylene Carbonate,0.56875701,Ethylene Carbonate,0.228315726,LiPF6,0.002991027,0.002991027,253.15,0.122
Propylene Carbonate,0.179981083,Fluoroethylene Carbonate,0.519766402,Ethylene Carbonate,0.208649461,LiPF6,0.045801527,0.045801527,253.15,0.98
Propylene Carbonate,0.164745821,Fluoroethylene Carbonate,0.475768569,Ethylene Carbonate,0.190987442,LiPF6,0.084249084,0.084249084,253.15,0.718
Propylene Carbonate,0.151923338,Fluoroethylene Carbonate,0.438738591,Ethylene Carbonate,0.176122524,LiPF6,0.116607774,0.116607774,253.15,0.409
Propylene Carbonate,0.141134009,Fluoroethylene Carbonate,0.407580146,Ethylene Carbonate,0.163614611,LiPF6,0.143835616,0.143835616,253.15,0.168
Propylene Carbonate,0.196945209,Fluoroethylene Carbonate,0.56875701,Ethylene Carbonate,0.228315726,LiPF6,0.002991027,0.002991027,263.15,0.183
Propylene Carbonate,0.179981083,Fluoroethylene Carbonate,0.519766402,Ethylene Carbonate,0.208649461,LiPF6,0.045801527,0.045801527,263.15,1.68
Propylene Carbonate,0.164745821,Fluoroethylene Carbonate,0.475768569,Ethylene Carbonate,0.190987442,LiPF6,0.084249084,0.084249084,263.15,1.47
Propylene Carbonate,0.151923338,Fluoroethylene Carbonate,0.438738591,Ethylene Carbonate,0.176122524,LiPF6,0.116607774,0.116607774,263.15,1
Propylene Carbonate,0.141134009,Fluoroethylene Carbonate,0.407580146,Ethylene Carbonate,0.163614611,LiPF6,0.143835616,0.143835616,263.15,0.537
Propylene Carbonate,0.196945209,Fluoroethylene Carbonate,0.56875701,Ethylene Carbonate,0.228315726,LiPF6,0.002991027,0.002991027,273.15,0.258
Propylene Carbonate,0.179981083,Fluoroethylene Carbonate,0.519766402,Ethylene Carbonate,0.208649461,LiPF6,0.045801527,0.045801527,273.15,2.59
Propylene Carbonate,0.164745821,Fluoroethylene Carbonate,0.475768569,Ethylene Carbonate,0.190987442,LiPF6,0.084249084,0.084249084,273.15,2.52
Propylene Carbonate,0.151923338,Fluoroethylene Carbonate,0.438738591,Ethylene Carbonate,0.176122524,LiPF6,0.116607774,0.116607774,273.15,1.91
Propylene Carbonate,0.141134009,Fluoroethylene Carbonate,0.407580146,Ethylene Carbonate,0.163614611,LiPF6,0.143835616,0.143835616,273.15,1.2
Propylene Carbonate,0.196945209,Fluoroethylene Carbonate,0.56875701,Ethylene Carbonate,0.228315726,LiPF6,0.002991027,0.002991027,283.15,0.347
Propylene Carbonate,0.179981083,Fluoroethylene Carbonate,0.519766402,Ethylene Carbonate,0.208649461,LiPF6,0.045801527,0.045801527,283.15,3.68
Propylene Carbonate,0.164745821,Fluoroethylene Carbonate,0.475768569,Ethylene Carbonate,0.190987442,LiPF6,0.084249084,0.084249084,283.15,3.85
Propylene Carbonate,0.151923338,Fluoroethylene Carbonate,0.438738591,Ethylene Carbonate,0.176122524,LiPF6,0.116607774,0.116607774,283.15,3.13
Propylene Carbonate,0.141134009,Fluoroethylene Carbonate,0.407580146,Ethylene Carbonate,0.163614611,LiPF6,0.143835616,0.143835616,283.15,2.19
Propylene Carbonate,0.196945209,Fluoroethylene Carbonate,0.56875701,Ethylene Carbonate,0.228315726,LiPF6,0.002991027,0.002991027,293.15,0.449
Propylene Carbonate,0.179981083,Fluoroethylene Carbonate,0.519766402,Ethylene Carbonate,0.208649461,LiPF6,0.045801527,0.045801527,293.15,4.95
Propylene Carbonate,0.164745821,Fluoroethylene Carbonate,0.475768569,Ethylene Carbonate,0.190987442,LiPF6,0.084249084,0.084249084,293.15,5.46
Propylene Carbonate,0.151923338,Fluoroethylene Carbonate,0.438738591,Ethylene Carbonate,0.176122524,LiPF6,0.116607774,0.116607774,293.15,4.65
Propylene Carbonate,0.141134009,Fluoroethylene Carbonate,0.407580146,Ethylene Carbonate,0.163614611,LiPF6,0.143835616,0.143835616,293.15,3.5
Diethyl Carbonate,0,Fluoroethylene Carbonate,0.174452361,Dimethyl Carbonate,0.821555623,LiTFSI,0.001996008,0.001996008,243.15,0.288
Diethyl Carbonate,0,Fluoroethylene Carbonate,0.160387836,Dimethyl Carbonate,0.755320977,LiTFSI,0.042145594,0.042145594,243.15,3.83
Diethyl Carbonate,0,Fluoroethylene Carbonate,0.147708466,Dimethyl Carbonate,0.695609506,LiTFSI,0.078341014,0.078341014,243.15,4.36
Diethyl Carbonate,0,Fluoroethylene Carbonate,0.137061567,Dimethyl Carbonate,0.645469628,LiTFSI,0.108734403,0.108734403,243.15,3.24
Diethyl Carbonate,0,Fluoroethylene Carbonate,0.127616917,Dimethyl Carbonate,0.600991553,LiTFSI,0.135695765,0.135695765,243.15,2.1
Diethyl Carbonate,0,Fluoroethylene Carbonate,0.174452361,Dimethyl Carbonate,0.821555623,LiTFSI,0.001996008,0.001996008,253.15,0.357
Diethyl Carbonate,0,Fluoroethylene Carbonate,0.160387836,Dimethyl Carbonate,0.755320977,LiTFSI,0.042145594,0.042145594,253.15,4.82
Diethyl Carbonate,0,Fluoroethylene Carbonate,0.147708466,Dimethyl Carbonate,0.695609506,LiTFSI,0.078341014,0.078341014,253.15,5.67
Diethyl Carbonate,0,Fluoroethylene Carbonate,0.137061567,Dimethyl Carbonate,0.645469628,LiTFSI,0.108734403,0.108734403,253.15,4.45
Diethyl Carbonate,0,Fluoroethylene Carbonate,0.127616917,Dimethyl Carbonate,0.600991553,LiTFSI,0.135695765,0.135695765,253.15,3.06
Diethyl Carbonate,0,Fluoroethylene Carbonate,0.174452361,Dimethyl Carbonate,0.821555623,LiTFSI,0.001996008,0.001996008,263.15,0.433
Diethyl Carbonate,0,Fluoroethylene Carbonate,0.160387836,Dimethyl Carbonate,0.755320977,LiTFSI,0.042145594,0.042145594,263.15,5.91
Diethyl Carbonate,0,Fluoroethylene Carbonate,0.147708466,Dimethyl Carbonate,0.695609506,LiTFSI,0.078341014,0.078341014,263.15,7.16
Diethyl Carbonate,0,Fluoroethylene Carbonate,0.137061567,Dimethyl Carbonate,0.645469628,LiTFSI,0.108734403,0.108734403,263.15,5.87
Diethyl Carbonate,0,Fluoroethylene Carbonate,0.127616917,Dimethyl Carbonate,0.600991553,LiTFSI,0.135695765,0.135695765,263.15,4.22
Diethyl Carbonate,0,Fluoroethylene Carbonate,0.174452361,Dimethyl Carbonate,0.821555623,LiTFSI,0.001996008,0.001996008,273.15,0.516
Diethyl Carbonate,0,Fluoroethylene Carbonate,0.160387836,Dimethyl Carbonate,0.755320977,LiTFSI,0.042145594,0.042145594,273.15,7.11
Diethyl Carbonate,0,Fluoroethylene Carbonate,0.147708466,Dimethyl Carbonate,0.695609506,LiTFSI,0.078341014,0.078341014,273.15,8.82
Diethyl Carbonate,0,Fluoroethylene Carbonate,0.137061567,Dimethyl Carbonate,0.645469628,LiTFSI,0.108734403,0.108734403,273.15,7.49
Diethyl Carbonate,0,Fluoroethylene Carbonate,0.127616917,Dimethyl Carbonate,0.600991553,LiTFSI,0.135695765,0.135695765,273.15,5.57
Diethyl Carbonate,0,Fluoroethylene Carbonate,0.174452361,Dimethyl Carbonate,0.821555623,LiTFSI,0.001996008,0.001996008,283.15,0.605
Diethyl Carbonate,0,Fluoroethylene Carbonate,0.160387836,Dimethyl Carbonate,0.755320977,LiTFSI,0.042145594,0.042145594,283.15,8.4
Diethyl Carbonate,0,Fluoroethylene Carbonate,0.147708466,Dimethyl Carbonate,0.695609506,LiTFSI,0.078341014,0.078341014,283.15,10.6
Diethyl Carbonate,0,Fluoroethylene Carbonate,0.137061567,Dimethyl Carbonate,0.645469628,LiTFSI,0.108734403,0.108734403,283.15,9.3
Diethyl Carbonate,0,Fluoroethylene Carbonate,0.127616917,Dimethyl Carbonate,0.600991553,LiTFSI,0.135695765,0.135695765,283.15,7.11
Diethyl Carbonate,0,Fluoroethylene Carbonate,0.174452361,Dimethyl Carbonate,0.821555623,LiTFSI,0.001996008,0.001996008,293.15,0.7
Diethyl Carbonate,0,Fluoroethylene Carbonate,0.160387836,Dimethyl Carbonate,0.755320977,LiTFSI,0.042145594,0.042145594,293.15,9.78
Diethyl Carbonate,0,Fluoroethylene Carbonate,0.147708466,Dimethyl Carbonate,0.695609506,LiTFSI,0.078341014,0.078341014,293.15,12.6
Diethyl Carbonate,0,Fluoroethylene Carbonate,0.137061567,Dimethyl Carbonate,0.645469628,LiTFSI,0.108734403,0.108734403,293.15,11.3
Diethyl Carbonate,0,Fluoroethylene Carbonate,0.127616917,Dimethyl Carbonate,0.600991553,LiTFSI,0.135695765,0.135695765,293.15,8.85
Propylene Carbonate,0.204929922,Diethyl Carbonate,0,Fluoroethylene Carbonate,0.789088024,LiPF6,0.002991027,0.002991027,243.15,0.0661
Propylene Carbonate,0.186528611,Diethyl Carbonate,0,Fluoroethylene Carbonate,0.718233294,LiPF6,0.047619048,0.047619048,243.15,0.375
Propylene Carbonate,0.170390591,Diethyl Carbonate,0,Fluoroethylene Carbonate,0.656093427,LiPF6,0.086757991,0.086757991,243.15,0.204
Propylene Carbonate,0.156800181,Diethyl Carbonate,0,Fluoroethylene Carbonate,0.603763199,LiPF6,0.11971831,0.11971831,243.15,0.0898
Propylene Carbonate,0.145051792,Diethyl Carbonate,0,Fluoroethylene Carbonate,0.55852572,LiPF6,0.148211244,0.148211244,243.15,0.0226
Propylene Carbonate,0.204929922,Diethyl Carbonate,0,Fluoroethylene Carbonate,0.789088024,LiPF6,0.002991027,0.002991027,253.15,0.109
Propylene Carbonate,0.186528611,Diethyl Carbonate,0,Fluoroethylene Carbonate,0.718233294,LiPF6,0.047619048,0.047619048,253.15,0.827
Propylene Carbonate,0.170390591,Diethyl Carbonate,0,Fluoroethylene Carbonate,0.656093427,LiPF6,0.086757991,0.086757991,253.15,0.598
Propylene Carbonate,0.156800181,Diethyl Carbonate,0,Fluoroethylene Carbonate,0.603763199,LiPF6,0.11971831,0.11971831,253.15,0.35
Propylene Carbonate,0.145051792,Diethyl Carbonate,0,Fluoroethylene Carbonate,0.55852572,LiPF6,0.148211244,0.148211244,253.15,0.151
Propylene Carbonate,0.204929922,Diethyl Carbonate,0,Fluoroethylene Carbonate,0.789088024,LiPF6,0.002991027,0.002991027,263.15,0.166
Propylene Carbonate,0.186528611,Diethyl Carbonate,0,Fluoroethylene Carbonate,0.718233294,LiPF6,0.047619048,0.047619048,263.15,1.48
Propylene Carbonate,0.170390591,Diethyl Carbonate,0,Fluoroethylene Carbonate,0.656093427,LiPF6,0.086757991,0.086757991,263.15,1.27
Propylene Carbonate,0.156800181,Diethyl Carbonate,0,Fluoroethylene Carbonate,0.603763199,LiPF6,0.11971831,0.11971831,263.15,0.866
Propylene Carbonate,0.145051792,Diethyl Carbonate,0,Fluoroethylene Carbonate,0.55852572,LiPF6,0.148211244,0.148211244,263.15,0.491
Propylene Carbonate,0.204929922,Diethyl Carbonate,0,Fluoroethylene Carbonate,0.789088024,LiPF6,0.002991027,0.002991027,273.15,0.237
Propylene Carbonate,0.186528611,Diethyl Carbonate,0,Fluoroethylene Carbonate,0.718233294,LiPF6,0.047619048,0.047619048,273.15,2.34
Propylene Carbonate,0.170390591,Diethyl Carbonate,0,Fluoroethylene Carbonate,0.656093427,LiPF6,0.086757991,0.086757991,273.15,2.24
Propylene Carbonate,0.156800181,Diethyl Carbonate,0,Fluoroethylene Carbonate,0.603763199,LiPF6,0.11971831,0.11971831,273.15,1.69
Propylene Carbonate,0.145051792,Diethyl Carbonate,0,Fluoroethylene Carbonate,0.55852572,LiPF6,0.148211244,0.148211244,273.15,1.1
Propylene Carbonate,0.204929922,Diethyl Carbonate,0,Fluoroethylene Carbonate,0.789088024,LiPF6,0.002991027,0.002991027,283.15,0.322
Propylene Carbonate,0.186528611,Diethyl Carbonate,0,Fluoroethylene Carbonate,0.718233294,LiPF6,0.047619048,0.047619048,283.15,3.39
Propylene Carbonate,0.170390591,Diethyl Carbonate,0,Fluoroethylene Carbonate,0.656093427,LiPF6,0.086757991,0.086757991,283.15,3.5
Propylene Carbonate,0.156800181,Diethyl Carbonate,0,Fluoroethylene Carbonate,0.603763199,LiPF6,0.11971831,0.11971831,283.15,2.82
Propylene Carbonate,0.145051792,Diethyl Carbonate,0,Fluoroethylene Carbonate,0.55852572,LiPF6,0.148211244,0.148211244,283.15,2.01
Propylene Carbonate,0.204929922,Diethyl Carbonate,0,Fluoroethylene Carbonate,0.789088024,LiPF6,0.002991027,0.002991027,293.15,0.422
Propylene Carbonate,0.186528611,Diethyl Carbonate,0,Fluoroethylene Carbonate,0.718233294,LiPF6,0.047619048,0.047619048,293.15,4.63
Propylene Carbonate,0.170390591,Diethyl Carbonate,0,Fluoroethylene Carbonate,0.656093427,LiPF6,0.086757991,0.086757991,293.15,5.05
Propylene Carbonate,0.156800181,Diethyl Carbonate,0,Fluoroethylene Carbonate,0.603763199,LiPF6,0.11971831,0.11971831,293.15,4.26
Propylene Carbonate,0.145051792,Diethyl Carbonate,0,Fluoroethylene Carbonate,0.55852572,LiPF6,0.148211244,0.148211244,293.15,3.2
Diethyl Carbonate,0,Ethylene Carbonate,0.403825914,Dimethyl Carbonate,0.59218207,LiTFSI,0.001996008,0.001996008,243.15,0.296
Diethyl Carbonate,0,Ethylene Carbonate,0.372013752,Dimethyl Carbonate,0.54553179,LiTFSI,0.041227229,0.041227229,243.15,3.3
Diethyl Carbonate,0,Ethylene Carbonate,0.343990767,Dimethyl Carbonate,0.504438069,LiTFSI,0.075785582,0.075785582,243.15,3.2
Diethyl Carbonate,0,Ethylene Carbonate,0.319858684,Dimethyl Carbonate,0.469050081,LiTFSI,0.105545617,0.105545617,243.15,2.02
Diethyl Carbonate,0,Ethylene Carbonate,0.29906372,Dimethyl Carbonate,0.438555741,LiTFSI,0.131190269,0.131190269,243.15,1.05
Diethyl Carbonate,0,Ethylene Carbonate,0.403825914,Dimethyl Carbonate,0.59218207,LiTFSI,0.001996008,0.001996008,253.15,0.383
Diethyl Carbonate,0,Ethylene Carbonate,0.372013752,Dimethyl Carbonate,0.54553179,LiTFSI,0.041227229,0.041227229,253.15,4.38
Diethyl Carbonate,0,Ethylene Carbonate,0.343990767,Dimethyl Carbonate,0.504438069,LiTFSI,0.075785582,0.075785582,253.15,4.46
Diethyl Carbonate,0,Ethylene Carbonate,0.319858684,Dimethyl Carbonate,0.469050081,LiTFSI,0.105545617,0.105545617,253.15,3.04
Diethyl Carbonate,0,Ethylene Carbonate,0.29906372,Dimethyl Carbonate,0.438555741,LiTFSI,0.131190269,0.131190269,253.15,1.74
Diethyl Carbonate,0,Ethylene Carbonate,0.403825914,Dimethyl Carbonate,0.59218207,LiTFSI,0.001996008,0.001996008,263.15,0.48
Diethyl Carbonate,0,Ethylene Carbonate,0.372013752,Dimethyl Carbonate,0.54553179,LiTFSI,0.041227229,0.041227229,263.15,5.62
Diethyl Carbonate,0,Ethylene Carbonate,0.343990767,Dimethyl Carbonate,0.504438069,LiTFSI,0.075785582,0.075785582,263.15,5.93
Diethyl Carbonate,0,Ethylene Carbonate,0.319858684,Dimethyl Carbonate,0.469050081,LiTFSI,0.105545617,0.105545617,263.15,4.27
Diethyl Carbonate,0,Ethylene Carbonate,0.29906372,Dimethyl Carbonate,0.438555741,LiTFSI,0.131190269,0.131190269,263.15,2.62
Diethyl Carbonate,0,Ethylene Carbonate,0.403825914,Dimethyl Carbonate,0.59218207,LiTFSI,0.001996008,0.001996008,273.15,0.588
Diethyl Carbonate,0,Ethylene Carbonate,0.372013752,Dimethyl Carbonate,0.54553179,LiTFSI,0.041227229,0.041227229,273.15,7
Diethyl Carbonate,0,Ethylene Carbonate,0.343990767,Dimethyl Carbonate,0.504438069,LiTFSI,0.075785582,0.075785582,273.15,7.62
Diethyl Carbonate,0,Ethylene Carbonate,0.319858684,Dimethyl Carbonate,0.469050081,LiTFSI,0.105545617,0.105545617,273.15,5.73
Diethyl Carbonate,0,Ethylene Carbonate,0.29906372,Dimethyl Carbonate,0.438555741,LiTFSI,0.131190269,0.131190269,273.15,3.7
Diethyl Carbonate,0,Ethylene Carbonate,0.403825914,Dimethyl Carbonate,0.59218207,LiTFSI,0.001996008,0.001996008,283.15,0.704
Diethyl Carbonate,0,Ethylene Carbonate,0.372013752,Dimethyl Carbonate,0.54553179,LiTFSI,0.041227229,0.041227229,283.15,8.52
Diethyl Carbonate,0,Ethylene Carbonate,0.343990767,Dimethyl Carbonate,0.504438069,LiTFSI,0.075785582,0.075785582,283.15,9.5
Diethyl Carbonate,0,Ethylene Carbonate,0.319858684,Dimethyl Carbonate,0.469050081,LiTFSI,0.105545617,0.105545617,283.15,7.4
Diethyl Carbonate,0,Ethylene Carbonate,0.29906372,Dimethyl Carbonate,0.438555741,LiTFSI,0.131190269,0.131190269,283.15,4.98
Diethyl Carbonate,0,Ethylene Carbonate,0.403825914,Dimethyl Carbonate,0.59218207,LiTFSI,0.001996008,0.001996008,293.15,0.827
Diethyl Carbonate,0,Ethylene Carbonate,0.372013752,Dimethyl Carbonate,0.54553179,LiTFSI,0.041227229,0.041227229,293.15,10.2
Diethyl Carbonate,0,Ethylene Carbonate,0.343990767,Dimethyl Carbonate,0.504438069,LiTFSI,0.075785582,0.075785582,293.15,11.6
Diethyl Carbonate,0,Ethylene Carbonate,0.319858684,Dimethyl Carbonate,0.469050081,LiTFSI,0.105545617,0.105545617,293.15,9.28
Diethyl Carbonate,0,Ethylene Carbonate,0.29906372,Dimethyl Carbonate,0.438555741,LiTFSI,0.131190269,0.131190269,293.15,6.45
Propylene Carbonate,0.368890481,Diethyl Carbonate,0,Dimethyl Carbonate,0.627117503,LiPF6,0.001996008,0.001996008,243.15,0.248
Propylene Carbonate,0.338471191,Diethyl Carbonate,0,Dimethyl Carbonate,0.575404407,LiPF6,0.043062201,0.043062201,243.15,3.07
Propylene Carbonate,0.31171019,Diethyl Carbonate,0,Dimethyl Carbonate,0.529910437,LiPF6,0.079189687,0.079189687,243.15,3.31
Propylene Carbonate,0.288650573,Diethyl Carbonate,0,Dimethyl Carbonate,0.490708858,LiPF6,0.110320285,0.110320285,243.15,1.98
Propylene Carbonate,0.268749205,Diethyl Carbonate,0,Dimethyl Carbonate,0.456876334,LiPF6,0.13718723,0.13718723,243.15,0.816
Propylene Carbonate,0.368890481,Diethyl Carbonate,0,Dimethyl Carbonate,0.627117503,LiPF6,0.001996008,0.001996008,253.15,0.318
Propylene Carbonate,0.338471191,Diethyl Carbonate,0,Dimethyl Carbonate,0.575404407,LiPF6,0.043062201,0.043062201,253.15,4.03
Propylene Carbonate,0.31171019,Diethyl Carbonate,0,Dimethyl Carbonate,0.529910437,LiPF6,0.079189687,0.079189687,253.15,4.6
Propylene Carbonate,0.288650573,Diethyl Carbonate,0,Dimethyl Carbonate,0.490708858,LiPF6,0.110320285,0.110320285,253.15,3.17
Propylene Carbonate,0.268749205,Diethyl Carbonate,0,Dimethyl Carbonate,0.456876334,LiPF6,0.13718723,0.13718723,253.15,1.64
Propylene Carbonate,0.368890481,Diethyl Carbonate,0,Dimethyl Carbonate,0.627117503,LiPF6,0.001996008,0.001996008,263.15,0.391
Propylene Carbonate,0.338471191,Diethyl Carbonate,0,Dimethyl Carbonate,0.575404407,LiPF6,0.043062201,0.043062201,263.15,5.06
Propylene Carbonate,0.31171019,Diethyl Carbonate,0,Dimethyl Carbonate,0.529910437,LiPF6,0.079189687,0.079189687,263.15,6.04
Propylene Carbonate,0.288650573,Diethyl Carbonate,0,Dimethyl Carbonate,0.490708858,LiPF6,0.110320285,0.110320285,263.15,4.58
Propylene Carbonate,0.268749205,Diethyl Carbonate,0,Dimethyl Carbonate,0.456876334,LiPF6,0.13718723,0.13718723,263.15,2.73
Propylene Carbonate,0.368890481,Diethyl Carbonate,0,Dimethyl Carbonate,0.627117503,LiPF6,0.001996008,0.001996008,273.15,0.469
Propylene Carbonate,0.338471191,Diethyl Carbonate,0,Dimethyl Carbonate,0.575404407,LiPF6,0.043062201,0.043062201,273.15,6.17
Propylene Carbonate,0.31171019,Diethyl Carbonate,0,Dimethyl Carbonate,0.529910437,LiPF6,0.079189687,0.079189687,273.15,7.61
Propylene Carbonate,0.288650573,Diethyl Carbonate,0,Dimethyl Carbonate,0.490708858,LiPF6,0.110320285,0.110320285,273.15,6.18
Propylene Carbonate,0.268749205,Diethyl Carbonate,0,Dimethyl Carbonate,0.456876334,LiPF6,0.13718723,0.13718723,273.15,4.08
Propylene Carbonate,0.368890481,Diethyl Carbonate,0,Dimethyl Carbonate,0.627117503,LiPF6,0.001996008,0.001996008,283.15,0.552
Propylene Carbonate,0.338471191,Diethyl Carbonate,0,Dimethyl Carbonate,0.575404407,LiPF6,0.043062201,0.043062201,283.15,7.35
Propylene Carbonate,0.31171019,Diethyl Carbonate,0,Dimethyl Carbonate,0.529910437,LiPF6,0.079189687,0.079189687,283.15,9.32
Propylene Carbonate,0.288650573,Diethyl Carbonate,0,Dimethyl Carbonate,0.490708858,LiPF6,0.110320285,0.110320285,283.15,7.99
Propylene Carbonate,0.268749205,Diethyl Carbonate,0,Dimethyl Carbonate,0.456876334,LiPF6,0.13718723,0.13718723,283.15,5.67
Propylene Carbonate,0.368890481,Diethyl Carbonate,0,Dimethyl Carbonate,0.627117503,LiPF6,0.001996008,0.001996008,293.15,0.64
Propylene Carbonate,0.338471191,Diethyl Carbonate,0,Dimethyl Carbonate,0.575404407,LiPF6,0.043062201,0.043062201,293.15,8.64
Propylene Carbonate,0.31171019,Diethyl Carbonate,0,Dimethyl Carbonate,0.529910437,LiPF6,0.079189687,0.079189687,293.15,11.2
Propylene Carbonate,0.288650573,Diethyl Carbonate,0,Dimethyl Carbonate,0.490708858,LiPF6,0.110320285,0.110320285,293.15,10
Propylene Carbonate,0.268749205,Diethyl Carbonate,0,Dimethyl Carbonate,0.456876334,LiPF6,0.13718723,0.13718723,293.15,7.52
Propylene Carbonate,0.601066645,Diethyl Carbonate,0,Ethyl Methyl Carbonate,0.392951301,LiPF6,0.002991027,0.002991027,243.15,0.198
Propylene Carbonate,0.548192932,Diethyl Carbonate,0,Ethyl Methyl Carbonate,0.358384761,LiPF6,0.046711153,0.046711153,243.15,1.89
Propylene Carbonate,0.50178252,Diethyl Carbonate,0,Ethyl Methyl Carbonate,0.328043646,LiPF6,0.085086917,0.085086917,243.15,1.56
Propylene Carbonate,0.461778002,Diethyl Carbonate,0,Ethyl Methyl Carbonate,0.301890428,LiPF6,0.118165785,0.118165785,243.15,0.74
Propylene Carbonate,0.428081085,Diethyl Carbonate,0,Ethyl Methyl Carbonate,0.279860845,LiPF6,0.146029035,0.146029035,243.15,0.174
Propylene Carbonate,0.601066645,Diethyl Carbonate,0,Ethyl Methyl Carbonate,0.392951301,LiPF6,0.002991027,0.002991027,253.15,0.269
Propylene Carbonate,0.548192932,Diethyl Carbonate,0,Ethyl Methyl Carbonate,0.358384761,LiPF6,0.046711153,0.046711153,253.15,2.72
Propylene Carbonate,0.50178252,Diethyl Carbonate,0,Ethyl Methyl Carbonate,0.328043646,LiPF6,0.085086917,0.085086917,253.15,2.48
Propylene Carbonate,0.461778002,Diethyl Carbonate,0,Ethyl Methyl Carbonate,0.301890428,LiPF6,0.118165785,0.118165785,253.15,1.46
Propylene Carbonate,0.428081085,Diethyl Carbonate,0,Ethyl Methyl Carbonate,0.279860845,LiPF6,0.146029035,0.146029035,253.15,0.535
Propylene Carbonate,0.601066645,Diethyl Carbonate,0,Ethyl Methyl Carbonate,0.392951301,LiPF6,0.002991027,0.002991027,263.15,0.346
Propylene Carbonate,0.548192932,Diethyl Carbonate,0,Ethyl Methyl Carbonate,0.358384761,LiPF6,0.046711153,0.046711153,263.15,3.64
Propylene Carbonate,0.50178252,Diethyl Carbonate,0,Ethyl Methyl Carbonate,0.328043646,LiPF6,0.085086917,0.085086917,263.15,3.56
Propylene Carbonate,0.461778002,Diethyl Carbonate,0,Ethyl Methyl Carbonate,0.301890428,LiPF6,0.118165785,0.118165785,263.15,2.38
Propylene Carbonate,0.428081085,Diethyl Carbonate,0,Ethyl Methyl Carbonate,0.279860845,LiPF6,0.146029035,0.146029035,263.15,1.11
Propylene Carbonate,0.601066645,Diethyl Carbonate,0,Ethyl Methyl Carbonate,0.392951301,LiPF6,0.002991027,0.002991027,273.15,0.428
Propylene Carbonate,0.548192932,Diethyl Carbonate,0,Ethyl Methyl Carbonate,0.358384761,LiPF6,0.046711153,0.046711153,273.15,4.63
Propylene Carbonate,0.50178252,Diethyl Carbonate,0,Ethyl Methyl Carbonate,0.328043646,LiPF6,0.085086917,0.085086917,273.15,4.77
Propylene Carbonate,0.461778002,Diethyl Carbonate,0,Ethyl Methyl Carbonate,0.301890428,LiPF6,0.118165785,0.118165785,273.15,3.47
Propylene Carbonate,0.428081085,Diethyl Carbonate,0,Ethyl Methyl Carbonate,0.279860845,LiPF6,0.146029035,0.146029035,273.15,1.89
Propylene Carbonate,0.601066645,Diethyl Carbonate,0,Ethyl Methyl Carbonate,0.392951301,LiPF6,0.002991027,0.002991027,283.15,0.515
Propylene Carbonate,0.548192932,Diethyl Carbonate,0,Ethyl Methyl Carbonate,0.358384761,LiPF6,0.046711153,0.046711153,283.15,5.71
Propylene Carbonate,0.50178252,Diethyl Carbonate,0,Ethyl Methyl Carbonate,0.328043646,LiPF6,0.085086917,0.085086917,283.15,6.11
Propylene Carbonate,0.461778002,Diethyl Carbonate,0,Ethyl Methyl Carbonate,0.301890428,LiPF6,0.118165785,0.118165785,283.15,4.72
Propylene Carbonate,0.428081085,Diethyl Carbonate,0,Ethyl Methyl Carbonate,0.279860845,LiPF6,0.146029035,0.146029035,283.15,2.86
Propylene Carbonate,0.601066645,Diethyl Carbonate,0,Ethyl Methyl Carbonate,0.392951301,LiPF6,0.002991027,0.002991027,293.15,0.608
Propylene Carbonate,0.548192932,Diethyl Carbonate,0,Ethyl Methyl Carbonate,0.358384761,LiPF6,0.046711153,0.046711153,293.15,6.89
Propylene Carbonate,0.50178252,Diethyl Carbonate,0,Ethyl Methyl Carbonate,0.328043646,LiPF6,0.085086917,0.085086917,293.15,7.6
Propylene Carbonate,0.461778002,Diethyl Carbonate,0,Ethyl Methyl Carbonate,0.301890428,LiPF6,0.118165785,0.118165785,293.15,6.15
Propylene Carbonate,0.428081085,Diethyl Carbonate,0,Ethyl Methyl Carbonate,0.279860845,LiPF6,0.146029035,0.146029035,293.15,4.04
Propylene Carbonate,0.77610911,Diethyl Carbonate,0,Dimethyl Carbonate,0.219898874,LiPF6,0.001996008,0.001996008,243.15,0.155
Propylene Carbonate,0.709261164,Diethyl Carbonate,0,Dimethyl Carbonate,0.200958511,LiPF6,0.044890162,0.044890162,243.15,1.36
Propylene Carbonate,0.650541274,Diethyl Carbonate,0,Dimethyl Carbonate,0.184321111,LiPF6,0.082568807,0.082568807,243.15,0.984
Propylene Carbonate,0.599930264,Diethyl Carbonate,0,Dimethyl Carbonate,0.16998124,LiPF6,0.115044248,0.115044248,243.15,0.368
Propylene Carbonate,0.557349302,Diethyl Carbonate,0,Dimethyl Carbonate,0.157916564,LiPF6,0.142367067,0.142367067,243.15,0.0442
Propylene Carbonate,0.77610911,Diethyl Carbonate,0,Dimethyl Carbonate,0.219898874,LiPF6,0.001996008,0.001996008,253.15,0.224
Propylene Carbonate,0.709261164,Diethyl Carbonate,0,Dimethyl Carbonate,0.200958511,LiPF6,0.044890162,0.044890162,253.15,2.16
Propylene Carbonate,0.650541274,Diethyl Carbonate,0,Dimethyl Carbonate,0.184321111,LiPF6,0.082568807,0.082568807,253.15,1.84
Propylene Carbonate,0.599930264,Diethyl Carbonate,0,Dimethyl Carbonate,0.16998124,LiPF6,0.115044248,0.115044248,253.15,0.942
Propylene Carbonate,0.557349302,Diethyl Carbonate,0,Dimethyl Carbonate,0.157916564,LiPF6,0.142367067,0.142367067,253.15,0.24
Propylene Carbonate,0.77610911,Diethyl Carbonate,0,Dimethyl Carbonate,0.219898874,LiPF6,0.001996008,0.001996008,263.15,0.302
Propylene Carbonate,0.709261164,Diethyl Carbonate,0,Dimethyl Carbonate,0.200958511,LiPF6,0.044890162,0.044890162,263.15,3.07
Propylene Carbonate,0.650541274,Diethyl Carbonate,0,Dimethyl Carbonate,0.184321111,LiPF6,0.082568807,0.082568807,263.15,2.89
Propylene Carbonate,0.599930264,Diethyl Carbonate,0,Dimethyl Carbonate,0.16998124,LiPF6,0.115044248,0.115044248,263.15,1.76
Propylene Carbonate,0.557349302,Diethyl Carbonate,0,Dimethyl Carbonate,0.157916564,LiPF6,0.142367067,0.142367067,263.15,0.662
Propylene Carbonate,0.77610911,Diethyl Carbonate,0,Dimethyl Carbonate,0.219898874,LiPF6,0.001996008,0.001996008,273.15,0.387
Propylene Carbonate,0.709261164,Diethyl Carbonate,0,Dimethyl Carbonate,0.200958511,LiPF6,0.044890162,0.044890162,273.15,4.1
Propylene Carbonate,0.650541274,Diethyl Carbonate,0,Dimethyl Carbonate,0.184321111,LiPF6,0.082568807,0.082568807,273.15,4.12
Propylene Carbonate,0.599930264,Diethyl Carbonate,0,Dimethyl Carbonate,0.16998124,LiPF6,0.115044248,0.115044248,273.15,2.79
Propylene Carbonate,0.557349302,Diethyl Carbonate,0,Dimethyl Carbonate,0.157916564,LiPF6,0.142367067,0.142367067,273.15,1.32
Propylene Carbonate,0.77610911,Diethyl Carbonate,0,Dimethyl Carbonate,0.219898874,LiPF6,0.001996008,0.001996008,283.15,0.479
Propylene Carbonate,0.709261164,Diethyl Carbonate,0,Dimethyl Carbonate,0.200958511,LiPF6,0.044890162,0.044890162,283.15,5.24
Propylene Carbonate,0.650541274,Diethyl Carbonate,0,Dimethyl Carbonate,0.184321111,LiPF6,0.082568807,0.082568807,283.15,5.51
Propylene Carbonate,0.599930264,Diethyl Carbonate,0,Dimethyl Carbonate,0.16998124,LiPF6,0.115044248,0.115044248,283.15,4.03
Propylene Carbonate,0.557349302,Diethyl Carbonate,0,Dimethyl Carbonate,0.157916564,LiPF6,0.142367067,0.142367067,283.15,2.22
Propylene Carbonate,0.77610911,Diethyl Carbonate,0,Dimethyl Carbonate,0.219898874,LiPF6,0.001996008,0.001996008,293.15,0.58
Propylene Carbonate,0.709261164,Diethyl Carbonate,0,Dimethyl Carbonate,0.200958511,LiPF6,0.044890162,0.044890162,293.15,6.5
Propylene Carbonate,0.650541274,Diethyl Carbonate,0,Dimethyl Carbonate,0.184321111,LiPF6,0.082568807,0.082568807,293.15,7.1
Propylene Carbonate,0.599930264,Diethyl Carbonate,0,Dimethyl Carbonate,0.16998124,LiPF6,0.115044248,0.115044248,293.15,5.49
Propylene Carbonate,0.557349302,Diethyl Carbonate,0,Dimethyl Carbonate,0.157916564,LiPF6,0.142367067,0.142367067,293.15,3.36
Ethyl Methyl Carbonate,0.771196132,Ethylene Carbonate,0,Dimethyl Carbonate,0.222821814,LiPF6,0.002991027,0.002991027,243.15,0.0546
Ethyl Methyl Carbonate,0.704768173,Ethylene Carbonate,0,Dimethyl Carbonate,0.203628774,LiPF6,0.045801527,0.045801527,243.15,0.683
Ethyl Methyl Carbonate,0.64511008,Ethylene Carbonate,0,Dimethyl Carbonate,0.186391752,LiPF6,0.084249084,0.084249084,243.15,1.45
Ethyl Methyl Carbonate,0.594899927,Ethylene Carbonate,0,Dimethyl Carbonate,0.171884525,LiPF6,0.116607774,0.116607774,243.15,1.66
Ethyl Methyl Carbonate,0.552651179,Ethylene Carbonate,0,Dimethyl Carbonate,0.159677588,LiPF6,0.143835616,0.143835616,243.15,1.03
Ethyl Methyl Carbonate,0.771196132,Ethylene Carbonate,0,Dimethyl Carbonate,0.222821814,LiPF6,0.002991027,0.002991027,253.15,0.0658
Ethyl Methyl Carbonate,0.704768173,Ethylene Carbonate,0,Dimethyl Carbonate,0.203628774,LiPF6,0.045801527,0.045801527,253.15,0.851
Ethyl Methyl Carbonate,0.64511008,Ethylene Carbonate,0,Dimethyl Carbonate,0.186391752,LiPF6,0.084249084,0.084249084,253.15,1.85
Ethyl Methyl Carbonate,0.594899927,Ethylene Carbonate,0,Dimethyl Carbonate,0.171884525,LiPF6,0.116607774,0.116607774,253.15,2.26
Ethyl Methyl Carbonate,0.552651179,Ethylene Carbonate,0,Dimethyl Carbonate,0.159677588,LiPF6,0.143835616,0.143835616,253.15,1.56
Ethyl Methyl Carbonate,0.771196132,Ethylene Carbonate,0,Dimethyl Carbonate,0.222821814,LiPF6,0.002991027,0.002991027,263.15,0.0783
Ethyl Methyl Carbonate,0.704768173,Ethylene Carbonate,0,Dimethyl Carbonate,0.203628774,LiPF6,0.045801527,0.045801527,263.15,1.05
Ethyl Methyl Carbonate,0.64511008,Ethylene Carbonate,0,Dimethyl Carbonate,0.186391752,LiPF6,0.084249084,0.084249084,263.15,2.32
Ethyl Methyl Carbonate,0.594899927,Ethylene Carbonate,0,Dimethyl Carbonate,0.171884525,LiPF6,0.116607774,0.116607774,263.15,2.98
Ethyl Methyl Carbonate,0.552651179,Ethylene Carbonate,0,Dimethyl Carbonate,0.159677588,LiPF6,0.143835616,0.143835616,263.15,2.25
Ethyl Methyl Carbonate,0.771196132,Ethylene Carbonate,0,Dimethyl Carbonate,0.222821814,LiPF6,0.002991027,0.002991027,273.15,0.092
Ethyl Methyl Carbonate,0.704768173,Ethylene Carbonate,0,Dimethyl Carbonate,0.203628774,LiPF6,0.045801527,0.045801527,273.15,1.29
Ethyl Methyl Carbonate,0.64511008,Ethylene Carbonate,0,Dimethyl Carbonate,0.186391752,LiPF6,0.084249084,0.084249084,273.15,2.86
Ethyl Methyl Carbonate,0.594899927,Ethylene Carbonate,0,Dimethyl Carbonate,0.171884525,LiPF6,0.116607774,0.116607774,273.15,3.8
Ethyl Methyl Carbonate,0.552651179,Ethylene Carbonate,0,Dimethyl Carbonate,0.159677588,LiPF6,0.143835616,0.143835616,273.15,3.12
Ethyl Methyl Carbonate,0.771196132,Ethylene Carbonate,0,Dimethyl Carbonate,0.222821814,LiPF6,0.002991027,0.002991027,283.15,0.107
Ethyl Methyl Carbonate,0.704768173,Ethylene Carbonate,0,Dimethyl Carbonate,0.203628774,LiPF6,0.045801527,0.045801527,283.15,1.57
Ethyl Methyl Carbonate,0.64511008,Ethylene Carbonate,0,Dimethyl Carbonate,0.186391752,LiPF6,0.084249084,0.084249084,283.15,3.47
Ethyl Methyl Carbonate,0.594899927,Ethylene Carbonate,0,Dimethyl Carbonate,0.171884525,LiPF6,0.116607774,0.116607774,283.15,4.77
Ethyl Methyl Carbonate,0.552651179,Ethylene Carbonate,0,Dimethyl Carbonate,0.159677588,LiPF6,0.143835616,0.143835616,283.15,4.17
Ethyl Methyl Carbonate,0.771196132,Ethylene Carbonate,0,Dimethyl Carbonate,0.222821814,LiPF6,0.002991027,0.002991027,293.15,0.123
Ethyl Methyl Carbonate,0.704768173,Ethylene Carbonate,0,Dimethyl Carbonate,0.203628774,LiPF6,0.045801527,0.045801527,293.15,1.89
Ethyl Methyl Carbonate,0.64511008,Ethylene Carbonate,0,Dimethyl Carbonate,0.186391752,LiPF6,0.084249084,0.084249084,293.15,4.17
Ethyl Methyl Carbonate,0.594899927,Ethylene Carbonate,0,Dimethyl Carbonate,0.171884525,LiPF6,0.116607774,0.116607774,293.15,5.87
Ethyl Methyl Carbonate,0.552651179,Ethylene Carbonate,0,Dimethyl Carbonate,0.159677588,LiPF6,0.143835616,0.143835616,293.15,5.41
Fluoroethylene Carbonate,0,Ethyl Methyl Carbonate,0.771196132,Dimethyl Carbonate,0.222821814,LiPF6,0.002991027,0.002991027,243.15,0.0546
Fluoroethylene Carbonate,0,Ethyl Methyl Carbonate,0.704768173,Dimethyl Carbonate,0.203628774,LiPF6,0.045801527,0.045801527,243.15,0.683
Fluoroethylene Carbonate,0,Ethyl Methyl Carbonate,0.64511008,Dimethyl Carbonate,0.186391752,LiPF6,0.084249084,0.084249084,243.15,1.45
Fluoroethylene Carbonate,0,Ethyl Methyl Carbonate,0.594899927,Dimethyl Carbonate,0.171884525,LiPF6,0.116607774,0.116607774,243.15,1.66
Fluoroethylene Carbonate,0,Ethyl Methyl Carbonate,0.552651179,Dimethyl Carbonate,0.159677588,LiPF6,0.143835616,0.143835616,243.15,1.03
Fluoroethylene Carbonate,0,Ethyl Methyl Carbonate,0.771196132,Dimethyl Carbonate,0.222821814,LiPF6,0.002991027,0.002991027,253.15,0.0658
Fluoroethylene Carbonate,0,Ethyl Methyl Carbonate,0.704768173,Dimethyl Carbonate,0.203628774,LiPF6,0.045801527,0.045801527,253.15,0.851
Fluoroethylene Carbonate,0,Ethyl Methyl Carbonate,0.64511008,Dimethyl Carbonate,0.186391752,LiPF6,0.084249084,0.084249084,253.15,1.85
Fluoroethylene Carbonate,0,Ethyl Methyl Carbonate,0.594899927,Dimethyl Carbonate,0.171884525,LiPF6,0.116607774,0.116607774,253.15,2.26
Fluoroethylene Carbonate,0,Ethyl Methyl Carbonate,0.552651179,Dimethyl Carbonate,0.159677588,LiPF6,0.143835616,0.143835616,253.15,1.56
Fluoroethylene Carbonate,0,Ethyl Methyl Carbonate,0.771196132,Dimethyl Carbonate,0.222821814,LiPF6,0.002991027,0.002991027,263.15,0.0783
Fluoroethylene Carbonate,0,Ethyl Methyl Carbonate,0.704768173,Dimethyl Carbonate,0.203628774,LiPF6,0.045801527,0.045801527,263.15,1.05
Fluoroethylene Carbonate,0,Ethyl Methyl Carbonate,0.64511008,Dimethyl Carbonate,0.186391752,LiPF6,0.084249084,0.084249084,263.15,2.32
Fluoroethylene Carbonate,0,Ethyl Methyl Carbonate,0.594899927,Dimethyl Carbonate,0.171884525,LiPF6,0.116607774,0.116607774,263.15,2.98
Fluoroethylene Carbonate,0,Ethyl Methyl Carbonate,0.552651179,Dimethyl Carbonate,0.159677588,LiPF6,0.143835616,0.143835616,263.15,2.25
Fluoroethylene Carbonate,0,Ethyl Methyl Carbonate,0.771196132,Dimethyl Carbonate,0.222821814,LiPF6,0.002991027,0.002991027,273.15,0.092
Fluoroethylene Carbonate,0,Ethyl Methyl Carbonate,0.704768173,Dimethyl Carbonate,0.203628774,LiPF6,0.045801527,0.045801527,273.15,1.29
Fluoroethylene Carbonate,0,Ethyl Methyl Carbonate,0.64511008,Dimethyl Carbonate,0.186391752,LiPF6,0.084249084,0.084249084,273.15,2.86
Fluoroethylene Carbonate,0,Ethyl Methyl Carbonate,0.594899927,Dimethyl Carbonate,0.171884525,LiPF6,0.116607774,0.116607774,273.15,3.8
Fluoroethylene Carbonate,0,Ethyl Methyl Carbonate,0.552651179,Dimethyl Carbonate,0.159677588,LiPF6,0.143835616,0.143835616,273.15,3.12
Fluoroethylene Carbonate,0,Ethyl Methyl Carbonate,0.771196132,Dimethyl Carbonate,0.222821814,LiPF6,0.002991027,0.002991027,283.15,0.107
Fluoroethylene Carbonate,0,Ethyl Methyl Carbonate,0.704768173,Dimethyl Carbonate,0.203628774,LiPF6,0.045801527,0.045801527,283.15,1.57
