Repository: BattModels/DiffMix-NatCommData

# DiffMix-NatCommData

This is the official data repository for "Differentiable Modeling and Optimization of Non-aqueous Li-based Battery Electrolyte Solutions Using Geometric Deep Learning" published in Nature Communications.

# Citation

Coming soon.

File: training_data/published_AEM_data.csv (part 75 of 82)
sub1_name,x1 (mole fraction),sub2_name,x2 (mole fraction),sub3_name,x3 (mole fraction),salt,x4 (mole fraction),x5 (mole fraction),temperature (K),ionic conductivity (mS/cm)
Fluoroethylene Carbonate,0,Ethyl Methyl Carbonate,0.64511008,Dimethyl Carbonate,0.186391752,LiPF6,0.084249084,0.084249084,283.15,3.47
Fluoroethylene Carbonate,0,Ethyl Methyl Carbonate,0.594899927,Dimethyl Carbonate,0.171884525,LiPF6,0.116607774,0.116607774,283.15,4.77
Fluoroethylene Carbonate,0,Ethyl Methyl Carbonate,0.552651179,Dimethyl Carbonate,0.159677588,LiPF6,0.143835616,0.143835616,283.15,4.17
Fluoroethylene Carbonate,0,Ethyl Methyl Carbonate,0.771196132,Dimethyl Carbonate,0.222821814,LiPF6,0.002991027,0.002991027,293.15,0.123
Fluoroethylene Carbonate,0,Ethyl Methyl Carbonate,0.704768173,Dimethyl Carbonate,0.203628774,LiPF6,0.045801527,0.045801527,293.15,1.89
Fluoroethylene Carbonate,0,Ethyl Methyl Carbonate,0.64511008,Dimethyl Carbonate,0.186391752,LiPF6,0.084249084,0.084249084,293.15,4.17
Fluoroethylene Carbonate,0,Ethyl Methyl Carbonate,0.594899927,Dimethyl Carbonate,0.171884525,LiPF6,0.116607774,0.116607774,293.15,5.87
Fluoroethylene Carbonate,0,Ethyl Methyl Carbonate,0.552651179,Dimethyl Carbonate,0.159677588,LiPF6,0.143835616,0.143835616,293.15,5.41
Propylene Carbonate,0.204929922,Fluoroethylene Carbonate,0.789088024,Ethyl Methyl Carbonate,0,LiPF6,0.002991027,0.002991027,243.15,0.0661
Propylene Carbonate,0.186528611,Fluoroethylene Carbonate,0.718233294,Ethyl Methyl Carbonate,0,LiPF6,0.047619048,0.047619048,243.15,0.375
Propylene Carbonate,0.170390591,Fluoroethylene Carbonate,0.656093427,Ethyl Methyl Carbonate,0,LiPF6,0.086757991,0.086757991,243.15,0.204
Propylene Carbonate,0.156800181,Fluoroethylene Carbonate,0.603763199,Ethyl Methyl Carbonate,0,LiPF6,0.11971831,0.11971831,243.15,0.0898
Propylene Carbonate,0.145051792,Fluoroethylene Carbonate,0.55852572,Ethyl Methyl Carbonate,0,LiPF6,0.148211244,0.148211244,243.15,0.0226
Propylene Carbonate,0.204929922,Fluoroethylene Carbonate,0.789088024,Ethyl Methyl Carbonate,0,LiPF6,0.002991027,0.002991027,253.15,0.109
Propylene Carbonate,0.186528611,Fluoroethylene Carbonate,0.718233294,Ethyl Methyl Carbonate,0,LiPF6,0.047619048,0.047619048,253.15,0.827
Propylene Carbonate,0.170390591,Fluoroethylene Carbonate,0.656093427,Ethyl Methyl Carbonate,0,LiPF6,0.086757991,0.086757991,253.15,0.598
Propylene Carbonate,0.156800181,Fluoroethylene Carbonate,0.603763199,Ethyl Methyl Carbonate,0,LiPF6,0.11971831,0.11971831,253.15,0.35
Propylene Carbonate,0.145051792,Fluoroethylene Carbonate,0.55852572,Ethyl Methyl Carbonate,0,LiPF6,0.148211244,0.148211244,253.15,0.151
Propylene Carbonate,0.204929922,Fluoroethylene Carbonate,0.789088024,Ethyl Methyl Carbonate,0,LiPF6,0.002991027,0.002991027,263.15,0.166
Propylene Carbonate,0.186528611,Fluoroethylene Carbonate,0.718233294,Ethyl Methyl Carbonate,0,LiPF6,0.047619048,0.047619048,263.15,1.48
Propylene Carbonate,0.170390591,Fluoroethylene Carbonate,0.656093427,Ethyl Methyl Carbonate,0,LiPF6,0.086757991,0.086757991,263.15,1.27
Propylene Carbonate,0.156800181,Fluoroethylene Carbonate,0.603763199,Ethyl Methyl Carbonate,0,LiPF6,0.11971831,0.11971831,263.15,0.866
Propylene Carbonate,0.145051792,Fluoroethylene Carbonate,0.55852572,Ethyl Methyl Carbonate,0,LiPF6,0.148211244,0.148211244,263.15,0.491
Propylene Carbonate,0.204929922,Fluoroethylene Carbonate,0.789088024,Ethyl Methyl Carbonate,0,LiPF6,0.002991027,0.002991027,273.15,0.237
Propylene Carbonate,0.186528611,Fluoroethylene Carbonate,0.718233294,Ethyl Methyl Carbonate,0,LiPF6,0.047619048,0.047619048,273.15,2.34
Propylene Carbonate,0.170390591,Fluoroethylene Carbonate,0.656093427,Ethyl Methyl Carbonate,0,LiPF6,0.086757991,0.086757991,273.15,2.24
Propylene Carbonate,0.156800181,Fluoroethylene Carbonate,0.603763199,Ethyl Methyl Carbonate,0,LiPF6,0.11971831,0.11971831,273.15,1.69
Propylene Carbonate,0.145051792,Fluoroethylene Carbonate,0.55852572,Ethyl Methyl Carbonate,0,LiPF6,0.148211244,0.148211244,273.15,1.1
Propylene Carbonate,0.204929922,Fluoroethylene Carbonate,0.789088024,Ethyl Methyl Carbonate,0,LiPF6,0.002991027,0.002991027,283.15,0.322
Propylene Carbonate,0.186528611,Fluoroethylene Carbonate,0.718233294,Ethyl Methyl Carbonate,0,LiPF6,0.047619048,0.047619048,283.15,3.39
Propylene Carbonate,0.170390591,Fluoroethylene Carbonate,0.656093427,Ethyl Methyl Carbonate,0,LiPF6,0.086757991,0.086757991,283.15,3.5
Propylene Carbonate,0.156800181,Fluoroethylene Carbonate,0.603763199,Ethyl Methyl Carbonate,0,LiPF6,0.11971831,0.11971831,283.15,2.82
Propylene Carbonate,0.145051792,Fluoroethylene Carbonate,0.55852572,Ethyl Methyl Carbonate,0,LiPF6,0.148211244,0.148211244,283.15,2.01
Propylene Carbonate,0.204929922,Fluoroethylene Carbonate,0.789088024,Ethyl Methyl Carbonate,0,LiPF6,0.002991027,0.002991027,293.15,0.422
Propylene Carbonate,0.186528611,Fluoroethylene Carbonate,0.718233294,Ethyl Methyl Carbonate,0,LiPF6,0.047619048,0.047619048,293.15,4.63
Propylene Carbonate,0.170390591,Fluoroethylene Carbonate,0.656093427,Ethyl Methyl Carbonate,0,LiPF6,0.086757991,0.086757991,293.15,5.05
Propylene Carbonate,0.156800181,Fluoroethylene Carbonate,0.603763199,Ethyl Methyl Carbonate,0,LiPF6,0.11971831,0.11971831,293.15,4.26
Propylene Carbonate,0.145051792,Fluoroethylene Carbonate,0.55852572,Ethyl Methyl Carbonate,0,LiPF6,0.148211244,0.148211244,293.15,3.2
Propylene Carbonate,0,Fluoroethylene Carbonate,0.558022013,Dimethyl Carbonate,0.437985971,LiPF6,0.001996008,0.001996008,243.15,0.16
Propylene Carbonate,0,Fluoroethylene Carbonate,0.509958377,Dimethyl Carbonate,0.400261298,LiPF6,0.044890162,0.044890162,243.15,1.58
Propylene Carbonate,0,Fluoroethylene Carbonate,0.467738809,Dimethyl Carbonate,0.367123576,LiPF6,0.082568807,0.082568807,243.15,1.32
Propylene Carbonate,0,Fluoroethylene Carbonate,0.432227828,Dimethyl Carbonate,0.339251357,LiPF6,0.114260407,0.114260407,243.15,0.652
Propylene Carbonate,0,Fluoroethylene Carbonate,0.40155872,Dimethyl Carbonate,0.315179477,LiPF6,0.141630901,0.141630901,243.15,0.174
Propylene Carbonate,0,Fluoroethylene Carbonate,0.558022013,Dimethyl Carbonate,0.437985971,LiPF6,0.001996008,0.001996008,253.15,0.227
Propylene Carbonate,0,Fluoroethylene Carbonate,0.509958377,Dimethyl Carbonate,0.400261298,LiPF6,0.044890162,0.044890162,253.15,2.4
Propylene Carbonate,0,Fluoroethylene Carbonate,0.467738809,Dimethyl Carbonate,0.367123576,LiPF6,0.082568807,0.082568807,253.15,2.29
Propylene Carbonate,0,Fluoroethylene Carbonate,0.432227828,Dimethyl Carbonate,0.339251357,LiPF6,0.114260407,0.114260407,253.15,1.43
Propylene Carbonate,0,Fluoroethylene Carbonate,0.40155872,Dimethyl Carbonate,0.315179477,LiPF6,0.141630901,0.141630901,253.15,0.582
Propylene Carbonate,0,Fluoroethylene Carbonate,0.558022013,Dimethyl Carbonate,0.437985971,LiPF6,0.001996008,0.001996008,263.15,0.308
Propylene Carbonate,0,Fluoroethylene Carbonate,0.509958377,Dimethyl Carbonate,0.400261298,LiPF6,0.044890162,0.044890162,263.15,3.42
Propylene Carbonate,0,Fluoroethylene Carbonate,0.467738809,Dimethyl Carbonate,0.367123576,LiPF6,0.082568807,0.082568807,263.15,3.56
Propylene Carbonate,0,Fluoroethylene Carbonate,0.432227828,Dimethyl Carbonate,0.339251357,LiPF6,0.114260407,0.114260407,263.15,2.55
Propylene Carbonate,0,Fluoroethylene Carbonate,0.40155872,Dimethyl Carbonate,0.315179477,LiPF6,0.141630901,0.141630901,263.15,1.33
Propylene Carbonate,0,Fluoroethylene Carbonate,0.558022013,Dimethyl Carbonate,0.437985971,LiPF6,0.001996008,0.001996008,273.15,0.403
Propylene Carbonate,0,Fluoroethylene Carbonate,0.509958377,Dimethyl Carbonate,0.400261298,LiPF6,0.044890162,0.044890162,273.15,4.64
Propylene Carbonate,0,Fluoroethylene Carbonate,0.467738809,Dimethyl Carbonate,0.367123576,LiPF6,0.082568807,0.082568807,273.15,5.12
Propylene Carbonate,0,Fluoroethylene Carbonate,0.432227828,Dimethyl Carbonate,0.339251357,LiPF6,0.114260407,0.114260407,273.15,4.01
Propylene Carbonate,0,Fluoroethylene Carbonate,0.40155872,Dimethyl Carbonate,0.315179477,LiPF6,0.141630901,0.141630901,273.15,2.45
Propylene Carbonate,0,Fluoroethylene Carbonate,0.558022013,Dimethyl Carbonate,0.437985971,LiPF6,0.001996008,0.001996008,283.15,0.511
Propylene Carbonate,0,Fluoroethylene Carbonate,0.509958377,Dimethyl Carbonate,0.400261298,LiPF6,0.044890162,0.044890162,283.15,6.05
Propylene Carbonate,0,Fluoroethylene Carbonate,0.467738809,Dimethyl Carbonate,0.367123576,LiPF6,0.082568807,0.082568807,283.15,6.97
Propylene Carbonate,0,Fluoroethylene Carbonate,0.432227828,Dimethyl Carbonate,0.339251357,LiPF6,0.114260407,0.114260407,283.15,5.81
Propylene Carbonate,0,Fluoroethylene Carbonate,0.40155872,Dimethyl Carbonate,0.315179477,LiPF6,0.141630901,0.141630901,283.15,3.93
Propylene Carbonate,0,Fluoroethylene Carbonate,0.558022013,Dimethyl Carbonate,0.437985971,LiPF6,0.001996008,0.001996008,293.15,0.63
Propylene Carbonate,0,Fluoroethylene Carbonate,0.509958377,Dimethyl Carbonate,0.400261298,LiPF6,0.044890162,0.044890162,293.15,7.63
Propylene Carbonate,0,Fluoroethylene Carbonate,0.467738809,Dimethyl Carbonate,0.367123576,LiPF6,0.082568807,0.082568807,293.15,9.08
Propylene Carbonate,0,Fluoroethylene Carbonate,0.432227828,Dimethyl Carbonate,0.339251357,LiPF6,0.114260407,0.114260407,293.15,7.92
Propylene Carbonate,0,Fluoroethylene Carbonate,0.40155872,Dimethyl Carbonate,0.315179477,LiPF6,0.141630901,0.141630901,293.15,5.78
Propylene Carbonate,0,Ethylene Carbonate,0.603003019,Dimethyl Carbonate,0.393004965,LiPF6,0.001996008,0.001996008,243.15,0.225
Propylene Carbonate,0,Ethylene Carbonate,0.555500298,Dimethyl Carbonate,0.362045244,LiPF6,0.041227229,0.041227229,243.15,2.28
Propylene Carbonate,0,Ethylene Carbonate,0.513655671,Dimethyl Carbonate,0.334773165,LiPF6,0.075785582,0.075785582,243.15,2.08
Propylene Carbonate,0,Ethylene Carbonate,0.477621038,Dimethyl Carbonate,0.311287727,LiPF6,0.105545617,0.105545617,243.15,1.14
Propylene Carbonate,0,Ethylene Carbonate,0.446569475,Dimethyl Carbonate,0.291049987,LiPF6,0.131190269,0.131190269,243.15,0.417
Propylene Carbonate,0,Ethylene Carbonate,0.603003019,Dimethyl Carbonate,0.393004965,LiPF6,0.001996008,0.001996008,253.15,0.302
Propylene Carbonate,0,Ethylene Carbonate,0.555500298,Dimethyl Carbonate,0.362045244,LiPF6,0.041227229,0.041227229,253.15,3.22
Propylene Carbonate,0,Ethylene Carbonate,0.513655671,Dimethyl Carbonate,0.334773165,LiPF6,0.075785582,0.075785582,253.15,3.22
Propylene Carbonate,0,Ethylene Carbonate,0.477621038,Dimethyl Carbonate,0.311287727,LiPF6,0.105545617,0.105545617,253.15,2.09
Propylene Carbonate,0,Ethylene Carbonate,0.446569475,Dimethyl Carbonate,0.291049987,LiPF6,0.131190269,0.131190269,253.15,1
Propylene Carbonate,0,Ethylene Carbonate,0.603003019,Dimethyl Carbonate,0.393004965,LiPF6,0.001996008,0.001996008,263.15,0.392
Propylene Carbonate,0,Ethylene Carbonate,0.555500298,Dimethyl Carbonate,0.362045244,LiPF6,0.041227229,0.041227229,263.15,4.34
Propylene Carbonate,0,Ethylene Carbonate,0.513655671,Dimethyl Carbonate,0.334773165,LiPF6,0.075785582,0.075785582,263.15,4.62
Propylene Carbonate,0,Ethylene Carbonate,0.477621038,Dimethyl Carbonate,0.311287727,LiPF6,0.105545617,0.105545617,263.15,3.34
Propylene Carbonate,0,Ethylene Carbonate,0.446569475,Dimethyl Carbonate,0.291049987,LiPF6,0.131190269,0.131190269,263.15,1.91
Propylene Carbonate,0,Ethylene Carbonate,0.603003019,Dimethyl Carbonate,0.393004965,LiPF6,0.001996008,0.001996008,273.15,0.494
Propylene Carbonate,0,Ethylene Carbonate,0.555500298,Dimethyl Carbonate,0.362045244,LiPF6,0.041227229,0.041227229,273.15,5.63
Propylene Carbonate,0,Ethylene Carbonate,0.513655671,Dimethyl Carbonate,0.334773165,LiPF6,0.075785582,0.075785582,273.15,6.27
Propylene Carbonate,0,Ethylene Carbonate,0.477621038,Dimethyl Carbonate,0.311287727,LiPF6,0.105545617,0.105545617,273.15,4.89
Propylene Carbonate,0,Ethylene Carbonate,0.446569475,Dimethyl Carbonate,0.291049987,LiPF6,0.131190269,0.131190269,273.15,3.14
Propylene Carbonate,0,Ethylene Carbonate,0.603003019,Dimethyl Carbonate,0.393004965,LiPF6,0.001996008,0.001996008,283.15,0.606
Propylene Carbonate,0,Ethylene Carbonate,0.555500298,Dimethyl Carbonate,0.362045244,LiPF6,0.041227229,0.041227229,283.15,7.07
Propylene Carbonate,0,Ethylene Carbonate,0.513655671,Dimethyl Carbonate,0.334773165,LiPF6,0.075785582,0.075785582,283.15,8.16
Propylene Carbonate,0,Ethylene Carbonate,0.477621038,Dimethyl Carbonate,0.311287727,LiPF6,0.105545617,0.105545617,283.15,6.73
Propylene Carbonate,0,Ethylene Carbonate,0.446569475,Dimethyl Carbonate,0.291049987,LiPF6,0.131190269,0.131190269,283.15,4.7
Propylene Carbonate,0,Ethylene Carbonate,0.603003019,Dimethyl Carbonate,0.393004965,LiPF6,0.001996008,0.001996008,293.15,0.726
Propylene Carbonate,0,Ethylene Carbonate,0.555500298,Dimethyl Carbonate,0.362045244,LiPF6,0.041227229,0.041227229,293.15,8.65
Propylene Carbonate,0,Ethylene Carbonate,0.513655671,Dimethyl Carbonate,0.334773165,LiPF6,0.075785582,0.075785582,293.15,10.3
Propylene Carbonate,0,Ethylene Carbonate,0.477621038,Dimethyl Carbonate,0.311287727,LiPF6,0.105545617,0.105545617,293.15,8.84
Propylene Carbonate,0,Ethylene Carbonate,0.446569475,Dimethyl Carbonate,0.291049987,LiPF6,0.131190269,0.131190269,293.15,6.57
Propylene Carbonate,0.630670214,Diethyl Carbonate,0.363347732,Fluoroethylene Carbonate,0,LiTFSI,0.002991027,0.002991027,243.15,0.18
Propylene Carbonate,0.572890461,Diethyl Carbonate,0.330059111,Fluoroethylene Carbonate,0,LiTFSI,0.048525214,0.048525214,243.15,1.63
Propylene Carbonate,0.52226295,Diethyl Carbonate,0.300891107,Fluoroethylene Carbonate,0,LiTFSI,0.088422972,0.088422972,243.15,1.26
Propylene Carbonate,0.479609219,Diethyl Carbonate,0.276317032,Fluoroethylene Carbonate,0,LiTFSI,0.122036874,0.122036874,243.15,0.663
Propylene Carbonate,0.442725586,Diethyl Carbonate,0.255067283,Fluoroethylene Carbonate,0,LiTFSI,0.151103565,0.151103565,243.15,0.29
Propylene Carbonate,0.630670214,Diethyl Carbonate,0.363347732,Fluoroethylene Carbonate,0,LiTFSI,0.002991027,0.002991027,253.15,0.247
Propylene Carbonate,0.572890461,Diethyl Carbonate,0.330059111,Fluoroethylene Carbonate,0,LiTFSI,0.048525214,0.048525214,253.15,2.37
Propylene Carbonate,0.52226295,Diethyl Carbonate,0.300891107,Fluoroethylene Carbonate,0,LiTFSI,0.088422972,0.088422972,253.15,1.98
Propylene Carbonate,0.479609219,Diethyl Carbonate,0.276317032,Fluoroethylene Carbonate,0,LiTFSI,0.122036874,0.122036874,253.15,1.18
Propylene Carbonate,0.442725586,Diethyl Carbonate,0.255067283,Fluoroethylene Carbonate,0,LiTFSI,0.151103565,0.151103565,253.15,0.603
Propylene Carbonate,0.630670214,Diethyl Carbonate,0.363347732,Fluoroethylene Carbonate,0,LiTFSI,0.002991027,0.002991027,263.15,0.32
Propylene Carbonate,0.572890461,Diethyl Carbonate,0.330059111,Fluoroethylene Carbonate,0,LiTFSI,0.048525214,0.048525214,263.15,3.19
Propylene Carbonate,0.52226295,Diethyl Carbonate,0.300891107,Fluoroethylene Carbonate,0,LiTFSI,0.088422972,0.088422972,263.15,2.83
Propylene Carbonate,0.479609219,Diethyl Carbonate,0.276317032,Fluoroethylene Carbonate,0,LiTFSI,0.122036874,0.122036874,263.15,1.81
Propylene Carbonate,0.442725586,Diethyl Carbonate,0.255067283,Fluoroethylene Carbonate,0,LiTFSI,0.151103565,0.151103565,263.15,1.03
Propylene Carbonate,0.630670214,Diethyl Carbonate,0.363347732,Fluoroethylene Carbonate,0,LiTFSI,0.002991027,0.002991027,273.15,0.399
Propylene Carbonate,0.572890461,Diethyl Carbonate,0.330059111,Fluoroethylene Carbonate,0,LiTFSI,0.048525214,0.048525214,273.15,4.09
Propylene Carbonate,0.52226295,Diethyl Carbonate,0.300891107,Fluoroethylene Carbonate,0,LiTFSI,0.088422972,0.088422972,273.15,3.79
Propylene Carbonate,0.479609219,Diethyl Carbonate,0.276317032,Fluoroethylene Carbonate,0,LiTFSI,0.122036874,0.122036874,273.15,2.56
Propylene Carbonate,0.442725586,Diethyl Carbonate,0.255067283,Fluoroethylene Carbonate,0,LiTFSI,0.151103565,0.151103565,273.15,1.56
Propylene Carbonate,0.630670214,Diethyl Carbonate,0.363347732,Fluoroethylene Carbonate,0,LiTFSI,0.002991027,0.002991027,283.15,0.483
Propylene Carbonate,0.572890461,Diethyl Carbonate,0.330059111,Fluoroethylene Carbonate,0,LiTFSI,0.048525214,0.048525214,283.15,5.08
Propylene Carbonate,0.52226295,Diethyl Carbonate,0.300891107,Fluoroethylene Carbonate,0,LiTFSI,0.088422972,0.088422972,283.15,4.86
Propylene Carbonate,0.479609219,Diethyl Carbonate,0.276317032,Fluoroethylene Carbonate,0,LiTFSI,0.122036874,0.122036874,283.15,3.43
Propylene Carbonate,0.442725586,Diethyl Carbonate,0.255067283,Fluoroethylene Carbonate,0,LiTFSI,0.151103565,0.151103565,283.15,2.21
Propylene Carbonate,0.630670214,Diethyl Carbonate,0.363347732,Fluoroethylene Carbonate,0,LiTFSI,0.002991027,0.002991027,293.15,0.575
Propylene Carbonate,0.572890461,Diethyl Carbonate,0.330059111,Fluoroethylene Carbonate,0,LiTFSI,0.048525214,0.048525214,293.15,6.15
Propylene Carbonate,0.52226295,Diethyl Carbonate,0.300891107,Fluoroethylene Carbonate,0,LiTFSI,0.088422972,0.088422972,293.15,6.05
Propylene Carbonate,0.479609219,Diethyl Carbonate,0.276317032,Fluoroethylene Carbonate,0,LiTFSI,0.122036874,0.122036874,293.15,4.43
Propylene Carbonate,0.442725586,Diethyl Carbonate,0.255067283,Fluoroethylene Carbonate,0,LiTFSI,0.151103565,0.151103565,293.15,2.97
Diethyl Carbonate,0,Fluoroethylene Carbonate,0.792250978,Ethyl Methyl Carbonate,0.201766968,LiPF6,0.002991027,0.002991027,243.15,0.0727
Diethyl Carbonate,0,Fluoroethylene Carbonate,0.721112236,Ethyl Methyl Carbonate,0.183649668,LiPF6,0.047619048,0.047619048,243.15,0.432
Diethyl Carbonate,0,Fluoroethylene Carbonate,0.657395058,Ethyl Methyl Carbonate,0.16742246,LiPF6,0.087591241,0.087591241,243.15,0.244
Diethyl Carbonate,0,Fluoroethylene Carbonate,0.604949177,Ethyl Methyl Carbonate,0.154065775,LiPF6,0.120492524,0.120492524,243.15,0.087
Diethyl Carbonate,0,Fluoroethylene Carbonate,0.560764496,Ethyl Methyl Carbonate,0.142813017,LiPF6,0.148211244,0.148211244,243.15,0.0134
Diethyl Carbonate,0,Fluoroethylene Carbonate,0.792250978,Ethyl Methyl Carbonate,0.201766968,LiPF6,0.002991027,0.002991027,253.15,0.118
Diethyl Carbonate,0,Fluoroethylene Carbonate,0.721112236,Ethyl Methyl Carbonate,0.183649668,LiPF6,0.047619048,0.047619048,253.15,0.899
Diethyl Carbonate,0,Fluoroethylene Carbonate,0.657395058,Ethyl Methyl Carbonate,0.16742246,LiPF6,0.087591241,0.087591241,253.15,0.66
Diethyl Carbonate,0,Fluoroethylene Carbonate,0.604949177,Ethyl Methyl Carbonate,0.154065775,LiPF6,0.120492524,0.120492524,253.15,0.348
Diethyl Carbonate,0,Fluoroethylene Carbonate,0.560764496,Ethyl Methyl Carbonate,0.142813017,LiPF6,0.148211244,0.148211244,253.15,0.116
Diethyl Carbonate,0,Fluoroethylene Carbonate,0.792250978,Ethyl Methyl Carbonate,0.201766968,LiPF6,0.002991027,0.002991027,263.15,0.178
Diethyl Carbonate,0,Fluoroethylene Carbonate,0.721112236,Ethyl Methyl Carbonate,0.183649668,LiPF6,0.047619048,0.047619048,263.15,1.57
Diethyl Carbonate,0,Fluoroethylene Carbonate,0.657395058,Ethyl Methyl Carbonate,0.16742246,LiPF6,0.087591241,0.087591241,263.15,1.35
Diethyl Carbonate,0,Fluoroethylene Carbonate,0.604949177,Ethyl Methyl Carbonate,0.154065775,LiPF6,0.120492524,0.120492524,263.15,0.866
Diethyl Carbonate,0,Fluoroethylene Carbonate,0.560764496,Ethyl Methyl Carbonate,0.142813017,LiPF6,0.148211244,0.148211244,263.15,0.423
Diethyl Carbonate,0,Fluoroethylene Carbonate,0.792250978,Ethyl Methyl Carbonate,0.201766968,LiPF6,0.002991027,0.002991027,273.15,0.253
Diethyl Carbonate,0,Fluoroethylene Carbonate,0.721112236,Ethyl Methyl Carbonate,0.183649668,LiPF6,0.047619048,0.047619048,273.15,2.45
Diethyl Carbonate,0,Fluoroethylene Carbonate,0.657395058,Ethyl Methyl Carbonate,0.16742246,LiPF6,0.087591241,0.087591241,273.15,2.33
Diethyl Carbonate,0,Fluoroethylene Carbonate,0.604949177,Ethyl Methyl Carbonate,0.154065775,LiPF6,0.120492524,0.120492524,273.15,1.68
Diethyl Carbonate,0,Fluoroethylene Carbonate,0.560764496,Ethyl Methyl Carbonate,0.142813017,LiPF6,0.148211244,0.148211244,273.15,1.01
Diethyl Carbonate,0,Fluoroethylene Carbonate,0.792250978,Ethyl Methyl Carbonate,0.201766968,LiPF6,0.002991027,0.002991027,283.15,0.344
Diethyl Carbonate,0,Fluoroethylene Carbonate,0.721112236,Ethyl Methyl Carbonate,0.183649668,LiPF6,0.047619048,0.047619048,283.15,3.53
Diethyl Carbonate,0,Fluoroethylene Carbonate,0.657395058,Ethyl Methyl Carbonate,0.16742246,LiPF6,0.087591241,0.087591241,283.15,3.61
Diethyl Carbonate,0,Fluoroethylene Carbonate,0.604949177,Ethyl Methyl Carbonate,0.154065775,LiPF6,0.120492524,0.120492524,283.15,2.82
Diethyl Carbonate,0,Fluoroethylene Carbonate,0.560764496,Ethyl Methyl Carbonate,0.142813017,LiPF6,0.148211244,0.148211244,283.15,1.91
Diethyl Carbonate,0,Fluoroethylene Carbonate,0.792250978,Ethyl Methyl Carbonate,0.201766968,LiPF6,0.002991027,0.002991027,293.15,0.449
Diethyl Carbonate,0,Fluoroethylene Carbonate,0.721112236,Ethyl Methyl Carbonate,0.183649668,LiPF6,0.047619048,0.047619048,293.15,4.81
Diethyl Carbonate,0,Fluoroethylene Carbonate,0.657395058,Ethyl Methyl Carbonate,0.16742246,LiPF6,0.087591241,0.087591241,293.15,5.16
Diethyl Carbonate,0,Fluoroethylene Carbonate,0.604949177,Ethyl Methyl Carbonate,0.154065775,LiPF6,0.120492524,0.120492524,293.15,4.26
Diethyl Carbonate,0,Fluoroethylene Carbonate,0.560764496,Ethyl Methyl Carbonate,0.142813017,LiPF6,0.148211244,0.148211244,293.15,3.11
Fluoroethylene Carbonate,0.552460403,Ethylene Carbonate,0.443547581,Dimethyl Carbonate,0,LiPF6,0.001996008,0.001996008,243.15,0.0809
Fluoroethylene Carbonate,0.504875801,Ethylene Carbonate,0.405343875,Dimethyl Carbonate,0,LiPF6,0.044890162,0.044890162,243.15,0.535
Fluoroethylene Carbonate,0.464011595,Ethylene Carbonate,0.372535696,Dimethyl Carbonate,0,LiPF6,0.081726354,0.081726354,243.15,0.31
Fluoroethylene Carbonate,0.428791059,Ethylene Carbonate,0.344258586,Dimethyl Carbonate,0,LiPF6,0.113475177,0.113475177,243.15,0.144
Fluoroethylene Carbonate,0.398374593,Ethylene Carbonate,0.319838465,Dimethyl Carbonate,0,LiPF6,0.140893471,0.140893471,243.15,0.0487
Fluoroethylene Carbonate,0.552460403,Ethylene Carbonate,0.443547581,Dimethyl Carbonate,0,LiPF6,0.001996008,0.001996008,253.15,0.129
Fluoroethylene Carbonate,0.504875801,Ethylene Carbonate,0.405343875,Dimethyl Carbonate,0,LiPF6,0.044890162,0.044890162,253.15,1.06
Fluoroethylene Carbonate,0.464011595,Ethylene Carbonate,0.372535696,Dimethyl Carbonate,0,LiPF6,0.081726354,0.081726354,253.15,0.812
Fluoroethylene Carbonate,0.428791059,Ethylene Carbonate,0.344258586,Dimethyl Carbonate,0,LiPF6,0.113475177,0.113475177,253.15,0.497
Fluoroethylene Carbonate,0.398374593,Ethylene Carbonate,0.319838465,Dimethyl Carbonate,0,LiPF6,0.140893471,0.140893471,253.15,0.244
Fluoroethylene Carbonate,0.552460403,Ethylene Carbonate,0.443547581,Dimethyl Carbonate,0,LiPF6,0.001996008,0.001996008,263.15,0.192
Fluoroethylene Carbonate,0.504875801,Ethylene Carbonate,0.405343875,Dimethyl Carbonate,0,LiPF6,0.044890162,0.044890162,263.15,1.8
Fluoroethylene Carbonate,0.464011595,Ethylene Carbonate,0.372535696,Dimethyl Carbonate,0,LiPF6,0.081726354,0.081726354,263.15,1.62
Fluoroethylene Carbonate,0.428791059,Ethylene Carbonate,0.344258586,Dimethyl Carbonate,0,LiPF6,0.113475177,0.113475177,263.15,1.16
Fluoroethylene Carbonate,0.398374593,Ethylene Carbonate,0.319838465,Dimethyl Carbonate,0,LiPF6,0.140893471,0.140893471,263.15,0.701
Fluoroethylene Carbonate,0.552460403,Ethylene Carbonate,0.443547581,Dimethyl Carbonate,0,LiPF6,0.001996008,0.001996008,273.15,0.271
Fluoroethylene Carbonate,0.504875801,Ethylene Carbonate,0.405343875,Dimethyl Carbonate,0,LiPF6,0.044890162,0.044890162,273.15,2.75
Fluoroethylene Carbonate,0.464011595,Ethylene Carbonate,0.372535696,Dimethyl Carbonate,0,LiPF6,0.081726354,0.081726354,273.15,2.74
Fluoroethylene Carbonate,0.428791059,Ethylene Carbonate,0.344258586,Dimethyl Carbonate,0,LiPF6,0.113475177,0.113475177,273.15,2.15
Fluoroethylene Carbonate,0.398374593,Ethylene Carbonate,0.319838465,Dimethyl Carbonate,0,LiPF6,0.140893471,0.140893471,273.15,1.48
Fluoroethylene Carbonate,0.552460403,Ethylene Carbonate,0.443547581,Dimethyl Carbonate,0,LiPF6,0.001996008,0.001996008,283.15,0.365
Fluoroethylene Carbonate,0.504875801,Ethylene Carbonate,0.405343875,Dimethyl Carbonate,0,LiPF6,0.044890162,0.044890162,283.15,3.91
Fluoroethylene Carbonate,0.464011595,Ethylene Carbonate,0.372535696,Dimethyl Carbonate,0,LiPF6,0.081726354,0.081726354,283.15,4.16
Fluoroethylene Carbonate,0.428791059,Ethylene Carbonate,0.344258586,Dimethyl Carbonate,0,LiPF6,0.113475177,0.113475177,283.15,3.47
Fluoroethylene Carbonate,0.398374593,Ethylene Carbonate,0.319838465,Dimethyl Carbonate,0,LiPF6,0.140893471,0.140893471,283.15,2.6
Fluoroethylene Carbonate,0.552460403,Ethylene Carbonate,0.443547581,Dimethyl Carbonate,0,LiPF6,0.001996008,0.001996008,293.15,0.473
Fluoroethylene Carbonate,0.504875801,Ethylene Carbonate,0.405343875,Dimethyl Carbonate,0,LiPF6,0.044890162,0.044890162,293.15,5.25
Fluoroethylene Carbonate,0.464011595,Ethylene Carbonate,0.372535696,Dimethyl Carbonate,0,LiPF6,0.081726354,0.081726354,293.15,5.85
Fluoroethylene Carbonate,0.428791059,Ethylene Carbonate,0.344258586,Dimethyl Carbonate,0,LiPF6,0.113475177,0.113475177,293.15,5.11
Fluoroethylene Carbonate,0.398374593,Ethylene Carbonate,0.319838465,Dimethyl Carbonate,0,LiPF6,0.140893471,0.140893471,293.15,4.04
Diethyl Carbonate,0.744378659,Fluoroethylene Carbonate,0,Ethylene Carbonate,0.249639287,LiTFSI,0.002991027,0.002991027,243.15,0.216
Diethyl Carbonate,0.674826744,Fluoroethylene Carbonate,0,Ethylene Carbonate,0.22631394,LiTFSI,0.049429658,0.049429658,243.15,2.29
Diethyl Carbonate,0.612702303,Fluoroethylene Carbonate,0,Ethylene Carbonate,0.205479516,LiTFSI,0.090909091,0.090909091,243.15,2.11
Diethyl Carbonate,0.562627392,Fluoroethylene Carbonate,0,Ethylene Carbonate,0.188686093,LiTFSI,0.124343257,0.124343257,243.15,1.42
Diethyl Carbonate,0.519318378,Fluoroethylene Carbonate,0,Ethylene Carbonate,0.174161723,LiTFSI,0.153259949,0.153259949,243.15,0.806
Diethyl Carbonate,0.744378659,Fluoroethylene Carbonate,0,Ethylene Carbonate,0.249639287,LiTFSI,0.002991027,0.002991027,253.15,0.277
Diethyl Carbonate,0.674826744,Fluoroethylene Carbonate,0,Ethylene Carbonate,0.22631394,LiTFSI,0.049429658,0.049429658,253.15,3.01
Diethyl Carbonate,0.612702303,Fluoroethylene Carbonate,0,Ethylene Carbonate,0.205479516,LiTFSI,0.090909091,0.090909091,253.15,2.92
Diethyl Carbonate,0.562627392,Fluoroethylene Carbonate,0,Ethylene Carbonate,0.188686093,LiTFSI,0.124343257,0.124343257,253.15,2.08
Diethyl Carbonate,0.519318378,Fluoroethylene Carbonate,0,Ethylene Carbonate,0.174161723,LiTFSI,0.153259949,0.153259949,253.15,1.29
Diethyl Carbonate,0.744378659,Fluoroethylene Carbonate,0,Ethylene Carbonate,0.249639287,LiTFSI,0.002991027,0.002991027,263.15,0.345
Diethyl Carbonate,0.674826744,Fluoroethylene Carbonate,0,Ethylene Carbonate,0.22631394,LiTFSI,0.049429658,0.049429658,263.15,3.82
Diethyl Carbonate,0.612702303,Fluoroethylene Carbonate,0,Ethylene Carbonate,0.205479516,LiTFSI,0.090909091,0.090909091,263.15,3.84
Diethyl Carbonate,0.562627392,Fluoroethylene Carbonate,0,Ethylene Carbonate,0.188686093,LiTFSI,0.124343257,0.124343257,263.15,2.87
Diethyl Carbonate,0.519318378,Fluoroethylene Carbonate,0,Ethylene Carbonate,0.174161723,LiTFSI,0.153259949,0.153259949,263.15,1.9
Diethyl Carbonate,0.744378659,Fluoroethylene Carbonate,0,Ethylene Carbonate,0.249639287,LiTFSI,0.002991027,0.002991027,273.15,0.419
Diethyl Carbonate,0.674826744,Fluoroethylene Carbonate,0,Ethylene Carbonate,0.22631394,LiTFSI,0.049429658,0.049429658,273.15,4.71
Diethyl Carbonate,0.612702303,Fluoroethylene Carbonate,0,Ethylene Carbonate,0.205479516,LiTFSI,0.090909091,0.090909091,273.15,4.88
Diethyl Carbonate,0.562627392,Fluoroethylene Carbonate,0,Ethylene Carbonate,0.188686093,LiTFSI,0.124343257,0.124343257,273.15,3.77
Diethyl Carbonate,0.519318378,Fluoroethylene Carbonate,0,Ethylene Carbonate,0.174161723,LiTFSI,0.153259949,0.153259949,273.15,2.61
Diethyl Carbonate,0.744378659,Fluoroethylene Carbonate,0,Ethylene Carbonate,0.249639287,LiTFSI,0.002991027,0.002991027,283.15,0.499
Diethyl Carbonate,0.674826744,Fluoroethylene Carbonate,0,Ethylene Carbonate,0.22631394,LiTFSI,0.049429658,0.049429658,283.15,5.68
Diethyl Carbonate,0.612702303,Fluoroethylene Carbonate,0,Ethylene Carbonate,0.205479516,LiTFSI,0.090909091,0.090909091,283.15,6.03
Diethyl Carbonate,0.562627392,Fluoroethylene Carbonate,0,Ethylene Carbonate,0.188686093,LiTFSI,0.124343257,0.124343257,283.15,4.79
Diethyl Carbonate,0.519318378,Fluoroethylene Carbonate,0,Ethylene Carbonate,0.174161723,LiTFSI,0.153259949,0.153259949,283.15,3.44
Diethyl Carbonate,0.744378659,Fluoroethylene Carbonate,0,Ethylene Carbonate,0.249639287,LiTFSI,0.002991027,0.002991027,293.15,0.584
Diethyl Carbonate,0.674826744,Fluoroethylene Carbonate,0,Ethylene Carbonate,0.22631394,LiTFSI,0.049429658,0.049429658,293.15,6.71
Diethyl Carbonate,0.612702303,Fluoroethylene Carbonate,0,Ethylene Carbonate,0.205479516,LiTFSI,0.090909091,0.090909091,293.15,7.27
Diethyl Carbonate,0.562627392,Fluoroethylene Carbonate,0,Ethylene Carbonate,0.188686093,LiTFSI,0.124343257,0.124343257,293.15,5.92
Diethyl Carbonate,0.519318378,Fluoroethylene Carbonate,0,Ethylene Carbonate,0.174161723,LiTFSI,0.153259949,0.153259949,293.15,4.39
Propylene Carbonate,0.817416317,Diethyl Carbonate,0.176601629,Ethyl Methyl Carbonate,-5.56E-17,LiTFSI,0.002991027,0.002991027,243.15,0.128
Propylene Carbonate,0.744017899,Diethyl Carbonate,0.160744005,Ethyl Methyl Carbonate,-5.06E-17,LiTFSI,0.047619048,0.047619048,243.15,1.05
Propylene Carbonate,0.679647209,Diethyl Carbonate,0.146836809,Ethyl Methyl Carbonate,-4.62E-17,LiTFSI,0.086757991,0.086757991,243.15,0.718
Propylene Carbonate,0.625438323,Diethyl Carbonate,0.135125057,Ethyl Methyl Carbonate,-4.26E-17,LiTFSI,0.11971831,0.11971831,243.15,0.34
Propylene Carbonate,0.579771116,Diethyl Carbonate,0.125258722,Ethyl Methyl Carbonate,-3.95E-17,LiTFSI,0.147485081,0.147485081,243.15,0.128
Propylene Carbonate,0.817416317,Diethyl Carbonate,0.176601629,Ethyl Methyl Carbonate,-5.56E-17,LiTFSI,0.002991027,0.002991027,253.15,0.188
Propylene Carbonate,0.744017899,Diethyl Carbonate,0.160744005,Ethyl Methyl Carbonate,-5.06E-17,LiTFSI,0.047619048,0.047619048,253.15,1.69
Propylene Carbonate,0.679647209,Diethyl Carbonate,0.146836809,Ethyl Methyl Carbonate,-4.62E-17,LiTFSI,0.086757991,0.086757991,253.15,1.3
Propylene Carbonate,0.625438323,Diethyl Carbonate,0.135125057,Ethyl Methyl Carbonate,-4.26E-17,LiTFSI,0.11971831,0.11971831,253.15,0.724
Propylene Carbonate,0.579771116,Diethyl Carbonate,0.125258722,Ethyl Methyl Carbonate,-3.95E-17,LiTFSI,0.147485081,0.147485081,253.15,0.343
Propylene Carbonate,0.817416317,Diethyl Carbonate,0.176601629,Ethyl Methyl Carbonate,-5.56E-17,LiTFSI,0.002991027,0.002991027,263.15,0.255
Propylene Carbonate,0.744017899,Diethyl Carbonate,0.160744005,Ethyl Methyl Carbonate,-5.06E-17,LiTFSI,0.047619048,0.047619048,263.15,2.42
Propylene Carbonate,0.679647209,Diethyl Carbonate,0.146836809,Ethyl Methyl Carbonate,-4.62E-17,LiTFSI,0.086757991,0.086757991,263.15,2.02
Propylene Carbonate,0.625438323,Diethyl Carbonate,0.135125057,Ethyl Methyl Carbonate,-4.26E-17,LiTFSI,0.11971831,0.11971831,263.15,1.24
Propylene Carbonate,0.579771116,Diethyl Carbonate,0.125258722,Ethyl Methyl Carbonate,-3.95E-17,LiTFSI,0.147485081,0.147485081,263.15,0.666
Propylene Carbonate,0.817416317,Diethyl Carbonate,0.176601629,Ethyl Methyl Carbonate,-5.56E-17,LiTFSI,0.002991027,0.002991027,273.15,0.329
Propylene Carbonate,0.744017899,Diethyl Carbonate,0.160744005,Ethyl Methyl Carbonate,-5.06E-17,LiTFSI,0.047619048,0.047619048,273.15,3.25
Propylene Carbonate,0.679647209,Diethyl Carbonate,0.146836809,Ethyl Methyl Carbonate,-4.62E-17,LiTFSI,0.086757991,0.086757991,273.15,2.86
Propylene Carbonate,0.625438323,Diethyl Carbonate,0.135125057,Ethyl Methyl Carbonate,-4.26E-17,LiTFSI,0.11971831,0.11971831,273.15,1.86
Propylene Carbonate,0.579771116,Diethyl Carbonate,0.125258722,Ethyl Methyl Carbonate,-3.95E-17,LiTFSI,0.147485081,0.147485081,273.15,1.09
Propylene Carbonate,0.817416317,Diethyl Carbonate,0.176601629,Ethyl Methyl Carbonate,-5.56E-17,LiTFSI,0.002991027,0.002991027,283.15,0.41
Propylene Carbonate,0.744017899,Diethyl Carbonate,0.160744005,Ethyl Methyl Carbonate,-5.06E-17,LiTFSI,0.047619048,0.047619048,283.15,4.17
Propylene Carbonate,0.679647209,Diethyl Carbonate,0.146836809,Ethyl Methyl Carbonate,-4.62E-17,LiTFSI,0.086757991,0.086757991,283.15,3.81
Propylene Carbonate,0.625438323,Diethyl Carbonate,0.135125057,Ethyl Methyl Carbonate,-4.26E-17,LiTFSI,0.11971831,0.11971831,283.15,2.59
Propylene Carbonate,0.579771116,Diethyl Carbonate,0.125258722,Ethyl Methyl Carbonate,-3.95E-17,LiTFSI,0.147485081,0.147485081,283.15,1.61
Propylene Carbonate,0.817416317,Diethyl Carbonate,0.176601629,Ethyl Methyl Carbonate,-5.56E-17,LiTFSI,0.002991027,0.002991027,293.15,0.499
Propylene Carbonate,0.744017899,Diethyl Carbonate,0.160744005,Ethyl Methyl Carbonate,-5.06E-17,LiTFSI,0.047619048,0.047619048,293.15,5.19
Propylene Carbonate,0.679647209,Diethyl Carbonate,0.146836809,Ethyl Methyl Carbonate,-4.62E-17,LiTFSI,0.086757991,0.086757991,293.15,4.91
Propylene Carbonate,0.625438323,Diethyl Carbonate,0.135125057,Ethyl Methyl Carbonate,-4.26E-17,LiTFSI,0.11971831,0.11971831,293.15,3.45
Propylene Carbonate,0.579771116,Diethyl Carbonate,0.125258722,Ethyl Methyl Carbonate,-3.95E-17,LiTFSI,0.147485081,0.147485081,293.15,2.24
Diethyl Carbonate,0,Fluoroethylene Carbonate,0.767976504,Dimethyl Carbonate,0.226041442,LiTFSI,0.002991027,0.002991027,243.15,0.083
Diethyl Carbonate,0,Fluoroethylene Carbonate,0.700420319,Dimethyl Carbonate,0.206157374,LiTFSI,0.046711153,0.046711153,243.15,0.656
Diethyl Carbonate,0,Fluoroethylene Carbonate,0.641122226,Dimethyl Carbonate,0.188703941,LiTFSI,0.085086917,0.085086917,243.15,0.405
Diethyl Carbonate,0,Fluoroethylene Carbonate,0.59121153,Dimethyl Carbonate,0.174013536,LiTFSI,0.117387467,0.117387467,243.15,0.155
Diethyl Carbonate,0,Fluoroethylene Carbonate,0.548082504,Dimethyl Carbonate,0.161319206,LiTFSI,0.145299145,0.145299145,243.15,0.0469
Diethyl Carbonate,0,Fluoroethylene Carbonate,0.767976504,Dimethyl Carbonate,0.226041442,LiTFSI,0.002991027,0.002991027,253.15,0.132
Diethyl Carbonate,0,Fluoroethylene Carbonate,0.700420319,Dimethyl Carbonate,0.206157374,LiTFSI,0.046711153,0.046711153,253.15,1.2
Diethyl Carbonate,0,Fluoroethylene Carbonate,0.641122226,Dimethyl Carbonate,0.188703941,LiTFSI,0.085086917,0.085086917,253.15,0.909
Diethyl Carbonate,0,Fluoroethylene Carbonate,0.59121153,Dimethyl Carbonate,0.174013536,LiTFSI,0.117387467,0.117387467,253.15,0.46
Diethyl Carbonate,0,Fluoroethylene Carbonate,0.548082504,Dimethyl Carbonate,0.161319206,LiTFSI,0.145299145,0.145299145,253.15,0.201
Diethyl Carbonate,0,Fluoroethylene Carbonate,0.767976504,Dimethyl Carbonate,0.226041442,LiTFSI,0.002991027,0.002991027,263.15,0.196
Diethyl Carbonate,0,Fluoroethylene Carbonate,0.700420319,Dimethyl Carbonate,0.206157374,LiTFSI,0.046711153,0.046711153,263.15,1.95
Diethyl Carbonate,0,Fluoroethylene Carbonate,0.641122226,Dimethyl Carbonate,0.188703941,LiTFSI,0.085086917,0.085086917,263.15,1.66
Diethyl Carbonate,0,Fluoroethylene Carbonate,0.59121153,Dimethyl Carbonate,0.174013536,LiTFSI,0.117387467,0.117387467,263.15,0.977
Diethyl Carbonate,0,Fluoroethylene Carbonate,0.548082504,Dimethyl Carbonate,0.161319206,LiTFSI,0.145299145,0.145299145,263.15,0.523
Diethyl Carbonate,0,Fluoroethylene Carbonate,0.767976504,Dimethyl Carbonate,0.226041442,LiTFSI,0.002991027,0.002991027,273.15,0.276
Diethyl Carbonate,0,Fluoroethylene Carbonate,0.700420319,Dimethyl Carbonate,0.206157374,LiTFSI,0.046711153,0.046711153,273.15,2.9
Diethyl Carbonate,0,Fluoroethylene Carbonate,0.641122226,Dimethyl Carbonate,0.188703941,LiTFSI,0.085086917,0.085086917,273.15,2.66
Diethyl Carbonate,0,Fluoroethylene Carbonate,0.59121153,Dimethyl Carbonate,0.174013536,LiTFSI,0.117387467,0.117387467,273.15,1.72
Diethyl Carbonate,0,Fluoroethylene Carbonate,0.548082504,Dimethyl Carbonate,0.161319206,LiTFSI,0.145299145,0.145299145,273.15,1.03
Diethyl Carbonate,0,Fluoroethylene Carbonate,0.767976504,Dimethyl Carbonate,0.226041442,LiTFSI,0.002991027,0.002991027,283.15,0.372
Diethyl Carbonate,0,Fluoroethylene Carbonate,0.700420319,Dimethyl Carbonate,0.206157374,LiTFSI,0.046711153,0.046711153,283.15,4.06
Diethyl Carbonate,0,Fluoroethylene Carbonate,0.641122226,Dimethyl Carbonate,0.188703941,LiTFSI,0.085086917,0.085086917,283.15,3.92
Diethyl Carbonate,0,Fluoroethylene Carbonate,0.59121153,Dimethyl Carbonate,0.174013536,LiTFSI,0.117387467,0.117387467,283.15,2.68
Diethyl Carbonate,0,Fluoroethylene Carbonate,0.548082504,Dimethyl Carbonate,0.161319206,LiTFSI,0.145299145,0.145299145,283.15,1.73
Diethyl Carbonate,0,Fluoroethylene Carbonate,0.767976504,Dimethyl Carbonate,0.226041442,LiTFSI,0.002991027,0.002991027,293.15,0.482
Diethyl Carbonate,0,Fluoroethylene Carbonate,0.700420319,Dimethyl Carbonate,0.206157374,LiTFSI,0.046711153,0.046711153,293.15,5.4
Diethyl Carbonate,0,Fluoroethylene Carbonate,0.641122226,Dimethyl Carbonate,0.188703941,LiTFSI,0.085086917,0.085086917,293.15,5.41
Diethyl Carbonate,0,Fluoroethylene Carbonate,0.59121153,Dimethyl Carbonate,0.174013536,LiTFSI,0.117387467,0.117387467,293.15,3.87
Diethyl Carbonate,0,Fluoroethylene Carbonate,0.548082504,Dimethyl Carbonate,0.161319206,LiTFSI,0.145299145,0.145299145,293.15,2.6
Diethyl Carbonate,0.369291096,Fluoroethylene Carbonate,0.205677855,Ethyl Methyl Carbonate,0.419048996,LiTFSI,0.002991027,0.002991027,243.15,0.235
Diethyl Carbonate,0.334785938,Fluoroethylene Carbonate,0.186460097,Ethyl Methyl Carbonate,0.379894649,LiTFSI,0.049429658,0.049429658,243.15,2.62
Diethyl Carbonate,0.304580229,Fluoroethylene Carbonate,0.169636931,Ethyl Methyl Carbonate,0.345619054,LiTFSI,0.090081893,0.090081893,243.15,2.63
Diethyl Carbonate,0.279693343,Fluoroethylene Carbonate,0.1557761,Ethyl Methyl Carbonate,0.317378935,LiTFSI,0.123575811,0.123575811,243.15,1.89
Diethyl Carbonate,0.258170405,Fluoroethylene Carbonate,0.143788831,Ethyl Methyl Carbonate,0.292956018,LiTFSI,0.152542373,0.152542373,243.15,1.2
Diethyl Carbonate,0.369291096,Fluoroethylene Carbonate,0.205677855,Ethyl Methyl Carbonate,0.419048996,LiTFSI,0.002991027,0.002991027,253.15,0.29
Diethyl Carbonate,0.334785938,Fluoroethylene Carbonate,0.186460097,Ethyl Methyl Carbonate,0.379894649,LiTFSI,0.049429658,0.049429658,253.15,3.28
Diethyl Carbonate,0.304580229,Fluoroethylene Carbonate,0.169636931,Ethyl Methyl Carbonate,0.345619054,LiTFSI,0.090081893,0.090081893,253.15,3.43
Diethyl Carbonate,0.279693343,Fluoroethylene Carbonate,0.1557761,Ethyl Methyl Carbonate,0.317378935,LiTFSI,0.123575811,0.123575811,253.15,2.58
Diethyl Carbonate,0.258170405,Fluoroethylene Carbonate,0.143788831,Ethyl Methyl Carbonate,0.292956018,LiTFSI,0.152542373,0.152542373,253.15,1.74
Diethyl Carbonate,0.369291096,Fluoroethylene Carbonate,0.205677855,Ethyl Methyl Carbonate,0.419048996,LiTFSI,0.002991027,0.002991027,263.15,0.352
Diethyl Carbonate,0.334785938,Fluoroethylene Carbonate,0.186460097,Ethyl Methyl Carbonate,0.379894649,LiTFSI,0.049429658,0.049429658,263.15,4.01
Diethyl Carbonate,0.304580229,Fluoroethylene Carbonate,0.169636931,Ethyl Methyl Carbonate,0.345619054,LiTFSI,0.090081893,0.090081893,263.15,4.33
Diethyl Carbonate,0.279693343,Fluoroethylene Carbonate,0.1557761,Ethyl Methyl Carbonate,0.317378935,LiTFSI,0.123575811,0.123575811,263.15,3.38
Diethyl Carbonate,0.258170405,Fluoroethylene Carbonate,0.143788831,Ethyl Methyl Carbonate,0.292956018,LiTFSI,0.152542373,0.152542373,263.15,2.4
Diethyl Carbonate,0.369291096,Fluoroethylene Carbonate,0.205677855,Ethyl Methyl Carbonate,0.419048996,LiTFSI,0.002991027,0.002991027,273.15,0.419
Diethyl Carbonate,0.334785938,Fluoroethylene Carbonate,0.186460097,Ethyl Methyl Carbonate,0.379894649,LiTFSI,0.049429658,0.049429658,273.15,4.8
Diethyl Carbonate,0.304580229,Fluoroethylene Carbonate,0.169636931,Ethyl Methyl Carbonate,0.345619054,LiTFSI,0.090081893,0.090081893,273.15,5.32
Diethyl Carbonate,0.279693343,Fluoroethylene Carbonate,0.1557761,Ethyl Methyl Carbonate,0.317378935,LiTFSI,0.123575811,0.123575811,273.15,4.3
Diethyl Carbonate,0.258170405,Fluoroethylene Carbonate,0.143788831,Ethyl Methyl Carbonate,0.292956018,LiTFSI,0.152542373,0.152542373,273.15,3.17
Diethyl Carbonate,0.369291096,Fluoroethylene Carbonate,0.205677855,Ethyl Methyl Carbonate,0.419048996,LiTFSI,0.002991027,0.002991027,283.15,0.491
