Repository: BattModels/DiffMix-NatCommData

# DiffMix-NatCommData

This is the official data repository for "Differentiable Modeling and Optimization of Non-aqueous Li-based Battery Electrolyte Solutions Using Geometric Deep Learning" published in Nature Communications.

# Citation

Coming soon.

File: training_data/published_AEM_data.csv (part 76 of 82)
sub1_name,x1 (mole fraction),sub2_name,x2 (mole fraction),sub3_name,x3 (mole fraction),salt,x4 (mole fraction),x5 (mole fraction),temperature (K),ionic conductivity (mS/cm)
Diethyl Carbonate,0.334785938,Fluoroethylene Carbonate,0.186460097,Ethyl Methyl Carbonate,0.379894649,LiTFSI,0.049429658,0.049429658,283.15,5.64
Diethyl Carbonate,0.304580229,Fluoroethylene Carbonate,0.169636931,Ethyl Methyl Carbonate,0.345619054,LiTFSI,0.090081893,0.090081893,283.15,6.41
Diethyl Carbonate,0.279693343,Fluoroethylene Carbonate,0.1557761,Ethyl Methyl Carbonate,0.317378935,LiTFSI,0.123575811,0.123575811,283.15,5.31
Diethyl Carbonate,0.258170405,Fluoroethylene Carbonate,0.143788831,Ethyl Methyl Carbonate,0.292956018,LiTFSI,0.152542373,0.152542373,283.15,4.04
Diethyl Carbonate,0.369291096,Fluoroethylene Carbonate,0.205677855,Ethyl Methyl Carbonate,0.419048996,LiTFSI,0.002991027,0.002991027,293.15,0.567
Diethyl Carbonate,0.334785938,Fluoroethylene Carbonate,0.186460097,Ethyl Methyl Carbonate,0.379894649,LiTFSI,0.049429658,0.049429658,293.15,6.54
Diethyl Carbonate,0.304580229,Fluoroethylene Carbonate,0.169636931,Ethyl Methyl Carbonate,0.345619054,LiTFSI,0.090081893,0.090081893,293.15,7.58
Diethyl Carbonate,0.279693343,Fluoroethylene Carbonate,0.1557761,Ethyl Methyl Carbonate,0.317378935,LiTFSI,0.123575811,0.123575811,293.15,6.43
Diethyl Carbonate,0.258170405,Fluoroethylene Carbonate,0.143788831,Ethyl Methyl Carbonate,0.292956018,LiTFSI,0.152542373,0.152542373,293.15,5.03
Fluoroethylene Carbonate,0.767976504,Ethyl Methyl Carbonate,0,Dimethyl Carbonate,0.226041442,LiTFSI,0.002991027,0.002991027,243.15,0.083
Fluoroethylene Carbonate,0.700420319,Ethyl Methyl Carbonate,0,Dimethyl Carbonate,0.206157374,LiTFSI,0.046711153,0.046711153,243.15,0.656
Fluoroethylene Carbonate,0.641122226,Ethyl Methyl Carbonate,0,Dimethyl Carbonate,0.188703941,LiTFSI,0.085086917,0.085086917,243.15,0.405
Fluoroethylene Carbonate,0.59121153,Ethyl Methyl Carbonate,0,Dimethyl Carbonate,0.174013536,LiTFSI,0.117387467,0.117387467,243.15,0.155
Fluoroethylene Carbonate,0.548082504,Ethyl Methyl Carbonate,0,Dimethyl Carbonate,0.161319206,LiTFSI,0.145299145,0.145299145,243.15,0.0469
Fluoroethylene Carbonate,0.767976504,Ethyl Methyl Carbonate,0,Dimethyl Carbonate,0.226041442,LiTFSI,0.002991027,0.002991027,253.15,0.132
Fluoroethylene Carbonate,0.700420319,Ethyl Methyl Carbonate,0,Dimethyl Carbonate,0.206157374,LiTFSI,0.046711153,0.046711153,253.15,1.2
Fluoroethylene Carbonate,0.641122226,Ethyl Methyl Carbonate,0,Dimethyl Carbonate,0.188703941,LiTFSI,0.085086917,0.085086917,253.15,0.909
Fluoroethylene Carbonate,0.59121153,Ethyl Methyl Carbonate,0,Dimethyl Carbonate,0.174013536,LiTFSI,0.117387467,0.117387467,253.15,0.46
Fluoroethylene Carbonate,0.548082504,Ethyl Methyl Carbonate,0,Dimethyl Carbonate,0.161319206,LiTFSI,0.145299145,0.145299145,253.15,0.201
Fluoroethylene Carbonate,0.767976504,Ethyl Methyl Carbonate,0,Dimethyl Carbonate,0.226041442,LiTFSI,0.002991027,0.002991027,263.15,0.196
Fluoroethylene Carbonate,0.700420319,Ethyl Methyl Carbonate,0,Dimethyl Carbonate,0.206157374,LiTFSI,0.046711153,0.046711153,263.15,1.95
Fluoroethylene Carbonate,0.641122226,Ethyl Methyl Carbonate,0,Dimethyl Carbonate,0.188703941,LiTFSI,0.085086917,0.085086917,263.15,1.66
Fluoroethylene Carbonate,0.59121153,Ethyl Methyl Carbonate,0,Dimethyl Carbonate,0.174013536,LiTFSI,0.117387467,0.117387467,263.15,0.977
Fluoroethylene Carbonate,0.548082504,Ethyl Methyl Carbonate,0,Dimethyl Carbonate,0.161319206,LiTFSI,0.145299145,0.145299145,263.15,0.523
Fluoroethylene Carbonate,0.767976504,Ethyl Methyl Carbonate,0,Dimethyl Carbonate,0.226041442,LiTFSI,0.002991027,0.002991027,273.15,0.276
Fluoroethylene Carbonate,0.700420319,Ethyl Methyl Carbonate,0,Dimethyl Carbonate,0.206157374,LiTFSI,0.046711153,0.046711153,273.15,2.9
Fluoroethylene Carbonate,0.641122226,Ethyl Methyl Carbonate,0,Dimethyl Carbonate,0.188703941,LiTFSI,0.085086917,0.085086917,273.15,2.66
Fluoroethylene Carbonate,0.59121153,Ethyl Methyl Carbonate,0,Dimethyl Carbonate,0.174013536,LiTFSI,0.117387467,0.117387467,273.15,1.72
Fluoroethylene Carbonate,0.548082504,Ethyl Methyl Carbonate,0,Dimethyl Carbonate,0.161319206,LiTFSI,0.145299145,0.145299145,273.15,1.03
Fluoroethylene Carbonate,0.767976504,Ethyl Methyl Carbonate,0,Dimethyl Carbonate,0.226041442,LiTFSI,0.002991027,0.002991027,283.15,0.372
Fluoroethylene Carbonate,0.700420319,Ethyl Methyl Carbonate,0,Dimethyl Carbonate,0.206157374,LiTFSI,0.046711153,0.046711153,283.15,4.06
Fluoroethylene Carbonate,0.641122226,Ethyl Methyl Carbonate,0,Dimethyl Carbonate,0.188703941,LiTFSI,0.085086917,0.085086917,283.15,3.92
Fluoroethylene Carbonate,0.59121153,Ethyl Methyl Carbonate,0,Dimethyl Carbonate,0.174013536,LiTFSI,0.117387467,0.117387467,283.15,2.68
Fluoroethylene Carbonate,0.548082504,Ethyl Methyl Carbonate,0,Dimethyl Carbonate,0.161319206,LiTFSI,0.145299145,0.145299145,283.15,1.73
Fluoroethylene Carbonate,0.767976504,Ethyl Methyl Carbonate,0,Dimethyl Carbonate,0.226041442,LiTFSI,0.002991027,0.002991027,293.15,0.482
Fluoroethylene Carbonate,0.700420319,Ethyl Methyl Carbonate,0,Dimethyl Carbonate,0.206157374,LiTFSI,0.046711153,0.046711153,293.15,5.4
Fluoroethylene Carbonate,0.641122226,Ethyl Methyl Carbonate,0,Dimethyl Carbonate,0.188703941,LiTFSI,0.085086917,0.085086917,293.15,5.41
Fluoroethylene Carbonate,0.59121153,Ethyl Methyl Carbonate,0,Dimethyl Carbonate,0.174013536,LiTFSI,0.117387467,0.117387467,293.15,3.87
Fluoroethylene Carbonate,0.548082504,Ethyl Methyl Carbonate,0,Dimethyl Carbonate,0.161319206,LiTFSI,0.145299145,0.145299145,293.15,2.6
Propylene Carbonate,0.188643561,Ethyl Methyl Carbonate,0.369980932,Ethylene Carbonate,0.437383491,LiPF6,0.001996008,0.001996008,243.15,0.184
Propylene Carbonate,0.17274117,Ethyl Methyl Carbonate,0.338792052,Ethylene Carbonate,0.400512668,LiPF6,0.043977055,0.043977055,243.15,1.7
Propylene Carbonate,0.158761469,Ethyl Methyl Carbonate,0.311374086,Ethylene Carbonate,0.368099739,LiPF6,0.080882353,0.080882353,243.15,1.38
Propylene Carbonate,0.146713303,Ethyl Methyl Carbonate,0.28774438,Ethylene Carbonate,0.34016521,LiPF6,0.112688554,0.112688554,243.15,0.652
Propylene Carbonate,0.136589419,Ethyl Methyl Carbonate,0.267888711,Ethylene Carbonate,0.316692266,LiPF6,0.139414802,0.139414802,243.15,0.163
Propylene Carbonate,0.188643561,Ethyl Methyl Carbonate,0.369980932,Ethylene Carbonate,0.437383491,LiPF6,0.001996008,0.001996008,253.15,0.253
Propylene Carbonate,0.17274117,Ethyl Methyl Carbonate,0.338792052,Ethylene Carbonate,0.400512668,LiPF6,0.043977055,0.043977055,253.15,2.5
Propylene Carbonate,0.158761469,Ethyl Methyl Carbonate,0.311374086,Ethylene Carbonate,0.368099739,LiPF6,0.080882353,0.080882353,253.15,2.29
Propylene Carbonate,0.146713303,Ethyl Methyl Carbonate,0.28774438,Ethylene Carbonate,0.34016521,LiPF6,0.112688554,0.112688554,253.15,1.37
Propylene Carbonate,0.136589419,Ethyl Methyl Carbonate,0.267888711,Ethylene Carbonate,0.316692266,LiPF6,0.139414802,0.139414802,253.15,0.527
Propylene Carbonate,0.188643561,Ethyl Methyl Carbonate,0.369980932,Ethylene Carbonate,0.437383491,LiPF6,0.001996008,0.001996008,263.15,0.333
Propylene Carbonate,0.17274117,Ethyl Methyl Carbonate,0.338792052,Ethylene Carbonate,0.400512668,LiPF6,0.043977055,0.043977055,263.15,3.44
Propylene Carbonate,0.158761469,Ethyl Methyl Carbonate,0.311374086,Ethylene Carbonate,0.368099739,LiPF6,0.080882353,0.080882353,263.15,3.43
Propylene Carbonate,0.146713303,Ethyl Methyl Carbonate,0.28774438,Ethylene Carbonate,0.34016521,LiPF6,0.112688554,0.112688554,263.15,2.34
Propylene Carbonate,0.136589419,Ethyl Methyl Carbonate,0.267888711,Ethylene Carbonate,0.316692266,LiPF6,0.139414802,0.139414802,263.15,1.16
Propylene Carbonate,0.188643561,Ethyl Methyl Carbonate,0.369980932,Ethylene Carbonate,0.437383491,LiPF6,0.001996008,0.001996008,273.15,0.422
Propylene Carbonate,0.17274117,Ethyl Methyl Carbonate,0.338792052,Ethylene Carbonate,0.400512668,LiPF6,0.043977055,0.043977055,273.15,4.52
Propylene Carbonate,0.158761469,Ethyl Methyl Carbonate,0.311374086,Ethylene Carbonate,0.368099739,LiPF6,0.080882353,0.080882353,273.15,4.76
Propylene Carbonate,0.146713303,Ethyl Methyl Carbonate,0.28774438,Ethylene Carbonate,0.34016521,LiPF6,0.112688554,0.112688554,273.15,3.57
Propylene Carbonate,0.136589419,Ethyl Methyl Carbonate,0.267888711,Ethylene Carbonate,0.316692266,LiPF6,0.139414802,0.139414802,273.15,2.07
Propylene Carbonate,0.188643561,Ethyl Methyl Carbonate,0.369980932,Ethylene Carbonate,0.437383491,LiPF6,0.001996008,0.001996008,283.15,0.519
Propylene Carbonate,0.17274117,Ethyl Methyl Carbonate,0.338792052,Ethylene Carbonate,0.400512668,LiPF6,0.043977055,0.043977055,283.15,5.73
Propylene Carbonate,0.158761469,Ethyl Methyl Carbonate,0.311374086,Ethylene Carbonate,0.368099739,LiPF6,0.080882353,0.080882353,283.15,6.29
Propylene Carbonate,0.146713303,Ethyl Methyl Carbonate,0.28774438,Ethylene Carbonate,0.34016521,LiPF6,0.112688554,0.112688554,283.15,5.04
Propylene Carbonate,0.136589419,Ethyl Methyl Carbonate,0.267888711,Ethylene Carbonate,0.316692266,LiPF6,0.139414802,0.139414802,283.15,3.24
Propylene Carbonate,0.188643561,Ethyl Methyl Carbonate,0.369980932,Ethylene Carbonate,0.437383491,LiPF6,0.001996008,0.001996008,293.15,0.625
Propylene Carbonate,0.17274117,Ethyl Methyl Carbonate,0.338792052,Ethylene Carbonate,0.400512668,LiPF6,0.043977055,0.043977055,293.15,7.05
Propylene Carbonate,0.158761469,Ethyl Methyl Carbonate,0.311374086,Ethylene Carbonate,0.368099739,LiPF6,0.080882353,0.080882353,293.15,8.01
Propylene Carbonate,0.146713303,Ethyl Methyl Carbonate,0.28774438,Ethylene Carbonate,0.34016521,LiPF6,0.112688554,0.112688554,293.15,6.73
Propylene Carbonate,0.136589419,Ethyl Methyl Carbonate,0.267888711,Ethylene Carbonate,0.316692266,LiPF6,0.139414802,0.139414802,293.15,4.69
Diethyl Carbonate,0.157202371,Ethylene Carbonate,0.632643948,Dimethyl Carbonate,0.206161665,LiPF6,0.001996008,0.001996008,243.15,0.196
Diethyl Carbonate,0.144239216,Ethylene Carbonate,0.580475133,Dimethyl Carbonate,0.18916125,LiPF6,0.043062201,0.043062201,243.15,1.83
Diethyl Carbonate,0.133102934,Ethylene Carbonate,0.535658368,Dimethyl Carbonate,0.17455667,LiPF6,0.078341014,0.078341014,243.15,1.47
Diethyl Carbonate,0.123258282,Ethylene Carbonate,0.496039631,Dimethyl Carbonate,0.161645988,LiPF6,0.10952805,0.10952805,243.15,0.649
Diethyl Carbonate,0.114998053,Ethylene Carbonate,0.462797233,Dimethyl Carbonate,0.150813184,LiPF6,0.135695765,0.135695765,243.15,0.177
Diethyl Carbonate,0.157202371,Ethylene Carbonate,0.632643948,Dimethyl Carbonate,0.206161665,LiPF6,0.001996008,0.001996008,253.15,0.266
Diethyl Carbonate,0.144239216,Ethylene Carbonate,0.580475133,Dimethyl Carbonate,0.18916125,LiPF6,0.043062201,0.043062201,253.15,2.64
Diethyl Carbonate,0.133102934,Ethylene Carbonate,0.535658368,Dimethyl Carbonate,0.17455667,LiPF6,0.078341014,0.078341014,253.15,2.4
Diethyl Carbonate,0.123258282,Ethylene Carbonate,0.496039631,Dimethyl Carbonate,0.161645988,LiPF6,0.10952805,0.10952805,253.15,1.34
Diethyl Carbonate,0.114998053,Ethylene Carbonate,0.462797233,Dimethyl Carbonate,0.150813184,LiPF6,0.135695765,0.135695765,253.15,0.539
Diethyl Carbonate,0.157202371,Ethylene Carbonate,0.632643948,Dimethyl Carbonate,0.206161665,LiPF6,0.001996008,0.001996008,263.15,0.349
Diethyl Carbonate,0.144239216,Ethylene Carbonate,0.580475133,Dimethyl Carbonate,0.18916125,LiPF6,0.043062201,0.043062201,263.15,3.62
Diethyl Carbonate,0.133102934,Ethylene Carbonate,0.535658368,Dimethyl Carbonate,0.17455667,LiPF6,0.078341014,0.078341014,263.15,3.57
Diethyl Carbonate,0.123258282,Ethylene Carbonate,0.496039631,Dimethyl Carbonate,0.161645988,LiPF6,0.10952805,0.10952805,263.15,2.32
Diethyl Carbonate,0.114998053,Ethylene Carbonate,0.462797233,Dimethyl Carbonate,0.150813184,LiPF6,0.135695765,0.135695765,263.15,1.18
Diethyl Carbonate,0.157202371,Ethylene Carbonate,0.632643948,Dimethyl Carbonate,0.206161665,LiPF6,0.001996008,0.001996008,273.15,0.442
Diethyl Carbonate,0.144239216,Ethylene Carbonate,0.580475133,Dimethyl Carbonate,0.18916125,LiPF6,0.043062201,0.043062201,273.15,4.76
Diethyl Carbonate,0.133102934,Ethylene Carbonate,0.535658368,Dimethyl Carbonate,0.17455667,LiPF6,0.078341014,0.078341014,273.15,4.98
Diethyl Carbonate,0.123258282,Ethylene Carbonate,0.496039631,Dimethyl Carbonate,0.161645988,LiPF6,0.10952805,0.10952805,273.15,3.58
Diethyl Carbonate,0.114998053,Ethylene Carbonate,0.462797233,Dimethyl Carbonate,0.150813184,LiPF6,0.135695765,0.135695765,273.15,2.11
Diethyl Carbonate,0.157202371,Ethylene Carbonate,0.632643948,Dimethyl Carbonate,0.206161665,LiPF6,0.001996008,0.001996008,283.15,0.546
Diethyl Carbonate,0.144239216,Ethylene Carbonate,0.580475133,Dimethyl Carbonate,0.18916125,LiPF6,0.043062201,0.043062201,283.15,6.04
Diethyl Carbonate,0.133102934,Ethylene Carbonate,0.535658368,Dimethyl Carbonate,0.17455667,LiPF6,0.078341014,0.078341014,283.15,6.6
Diethyl Carbonate,0.123258282,Ethylene Carbonate,0.496039631,Dimethyl Carbonate,0.161645988,LiPF6,0.10952805,0.10952805,283.15,5.1
Diethyl Carbonate,0.114998053,Ethylene Carbonate,0.462797233,Dimethyl Carbonate,0.150813184,LiPF6,0.135695765,0.135695765,283.15,3.35
Diethyl Carbonate,0.157202371,Ethylene Carbonate,0.632643948,Dimethyl Carbonate,0.206161665,LiPF6,0.001996008,0.001996008,293.15,0.657
Diethyl Carbonate,0.144239216,Ethylene Carbonate,0.580475133,Dimethyl Carbonate,0.18916125,LiPF6,0.043062201,0.043062201,293.15,7.46
Diethyl Carbonate,0.133102934,Ethylene Carbonate,0.535658368,Dimethyl Carbonate,0.17455667,LiPF6,0.078341014,0.078341014,293.15,8.43
Diethyl Carbonate,0.123258282,Ethylene Carbonate,0.496039631,Dimethyl Carbonate,0.161645988,LiPF6,0.10952805,0.10952805,293.15,6.89
Diethyl Carbonate,0.114998053,Ethylene Carbonate,0.462797233,Dimethyl Carbonate,0.150813184,LiPF6,0.135695765,0.135695765,293.15,4.87
Propylene Carbonate,0.772206139,Ethylene Carbonate,0.223801846,Dimethyl Carbonate,-6.07E-17,LiPF6,0.001996008,0.001996008,243.15,0.106
Propylene Carbonate,0.705694364,Ethylene Carbonate,0.204525311,Dimethyl Carbonate,-5.55E-17,LiPF6,0.044890162,0.044890162,243.15,0.766
Propylene Carbonate,0.64726977,Ethylene Carbonate,0.187592615,Dimethyl Carbonate,-5.09E-17,LiPF6,0.082568807,0.082568807,243.15,0.443
Propylene Carbonate,0.598128702,Ethylene Carbonate,0.173350483,Dimethyl Carbonate,-4.70E-17,LiPF6,0.114260407,0.114260407,243.15,0.147
Propylene Carbonate,0.555687951,Ethylene Carbonate,0.161050246,Dimethyl Carbonate,-4.37E-17,LiPF6,0.141630901,0.141630901,243.15,0.0188
Propylene Carbonate,0.772206139,Ethylene Carbonate,0.223801846,Dimethyl Carbonate,-6.07E-17,LiPF6,0.001996008,0.001996008,253.15,0.163
Propylene Carbonate,0.705694364,Ethylene Carbonate,0.204525311,Dimethyl Carbonate,-5.55E-17,LiPF6,0.044890162,0.044890162,253.15,1.38
Propylene Carbonate,0.64726977,Ethylene Carbonate,0.187592615,Dimethyl Carbonate,-5.09E-17,LiPF6,0.082568807,0.082568807,253.15,1.02
Propylene Carbonate,0.598128702,Ethylene Carbonate,0.173350483,Dimethyl Carbonate,-4.70E-17,LiPF6,0.114260407,0.114260407,253.15,0.491
Propylene Carbonate,0.555687951,Ethylene Carbonate,0.161050246,Dimethyl Carbonate,-4.37E-17,LiPF6,0.141630901,0.141630901,253.15,0.13
Propylene Carbonate,0.772206139,Ethylene Carbonate,0.223801846,Dimethyl Carbonate,-6.07E-17,LiPF6,0.001996008,0.001996008,263.15,0.23
Propylene Carbonate,0.705694364,Ethylene Carbonate,0.204525311,Dimethyl Carbonate,-5.55E-17,LiPF6,0.044890162,0.044890162,263.15,2.14
Propylene Carbonate,0.64726977,Ethylene Carbonate,0.187592615,Dimethyl Carbonate,-5.09E-17,LiPF6,0.082568807,0.082568807,263.15,1.82
Propylene Carbonate,0.598128702,Ethylene Carbonate,0.173350483,Dimethyl Carbonate,-4.70E-17,LiPF6,0.114260407,0.114260407,263.15,1.07
Propylene Carbonate,0.555687951,Ethylene Carbonate,0.161050246,Dimethyl Carbonate,-4.37E-17,LiPF6,0.141630901,0.141630901,263.15,0.416
Propylene Carbonate,0.772206139,Ethylene Carbonate,0.223801846,Dimethyl Carbonate,-6.07E-17,LiPF6,0.001996008,0.001996008,273.15,0.307
Propylene Carbonate,0.705694364,Ethylene Carbonate,0.204525311,Dimethyl Carbonate,-5.55E-17,LiPF6,0.044890162,0.044890162,273.15,3.03
Propylene Carbonate,0.64726977,Ethylene Carbonate,0.187592615,Dimethyl Carbonate,-5.09E-17,LiPF6,0.082568807,0.082568807,273.15,2.82
Propylene Carbonate,0.598128702,Ethylene Carbonate,0.173350483,Dimethyl Carbonate,-4.70E-17,LiPF6,0.114260407,0.114260407,273.15,1.87
Propylene Carbonate,0.555687951,Ethylene Carbonate,0.161050246,Dimethyl Carbonate,-4.37E-17,LiPF6,0.141630901,0.141630901,273.15,0.907
Propylene Carbonate,0.772206139,Ethylene Carbonate,0.223801846,Dimethyl Carbonate,-6.07E-17,LiPF6,0.001996008,0.001996008,283.15,0.393
Propylene Carbonate,0.705694364,Ethylene Carbonate,0.204525311,Dimethyl Carbonate,-5.55E-17,LiPF6,0.044890162,0.044890162,283.15,4.04
Propylene Carbonate,0.64726977,Ethylene Carbonate,0.187592615,Dimethyl Carbonate,-5.09E-17,LiPF6,0.082568807,0.082568807,283.15,4.01
Propylene Carbonate,0.598128702,Ethylene Carbonate,0.173350483,Dimethyl Carbonate,-4.70E-17,LiPF6,0.114260407,0.114260407,283.15,2.87
Propylene Carbonate,0.555687951,Ethylene Carbonate,0.161050246,Dimethyl Carbonate,-4.37E-17,LiPF6,0.141630901,0.141630901,283.15,1.61
Propylene Carbonate,0.772206139,Ethylene Carbonate,0.223801846,Dimethyl Carbonate,-6.07E-17,LiPF6,0.001996008,0.001996008,293.15,0.488
Propylene Carbonate,0.705694364,Ethylene Carbonate,0.204525311,Dimethyl Carbonate,-5.55E-17,LiPF6,0.044890162,0.044890162,293.15,5.19
Propylene Carbonate,0.64726977,Ethylene Carbonate,0.187592615,Dimethyl Carbonate,-5.09E-17,LiPF6,0.082568807,0.082568807,293.15,5.39
Propylene Carbonate,0.598128702,Ethylene Carbonate,0.173350483,Dimethyl Carbonate,-4.70E-17,LiPF6,0.114260407,0.114260407,293.15,4.09
Propylene Carbonate,0.555687951,Ethylene Carbonate,0.161050246,Dimethyl Carbonate,-4.37E-17,LiPF6,0.141630901,0.141630901,293.15,2.53
Propylene Carbonate,0,Diethyl Carbonate,0.777501871,Fluoroethylene Carbonate,0.216516075,LiTFSI,0.002991027,0.002991027,243.15,0.22
Propylene Carbonate,0,Diethyl Carbonate,0.700626511,Fluoroethylene Carbonate,0.195108086,LiTFSI,0.052132701,0.052132701,243.15,2.35
Propylene Carbonate,0,Diethyl Carbonate,0.6348135,Fluoroethylene Carbonate,0.176780703,LiTFSI,0.094202899,0.094202899,243.15,2.31
Propylene Carbonate,0,Diethyl Carbonate,0.580503609,Fluoroethylene Carbonate,0.161656669,LiTFSI,0.128919861,0.128919861,243.15,1.66
Propylene Carbonate,0,Diethyl Carbonate,0.534621975,Fluoroethylene Carbonate,0.148879708,LiTFSI,0.158249158,0.158249158,243.15,1.05
Propylene Carbonate,0,Diethyl Carbonate,0.777501871,Fluoroethylene Carbonate,0.216516075,LiTFSI,0.002991027,0.002991027,253.15,0.276
Propylene Carbonate,0,Diethyl Carbonate,0.700626511,Fluoroethylene Carbonate,0.195108086,LiTFSI,0.052132701,0.052132701,253.15,2.98
Propylene Carbonate,0,Diethyl Carbonate,0.6348135,Fluoroethylene Carbonate,0.176780703,LiTFSI,0.094202899,0.094202899,253.15,3.05
Propylene Carbonate,0,Diethyl Carbonate,0.580503609,Fluoroethylene Carbonate,0.161656669,LiTFSI,0.128919861,0.128919861,253.15,2.3
Propylene Carbonate,0,Diethyl Carbonate,0.534621975,Fluoroethylene Carbonate,0.148879708,LiTFSI,0.158249158,0.158249158,253.15,1.56
Propylene Carbonate,0,Diethyl Carbonate,0.777501871,Fluoroethylene Carbonate,0.216516075,LiTFSI,0.002991027,0.002991027,263.15,0.338
Propylene Carbonate,0,Diethyl Carbonate,0.700626511,Fluoroethylene Carbonate,0.195108086,LiTFSI,0.052132701,0.052132701,263.15,3.68
Propylene Carbonate,0,Diethyl Carbonate,0.6348135,Fluoroethylene Carbonate,0.176780703,LiTFSI,0.094202899,0.094202899,263.15,3.9
Propylene Carbonate,0,Diethyl Carbonate,0.580503609,Fluoroethylene Carbonate,0.161656669,LiTFSI,0.128919861,0.128919861,263.15,3.05
Propylene Carbonate,0,Diethyl Carbonate,0.534621975,Fluoroethylene Carbonate,0.148879708,LiTFSI,0.158249158,0.158249158,263.15,2.16
Propylene Carbonate,0,Diethyl Carbonate,0.777501871,Fluoroethylene Carbonate,0.216516075,LiTFSI,0.002991027,0.002991027,273.15,0.407
Propylene Carbonate,0,Diethyl Carbonate,0.700626511,Fluoroethylene Carbonate,0.195108086,LiTFSI,0.052132701,0.052132701,273.15,4.46
Propylene Carbonate,0,Diethyl Carbonate,0.6348135,Fluoroethylene Carbonate,0.176780703,LiTFSI,0.094202899,0.094202899,273.15,4.84
Propylene Carbonate,0,Diethyl Carbonate,0.580503609,Fluoroethylene Carbonate,0.161656669,LiTFSI,0.128919861,0.128919861,273.15,3.9
Propylene Carbonate,0,Diethyl Carbonate,0.534621975,Fluoroethylene Carbonate,0.148879708,LiTFSI,0.158249158,0.158249158,273.15,2.88
Propylene Carbonate,0,Diethyl Carbonate,0.777501871,Fluoroethylene Carbonate,0.216516075,LiTFSI,0.002991027,0.002991027,283.15,0.481
Propylene Carbonate,0,Diethyl Carbonate,0.700626511,Fluoroethylene Carbonate,0.195108086,LiTFSI,0.052132701,0.052132701,283.15,5.29
Propylene Carbonate,0,Diethyl Carbonate,0.6348135,Fluoroethylene Carbonate,0.176780703,LiTFSI,0.094202899,0.094202899,283.15,5.89
Propylene Carbonate,0,Diethyl Carbonate,0.580503609,Fluoroethylene Carbonate,0.161656669,LiTFSI,0.128919861,0.128919861,283.15,4.86
Propylene Carbonate,0,Diethyl Carbonate,0.534621975,Fluoroethylene Carbonate,0.148879708,LiTFSI,0.158249158,0.158249158,283.15,3.7
Propylene Carbonate,0,Diethyl Carbonate,0.777501871,Fluoroethylene Carbonate,0.216516075,LiTFSI,0.002991027,0.002991027,293.15,0.56
Propylene Carbonate,0,Diethyl Carbonate,0.700626511,Fluoroethylene Carbonate,0.195108086,LiTFSI,0.052132701,0.052132701,293.15,6.17
Propylene Carbonate,0,Diethyl Carbonate,0.6348135,Fluoroethylene Carbonate,0.176780703,LiTFSI,0.094202899,0.094202899,293.15,7.02
Propylene Carbonate,0,Diethyl Carbonate,0.580503609,Fluoroethylene Carbonate,0.161656669,LiTFSI,0.128919861,0.128919861,293.15,5.92
Propylene Carbonate,0,Diethyl Carbonate,0.534621975,Fluoroethylene Carbonate,0.148879708,LiTFSI,0.158249158,0.158249158,293.15,4.63
Fluoroethylene Carbonate,0.36008929,Ethyl Methyl Carbonate,0,Dimethyl Carbonate,0.635918694,LiPF6,0.001996008,0.001996008,243.15,0.22
Fluoroethylene Carbonate,0.329734261,Ethyl Methyl Carbonate,0,Dimethyl Carbonate,0.582311628,LiPF6,0.043977055,0.043977055,243.15,2.7
Fluoroethylene Carbonate,0.303660721,Ethyl Methyl Carbonate,0,Dimethyl Carbonate,0.536265682,LiPF6,0.080036799,0.080036799,243.15,2.85
Fluoroethylene Carbonate,0.280621167,Ethyl Methyl Carbonate,0,Dimethyl Carbonate,0.495577767,LiPF6,0.111900533,0.111900533,243.15,1.76
Fluoroethylene Carbonate,0.261262529,Ethyl Methyl Carbonate,0,Dimethyl Carbonate,0.461390357,LiPF6,0.138673557,0.138673557,243.15,0.712
Fluoroethylene Carbonate,0.36008929,Ethyl Methyl Carbonate,0,Dimethyl Carbonate,0.635918694,LiPF6,0.001996008,0.001996008,253.15,0.286
Fluoroethylene Carbonate,0.329734261,Ethyl Methyl Carbonate,0,Dimethyl Carbonate,0.582311628,LiPF6,0.043977055,0.043977055,253.15,3.58
Fluoroethylene Carbonate,0.303660721,Ethyl Methyl Carbonate,0,Dimethyl Carbonate,0.536265682,LiPF6,0.080036799,0.080036799,253.15,3.95
Fluoroethylene Carbonate,0.280621167,Ethyl Methyl Carbonate,0,Dimethyl Carbonate,0.495577767,LiPF6,0.111900533,0.111900533,253.15,2.67
Fluoroethylene Carbonate,0.261262529,Ethyl Methyl Carbonate,0,Dimethyl Carbonate,0.461390357,LiPF6,0.138673557,0.138673557,253.15,1.34
Fluoroethylene Carbonate,0.36008929,Ethyl Methyl Carbonate,0,Dimethyl Carbonate,0.635918694,LiPF6,0.001996008,0.001996008,263.15,0.362
Fluoroethylene Carbonate,0.329734261,Ethyl Methyl Carbonate,0,Dimethyl Carbonate,0.582311628,LiPF6,0.043977055,0.043977055,263.15,4.65
Fluoroethylene Carbonate,0.303660721,Ethyl Methyl Carbonate,0,Dimethyl Carbonate,0.536265682,LiPF6,0.080036799,0.080036799,263.15,5.42
Fluoroethylene Carbonate,0.280621167,Ethyl Methyl Carbonate,0,Dimethyl Carbonate,0.495577767,LiPF6,0.111900533,0.111900533,263.15,4.07
Fluoroethylene Carbonate,0.261262529,Ethyl Methyl Carbonate,0,Dimethyl Carbonate,0.461390357,LiPF6,0.138673557,0.138673557,263.15,2.41
Fluoroethylene Carbonate,0.36008929,Ethyl Methyl Carbonate,0,Dimethyl Carbonate,0.635918694,LiPF6,0.001996008,0.001996008,273.15,0.447
Fluoroethylene Carbonate,0.329734261,Ethyl Methyl Carbonate,0,Dimethyl Carbonate,0.582311628,LiPF6,0.043977055,0.043977055,273.15,5.86
Fluoroethylene Carbonate,0.303660721,Ethyl Methyl Carbonate,0,Dimethyl Carbonate,0.536265682,LiPF6,0.080036799,0.080036799,273.15,7.11
Fluoroethylene Carbonate,0.280621167,Ethyl Methyl Carbonate,0,Dimethyl Carbonate,0.495577767,LiPF6,0.111900533,0.111900533,273.15,5.77
Fluoroethylene Carbonate,0.261262529,Ethyl Methyl Carbonate,0,Dimethyl Carbonate,0.461390357,LiPF6,0.138673557,0.138673557,273.15,3.81
Fluoroethylene Carbonate,0.36008929,Ethyl Methyl Carbonate,0,Dimethyl Carbonate,0.635918694,LiPF6,0.001996008,0.001996008,283.15,0.54
Fluoroethylene Carbonate,0.329734261,Ethyl Methyl Carbonate,0,Dimethyl Carbonate,0.582311628,LiPF6,0.043977055,0.043977055,283.15,7.2
Fluoroethylene Carbonate,0.303660721,Ethyl Methyl Carbonate,0,Dimethyl Carbonate,0.536265682,LiPF6,0.080036799,0.080036799,283.15,9.03
Fluoroethylene Carbonate,0.280621167,Ethyl Methyl Carbonate,0,Dimethyl Carbonate,0.495577767,LiPF6,0.111900533,0.111900533,283.15,7.75
Fluoroethylene Carbonate,0.261262529,Ethyl Methyl Carbonate,0,Dimethyl Carbonate,0.461390357,LiPF6,0.138673557,0.138673557,283.15,5.53
Fluoroethylene Carbonate,0.36008929,Ethyl Methyl Carbonate,0,Dimethyl Carbonate,0.635918694,LiPF6,0.001996008,0.001996008,293.15,0.641
Fluoroethylene Carbonate,0.329734261,Ethyl Methyl Carbonate,0,Dimethyl Carbonate,0.582311628,LiPF6,0.043977055,0.043977055,293.15,8.67
Fluoroethylene Carbonate,0.303660721,Ethyl Methyl Carbonate,0,Dimethyl Carbonate,0.536265682,LiPF6,0.080036799,0.080036799,293.15,11.2
Fluoroethylene Carbonate,0.280621167,Ethyl Methyl Carbonate,0,Dimethyl Carbonate,0.495577767,LiPF6,0.111900533,0.111900533,293.15,10
Fluoroethylene Carbonate,0.261262529,Ethyl Methyl Carbonate,0,Dimethyl Carbonate,0.461390357,LiPF6,0.138673557,0.138673557,293.15,7.59
Propylene Carbonate,0.368890481,Fluoroethylene Carbonate,0,Dimethyl Carbonate,0.627117503,LiPF6,0.001996008,0.001996008,243.15,0.248
Propylene Carbonate,0.338471191,Fluoroethylene Carbonate,0,Dimethyl Carbonate,0.575404407,LiPF6,0.043062201,0.043062201,243.15,3.07
Propylene Carbonate,0.31171019,Fluoroethylene Carbonate,0,Dimethyl Carbonate,0.529910437,LiPF6,0.079189687,0.079189687,243.15,3.31
Propylene Carbonate,0.288650573,Fluoroethylene Carbonate,0,Dimethyl Carbonate,0.490708858,LiPF6,0.110320285,0.110320285,243.15,1.98
Propylene Carbonate,0.268749205,Fluoroethylene Carbonate,0,Dimethyl Carbonate,0.456876334,LiPF6,0.13718723,0.13718723,243.15,0.816
Propylene Carbonate,0.368890481,Fluoroethylene Carbonate,0,Dimethyl Carbonate,0.627117503,LiPF6,0.001996008,0.001996008,253.15,0.318
Propylene Carbonate,0.338471191,Fluoroethylene Carbonate,0,Dimethyl Carbonate,0.575404407,LiPF6,0.043062201,0.043062201,253.15,4.03
Propylene Carbonate,0.31171019,Fluoroethylene Carbonate,0,Dimethyl Carbonate,0.529910437,LiPF6,0.079189687,0.079189687,253.15,4.6
Propylene Carbonate,0.288650573,Fluoroethylene Carbonate,0,Dimethyl Carbonate,0.490708858,LiPF6,0.110320285,0.110320285,253.15,3.17
Propylene Carbonate,0.268749205,Fluoroethylene Carbonate,0,Dimethyl Carbonate,0.456876334,LiPF6,0.13718723,0.13718723,253.15,1.64
Propylene Carbonate,0.368890481,Fluoroethylene Carbonate,0,Dimethyl Carbonate,0.627117503,LiPF6,0.001996008,0.001996008,263.15,0.391
Propylene Carbonate,0.338471191,Fluoroethylene Carbonate,0,Dimethyl Carbonate,0.575404407,LiPF6,0.043062201,0.043062201,263.15,5.06
Propylene Carbonate,0.31171019,Fluoroethylene Carbonate,0,Dimethyl Carbonate,0.529910437,LiPF6,0.079189687,0.079189687,263.15,6.04
Propylene Carbonate,0.288650573,Fluoroethylene Carbonate,0,Dimethyl Carbonate,0.490708858,LiPF6,0.110320285,0.110320285,263.15,4.58
Propylene Carbonate,0.268749205,Fluoroethylene Carbonate,0,Dimethyl Carbonate,0.456876334,LiPF6,0.13718723,0.13718723,263.15,2.73
Propylene Carbonate,0.368890481,Fluoroethylene Carbonate,0,Dimethyl Carbonate,0.627117503,LiPF6,0.001996008,0.001996008,273.15,0.469
Propylene Carbonate,0.338471191,Fluoroethylene Carbonate,0,Dimethyl Carbonate,0.575404407,LiPF6,0.043062201,0.043062201,273.15,6.17
Propylene Carbonate,0.31171019,Fluoroethylene Carbonate,0,Dimethyl Carbonate,0.529910437,LiPF6,0.079189687,0.079189687,273.15,7.61
Propylene Carbonate,0.288650573,Fluoroethylene Carbonate,0,Dimethyl Carbonate,0.490708858,LiPF6,0.110320285,0.110320285,273.15,6.18
Propylene Carbonate,0.268749205,Fluoroethylene Carbonate,0,Dimethyl Carbonate,0.456876334,LiPF6,0.13718723,0.13718723,273.15,4.08
Propylene Carbonate,0.368890481,Fluoroethylene Carbonate,0,Dimethyl Carbonate,0.627117503,LiPF6,0.001996008,0.001996008,283.15,0.552
Propylene Carbonate,0.338471191,Fluoroethylene Carbonate,0,Dimethyl Carbonate,0.575404407,LiPF6,0.043062201,0.043062201,283.15,7.35
Propylene Carbonate,0.31171019,Fluoroethylene Carbonate,0,Dimethyl Carbonate,0.529910437,LiPF6,0.079189687,0.079189687,283.15,9.32
Propylene Carbonate,0.288650573,Fluoroethylene Carbonate,0,Dimethyl Carbonate,0.490708858,LiPF6,0.110320285,0.110320285,283.15,7.99
Propylene Carbonate,0.268749205,Fluoroethylene Carbonate,0,Dimethyl Carbonate,0.456876334,LiPF6,0.13718723,0.13718723,283.15,5.67
Propylene Carbonate,0.368890481,Fluoroethylene Carbonate,0,Dimethyl Carbonate,0.627117503,LiPF6,0.001996008,0.001996008,293.15,0.64
Propylene Carbonate,0.338471191,Fluoroethylene Carbonate,0,Dimethyl Carbonate,0.575404407,LiPF6,0.043062201,0.043062201,293.15,8.64
Propylene Carbonate,0.31171019,Fluoroethylene Carbonate,0,Dimethyl Carbonate,0.529910437,LiPF6,0.079189687,0.079189687,293.15,11.2
Propylene Carbonate,0.288650573,Fluoroethylene Carbonate,0,Dimethyl Carbonate,0.490708858,LiPF6,0.110320285,0.110320285,293.15,10
Propylene Carbonate,0.268749205,Fluoroethylene Carbonate,0,Dimethyl Carbonate,0.456876334,LiPF6,0.13718723,0.13718723,293.15,7.52
Propylene Carbonate,0.363648804,Diethyl Carbonate,0,Ethylene Carbonate,0.63235918,LiPF6,0.001996008,0.001996008,243.15,0.112
Propylene Carbonate,0.333661751,Diethyl Carbonate,0,Ethylene Carbonate,0.580213847,LiPF6,0.043062201,0.043062201,243.15,0.869
Propylene Carbonate,0.307900717,Diethyl Carbonate,0,Ethylene Carbonate,0.535417256,LiPF6,0.078341014,0.078341014,243.15,0.563
Propylene Carbonate,0.285127549,Diethyl Carbonate,0,Ethylene Carbonate,0.495816351,LiPF6,0.10952805,0.10952805,243.15,0.232
Propylene Carbonate,0.266019553,Diethyl Carbonate,0,Ethylene Carbonate,0.462588917,LiPF6,0.135695765,0.135695765,243.15,0.0565
Propylene Carbonate,0.363648804,Diethyl Carbonate,0,Ethylene Carbonate,0.63235918,LiPF6,0.001996008,0.001996008,253.15,0.17
Propylene Carbonate,0.333661751,Diethyl Carbonate,0,Ethylene Carbonate,0.580213847,LiPF6,0.043062201,0.043062201,253.15,1.52
Propylene Carbonate,0.307900717,Diethyl Carbonate,0,Ethylene Carbonate,0.535417256,LiPF6,0.078341014,0.078341014,253.15,1.23
Propylene Carbonate,0.285127549,Diethyl Carbonate,0,Ethylene Carbonate,0.495816351,LiPF6,0.10952805,0.10952805,253.15,0.681
Propylene Carbonate,0.266019553,Diethyl Carbonate,0,Ethylene Carbonate,0.462588917,LiPF6,0.135695765,0.135695765,253.15,0.272
Propylene Carbonate,0.363648804,Diethyl Carbonate,0,Ethylene Carbonate,0.63235918,LiPF6,0.001996008,0.001996008,263.15,0.241
Propylene Carbonate,0.333661751,Diethyl Carbonate,0,Ethylene Carbonate,0.580213847,LiPF6,0.043062201,0.043062201,263.15,2.34
Propylene Carbonate,0.307900717,Diethyl Carbonate,0,Ethylene Carbonate,0.535417256,LiPF6,0.078341014,0.078341014,263.15,2.16
Propylene Carbonate,0.285127549,Diethyl Carbonate,0,Ethylene Carbonate,0.495816351,LiPF6,0.10952805,0.10952805,263.15,1.42
Propylene Carbonate,0.266019553,Diethyl Carbonate,0,Ethylene Carbonate,0.462588917,LiPF6,0.135695765,0.135695765,263.15,0.738
Propylene Carbonate,0.363648804,Diethyl Carbonate,0,Ethylene Carbonate,0.63235918,LiPF6,0.001996008,0.001996008,273.15,0.325
Propylene Carbonate,0.333661751,Diethyl Carbonate,0,Ethylene Carbonate,0.580213847,LiPF6,0.043062201,0.043062201,273.15,3.33
Propylene Carbonate,0.307900717,Diethyl Carbonate,0,Ethylene Carbonate,0.535417256,LiPF6,0.078341014,0.078341014,273.15,3.33
Propylene Carbonate,0.285127549,Diethyl Carbonate,0,Ethylene Carbonate,0.495816351,LiPF6,0.10952805,0.10952805,273.15,2.43
Propylene Carbonate,0.266019553,Diethyl Carbonate,0,Ethylene Carbonate,0.462588917,LiPF6,0.135695765,0.135695765,273.15,1.48
Propylene Carbonate,0.363648804,Diethyl Carbonate,0,Ethylene Carbonate,0.63235918,LiPF6,0.001996008,0.001996008,283.15,0.419
Propylene Carbonate,0.333661751,Diethyl Carbonate,0,Ethylene Carbonate,0.580213847,LiPF6,0.043062201,0.043062201,283.15,4.47
Propylene Carbonate,0.307900717,Diethyl Carbonate,0,Ethylene Carbonate,0.535417256,LiPF6,0.078341014,0.078341014,283.15,4.72
Propylene Carbonate,0.285127549,Diethyl Carbonate,0,Ethylene Carbonate,0.495816351,LiPF6,0.10952805,0.10952805,283.15,3.7
Propylene Carbonate,0.266019553,Diethyl Carbonate,0,Ethylene Carbonate,0.462588917,LiPF6,0.135695765,0.135695765,283.15,2.49
Propylene Carbonate,0.363648804,Diethyl Carbonate,0,Ethylene Carbonate,0.63235918,LiPF6,0.001996008,0.001996008,293.15,0.524
Propylene Carbonate,0.333661751,Diethyl Carbonate,0,Ethylene Carbonate,0.580213847,LiPF6,0.043062201,0.043062201,293.15,5.76
Propylene Carbonate,0.307900717,Diethyl Carbonate,0,Ethylene Carbonate,0.535417256,LiPF6,0.078341014,0.078341014,293.15,6.33
Propylene Carbonate,0.285127549,Diethyl Carbonate,0,Ethylene Carbonate,0.495816351,LiPF6,0.10952805,0.10952805,293.15,5.22
Propylene Carbonate,0.266019553,Diethyl Carbonate,0,Ethylene Carbonate,0.462588917,LiPF6,0.135695765,0.135695765,293.15,3.77
Propylene Carbonate,0,Diethyl Carbonate,0.335677005,Dimethyl Carbonate,0.660330979,LiPF6,0.001996008,0.001996008,243.15,0.0665
Propylene Carbonate,0,Diethyl Carbonate,0.306764423,Dimethyl Carbonate,0.603455252,LiPF6,0.044890162,0.044890162,243.15,1.01
Propylene Carbonate,0,Diethyl Carbonate,0.280800518,Dimethyl Carbonate,0.55238005,LiPF6,0.083409716,0.083409716,243.15,1.98
Propylene Carbonate,0,Diethyl Carbonate,0.259477426,Dimethyl Carbonate,0.510434078,LiPF6,0.115044248,0.115044248,243.15,1.95
Propylene Carbonate,0,Diethyl Carbonate,0.241060622,Dimethyl Carbonate,0.474205245,LiPF6,0.142367067,0.142367067,243.15,1.11
Propylene Carbonate,0,Diethyl Carbonate,0.335677005,Dimethyl Carbonate,0.660330979,LiPF6,0.001996008,0.001996008,253.15,0.0802
Propylene Carbonate,0,Diethyl Carbonate,0.306764423,Dimethyl Carbonate,0.603455252,LiPF6,0.044890162,0.044890162,253.15,1.25
Propylene Carbonate,0,Diethyl Carbonate,0.280800518,Dimethyl Carbonate,0.55238005,LiPF6,0.083409716,0.083409716,253.15,2.5
Propylene Carbonate,0,Diethyl Carbonate,0.259477426,Dimethyl Carbonate,0.510434078,LiPF6,0.115044248,0.115044248,253.15,2.66
Propylene Carbonate,0,Diethyl Carbonate,0.241060622,Dimethyl Carbonate,0.474205245,LiPF6,0.142367067,0.142367067,253.15,1.73
Propylene Carbonate,0,Diethyl Carbonate,0.335677005,Dimethyl Carbonate,0.660330979,LiPF6,0.001996008,0.001996008,263.15,0.0954
Propylene Carbonate,0,Diethyl Carbonate,0.306764423,Dimethyl Carbonate,0.603455252,LiPF6,0.044890162,0.044890162,263.15,1.53
Propylene Carbonate,0,Diethyl Carbonate,0.280800518,Dimethyl Carbonate,0.55238005,LiPF6,0.083409716,0.083409716,263.15,3.12
Propylene Carbonate,0,Diethyl Carbonate,0.259477426,Dimethyl Carbonate,0.510434078,LiPF6,0.115044248,0.115044248,263.15,3.49
Propylene Carbonate,0,Diethyl Carbonate,0.241060622,Dimethyl Carbonate,0.474205245,LiPF6,0.142367067,0.142367067,263.15,2.55
Propylene Carbonate,0,Diethyl Carbonate,0.335677005,Dimethyl Carbonate,0.660330979,LiPF6,0.001996008,0.001996008,273.15,0.112
Propylene Carbonate,0,Diethyl Carbonate,0.306764423,Dimethyl Carbonate,0.603455252,LiPF6,0.044890162,0.044890162,273.15,1.85
Propylene Carbonate,0,Diethyl Carbonate,0.280800518,Dimethyl Carbonate,0.55238005,LiPF6,0.083409716,0.083409716,273.15,3.82
Propylene Carbonate,0,Diethyl Carbonate,0.259477426,Dimethyl Carbonate,0.510434078,LiPF6,0.115044248,0.115044248,273.15,4.46
Propylene Carbonate,0,Diethyl Carbonate,0.241060622,Dimethyl Carbonate,0.474205245,LiPF6,0.142367067,0.142367067,273.15,3.56
Propylene Carbonate,0,Diethyl Carbonate,0.335677005,Dimethyl Carbonate,0.660330979,LiPF6,0.001996008,0.001996008,283.15,0.13
Propylene Carbonate,0,Diethyl Carbonate,0.306764423,Dimethyl Carbonate,0.603455252,LiPF6,0.044890162,0.044890162,283.15,2.21
Propylene Carbonate,0,Diethyl Carbonate,0.280800518,Dimethyl Carbonate,0.55238005,LiPF6,0.083409716,0.083409716,283.15,4.6
Propylene Carbonate,0,Diethyl Carbonate,0.259477426,Dimethyl Carbonate,0.510434078,LiPF6,0.115044248,0.115044248,283.15,5.58
Propylene Carbonate,0,Diethyl Carbonate,0.241060622,Dimethyl Carbonate,0.474205245,LiPF6,0.142367067,0.142367067,283.15,4.78
Propylene Carbonate,0,Diethyl Carbonate,0.335677005,Dimethyl Carbonate,0.660330979,LiPF6,0.001996008,0.001996008,293.15,0.15
Propylene Carbonate,0,Diethyl Carbonate,0.306764423,Dimethyl Carbonate,0.603455252,LiPF6,0.044890162,0.044890162,293.15,2.65
Propylene Carbonate,0,Diethyl Carbonate,0.280800518,Dimethyl Carbonate,0.55238005,LiPF6,0.083409716,0.083409716,293.15,5.5
Propylene Carbonate,0,Diethyl Carbonate,0.259477426,Dimethyl Carbonate,0.510434078,LiPF6,0.115044248,0.115044248,293.15,6.84
Propylene Carbonate,0,Diethyl Carbonate,0.241060622,Dimethyl Carbonate,0.474205245,LiPF6,0.142367067,0.142367067,293.15,6.21
Diethyl Carbonate,0,Ethyl Methyl Carbonate,0.994017946,Dimethyl Carbonate,0,LiPF6,0.002991027,0.002991027,243.15,0.0387
Diethyl Carbonate,0,Ethyl Methyl Carbonate,0.906577693,Dimethyl Carbonate,0,LiPF6,0.046711153,0.046711153,243.15,0.358
Diethyl Carbonate,0,Ethyl Methyl Carbonate,0.828153565,Dimethyl Carbonate,0,LiPF6,0.085923218,0.085923218,243.15,0.939
Diethyl Carbonate,0,Ethyl Methyl Carbonate,0.762114537,Dimethyl Carbonate,0,LiPF6,0.118942731,0.118942731,243.15,1.14
Diethyl Carbonate,0,Ethyl Methyl Carbonate,0.706484642,Dimethyl Carbonate,0,LiPF6,0.146757679,0.146757679,243.15,0.658
Diethyl Carbonate,0,Ethyl Methyl Carbonate,0.994017946,Dimethyl Carbonate,0,LiPF6,0.002991027,0.002991027,253.15,0.0488
Diethyl Carbonate,0,Ethyl Methyl Carbonate,0.906577693,Dimethyl Carbonate,0,LiPF6,0.046711153,0.046711153,253.15,0.461
Diethyl Carbonate,0,Ethyl Methyl Carbonate,0.828153565,Dimethyl Carbonate,0,LiPF6,0.085923218,0.085923218,253.15,1.25
Diethyl Carbonate,0,Ethyl Methyl Carbonate,0.762114537,Dimethyl Carbonate,0,LiPF6,0.118942731,0.118942731,253.15,1.63
Diethyl Carbonate,0,Ethyl Methyl Carbonate,0.706484642,Dimethyl Carbonate,0,LiPF6,0.146757679,0.146757679,253.15,1.06
Diethyl Carbonate,0,Ethyl Methyl Carbonate,0.994017946,Dimethyl Carbonate,0,LiPF6,0.002991027,0.002991027,263.15,0.0602
Diethyl Carbonate,0,Ethyl Methyl Carbonate,0.906577693,Dimethyl Carbonate,0,LiPF6,0.046711153,0.046711153,263.15,0.592
Diethyl Carbonate,0,Ethyl Methyl Carbonate,0.828153565,Dimethyl Carbonate,0,LiPF6,0.085923218,0.085923218,263.15,1.63
Diethyl Carbonate,0,Ethyl Methyl Carbonate,0.762114537,Dimethyl Carbonate,0,LiPF6,0.118942731,0.118942731,263.15,2.24
Diethyl Carbonate,0,Ethyl Methyl Carbonate,0.706484642,Dimethyl Carbonate,0,LiPF6,0.146757679,0.146757679,263.15,1.6
Diethyl Carbonate,0,Ethyl Methyl Carbonate,0.994017946,Dimethyl Carbonate,0,LiPF6,0.002991027,0.002991027,273.15,0.073
Diethyl Carbonate,0,Ethyl Methyl Carbonate,0.906577693,Dimethyl Carbonate,0,LiPF6,0.046711153,0.046711153,273.15,0.754
Diethyl Carbonate,0,Ethyl Methyl Carbonate,0.828153565,Dimethyl Carbonate,0,LiPF6,0.085923218,0.085923218,273.15,2.08
Diethyl Carbonate,0,Ethyl Methyl Carbonate,0.762114537,Dimethyl Carbonate,0,LiPF6,0.118942731,0.118942731,273.15,2.97
Diethyl Carbonate,0,Ethyl Methyl Carbonate,0.706484642,Dimethyl Carbonate,0,LiPF6,0.146757679,0.146757679,273.15,2.31
Diethyl Carbonate,0,Ethyl Methyl Carbonate,0.994017946,Dimethyl Carbonate,0,LiPF6,0.002991027,0.002991027,283.15,0.0871
Diethyl Carbonate,0,Ethyl Methyl Carbonate,0.906577693,Dimethyl Carbonate,0,LiPF6,0.046711153,0.046711153,283.15,0.952
Diethyl Carbonate,0,Ethyl Methyl Carbonate,0.828153565,Dimethyl Carbonate,0,LiPF6,0.085923218,0.085923218,283.15,2.61
Diethyl Carbonate,0,Ethyl Methyl Carbonate,0.762114537,Dimethyl Carbonate,0,LiPF6,0.118942731,0.118942731,283.15,3.83
Diethyl Carbonate,0,Ethyl Methyl Carbonate,0.706484642,Dimethyl Carbonate,0,LiPF6,0.146757679,0.146757679,283.15,3.2
