Repository: BattModels/DiffMix-NatCommData

# DiffMix-NatCommData

This is the official data repository for "Differentiable Modeling and Optimization of Non-aqueous Li-based Battery Electrolyte Solutions Using Geometric Deep Learning" published in Nature Communications.

# Citation

Coming soon.

File: training_data/published_AEM_data.csv (part 77 of 82)
sub1_name,x1 (mole fraction),sub2_name,x2 (mole fraction),sub3_name,x3 (mole fraction),salt,x4 (mole fraction),x5 (mole fraction),temperature (K),ionic conductivity (mS/cm)
Diethyl Carbonate,0,Ethyl Methyl Carbonate,0.994017946,Dimethyl Carbonate,0,LiPF6,0.002991027,0.002991027,293.15,0.102
Diethyl Carbonate,0,Ethyl Methyl Carbonate,0.906577693,Dimethyl Carbonate,0,LiPF6,0.046711153,0.046711153,293.15,1.19
Diethyl Carbonate,0,Ethyl Methyl Carbonate,0.828153565,Dimethyl Carbonate,0,LiPF6,0.085923218,0.085923218,293.15,3.22
Diethyl Carbonate,0,Ethyl Methyl Carbonate,0.762114537,Dimethyl Carbonate,0,LiPF6,0.118942731,0.118942731,293.15,4.81
Diethyl Carbonate,0,Ethyl Methyl Carbonate,0.706484642,Dimethyl Carbonate,0,LiPF6,0.146757679,0.146757679,293.15,4.28
Propylene Carbonate,0.204929922,Fluoroethylene Carbonate,0.789088024,Dimethyl Carbonate,0,LiTFSI,0.002991027,0.002991027,243.15,0.0628
Propylene Carbonate,0.186528611,Fluoroethylene Carbonate,0.718233294,Dimethyl Carbonate,0,LiTFSI,0.047619048,0.047619048,243.15,0.422
Propylene Carbonate,0.170390591,Fluoroethylene Carbonate,0.656093427,Dimethyl Carbonate,0,LiTFSI,0.086757991,0.086757991,243.15,0.246
Propylene Carbonate,0.156800181,Fluoroethylene Carbonate,0.603763199,Dimethyl Carbonate,0,LiTFSI,0.11971831,0.11971831,243.15,0.115
Propylene Carbonate,0.145051792,Fluoroethylene Carbonate,0.55852572,Dimethyl Carbonate,0,LiTFSI,0.148211244,0.148211244,243.15,0.0433
Propylene Carbonate,0.204929922,Fluoroethylene Carbonate,0.789088024,Dimethyl Carbonate,0,LiTFSI,0.002991027,0.002991027,253.15,0.103
Propylene Carbonate,0.186528611,Fluoroethylene Carbonate,0.718233294,Dimethyl Carbonate,0,LiTFSI,0.047619048,0.047619048,253.15,0.852
Propylene Carbonate,0.170390591,Fluoroethylene Carbonate,0.656093427,Dimethyl Carbonate,0,LiTFSI,0.086757991,0.086757991,253.15,0.602
Propylene Carbonate,0.156800181,Fluoroethylene Carbonate,0.603763199,Dimethyl Carbonate,0,LiTFSI,0.11971831,0.11971831,253.15,0.35
Propylene Carbonate,0.145051792,Fluoroethylene Carbonate,0.55852572,Dimethyl Carbonate,0,LiTFSI,0.148211244,0.148211244,253.15,0.177
Propylene Carbonate,0.204929922,Fluoroethylene Carbonate,0.789088024,Dimethyl Carbonate,0,LiTFSI,0.002991027,0.002991027,263.15,0.155
Propylene Carbonate,0.186528611,Fluoroethylene Carbonate,0.718233294,Dimethyl Carbonate,0,LiTFSI,0.047619048,0.047619048,263.15,1.45
Propylene Carbonate,0.170390591,Fluoroethylene Carbonate,0.656093427,Dimethyl Carbonate,0,LiTFSI,0.086757991,0.086757991,263.15,1.16
Propylene Carbonate,0.156800181,Fluoroethylene Carbonate,0.603763199,Dimethyl Carbonate,0,LiTFSI,0.11971831,0.11971831,263.15,0.752
Propylene Carbonate,0.145051792,Fluoroethylene Carbonate,0.55852572,Dimethyl Carbonate,0,LiTFSI,0.148211244,0.148211244,263.15,0.445
Propylene Carbonate,0.204929922,Fluoroethylene Carbonate,0.789088024,Dimethyl Carbonate,0,LiTFSI,0.002991027,0.002991027,273.15,0.221
Propylene Carbonate,0.186528611,Fluoroethylene Carbonate,0.718233294,Dimethyl Carbonate,0,LiTFSI,0.047619048,0.047619048,273.15,2.22
Propylene Carbonate,0.170390591,Fluoroethylene Carbonate,0.656093427,Dimethyl Carbonate,0,LiTFSI,0.086757991,0.086757991,273.15,1.92
Propylene Carbonate,0.156800181,Fluoroethylene Carbonate,0.603763199,Dimethyl Carbonate,0,LiTFSI,0.11971831,0.11971831,273.15,1.33
Propylene Carbonate,0.145051792,Fluoroethylene Carbonate,0.55852572,Dimethyl Carbonate,0,LiTFSI,0.148211244,0.148211244,273.15,0.859
Propylene Carbonate,0.204929922,Fluoroethylene Carbonate,0.789088024,Dimethyl Carbonate,0,LiTFSI,0.002991027,0.002991027,283.15,0.301
Propylene Carbonate,0.186528611,Fluoroethylene Carbonate,0.718233294,Dimethyl Carbonate,0,LiTFSI,0.047619048,0.047619048,283.15,3.16
Propylene Carbonate,0.170390591,Fluoroethylene Carbonate,0.656093427,Dimethyl Carbonate,0,LiTFSI,0.086757991,0.086757991,283.15,2.89
Propylene Carbonate,0.156800181,Fluoroethylene Carbonate,0.603763199,Dimethyl Carbonate,0,LiTFSI,0.11971831,0.11971831,283.15,2.07
Propylene Carbonate,0.145051792,Fluoroethylene Carbonate,0.55852572,Dimethyl Carbonate,0,LiTFSI,0.148211244,0.148211244,283.15,1.42
Propylene Carbonate,0.204929922,Fluoroethylene Carbonate,0.789088024,Dimethyl Carbonate,0,LiTFSI,0.002991027,0.002991027,293.15,0.392
Propylene Carbonate,0.186528611,Fluoroethylene Carbonate,0.718233294,Dimethyl Carbonate,0,LiTFSI,0.047619048,0.047619048,293.15,4.26
Propylene Carbonate,0.170390591,Fluoroethylene Carbonate,0.656093427,Dimethyl Carbonate,0,LiTFSI,0.086757991,0.086757991,293.15,4.05
Propylene Carbonate,0.156800181,Fluoroethylene Carbonate,0.603763199,Dimethyl Carbonate,0,LiTFSI,0.11971831,0.11971831,293.15,2.98
Propylene Carbonate,0.145051792,Fluoroethylene Carbonate,0.55852572,Dimethyl Carbonate,0,LiTFSI,0.148211244,0.148211244,293.15,2.11
Ethyl Methyl Carbonate,0.176305186,Ethylene Carbonate,0.208424194,Dimethyl Carbonate,0.611278604,LiPF6,0.001996008,0.001996008,243.15,0.193
Ethyl Methyl Carbonate,0.162091283,Ethylene Carbonate,0.191620825,Dimethyl Carbonate,0.561996704,LiPF6,0.042145594,0.042145594,243.15,2.68
Ethyl Methyl Carbonate,0.149578254,Ethylene Carbonate,0.17682819,Dimethyl Carbonate,0.518612006,LiPF6,0.077490775,0.077490775,243.15,3.11
Ethyl Methyl Carbonate,0.138798742,Ethylene Carbonate,0.164084884,Dimethyl Carbonate,0.481237695,LiPF6,0.10793934,0.10793934,243.15,1.94
Ethyl Methyl Carbonate,0.129237003,Ethylene Carbonate,0.152781202,Dimethyl Carbonate,0.4480856,LiPF6,0.134948097,0.134948097,243.15,0.792
Ethyl Methyl Carbonate,0.176305186,Ethylene Carbonate,0.208424194,Dimethyl Carbonate,0.611278604,LiPF6,0.001996008,0.001996008,253.15,0.246
Ethyl Methyl Carbonate,0.162091283,Ethylene Carbonate,0.191620825,Dimethyl Carbonate,0.561996704,LiPF6,0.042145594,0.042145594,253.15,3.49
Ethyl Methyl Carbonate,0.149578254,Ethylene Carbonate,0.17682819,Dimethyl Carbonate,0.518612006,LiPF6,0.077490775,0.077490775,253.15,4.31
Ethyl Methyl Carbonate,0.138798742,Ethylene Carbonate,0.164084884,Dimethyl Carbonate,0.481237695,LiPF6,0.10793934,0.10793934,253.15,3.11
Ethyl Methyl Carbonate,0.129237003,Ethylene Carbonate,0.152781202,Dimethyl Carbonate,0.4480856,LiPF6,0.134948097,0.134948097,253.15,1.63
Ethyl Methyl Carbonate,0.176305186,Ethylene Carbonate,0.208424194,Dimethyl Carbonate,0.611278604,LiPF6,0.001996008,0.001996008,263.15,0.304
Ethyl Methyl Carbonate,0.162091283,Ethylene Carbonate,0.191620825,Dimethyl Carbonate,0.561996704,LiPF6,0.042145594,0.042145594,263.15,4.39
Ethyl Methyl Carbonate,0.149578254,Ethylene Carbonate,0.17682819,Dimethyl Carbonate,0.518612006,LiPF6,0.077490775,0.077490775,263.15,5.69
Ethyl Methyl Carbonate,0.138798742,Ethylene Carbonate,0.164084884,Dimethyl Carbonate,0.481237695,LiPF6,0.10793934,0.10793934,263.15,4.55
Ethyl Methyl Carbonate,0.129237003,Ethylene Carbonate,0.152781202,Dimethyl Carbonate,0.4480856,LiPF6,0.134948097,0.134948097,263.15,2.78
Ethyl Methyl Carbonate,0.176305186,Ethylene Carbonate,0.208424194,Dimethyl Carbonate,0.611278604,LiPF6,0.001996008,0.001996008,273.15,0.367
Ethyl Methyl Carbonate,0.162091283,Ethylene Carbonate,0.191620825,Dimethyl Carbonate,0.561996704,LiPF6,0.042145594,0.042145594,273.15,5.37
Ethyl Methyl Carbonate,0.149578254,Ethylene Carbonate,0.17682819,Dimethyl Carbonate,0.518612006,LiPF6,0.077490775,0.077490775,273.15,7.22
Ethyl Methyl Carbonate,0.138798742,Ethylene Carbonate,0.164084884,Dimethyl Carbonate,0.481237695,LiPF6,0.10793934,0.10793934,273.15,6.23
Ethyl Methyl Carbonate,0.129237003,Ethylene Carbonate,0.152781202,Dimethyl Carbonate,0.4480856,LiPF6,0.134948097,0.134948097,273.15,4.24
Ethyl Methyl Carbonate,0.176305186,Ethylene Carbonate,0.208424194,Dimethyl Carbonate,0.611278604,LiPF6,0.001996008,0.001996008,283.15,0.434
Ethyl Methyl Carbonate,0.162091283,Ethylene Carbonate,0.191620825,Dimethyl Carbonate,0.561996704,LiPF6,0.042145594,0.042145594,283.15,6.44
Ethyl Methyl Carbonate,0.149578254,Ethylene Carbonate,0.17682819,Dimethyl Carbonate,0.518612006,LiPF6,0.077490775,0.077490775,283.15,8.9
Ethyl Methyl Carbonate,0.138798742,Ethylene Carbonate,0.164084884,Dimethyl Carbonate,0.481237695,LiPF6,0.10793934,0.10793934,283.15,8.13
Ethyl Methyl Carbonate,0.129237003,Ethylene Carbonate,0.152781202,Dimethyl Carbonate,0.4480856,LiPF6,0.134948097,0.134948097,283.15,5.98
Ethyl Methyl Carbonate,0.176305186,Ethylene Carbonate,0.208424194,Dimethyl Carbonate,0.611278604,LiPF6,0.001996008,0.001996008,293.15,0.504
Ethyl Methyl Carbonate,0.162091283,Ethylene Carbonate,0.191620825,Dimethyl Carbonate,0.561996704,LiPF6,0.042145594,0.042145594,293.15,7.57
Ethyl Methyl Carbonate,0.149578254,Ethylene Carbonate,0.17682819,Dimethyl Carbonate,0.518612006,LiPF6,0.077490775,0.077490775,293.15,10.7
Ethyl Methyl Carbonate,0.138798742,Ethylene Carbonate,0.164084884,Dimethyl Carbonate,0.481237695,LiPF6,0.10793934,0.10793934,293.15,10.2
Ethyl Methyl Carbonate,0.129237003,Ethylene Carbonate,0.152781202,Dimethyl Carbonate,0.4480856,LiPF6,0.134948097,0.134948097,293.15,8
Propylene Carbonate,0,Fluoroethylene Carbonate,0,Ethylene Carbonate,0.919385797,LiPF6,0.040307102,0.040307102,243.15,0.054
Propylene Carbonate,0,Fluoroethylene Carbonate,0,Ethylene Carbonate,0.85013876,LiPF6,0.07493062,0.07493062,243.15,0.116
Propylene Carbonate,0,Fluoroethylene Carbonate,0,Ethylene Carbonate,0.790510295,LiPF6,0.104744852,0.104744852,243.15,0.0755
Propylene Carbonate,0,Fluoroethylene Carbonate,0,Ethylene Carbonate,0.739130435,LiPF6,0.130434783,0.130434783,243.15,0.0314
Propylene Carbonate,0,Fluoroethylene Carbonate,0,Ethylene Carbonate,0.919385797,LiPF6,0.040307102,0.040307102,253.15,0.158
Propylene Carbonate,0,Fluoroethylene Carbonate,0,Ethylene Carbonate,0.85013876,LiPF6,0.07493062,0.07493062,253.15,0.344
Propylene Carbonate,0,Fluoroethylene Carbonate,0,Ethylene Carbonate,0.790510295,LiPF6,0.104744852,0.104744852,253.15,0.279
Propylene Carbonate,0,Fluoroethylene Carbonate,0,Ethylene Carbonate,0.739130435,LiPF6,0.130434783,0.130434783,253.15,0.162
Propylene Carbonate,0,Fluoroethylene Carbonate,0,Ethylene Carbonate,0.919385797,LiPF6,0.040307102,0.040307102,263.15,0.392
Propylene Carbonate,0,Fluoroethylene Carbonate,0,Ethylene Carbonate,0.85013876,LiPF6,0.07493062,0.07493062,263.15,0.803
Propylene Carbonate,0,Fluoroethylene Carbonate,0,Ethylene Carbonate,0.790510295,LiPF6,0.104744852,0.104744852,263.15,0.716
Propylene Carbonate,0,Fluoroethylene Carbonate,0,Ethylene Carbonate,0.739130435,LiPF6,0.130434783,0.130434783,263.15,0.498
Propylene Carbonate,0,Fluoroethylene Carbonate,0,Ethylene Carbonate,0.919385797,LiPF6,0.040307102,0.040307102,273.15,0.866
Propylene Carbonate,0,Fluoroethylene Carbonate,0,Ethylene Carbonate,0.85013876,LiPF6,0.07493062,0.07493062,273.15,1.6
Propylene Carbonate,0,Fluoroethylene Carbonate,0,Ethylene Carbonate,0.790510295,LiPF6,0.104744852,0.104744852,273.15,1.49
Propylene Carbonate,0,Fluoroethylene Carbonate,0,Ethylene Carbonate,0.739130435,LiPF6,0.130434783,0.130434783,273.15,1.13
Propylene Carbonate,0,Fluoroethylene Carbonate,0,Ethylene Carbonate,0.919385797,LiPF6,0.040307102,0.040307102,283.15,1.75
Propylene Carbonate,0,Fluoroethylene Carbonate,0,Ethylene Carbonate,0.85013876,LiPF6,0.07493062,0.07493062,283.15,2.86
Propylene Carbonate,0,Fluoroethylene Carbonate,0,Ethylene Carbonate,0.790510295,LiPF6,0.104744852,0.104744852,283.15,2.68
Propylene Carbonate,0,Fluoroethylene Carbonate,0,Ethylene Carbonate,0.739130435,LiPF6,0.130434783,0.130434783,283.15,2.14
Propylene Carbonate,0,Fluoroethylene Carbonate,0,Ethylene Carbonate,0.919385797,LiPF6,0.040307102,0.040307102,293.15,3.27
Propylene Carbonate,0,Fluoroethylene Carbonate,0,Ethylene Carbonate,0.85013876,LiPF6,0.07493062,0.07493062,293.15,4.71
Propylene Carbonate,0,Fluoroethylene Carbonate,0,Ethylene Carbonate,0.790510295,LiPF6,0.104744852,0.104744852,293.15,4.38
Propylene Carbonate,0,Fluoroethylene Carbonate,0,Ethylene Carbonate,0.739130435,LiPF6,0.130434783,0.130434783,293.15,3.6
Fluoroethylene Carbonate,0.188962616,Ethyl Methyl Carbonate,0.57748994,Ethylene Carbonate,0.22756539,LiPF6,0.002991027,0.002991027,243.15,0.162
Fluoroethylene Carbonate,0.172686081,Ethyl Methyl Carbonate,0.527747109,Ethylene Carbonate,0.207963756,LiPF6,0.045801527,0.045801527,243.15,1.63
Fluoroethylene Carbonate,0.158068335,Ethyl Methyl Carbonate,0.483073715,Ethylene Carbonate,0.190359781,LiPF6,0.084249084,0.084249084,243.15,1.34
Fluoroethylene Carbonate,0.146062537,Ethyl Methyl Carbonate,0.446382715,Ethylene Carbonate,0.175901344,LiPF6,0.115826702,0.115826702,243.15,0.601
Fluoroethylene Carbonate,0.135413559,Ethyl Methyl Carbonate,0.4138383,Ethylene Carbonate,0.163076909,LiPF6,0.143835616,0.143835616,243.15,0.133
Fluoroethylene Carbonate,0.188962616,Ethyl Methyl Carbonate,0.57748994,Ethylene Carbonate,0.22756539,LiPF6,0.002991027,0.002991027,253.15,0.222
Fluoroethylene Carbonate,0.172686081,Ethyl Methyl Carbonate,0.527747109,Ethylene Carbonate,0.207963756,LiPF6,0.045801527,0.045801527,253.15,2.35
Fluoroethylene Carbonate,0.158068335,Ethyl Methyl Carbonate,0.483073715,Ethylene Carbonate,0.190359781,LiPF6,0.084249084,0.084249084,253.15,2.2
Fluoroethylene Carbonate,0.146062537,Ethyl Methyl Carbonate,0.446382715,Ethylene Carbonate,0.175901344,LiPF6,0.115826702,0.115826702,253.15,1.28
Fluoroethylene Carbonate,0.135413559,Ethyl Methyl Carbonate,0.4138383,Ethylene Carbonate,0.163076909,LiPF6,0.143835616,0.143835616,253.15,0.463
Fluoroethylene Carbonate,0.188962616,Ethyl Methyl Carbonate,0.57748994,Ethylene Carbonate,0.22756539,LiPF6,0.002991027,0.002991027,263.15,0.291
Fluoroethylene Carbonate,0.172686081,Ethyl Methyl Carbonate,0.527747109,Ethylene Carbonate,0.207963756,LiPF6,0.045801527,0.045801527,263.15,3.22
Fluoroethylene Carbonate,0.158068335,Ethyl Methyl Carbonate,0.483073715,Ethylene Carbonate,0.190359781,LiPF6,0.084249084,0.084249084,263.15,3.27
Fluoroethylene Carbonate,0.146062537,Ethyl Methyl Carbonate,0.446382715,Ethylene Carbonate,0.175901344,LiPF6,0.115826702,0.115826702,263.15,2.22
Fluoroethylene Carbonate,0.135413559,Ethyl Methyl Carbonate,0.4138383,Ethylene Carbonate,0.163076909,LiPF6,0.143835616,0.143835616,263.15,1.06
Fluoroethylene Carbonate,0.188962616,Ethyl Methyl Carbonate,0.57748994,Ethylene Carbonate,0.22756539,LiPF6,0.002991027,0.002991027,273.15,0.369
Fluoroethylene Carbonate,0.172686081,Ethyl Methyl Carbonate,0.527747109,Ethylene Carbonate,0.207963756,LiPF6,0.045801527,0.045801527,273.15,4.21
Fluoroethylene Carbonate,0.158068335,Ethyl Methyl Carbonate,0.483073715,Ethylene Carbonate,0.190359781,LiPF6,0.084249084,0.084249084,273.15,4.54
Fluoroethylene Carbonate,0.146062537,Ethyl Methyl Carbonate,0.446382715,Ethylene Carbonate,0.175901344,LiPF6,0.115826702,0.115826702,273.15,3.41
Fluoroethylene Carbonate,0.135413559,Ethyl Methyl Carbonate,0.4138383,Ethylene Carbonate,0.163076909,LiPF6,0.143835616,0.143835616,273.15,1.93
Fluoroethylene Carbonate,0.188962616,Ethyl Methyl Carbonate,0.57748994,Ethylene Carbonate,0.22756539,LiPF6,0.002991027,0.002991027,283.15,0.455
Fluoroethylene Carbonate,0.172686081,Ethyl Methyl Carbonate,0.527747109,Ethylene Carbonate,0.207963756,LiPF6,0.045801527,0.045801527,283.15,5.33
Fluoroethylene Carbonate,0.158068335,Ethyl Methyl Carbonate,0.483073715,Ethylene Carbonate,0.190359781,LiPF6,0.084249084,0.084249084,283.15,6
Fluoroethylene Carbonate,0.146062537,Ethyl Methyl Carbonate,0.446382715,Ethylene Carbonate,0.175901344,LiPF6,0.115826702,0.115826702,283.15,4.83
Fluoroethylene Carbonate,0.135413559,Ethyl Methyl Carbonate,0.4138383,Ethylene Carbonate,0.163076909,LiPF6,0.143835616,0.143835616,283.15,3.07
Fluoroethylene Carbonate,0.188962616,Ethyl Methyl Carbonate,0.57748994,Ethylene Carbonate,0.22756539,LiPF6,0.002991027,0.002991027,293.15,0.549
Fluoroethylene Carbonate,0.172686081,Ethyl Methyl Carbonate,0.527747109,Ethylene Carbonate,0.207963756,LiPF6,0.045801527,0.045801527,293.15,6.55
Fluoroethylene Carbonate,0.158068335,Ethyl Methyl Carbonate,0.483073715,Ethylene Carbonate,0.190359781,LiPF6,0.084249084,0.084249084,293.15,7.63
Fluoroethylene Carbonate,0.146062537,Ethyl Methyl Carbonate,0.446382715,Ethylene Carbonate,0.175901344,LiPF6,0.115826702,0.115826702,293.15,6.47
Fluoroethylene Carbonate,0.135413559,Ethyl Methyl Carbonate,0.4138383,Ethylene Carbonate,0.163076909,LiPF6,0.143835616,0.143835616,293.15,4.46
Fluoroethylene Carbonate,0,Ethylene Carbonate,0.919385797,Dimethyl Carbonate,0,LiPF6,0.040307102,0.040307102,243.15,0.054
Fluoroethylene Carbonate,0,Ethylene Carbonate,0.85013876,Dimethyl Carbonate,0,LiPF6,0.07493062,0.07493062,243.15,0.116
Fluoroethylene Carbonate,0,Ethylene Carbonate,0.790510295,Dimethyl Carbonate,0,LiPF6,0.104744852,0.104744852,243.15,0.0755
Fluoroethylene Carbonate,0,Ethylene Carbonate,0.739130435,Dimethyl Carbonate,0,LiPF6,0.130434783,0.130434783,243.15,0.0314
Fluoroethylene Carbonate,0,Ethylene Carbonate,0.919385797,Dimethyl Carbonate,0,LiPF6,0.040307102,0.040307102,253.15,0.158
Fluoroethylene Carbonate,0,Ethylene Carbonate,0.85013876,Dimethyl Carbonate,0,LiPF6,0.07493062,0.07493062,253.15,0.344
Fluoroethylene Carbonate,0,Ethylene Carbonate,0.790510295,Dimethyl Carbonate,0,LiPF6,0.104744852,0.104744852,253.15,0.279
Fluoroethylene Carbonate,0,Ethylene Carbonate,0.739130435,Dimethyl Carbonate,0,LiPF6,0.130434783,0.130434783,253.15,0.162
Fluoroethylene Carbonate,0,Ethylene Carbonate,0.919385797,Dimethyl Carbonate,0,LiPF6,0.040307102,0.040307102,263.15,0.392
Fluoroethylene Carbonate,0,Ethylene Carbonate,0.85013876,Dimethyl Carbonate,0,LiPF6,0.07493062,0.07493062,263.15,0.803
Fluoroethylene Carbonate,0,Ethylene Carbonate,0.790510295,Dimethyl Carbonate,0,LiPF6,0.104744852,0.104744852,263.15,0.716
Fluoroethylene Carbonate,0,Ethylene Carbonate,0.739130435,Dimethyl Carbonate,0,LiPF6,0.130434783,0.130434783,263.15,0.498
Fluoroethylene Carbonate,0,Ethylene Carbonate,0.919385797,Dimethyl Carbonate,0,LiPF6,0.040307102,0.040307102,273.15,0.866
Fluoroethylene Carbonate,0,Ethylene Carbonate,0.85013876,Dimethyl Carbonate,0,LiPF6,0.07493062,0.07493062,273.15,1.6
Fluoroethylene Carbonate,0,Ethylene Carbonate,0.790510295,Dimethyl Carbonate,0,LiPF6,0.104744852,0.104744852,273.15,1.49
Fluoroethylene Carbonate,0,Ethylene Carbonate,0.739130435,Dimethyl Carbonate,0,LiPF6,0.130434783,0.130434783,273.15,1.13
Fluoroethylene Carbonate,0,Ethylene Carbonate,0.919385797,Dimethyl Carbonate,0,LiPF6,0.040307102,0.040307102,283.15,1.75
Fluoroethylene Carbonate,0,Ethylene Carbonate,0.85013876,Dimethyl Carbonate,0,LiPF6,0.07493062,0.07493062,283.15,2.86
Fluoroethylene Carbonate,0,Ethylene Carbonate,0.790510295,Dimethyl Carbonate,0,LiPF6,0.104744852,0.104744852,283.15,2.68
Fluoroethylene Carbonate,0,Ethylene Carbonate,0.739130435,Dimethyl Carbonate,0,LiPF6,0.130434783,0.130434783,283.15,2.14
Fluoroethylene Carbonate,0,Ethylene Carbonate,0.919385797,Dimethyl Carbonate,0,LiPF6,0.040307102,0.040307102,293.15,3.27
Fluoroethylene Carbonate,0,Ethylene Carbonate,0.85013876,Dimethyl Carbonate,0,LiPF6,0.07493062,0.07493062,293.15,4.71
Fluoroethylene Carbonate,0,Ethylene Carbonate,0.790510295,Dimethyl Carbonate,0,LiPF6,0.104744852,0.104744852,293.15,4.38
Fluoroethylene Carbonate,0,Ethylene Carbonate,0.739130435,Dimethyl Carbonate,0,LiPF6,0.130434783,0.130434783,293.15,3.6
Diethyl Carbonate,0.33065843,Ethylene Carbonate,0.665349554,Dimethyl Carbonate,0,LiTFSI,0.001996008,0.001996008,243.15,0.182
Diethyl Carbonate,0.302178108,Ethylene Carbonate,0.608041567,Dimethyl Carbonate,0,LiTFSI,0.044890162,0.044890162,243.15,1.68
Diethyl Carbonate,0.277720077,Ethylene Carbonate,0.558827214,Dimethyl Carbonate,0,LiTFSI,0.081726354,0.081726354,243.15,1.27
Diethyl Carbonate,0.256639892,Ethylene Carbonate,0.516409753,Dimethyl Carbonate,0,LiTFSI,0.113475177,0.113475177,243.15,0.6
Diethyl Carbonate,0.238435039,Ethylene Carbonate,0.47977802,Dimethyl Carbonate,0,LiTFSI,0.140893471,0.140893471,243.15,0.231
Diethyl Carbonate,0.33065843,Ethylene Carbonate,0.665349554,Dimethyl Carbonate,0,LiTFSI,0.001996008,0.001996008,253.15,0.249
Diethyl Carbonate,0.302178108,Ethylene Carbonate,0.608041567,Dimethyl Carbonate,0,LiTFSI,0.044890162,0.044890162,253.15,2.43
Diethyl Carbonate,0.277720077,Ethylene Carbonate,0.558827214,Dimethyl Carbonate,0,LiTFSI,0.081726354,0.081726354,253.15,2.02
Diethyl Carbonate,0.256639892,Ethylene Carbonate,0.516409753,Dimethyl Carbonate,0,LiTFSI,0.113475177,0.113475177,253.15,1.11
Diethyl Carbonate,0.238435039,Ethylene Carbonate,0.47977802,Dimethyl Carbonate,0,LiTFSI,0.140893471,0.140893471,253.15,0.516
Diethyl Carbonate,0.33065843,Ethylene Carbonate,0.665349554,Dimethyl Carbonate,0,LiTFSI,0.001996008,0.001996008,263.15,0.328
Diethyl Carbonate,0.302178108,Ethylene Carbonate,0.608041567,Dimethyl Carbonate,0,LiTFSI,0.044890162,0.044890162,263.15,3.33
Diethyl Carbonate,0.277720077,Ethylene Carbonate,0.558827214,Dimethyl Carbonate,0,LiTFSI,0.081726354,0.081726354,263.15,2.97
Diethyl Carbonate,0.256639892,Ethylene Carbonate,0.516409753,Dimethyl Carbonate,0,LiTFSI,0.113475177,0.113475177,263.15,1.8
Diethyl Carbonate,0.238435039,Ethylene Carbonate,0.47977802,Dimethyl Carbonate,0,LiTFSI,0.140893471,0.140893471,263.15,0.946
Diethyl Carbonate,0.33065843,Ethylene Carbonate,0.665349554,Dimethyl Carbonate,0,LiTFSI,0.001996008,0.001996008,273.15,0.417
Diethyl Carbonate,0.302178108,Ethylene Carbonate,0.608041567,Dimethyl Carbonate,0,LiTFSI,0.044890162,0.044890162,273.15,4.37
Diethyl Carbonate,0.277720077,Ethylene Carbonate,0.558827214,Dimethyl Carbonate,0,LiTFSI,0.081726354,0.081726354,273.15,4.1
Diethyl Carbonate,0.256639892,Ethylene Carbonate,0.516409753,Dimethyl Carbonate,0,LiTFSI,0.113475177,0.113475177,273.15,2.68
Diethyl Carbonate,0.238435039,Ethylene Carbonate,0.47977802,Dimethyl Carbonate,0,LiTFSI,0.140893471,0.140893471,273.15,1.53
Diethyl Carbonate,0.33065843,Ethylene Carbonate,0.665349554,Dimethyl Carbonate,0,LiTFSI,0.001996008,0.001996008,283.15,0.517
Diethyl Carbonate,0.302178108,Ethylene Carbonate,0.608041567,Dimethyl Carbonate,0,LiTFSI,0.044890162,0.044890162,283.15,5.55
Diethyl Carbonate,0.277720077,Ethylene Carbonate,0.558827214,Dimethyl Carbonate,0,LiTFSI,0.081726354,0.081726354,283.15,5.4
Diethyl Carbonate,0.256639892,Ethylene Carbonate,0.516409753,Dimethyl Carbonate,0,LiTFSI,0.113475177,0.113475177,283.15,3.73
Diethyl Carbonate,0.238435039,Ethylene Carbonate,0.47977802,Dimethyl Carbonate,0,LiTFSI,0.140893471,0.140893471,283.15,2.26
Diethyl Carbonate,0.33065843,Ethylene Carbonate,0.665349554,Dimethyl Carbonate,0,LiTFSI,0.001996008,0.001996008,293.15,0.625
Diethyl Carbonate,0.302178108,Ethylene Carbonate,0.608041567,Dimethyl Carbonate,0,LiTFSI,0.044890162,0.044890162,293.15,6.85
Diethyl Carbonate,0.277720077,Ethylene Carbonate,0.558827214,Dimethyl Carbonate,0,LiTFSI,0.081726354,0.081726354,293.15,6.87
Diethyl Carbonate,0.256639892,Ethylene Carbonate,0.516409753,Dimethyl Carbonate,0,LiTFSI,0.113475177,0.113475177,293.15,4.95
Diethyl Carbonate,0.238435039,Ethylene Carbonate,0.47977802,Dimethyl Carbonate,0,LiTFSI,0.140893471,0.140893471,293.15,3.15
Propylene Carbonate,0.601066645,Ethyl Methyl Carbonate,0.392951301,Ethylene Carbonate,0,LiTFSI,0.002991027,0.002991027,243.15,0.208
Propylene Carbonate,0.548192932,Ethyl Methyl Carbonate,0.358384761,Ethylene Carbonate,0,LiTFSI,0.046711153,0.046711153,243.15,1.94
Propylene Carbonate,0.50178252,Ethyl Methyl Carbonate,0.328043646,Ethylene Carbonate,0,LiTFSI,0.085086917,0.085086917,243.15,1.56
Propylene Carbonate,0.461778002,Ethyl Methyl Carbonate,0.301890428,Ethylene Carbonate,0,LiTFSI,0.118165785,0.118165785,243.15,0.891
Propylene Carbonate,0.428081085,Ethyl Methyl Carbonate,0.279860845,Ethylene Carbonate,0,LiTFSI,0.146029035,0.146029035,243.15,0.438
Propylene Carbonate,0.601066645,Ethyl Methyl Carbonate,0.392951301,Ethylene Carbonate,0,LiTFSI,0.002991027,0.002991027,253.15,0.281
Propylene Carbonate,0.548192932,Ethyl Methyl Carbonate,0.358384761,Ethylene Carbonate,0,LiTFSI,0.046711153,0.046711153,253.15,2.75
Propylene Carbonate,0.50178252,Ethyl Methyl Carbonate,0.328043646,Ethylene Carbonate,0,LiTFSI,0.085086917,0.085086917,253.15,2.37
Propylene Carbonate,0.461778002,Ethyl Methyl Carbonate,0.301890428,Ethylene Carbonate,0,LiTFSI,0.118165785,0.118165785,253.15,1.48
Propylene Carbonate,0.428081085,Ethyl Methyl Carbonate,0.279860845,Ethylene Carbonate,0,LiTFSI,0.146029035,0.146029035,253.15,0.824
Propylene Carbonate,0.601066645,Ethyl Methyl Carbonate,0.392951301,Ethylene Carbonate,0,LiTFSI,0.002991027,0.002991027,263.15,0.36
Propylene Carbonate,0.548192932,Ethyl Methyl Carbonate,0.358384761,Ethylene Carbonate,0,LiTFSI,0.046711153,0.046711153,263.15,3.64
Propylene Carbonate,0.50178252,Ethyl Methyl Carbonate,0.328043646,Ethylene Carbonate,0,LiTFSI,0.085086917,0.085086917,263.15,3.29
Propylene Carbonate,0.461778002,Ethyl Methyl Carbonate,0.301890428,Ethylene Carbonate,0,LiTFSI,0.118165785,0.118165785,263.15,2.2
Propylene Carbonate,0.428081085,Ethyl Methyl Carbonate,0.279860845,Ethylene Carbonate,0,LiTFSI,0.146029035,0.146029035,263.15,1.32
Propylene Carbonate,0.601066645,Ethyl Methyl Carbonate,0.392951301,Ethylene Carbonate,0,LiTFSI,0.002991027,0.002991027,273.15,0.444
Propylene Carbonate,0.548192932,Ethyl Methyl Carbonate,0.358384761,Ethylene Carbonate,0,LiTFSI,0.046711153,0.046711153,273.15,4.61
Propylene Carbonate,0.50178252,Ethyl Methyl Carbonate,0.328043646,Ethylene Carbonate,0,LiTFSI,0.085086917,0.085086917,273.15,4.32
Propylene Carbonate,0.461778002,Ethyl Methyl Carbonate,0.301890428,Ethylene Carbonate,0,LiTFSI,0.118165785,0.118165785,273.15,3.02
Propylene Carbonate,0.428081085,Ethyl Methyl Carbonate,0.279860845,Ethylene Carbonate,0,LiTFSI,0.146029035,0.146029035,273.15,1.91
Propylene Carbonate,0.601066645,Ethyl Methyl Carbonate,0.392951301,Ethylene Carbonate,0,LiTFSI,0.002991027,0.002991027,283.15,0.533
Propylene Carbonate,0.548192932,Ethyl Methyl Carbonate,0.358384761,Ethylene Carbonate,0,LiTFSI,0.046711153,0.046711153,283.15,5.65
Propylene Carbonate,0.50178252,Ethyl Methyl Carbonate,0.328043646,Ethylene Carbonate,0,LiTFSI,0.085086917,0.085086917,283.15,5.47
Propylene Carbonate,0.461778002,Ethyl Methyl Carbonate,0.301890428,Ethylene Carbonate,0,LiTFSI,0.118165785,0.118165785,283.15,3.95
Propylene Carbonate,0.428081085,Ethyl Methyl Carbonate,0.279860845,Ethylene Carbonate,0,LiTFSI,0.146029035,0.146029035,283.15,2.61
Propylene Carbonate,0.601066645,Ethyl Methyl Carbonate,0.392951301,Ethylene Carbonate,0,LiTFSI,0.002991027,0.002991027,293.15,0.628
Propylene Carbonate,0.548192932,Ethyl Methyl Carbonate,0.358384761,Ethylene Carbonate,0,LiTFSI,0.046711153,0.046711153,293.15,6.79
Propylene Carbonate,0.50178252,Ethyl Methyl Carbonate,0.328043646,Ethylene Carbonate,0,LiTFSI,0.085086917,0.085086917,293.15,6.74
Propylene Carbonate,0.461778002,Ethyl Methyl Carbonate,0.301890428,Ethylene Carbonate,0,LiTFSI,0.118165785,0.118165785,293.15,5
Propylene Carbonate,0.428081085,Ethyl Methyl Carbonate,0.279860845,Ethylene Carbonate,0,LiTFSI,0.146029035,0.146029035,293.15,3.43
Propylene Carbonate,0,Fluoroethylene Carbonate,0.792250978,Ethyl Methyl Carbonate,0.201766968,LiPF6,0.002991027,0.002991027,243.15,0.0727
Propylene Carbonate,0,Fluoroethylene Carbonate,0.721112236,Ethyl Methyl Carbonate,0.183649668,LiPF6,0.047619048,0.047619048,243.15,0.432
Propylene Carbonate,0,Fluoroethylene Carbonate,0.657395058,Ethyl Methyl Carbonate,0.16742246,LiPF6,0.087591241,0.087591241,243.15,0.244
Propylene Carbonate,0,Fluoroethylene Carbonate,0.604949177,Ethyl Methyl Carbonate,0.154065775,LiPF6,0.120492524,0.120492524,243.15,0.087
Propylene Carbonate,0,Fluoroethylene Carbonate,0.560764496,Ethyl Methyl Carbonate,0.142813017,LiPF6,0.148211244,0.148211244,243.15,0.0134
Propylene Carbonate,0,Fluoroethylene Carbonate,0.792250978,Ethyl Methyl Carbonate,0.201766968,LiPF6,0.002991027,0.002991027,253.15,0.118
Propylene Carbonate,0,Fluoroethylene Carbonate,0.721112236,Ethyl Methyl Carbonate,0.183649668,LiPF6,0.047619048,0.047619048,253.15,0.899
Propylene Carbonate,0,Fluoroethylene Carbonate,0.657395058,Ethyl Methyl Carbonate,0.16742246,LiPF6,0.087591241,0.087591241,253.15,0.66
Propylene Carbonate,0,Fluoroethylene Carbonate,0.604949177,Ethyl Methyl Carbonate,0.154065775,LiPF6,0.120492524,0.120492524,253.15,0.348
Propylene Carbonate,0,Fluoroethylene Carbonate,0.560764496,Ethyl Methyl Carbonate,0.142813017,LiPF6,0.148211244,0.148211244,253.15,0.116
Propylene Carbonate,0,Fluoroethylene Carbonate,0.792250978,Ethyl Methyl Carbonate,0.201766968,LiPF6,0.002991027,0.002991027,263.15,0.178
Propylene Carbonate,0,Fluoroethylene Carbonate,0.721112236,Ethyl Methyl Carbonate,0.183649668,LiPF6,0.047619048,0.047619048,263.15,1.57
Propylene Carbonate,0,Fluoroethylene Carbonate,0.657395058,Ethyl Methyl Carbonate,0.16742246,LiPF6,0.087591241,0.087591241,263.15,1.35
Propylene Carbonate,0,Fluoroethylene Carbonate,0.604949177,Ethyl Methyl Carbonate,0.154065775,LiPF6,0.120492524,0.120492524,263.15,0.866
Propylene Carbonate,0,Fluoroethylene Carbonate,0.560764496,Ethyl Methyl Carbonate,0.142813017,LiPF6,0.148211244,0.148211244,263.15,0.423
Propylene Carbonate,0,Fluoroethylene Carbonate,0.792250978,Ethyl Methyl Carbonate,0.201766968,LiPF6,0.002991027,0.002991027,273.15,0.253
Propylene Carbonate,0,Fluoroethylene Carbonate,0.721112236,Ethyl Methyl Carbonate,0.183649668,LiPF6,0.047619048,0.047619048,273.15,2.45
Propylene Carbonate,0,Fluoroethylene Carbonate,0.657395058,Ethyl Methyl Carbonate,0.16742246,LiPF6,0.087591241,0.087591241,273.15,2.33
Propylene Carbonate,0,Fluoroethylene Carbonate,0.604949177,Ethyl Methyl Carbonate,0.154065775,LiPF6,0.120492524,0.120492524,273.15,1.68
Propylene Carbonate,0,Fluoroethylene Carbonate,0.560764496,Ethyl Methyl Carbonate,0.142813017,LiPF6,0.148211244,0.148211244,273.15,1.01
Propylene Carbonate,0,Fluoroethylene Carbonate,0.792250978,Ethyl Methyl Carbonate,0.201766968,LiPF6,0.002991027,0.002991027,283.15,0.344
Propylene Carbonate,0,Fluoroethylene Carbonate,0.721112236,Ethyl Methyl Carbonate,0.183649668,LiPF6,0.047619048,0.047619048,283.15,3.53
Propylene Carbonate,0,Fluoroethylene Carbonate,0.657395058,Ethyl Methyl Carbonate,0.16742246,LiPF6,0.087591241,0.087591241,283.15,3.61
Propylene Carbonate,0,Fluoroethylene Carbonate,0.604949177,Ethyl Methyl Carbonate,0.154065775,LiPF6,0.120492524,0.120492524,283.15,2.82
Propylene Carbonate,0,Fluoroethylene Carbonate,0.560764496,Ethyl Methyl Carbonate,0.142813017,LiPF6,0.148211244,0.148211244,283.15,1.91
Propylene Carbonate,0,Fluoroethylene Carbonate,0.792250978,Ethyl Methyl Carbonate,0.201766968,LiPF6,0.002991027,0.002991027,293.15,0.449
Propylene Carbonate,0,Fluoroethylene Carbonate,0.721112236,Ethyl Methyl Carbonate,0.183649668,LiPF6,0.047619048,0.047619048,293.15,4.81
Propylene Carbonate,0,Fluoroethylene Carbonate,0.657395058,Ethyl Methyl Carbonate,0.16742246,LiPF6,0.087591241,0.087591241,293.15,5.16
Propylene Carbonate,0,Fluoroethylene Carbonate,0.604949177,Ethyl Methyl Carbonate,0.154065775,LiPF6,0.120492524,0.120492524,293.15,4.26
Propylene Carbonate,0,Fluoroethylene Carbonate,0.560764496,Ethyl Methyl Carbonate,0.142813017,LiPF6,0.148211244,0.148211244,293.15,3.11
Diethyl Carbonate,0,Ethyl Methyl Carbonate,0.364360164,Dimethyl Carbonate,0.63164782,LiPF6,0.001996008,0.001996008,243.15,0.0665
Diethyl Carbonate,0,Ethyl Methyl Carbonate,0.334314452,Dimethyl Carbonate,0.579561147,LiPF6,0.043062201,0.043062201,243.15,0.994
Diethyl Carbonate,0,Ethyl Methyl Carbonate,0.307262318,Dimethyl Carbonate,0.532664085,LiPF6,0.080036799,0.080036799,243.15,2.11
Diethyl Carbonate,0,Ethyl Methyl Carbonate,0.284527075,Dimethyl Carbonate,0.493250702,LiPF6,0.111111111,0.111111111,243.15,2.24
Diethyl Carbonate,0,Ethyl Methyl Carbonate,0.264904518,Dimethyl Carbonate,0.459233413,LiPF6,0.137931034,0.137931034,243.15,1.57
Diethyl Carbonate,0,Ethyl Methyl Carbonate,0.364360164,Dimethyl Carbonate,0.63164782,LiPF6,0.001996008,0.001996008,253.15,0.0795
Diethyl Carbonate,0,Ethyl Methyl Carbonate,0.334314452,Dimethyl Carbonate,0.579561147,LiPF6,0.043062201,0.043062201,253.15,1.21
Diethyl Carbonate,0,Ethyl Methyl Carbonate,0.307262318,Dimethyl Carbonate,0.532664085,LiPF6,0.080036799,0.080036799,253.15,2.63
Diethyl Carbonate,0,Ethyl Methyl Carbonate,0.284527075,Dimethyl Carbonate,0.493250702,LiPF6,0.111111111,0.111111111,253.15,2.96
Diethyl Carbonate,0,Ethyl Methyl Carbonate,0.264904518,Dimethyl Carbonate,0.459233413,LiPF6,0.137931034,0.137931034,253.15,2.3
Diethyl Carbonate,0,Ethyl Methyl Carbonate,0.364360164,Dimethyl Carbonate,0.63164782,LiPF6,0.001996008,0.001996008,263.15,0.0938
Diethyl Carbonate,0,Ethyl Methyl Carbonate,0.334314452,Dimethyl Carbonate,0.579561147,LiPF6,0.043062201,0.043062201,263.15,1.47
Diethyl Carbonate,0,Ethyl Methyl Carbonate,0.307262318,Dimethyl Carbonate,0.532664085,LiPF6,0.080036799,0.080036799,263.15,3.24
Diethyl Carbonate,0,Ethyl Methyl Carbonate,0.284527075,Dimethyl Carbonate,0.493250702,LiPF6,0.111111111,0.111111111,263.15,3.8
Diethyl Carbonate,0,Ethyl Methyl Carbonate,0.264904518,Dimethyl Carbonate,0.459233413,LiPF6,0.137931034,0.137931034,263.15,3.21
Diethyl Carbonate,0,Ethyl Methyl Carbonate,0.364360164,Dimethyl Carbonate,0.63164782,LiPF6,0.001996008,0.001996008,273.15,0.11
Diethyl Carbonate,0,Ethyl Methyl Carbonate,0.334314452,Dimethyl Carbonate,0.579561147,LiPF6,0.043062201,0.043062201,273.15,1.78
Diethyl Carbonate,0,Ethyl Methyl Carbonate,0.307262318,Dimethyl Carbonate,0.532664085,LiPF6,0.080036799,0.080036799,273.15,3.93
Diethyl Carbonate,0,Ethyl Methyl Carbonate,0.284527075,Dimethyl Carbonate,0.493250702,LiPF6,0.111111111,0.111111111,273.15,4.79
Diethyl Carbonate,0,Ethyl Methyl Carbonate,0.264904518,Dimethyl Carbonate,0.459233413,LiPF6,0.137931034,0.137931034,273.15,4.3
Diethyl Carbonate,0,Ethyl Methyl Carbonate,0.364360164,Dimethyl Carbonate,0.63164782,LiPF6,0.001996008,0.001996008,283.15,0.127
Diethyl Carbonate,0,Ethyl Methyl Carbonate,0.334314452,Dimethyl Carbonate,0.579561147,LiPF6,0.043062201,0.043062201,283.15,2.13
Diethyl Carbonate,0,Ethyl Methyl Carbonate,0.307262318,Dimethyl Carbonate,0.532664085,LiPF6,0.080036799,0.080036799,283.15,4.69
Diethyl Carbonate,0,Ethyl Methyl Carbonate,0.284527075,Dimethyl Carbonate,0.493250702,LiPF6,0.111111111,0.111111111,283.15,5.89
Diethyl Carbonate,0,Ethyl Methyl Carbonate,0.264904518,Dimethyl Carbonate,0.459233413,LiPF6,0.137931034,0.137931034,283.15,5.6
Diethyl Carbonate,0,Ethyl Methyl Carbonate,0.364360164,Dimethyl Carbonate,0.63164782,LiPF6,0.001996008,0.001996008,293.15,0.145
Diethyl Carbonate,0,Ethyl Methyl Carbonate,0.334314452,Dimethyl Carbonate,0.579561147,LiPF6,0.043062201,0.043062201,293.15,2.52
Diethyl Carbonate,0,Ethyl Methyl Carbonate,0.307262318,Dimethyl Carbonate,0.532664085,LiPF6,0.080036799,0.080036799,293.15,5.56
Diethyl Carbonate,0,Ethyl Methyl Carbonate,0.284527075,Dimethyl Carbonate,0.493250702,LiPF6,0.111111111,0.111111111,293.15,7.12
Diethyl Carbonate,0,Ethyl Methyl Carbonate,0.264904518,Dimethyl Carbonate,0.459233413,LiPF6,0.137931034,0.137931034,293.15,7.11
Propylene Carbonate,0.38824104,Diethyl Carbonate,0.167757845,Dimethyl Carbonate,0.440009098,LiPF6,0.001996008,0.001996008,243.15,0.229
Propylene Carbonate,0.354801005,Diethyl Carbonate,0.153308501,Dimethyl Carbonate,0.402110169,LiPF6,0.044890162,0.044890162,243.15,2.68
Propylene Carbonate,0.325426951,Diethyl Carbonate,0.140616056,Dimethyl Carbonate,0.368819378,LiPF6,0.082568807,0.082568807,243.15,2.64
Propylene Carbonate,0.300109284,Diethyl Carbonate,0.129676365,Dimethyl Carbonate,0.340125855,LiPF6,0.115044248,0.115044248,243.15,1.41
Propylene Carbonate,0.278808572,Diethyl Carbonate,0.120472388,Dimethyl Carbonate,0.315984906,LiPF6,0.142367067,0.142367067,243.15,0.486
Propylene Carbonate,0.38824104,Diethyl Carbonate,0.167757845,Dimethyl Carbonate,0.440009098,LiPF6,0.001996008,0.001996008,253.15,0.294
Propylene Carbonate,0.354801005,Diethyl Carbonate,0.153308501,Dimethyl Carbonate,0.402110169,LiPF6,0.044890162,0.044890162,253.15,3.56
Propylene Carbonate,0.325426951,Diethyl Carbonate,0.140616056,Dimethyl Carbonate,0.368819378,LiPF6,0.082568807,0.082568807,253.15,3.78
Propylene Carbonate,0.300109284,Diethyl Carbonate,0.129676365,Dimethyl Carbonate,0.340125855,LiPF6,0.115044248,0.115044248,253.15,2.4
Propylene Carbonate,0.278808572,Diethyl Carbonate,0.120472388,Dimethyl Carbonate,0.315984906,LiPF6,0.142367067,0.142367067,253.15,1.11
Propylene Carbonate,0.38824104,Diethyl Carbonate,0.167757845,Dimethyl Carbonate,0.440009098,LiPF6,0.001996008,0.001996008,263.15,0.364
Propylene Carbonate,0.354801005,Diethyl Carbonate,0.153308501,Dimethyl Carbonate,0.402110169,LiPF6,0.044890162,0.044890162,263.15,4.51
Propylene Carbonate,0.325426951,Diethyl Carbonate,0.140616056,Dimethyl Carbonate,0.368819378,LiPF6,0.082568807,0.082568807,263.15,5.06
Propylene Carbonate,0.300109284,Diethyl Carbonate,0.129676365,Dimethyl Carbonate,0.340125855,LiPF6,0.115044248,0.115044248,263.15,3.61
Propylene Carbonate,0.278808572,Diethyl Carbonate,0.120472388,Dimethyl Carbonate,0.315984906,LiPF6,0.142367067,0.142367067,263.15,1.98
Propylene Carbonate,0.38824104,Diethyl Carbonate,0.167757845,Dimethyl Carbonate,0.440009098,LiPF6,0.001996008,0.001996008,273.15,0.438
Propylene Carbonate,0.354801005,Diethyl Carbonate,0.153308501,Dimethyl Carbonate,0.402110169,LiPF6,0.044890162,0.044890162,273.15,5.52
Propylene Carbonate,0.325426951,Diethyl Carbonate,0.140616056,Dimethyl Carbonate,0.368819378,LiPF6,0.082568807,0.082568807,273.15,6.46
Propylene Carbonate,0.300109284,Diethyl Carbonate,0.129676365,Dimethyl Carbonate,0.340125855,LiPF6,0.115044248,0.115044248,273.15,5
Propylene Carbonate,0.278808572,Diethyl Carbonate,0.120472388,Dimethyl Carbonate,0.315984906,LiPF6,0.142367067,0.142367067,273.15,3.08
Propylene Carbonate,0.38824104,Diethyl Carbonate,0.167757845,Dimethyl Carbonate,0.440009098,LiPF6,0.001996008,0.001996008,283.15,0.516
Propylene Carbonate,0.354801005,Diethyl Carbonate,0.153308501,Dimethyl Carbonate,0.402110169,LiPF6,0.044890162,0.044890162,283.15,6.62
Propylene Carbonate,0.325426951,Diethyl Carbonate,0.140616056,Dimethyl Carbonate,0.368819378,LiPF6,0.082568807,0.082568807,283.15,8
Propylene Carbonate,0.300109284,Diethyl Carbonate,0.129676365,Dimethyl Carbonate,0.340125855,LiPF6,0.115044248,0.115044248,283.15,6.58
Propylene Carbonate,0.278808572,Diethyl Carbonate,0.120472388,Dimethyl Carbonate,0.315984906,LiPF6,0.142367067,0.142367067,283.15,4.41
Propylene Carbonate,0.38824104,Diethyl Carbonate,0.167757845,Dimethyl Carbonate,0.440009098,LiPF6,0.001996008,0.001996008,293.15,0.601
Propylene Carbonate,0.354801005,Diethyl Carbonate,0.153308501,Dimethyl Carbonate,0.402110169,LiPF6,0.044890162,0.044890162,293.15,7.81
Propylene Carbonate,0.325426951,Diethyl Carbonate,0.140616056,Dimethyl Carbonate,0.368819378,LiPF6,0.082568807,0.082568807,293.15,9.7
Propylene Carbonate,0.300109284,Diethyl Carbonate,0.129676365,Dimethyl Carbonate,0.340125855,LiPF6,0.115044248,0.115044248,293.15,8.36
Propylene Carbonate,0.278808572,Diethyl Carbonate,0.120472388,Dimethyl Carbonate,0.315984906,LiPF6,0.142367067,0.142367067,293.15,5.97
Fluoroethylene Carbonate,0.393194995,Ethyl Methyl Carbonate,0.600822951,Ethylene Carbonate,0,LiTFSI,0.002991027,0.002991027,243.15,0.233
Fluoroethylene Carbonate,0.357888762,Ethyl Methyl Carbonate,0.546873143,Ethylene Carbonate,0,LiTFSI,0.047619048,0.047619048,243.15,2.35
Fluoroethylene Carbonate,0.326925062,Ethyl Methyl Carbonate,0.499558956,Ethylene Carbonate,0,LiTFSI,0.086757991,0.086757991,243.15,2.11
Fluoroethylene Carbonate,0.300849412,Ethyl Methyl Carbonate,0.459713969,Ethylene Carbonate,0,LiTFSI,0.11971831,0.11971831,243.15,1.38
Fluoroethylene Carbonate,0.278882494,Ethyl Methyl Carbonate,0.426147345,Ethylene Carbonate,0,LiTFSI,0.147485081,0.147485081,243.15,0.805
Fluoroethylene Carbonate,0.393194995,Ethyl Methyl Carbonate,0.600822951,Ethylene Carbonate,0,LiTFSI,0.002991027,0.002991027,253.15,0.303
Fluoroethylene Carbonate,0.357888762,Ethyl Methyl Carbonate,0.546873143,Ethylene Carbonate,0,LiTFSI,0.047619048,0.047619048,253.15,3.17
Fluoroethylene Carbonate,0.326925062,Ethyl Methyl Carbonate,0.499558956,Ethylene Carbonate,0,LiTFSI,0.086757991,0.086757991,253.15,3
Fluoroethylene Carbonate,0.300849412,Ethyl Methyl Carbonate,0.459713969,Ethylene Carbonate,0,LiTFSI,0.11971831,0.11971831,253.15,2.1
Fluoroethylene Carbonate,0.278882494,Ethyl Methyl Carbonate,0.426147345,Ethylene Carbonate,0,LiTFSI,0.147485081,0.147485081,253.15,1.34
