Repository: BattModels/DiffMix-NatCommData

# DiffMix-NatCommData

This is the official data repository for "Differentiable Modeling and Optimization of Non-aqueous Li-based Battery Electrolyte Solutions Using Geometric Deep Learning" published in Nature Communications.

# Citation

Coming soon.

File: training_data/published_AEM_data.csv (part 78 of 82)
sub1_name,x1 (mole fraction),sub2_name,x2 (mole fraction),sub3_name,x3 (mole fraction),salt,x4 (mole fraction),x5 (mole fraction),temperature (K),ionic conductivity (mS/cm)
Fluoroethylene Carbonate,0.393194995,Ethyl Methyl Carbonate,0.600822951,Ethylene Carbonate,0,LiTFSI,0.002991027,0.002991027,263.15,0.383
Fluoroethylene Carbonate,0.357888762,Ethyl Methyl Carbonate,0.546873143,Ethylene Carbonate,0,LiTFSI,0.047619048,0.047619048,263.15,4.11
Fluoroethylene Carbonate,0.326925062,Ethyl Methyl Carbonate,0.499558956,Ethylene Carbonate,0,LiTFSI,0.086757991,0.086757991,263.15,4.04
Fluoroethylene Carbonate,0.300849412,Ethyl Methyl Carbonate,0.459713969,Ethylene Carbonate,0,LiTFSI,0.11971831,0.11971831,263.15,2.99
Fluoroethylene Carbonate,0.278882494,Ethyl Methyl Carbonate,0.426147345,Ethylene Carbonate,0,LiTFSI,0.147485081,0.147485081,263.15,2.02
Fluoroethylene Carbonate,0.393194995,Ethyl Methyl Carbonate,0.600822951,Ethylene Carbonate,0,LiTFSI,0.002991027,0.002991027,273.15,0.472
Fluoroethylene Carbonate,0.357888762,Ethyl Methyl Carbonate,0.546873143,Ethylene Carbonate,0,LiTFSI,0.047619048,0.047619048,273.15,5.18
Fluoroethylene Carbonate,0.326925062,Ethyl Methyl Carbonate,0.499558956,Ethylene Carbonate,0,LiTFSI,0.086757991,0.086757991,273.15,5.25
Fluoroethylene Carbonate,0.300849412,Ethyl Methyl Carbonate,0.459713969,Ethylene Carbonate,0,LiTFSI,0.11971831,0.11971831,273.15,4.03
Fluoroethylene Carbonate,0.278882494,Ethyl Methyl Carbonate,0.426147345,Ethylene Carbonate,0,LiTFSI,0.147485081,0.147485081,273.15,2.86
Fluoroethylene Carbonate,0.393194995,Ethyl Methyl Carbonate,0.600822951,Ethylene Carbonate,0,LiTFSI,0.002991027,0.002991027,283.15,0.569
Fluoroethylene Carbonate,0.357888762,Ethyl Methyl Carbonate,0.546873143,Ethylene Carbonate,0,LiTFSI,0.047619048,0.047619048,283.15,6.36
Fluoroethylene Carbonate,0.326925062,Ethyl Methyl Carbonate,0.499558956,Ethylene Carbonate,0,LiTFSI,0.086757991,0.086757991,283.15,6.61
Fluoroethylene Carbonate,0.300849412,Ethyl Methyl Carbonate,0.459713969,Ethylene Carbonate,0,LiTFSI,0.11971831,0.11971831,283.15,5.23
Fluoroethylene Carbonate,0.278882494,Ethyl Methyl Carbonate,0.426147345,Ethylene Carbonate,0,LiTFSI,0.147485081,0.147485081,283.15,3.84
Fluoroethylene Carbonate,0.393194995,Ethyl Methyl Carbonate,0.600822951,Ethylene Carbonate,0,LiTFSI,0.002991027,0.002991027,293.15,0.673
Fluoroethylene Carbonate,0.357888762,Ethyl Methyl Carbonate,0.546873143,Ethylene Carbonate,0,LiTFSI,0.047619048,0.047619048,293.15,7.64
Fluoroethylene Carbonate,0.326925062,Ethyl Methyl Carbonate,0.499558956,Ethylene Carbonate,0,LiTFSI,0.086757991,0.086757991,293.15,8.1
Fluoroethylene Carbonate,0.300849412,Ethyl Methyl Carbonate,0.459713969,Ethylene Carbonate,0,LiTFSI,0.11971831,0.11971831,293.15,6.58
Fluoroethylene Carbonate,0.278882494,Ethyl Methyl Carbonate,0.426147345,Ethylene Carbonate,0,LiTFSI,0.147485081,0.147485081,293.15,4.96
Propylene Carbonate,0,Diethyl Carbonate,0.367867525,Ethyl Methyl Carbonate,0.626150422,LiPF6,0.002991027,0.002991027,243.15,0.0538
Propylene Carbonate,0,Diethyl Carbonate,0.33349538,Ethyl Methyl Carbonate,0.567645304,LiPF6,0.049429658,0.049429658,243.15,0.528
Propylene Carbonate,0,Diethyl Carbonate,0.303406111,Ethyl Methyl Carbonate,0.516430104,LiPF6,0.090081893,0.090081893,243.15,1.18
Propylene Carbonate,0,Diethyl Carbonate,0.27861516,Ethyl Methyl Carbonate,0.474233218,LiPF6,0.123575811,0.123575811,243.15,1.14
Propylene Carbonate,0,Diethyl Carbonate,0.257707214,Ethyl Methyl Carbonate,0.438645627,LiPF6,0.151823579,0.151823579,243.15,0.487
Propylene Carbonate,0,Diethyl Carbonate,0.367867525,Ethyl Methyl Carbonate,0.626150422,LiPF6,0.002991027,0.002991027,253.15,0.0644
Propylene Carbonate,0,Diethyl Carbonate,0.33349538,Ethyl Methyl Carbonate,0.567645304,LiPF6,0.049429658,0.049429658,253.15,0.675
Propylene Carbonate,0,Diethyl Carbonate,0.303406111,Ethyl Methyl Carbonate,0.516430104,LiPF6,0.090081893,0.090081893,253.15,1.54
Propylene Carbonate,0,Diethyl Carbonate,0.27861516,Ethyl Methyl Carbonate,0.474233218,LiPF6,0.123575811,0.123575811,253.15,1.62
Propylene Carbonate,0,Diethyl Carbonate,0.257707214,Ethyl Methyl Carbonate,0.438645627,LiPF6,0.151823579,0.151823579,253.15,0.797
Propylene Carbonate,0,Diethyl Carbonate,0.367867525,Ethyl Methyl Carbonate,0.626150422,LiPF6,0.002991027,0.002991027,263.15,0.0762
Propylene Carbonate,0,Diethyl Carbonate,0.33349538,Ethyl Methyl Carbonate,0.567645304,LiPF6,0.049429658,0.049429658,263.15,0.854
Propylene Carbonate,0,Diethyl Carbonate,0.303406111,Ethyl Methyl Carbonate,0.516430104,LiPF6,0.090081893,0.090081893,263.15,1.97
Propylene Carbonate,0,Diethyl Carbonate,0.27861516,Ethyl Methyl Carbonate,0.474233218,LiPF6,0.123575811,0.123575811,263.15,2.21
Propylene Carbonate,0,Diethyl Carbonate,0.257707214,Ethyl Methyl Carbonate,0.438645627,LiPF6,0.151823579,0.151823579,263.15,1.23
Propylene Carbonate,0,Diethyl Carbonate,0.367867525,Ethyl Methyl Carbonate,0.626150422,LiPF6,0.002991027,0.002991027,273.15,0.0892
Propylene Carbonate,0,Diethyl Carbonate,0.33349538,Ethyl Methyl Carbonate,0.567645304,LiPF6,0.049429658,0.049429658,273.15,1.06
Propylene Carbonate,0,Diethyl Carbonate,0.303406111,Ethyl Methyl Carbonate,0.516430104,LiPF6,0.090081893,0.090081893,273.15,2.46
Propylene Carbonate,0,Diethyl Carbonate,0.27861516,Ethyl Methyl Carbonate,0.474233218,LiPF6,0.123575811,0.123575811,273.15,2.92
Propylene Carbonate,0,Diethyl Carbonate,0.257707214,Ethyl Methyl Carbonate,0.438645627,LiPF6,0.151823579,0.151823579,273.15,1.82
Propylene Carbonate,0,Diethyl Carbonate,0.367867525,Ethyl Methyl Carbonate,0.626150422,LiPF6,0.002991027,0.002991027,283.15,0.104
Propylene Carbonate,0,Diethyl Carbonate,0.33349538,Ethyl Methyl Carbonate,0.567645304,LiPF6,0.049429658,0.049429658,283.15,1.31
Propylene Carbonate,0,Diethyl Carbonate,0.303406111,Ethyl Methyl Carbonate,0.516430104,LiPF6,0.090081893,0.090081893,283.15,3.03
Propylene Carbonate,0,Diethyl Carbonate,0.27861516,Ethyl Methyl Carbonate,0.474233218,LiPF6,0.123575811,0.123575811,283.15,3.76
Propylene Carbonate,0,Diethyl Carbonate,0.257707214,Ethyl Methyl Carbonate,0.438645627,LiPF6,0.151823579,0.151823579,283.15,2.58
Propylene Carbonate,0,Diethyl Carbonate,0.367867525,Ethyl Methyl Carbonate,0.626150422,LiPF6,0.002991027,0.002991027,293.15,0.119
Propylene Carbonate,0,Diethyl Carbonate,0.33349538,Ethyl Methyl Carbonate,0.567645304,LiPF6,0.049429658,0.049429658,293.15,1.6
Propylene Carbonate,0,Diethyl Carbonate,0.303406111,Ethyl Methyl Carbonate,0.516430104,LiPF6,0.090081893,0.090081893,293.15,3.67
Propylene Carbonate,0,Diethyl Carbonate,0.27861516,Ethyl Methyl Carbonate,0.474233218,LiPF6,0.123575811,0.123575811,293.15,4.71
Propylene Carbonate,0,Diethyl Carbonate,0.257707214,Ethyl Methyl Carbonate,0.438645627,LiPF6,0.151823579,0.151823579,293.15,3.53
Propylene Carbonate,0.393000966,Fluoroethylene Carbonate,0.378315124,Dimethyl Carbonate,0.222701856,LiPF6,0.002991027,0.002991027,243.15,0.131
Propylene Carbonate,0.359149328,Fluoroethylene Carbonate,0.34572847,Dimethyl Carbonate,0.203519149,LiPF6,0.045801527,0.045801527,243.15,1.1
Propylene Carbonate,0.328747609,Fluoroethylene Carbonate,0.316462816,Dimethyl Carbonate,0.186291406,LiPF6,0.084249084,0.084249084,243.15,0.769
Propylene Carbonate,0.303778172,Fluoroethylene Carbonate,0.292426449,Dimethyl Carbonate,0.172141976,LiPF6,0.115826702,0.115826702,243.15,0.293
Propylene Carbonate,0.281630623,Fluoroethylene Carbonate,0.27110652,Dimethyl Carbonate,0.159591624,LiPF6,0.143835616,0.143835616,243.15,0.0408
Propylene Carbonate,0.393000966,Fluoroethylene Carbonate,0.378315124,Dimethyl Carbonate,0.222701856,LiPF6,0.002991027,0.002991027,253.15,0.194
Propylene Carbonate,0.359149328,Fluoroethylene Carbonate,0.34572847,Dimethyl Carbonate,0.203519149,LiPF6,0.045801527,0.045801527,253.15,1.82
Propylene Carbonate,0.328747609,Fluoroethylene Carbonate,0.316462816,Dimethyl Carbonate,0.186291406,LiPF6,0.084249084,0.084249084,253.15,1.53
Propylene Carbonate,0.303778172,Fluoroethylene Carbonate,0.292426449,Dimethyl Carbonate,0.172141976,LiPF6,0.115826702,0.115826702,253.15,0.808
Propylene Carbonate,0.281630623,Fluoroethylene Carbonate,0.27110652,Dimethyl Carbonate,0.159591624,LiPF6,0.143835616,0.143835616,253.15,0.232
Propylene Carbonate,0.393000966,Fluoroethylene Carbonate,0.378315124,Dimethyl Carbonate,0.222701856,LiPF6,0.002991027,0.002991027,263.15,0.269
Propylene Carbonate,0.359149328,Fluoroethylene Carbonate,0.34572847,Dimethyl Carbonate,0.203519149,LiPF6,0.045801527,0.045801527,263.15,2.71
Propylene Carbonate,0.328747609,Fluoroethylene Carbonate,0.316462816,Dimethyl Carbonate,0.186291406,LiPF6,0.084249084,0.084249084,263.15,2.55
Propylene Carbonate,0.303778172,Fluoroethylene Carbonate,0.292426449,Dimethyl Carbonate,0.172141976,LiPF6,0.115826702,0.115826702,263.15,1.62
Propylene Carbonate,0.281630623,Fluoroethylene Carbonate,0.27110652,Dimethyl Carbonate,0.159591624,LiPF6,0.143835616,0.143835616,263.15,0.673
Propylene Carbonate,0.393000966,Fluoroethylene Carbonate,0.378315124,Dimethyl Carbonate,0.222701856,LiPF6,0.002991027,0.002991027,273.15,0.355
Propylene Carbonate,0.359149328,Fluoroethylene Carbonate,0.34572847,Dimethyl Carbonate,0.203519149,LiPF6,0.045801527,0.045801527,273.15,3.75
Propylene Carbonate,0.328747609,Fluoroethylene Carbonate,0.316462816,Dimethyl Carbonate,0.186291406,LiPF6,0.084249084,0.084249084,273.15,3.81
Propylene Carbonate,0.303778172,Fluoroethylene Carbonate,0.292426449,Dimethyl Carbonate,0.172141976,LiPF6,0.115826702,0.115826702,273.15,2.71
Propylene Carbonate,0.281630623,Fluoroethylene Carbonate,0.27110652,Dimethyl Carbonate,0.159591624,LiPF6,0.143835616,0.143835616,273.15,1.4
Propylene Carbonate,0.393000966,Fluoroethylene Carbonate,0.378315124,Dimethyl Carbonate,0.222701856,LiPF6,0.002991027,0.002991027,283.15,0.453
Propylene Carbonate,0.359149328,Fluoroethylene Carbonate,0.34572847,Dimethyl Carbonate,0.203519149,LiPF6,0.045801527,0.045801527,283.15,4.96
Propylene Carbonate,0.328747609,Fluoroethylene Carbonate,0.316462816,Dimethyl Carbonate,0.186291406,LiPF6,0.084249084,0.084249084,283.15,5.31
Propylene Carbonate,0.303778172,Fluoroethylene Carbonate,0.292426449,Dimethyl Carbonate,0.172141976,LiPF6,0.115826702,0.115826702,283.15,4.08
Propylene Carbonate,0.281630623,Fluoroethylene Carbonate,0.27110652,Dimethyl Carbonate,0.159591624,LiPF6,0.143835616,0.143835616,283.15,2.42
Propylene Carbonate,0.393000966,Fluoroethylene Carbonate,0.378315124,Dimethyl Carbonate,0.222701856,LiPF6,0.002991027,0.002991027,293.15,0.562
Propylene Carbonate,0.359149328,Fluoroethylene Carbonate,0.34572847,Dimethyl Carbonate,0.203519149,LiPF6,0.045801527,0.045801527,293.15,6.32
Propylene Carbonate,0.328747609,Fluoroethylene Carbonate,0.316462816,Dimethyl Carbonate,0.186291406,LiPF6,0.084249084,0.084249084,293.15,7.03
Propylene Carbonate,0.303778172,Fluoroethylene Carbonate,0.292426449,Dimethyl Carbonate,0.172141976,LiPF6,0.115826702,0.115826702,293.15,5.72
Propylene Carbonate,0.281630623,Fluoroethylene Carbonate,0.27110652,Dimethyl Carbonate,0.159591624,LiPF6,0.143835616,0.143835616,293.15,3.75
Diethyl Carbonate,0.164112328,Ethyl Methyl Carbonate,0.186224653,Dimethyl Carbonate,0.645671003,LiTFSI,0.001996008,0.001996008,243.15,0.0929
Diethyl Carbonate,0.150277886,Ethyl Methyl Carbonate,0.170526173,Dimethyl Carbonate,0.591241831,LiTFSI,0.043977055,0.043977055,243.15,1.67
Diethyl Carbonate,0.137837975,Ethyl Methyl Carbonate,0.156410121,Dimethyl Carbonate,0.542299195,LiTFSI,0.081726354,0.081726354,243.15,2.91
Diethyl Carbonate,0.127634686,Ethyl Methyl Carbonate,0.144832051,Dimethyl Carbonate,0.502156155,LiTFSI,0.112688554,0.112688554,243.15,3.04
Diethyl Carbonate,0.118583463,Ethyl Methyl Carbonate,0.134561276,Dimethyl Carbonate,0.466545716,LiTFSI,0.140154772,0.140154772,243.15,2.48
Diethyl Carbonate,0.164112328,Ethyl Methyl Carbonate,0.186224653,Dimethyl Carbonate,0.645671003,LiTFSI,0.001996008,0.001996008,253.15,0.115
Diethyl Carbonate,0.150277886,Ethyl Methyl Carbonate,0.170526173,Dimethyl Carbonate,0.591241831,LiTFSI,0.043977055,0.043977055,253.15,2.04
Diethyl Carbonate,0.137837975,Ethyl Methyl Carbonate,0.156410121,Dimethyl Carbonate,0.542299195,LiTFSI,0.081726354,0.081726354,253.15,3.65
Diethyl Carbonate,0.127634686,Ethyl Methyl Carbonate,0.144832051,Dimethyl Carbonate,0.502156155,LiTFSI,0.112688554,0.112688554,253.15,3.92
Diethyl Carbonate,0.118583463,Ethyl Methyl Carbonate,0.134561276,Dimethyl Carbonate,0.466545716,LiTFSI,0.140154772,0.140154772,253.15,3.32
Diethyl Carbonate,0.164112328,Ethyl Methyl Carbonate,0.186224653,Dimethyl Carbonate,0.645671003,LiTFSI,0.001996008,0.001996008,263.15,0.139
Diethyl Carbonate,0.150277886,Ethyl Methyl Carbonate,0.170526173,Dimethyl Carbonate,0.591241831,LiTFSI,0.043977055,0.043977055,263.15,2.48
Diethyl Carbonate,0.137837975,Ethyl Methyl Carbonate,0.156410121,Dimethyl Carbonate,0.542299195,LiTFSI,0.081726354,0.081726354,263.15,4.47
Diethyl Carbonate,0.127634686,Ethyl Methyl Carbonate,0.144832051,Dimethyl Carbonate,0.502156155,LiTFSI,0.112688554,0.112688554,263.15,4.93
Diethyl Carbonate,0.118583463,Ethyl Methyl Carbonate,0.134561276,Dimethyl Carbonate,0.466545716,LiTFSI,0.140154772,0.140154772,263.15,4.3
Diethyl Carbonate,0.164112328,Ethyl Methyl Carbonate,0.186224653,Dimethyl Carbonate,0.645671003,LiTFSI,0.001996008,0.001996008,273.15,0.165
Diethyl Carbonate,0.150277886,Ethyl Methyl Carbonate,0.170526173,Dimethyl Carbonate,0.591241831,LiTFSI,0.043977055,0.043977055,273.15,2.96
Diethyl Carbonate,0.137837975,Ethyl Methyl Carbonate,0.156410121,Dimethyl Carbonate,0.542299195,LiTFSI,0.081726354,0.081726354,273.15,5.42
Diethyl Carbonate,0.127634686,Ethyl Methyl Carbonate,0.144832051,Dimethyl Carbonate,0.502156155,LiTFSI,0.112688554,0.112688554,273.15,6.08
Diethyl Carbonate,0.118583463,Ethyl Methyl Carbonate,0.134561276,Dimethyl Carbonate,0.466545716,LiTFSI,0.140154772,0.140154772,273.15,5.45
Diethyl Carbonate,0.164112328,Ethyl Methyl Carbonate,0.186224653,Dimethyl Carbonate,0.645671003,LiTFSI,0.001996008,0.001996008,283.15,0.194
Diethyl Carbonate,0.150277886,Ethyl Methyl Carbonate,0.170526173,Dimethyl Carbonate,0.591241831,LiTFSI,0.043977055,0.043977055,283.15,3.51
Diethyl Carbonate,0.137837975,Ethyl Methyl Carbonate,0.156410121,Dimethyl Carbonate,0.542299195,LiTFSI,0.081726354,0.081726354,283.15,6.46
Diethyl Carbonate,0.127634686,Ethyl Methyl Carbonate,0.144832051,Dimethyl Carbonate,0.502156155,LiTFSI,0.112688554,0.112688554,283.15,7.37
Diethyl Carbonate,0.118583463,Ethyl Methyl Carbonate,0.134561276,Dimethyl Carbonate,0.466545716,LiTFSI,0.140154772,0.140154772,283.15,6.74
Diethyl Carbonate,0.164112328,Ethyl Methyl Carbonate,0.186224653,Dimethyl Carbonate,0.645671003,LiTFSI,0.001996008,0.001996008,293.15,0.225
Diethyl Carbonate,0.150277886,Ethyl Methyl Carbonate,0.170526173,Dimethyl Carbonate,0.591241831,LiTFSI,0.043977055,0.043977055,293.15,4.11
Diethyl Carbonate,0.137837975,Ethyl Methyl Carbonate,0.156410121,Dimethyl Carbonate,0.542299195,LiTFSI,0.081726354,0.081726354,293.15,7.62
Diethyl Carbonate,0.127634686,Ethyl Methyl Carbonate,0.144832051,Dimethyl Carbonate,0.502156155,LiTFSI,0.112688554,0.112688554,293.15,8.84
Diethyl Carbonate,0.118583463,Ethyl Methyl Carbonate,0.134561276,Dimethyl Carbonate,0.466545716,LiTFSI,0.140154772,0.140154772,293.15,8.34
Diethyl Carbonate,0.570420933,Fluoroethylene Carbonate,0.423597013,Ethylene Carbonate,0,LiPF6,0.002991027,0.002991027,243.15,0.149
Diethyl Carbonate,0.516086902,Fluoroethylene Carbonate,0.383248331,Ethylene Carbonate,0,LiPF6,0.050332384,0.050332384,243.15,1.39
Diethyl Carbonate,0.467623116,Fluoroethylene Carbonate,0.347258917,Ethylene Carbonate,0,LiPF6,0.092558984,0.092558984,243.15,0.981
Diethyl Carbonate,0.428510884,Fluoroethylene Carbonate,0.318214007,Ethylene Carbonate,0,LiPF6,0.126637555,0.126637555,243.15,0.301
Diethyl Carbonate,0.395493806,Fluoroethylene Carbonate,0.293695384,Ethylene Carbonate,0,LiPF6,0.155405405,0.155405405,243.15,0.0272
Diethyl Carbonate,0.570420933,Fluoroethylene Carbonate,0.423597013,Ethylene Carbonate,0,LiPF6,0.002991027,0.002991027,253.15,0.199
Diethyl Carbonate,0.516086902,Fluoroethylene Carbonate,0.383248331,Ethylene Carbonate,0,LiPF6,0.050332384,0.050332384,253.15,1.98
Diethyl Carbonate,0.467623116,Fluoroethylene Carbonate,0.347258917,Ethylene Carbonate,0,LiPF6,0.092558984,0.092558984,253.15,1.64
Diethyl Carbonate,0.428510884,Fluoroethylene Carbonate,0.318214007,Ethylene Carbonate,0,LiPF6,0.126637555,0.126637555,253.15,0.734
Diethyl Carbonate,0.395493806,Fluoroethylene Carbonate,0.293695384,Ethylene Carbonate,0,LiPF6,0.155405405,0.155405405,253.15,0.154
Diethyl Carbonate,0.570420933,Fluoroethylene Carbonate,0.423597013,Ethylene Carbonate,0,LiPF6,0.002991027,0.002991027,263.15,0.258
Diethyl Carbonate,0.516086902,Fluoroethylene Carbonate,0.383248331,Ethylene Carbonate,0,LiPF6,0.050332384,0.050332384,263.15,2.7
Diethyl Carbonate,0.467623116,Fluoroethylene Carbonate,0.347258917,Ethylene Carbonate,0,LiPF6,0.092558984,0.092558984,263.15,2.48
Diethyl Carbonate,0.428510884,Fluoroethylene Carbonate,0.318214007,Ethylene Carbonate,0,LiPF6,0.126637555,0.126637555,263.15,1.39
Diethyl Carbonate,0.395493806,Fluoroethylene Carbonate,0.293695384,Ethylene Carbonate,0,LiPF6,0.155405405,0.155405405,263.15,0.458
Diethyl Carbonate,0.570420933,Fluoroethylene Carbonate,0.423597013,Ethylene Carbonate,0,LiPF6,0.002991027,0.002991027,273.15,0.326
Diethyl Carbonate,0.516086902,Fluoroethylene Carbonate,0.383248331,Ethylene Carbonate,0,LiPF6,0.050332384,0.050332384,273.15,3.52
Diethyl Carbonate,0.467623116,Fluoroethylene Carbonate,0.347258917,Ethylene Carbonate,0,LiPF6,0.092558984,0.092558984,273.15,3.5
Diethyl Carbonate,0.428510884,Fluoroethylene Carbonate,0.318214007,Ethylene Carbonate,0,LiPF6,0.126637555,0.126637555,273.15,2.25
Diethyl Carbonate,0.395493806,Fluoroethylene Carbonate,0.293695384,Ethylene Carbonate,0,LiPF6,0.155405405,0.155405405,273.15,0.979
Diethyl Carbonate,0.570420933,Fluoroethylene Carbonate,0.423597013,Ethylene Carbonate,0,LiPF6,0.002991027,0.002991027,283.15,0.401
Diethyl Carbonate,0.516086902,Fluoroethylene Carbonate,0.383248331,Ethylene Carbonate,0,LiPF6,0.050332384,0.050332384,283.15,4.46
Diethyl Carbonate,0.467623116,Fluoroethylene Carbonate,0.347258917,Ethylene Carbonate,0,LiPF6,0.092558984,0.092558984,283.15,4.67
Diethyl Carbonate,0.428510884,Fluoroethylene Carbonate,0.318214007,Ethylene Carbonate,0,LiPF6,0.126637555,0.126637555,283.15,3.33
Diethyl Carbonate,0.395493806,Fluoroethylene Carbonate,0.293695384,Ethylene Carbonate,0,LiPF6,0.155405405,0.155405405,283.15,1.73
Diethyl Carbonate,0.570420933,Fluoroethylene Carbonate,0.423597013,Ethylene Carbonate,0,LiPF6,0.002991027,0.002991027,293.15,0.483
Diethyl Carbonate,0.516086902,Fluoroethylene Carbonate,0.383248331,Ethylene Carbonate,0,LiPF6,0.050332384,0.050332384,293.15,5.49
Diethyl Carbonate,0.467623116,Fluoroethylene Carbonate,0.347258917,Ethylene Carbonate,0,LiPF6,0.092558984,0.092558984,293.15,6
Diethyl Carbonate,0.428510884,Fluoroethylene Carbonate,0.318214007,Ethylene Carbonate,0,LiPF6,0.126637555,0.126637555,293.15,4.6
Diethyl Carbonate,0.395493806,Fluoroethylene Carbonate,0.293695384,Ethylene Carbonate,0,LiPF6,0.155405405,0.155405405,293.15,2.71
Diethyl Carbonate,0.356964824,Fluoroethylene Carbonate,0.397625397,Ethylene Carbonate,0.239427725,LiTFSI,0.002991027,0.002991027,243.15,0.114
Diethyl Carbonate,0.324911814,Fluoroethylene Carbonate,0.361921345,Ethylene Carbonate,0.217928746,LiTFSI,0.047619048,0.047619048,243.15,0.965
Diethyl Carbonate,0.296202741,Fluoroethylene Carbonate,0.329942125,Ethylene Carbonate,0.198672652,LiTFSI,0.087591241,0.087591241,243.15,0.658
Diethyl Carbonate,0.27257218,Fluoroethylene Carbonate,0.303619892,Ethylene Carbonate,0.182822879,LiTFSI,0.120492524,0.120492524,243.15,0.288
Diethyl Carbonate,0.252143211,Fluoroethylene Carbonate,0.280863933,Ethylene Carbonate,0.169120516,LiTFSI,0.14893617,0.14893617,243.15,0.0966
Diethyl Carbonate,0.356964824,Fluoroethylene Carbonate,0.397625397,Ethylene Carbonate,0.239427725,LiTFSI,0.002991027,0.002991027,253.15,0.169
Diethyl Carbonate,0.324911814,Fluoroethylene Carbonate,0.361921345,Ethylene Carbonate,0.217928746,LiTFSI,0.047619048,0.047619048,253.15,1.57
Diethyl Carbonate,0.296202741,Fluoroethylene Carbonate,0.329942125,Ethylene Carbonate,0.198672652,LiTFSI,0.087591241,0.087591241,253.15,1.24
Diethyl Carbonate,0.27257218,Fluoroethylene Carbonate,0.303619892,Ethylene Carbonate,0.182822879,LiTFSI,0.120492524,0.120492524,253.15,0.666
Diethyl Carbonate,0.252143211,Fluoroethylene Carbonate,0.280863933,Ethylene Carbonate,0.169120516,LiTFSI,0.14893617,0.14893617,253.15,0.296
Diethyl Carbonate,0.356964824,Fluoroethylene Carbonate,0.397625397,Ethylene Carbonate,0.239427725,LiTFSI,0.002991027,0.002991027,263.15,0.237
Diethyl Carbonate,0.324911814,Fluoroethylene Carbonate,0.361921345,Ethylene Carbonate,0.217928746,LiTFSI,0.047619048,0.047619048,263.15,2.35
Diethyl Carbonate,0.296202741,Fluoroethylene Carbonate,0.329942125,Ethylene Carbonate,0.198672652,LiTFSI,0.087591241,0.087591241,263.15,2.02
Diethyl Carbonate,0.27257218,Fluoroethylene Carbonate,0.303619892,Ethylene Carbonate,0.182822879,LiTFSI,0.120492524,0.120492524,263.15,1.23
Diethyl Carbonate,0.252143211,Fluoroethylene Carbonate,0.280863933,Ethylene Carbonate,0.169120516,LiTFSI,0.14893617,0.14893617,263.15,0.65
Diethyl Carbonate,0.356964824,Fluoroethylene Carbonate,0.397625397,Ethylene Carbonate,0.239427725,LiTFSI,0.002991027,0.002991027,273.15,0.318
Diethyl Carbonate,0.324911814,Fluoroethylene Carbonate,0.361921345,Ethylene Carbonate,0.217928746,LiTFSI,0.047619048,0.047619048,273.15,3.29
Diethyl Carbonate,0.296202741,Fluoroethylene Carbonate,0.329942125,Ethylene Carbonate,0.198672652,LiTFSI,0.087591241,0.087591241,273.15,3.02
Diethyl Carbonate,0.27257218,Fluoroethylene Carbonate,0.303619892,Ethylene Carbonate,0.182822879,LiTFSI,0.120492524,0.120492524,273.15,1.99
Diethyl Carbonate,0.252143211,Fluoroethylene Carbonate,0.280863933,Ethylene Carbonate,0.169120516,LiTFSI,0.14893617,0.14893617,273.15,1.17
Diethyl Carbonate,0.356964824,Fluoroethylene Carbonate,0.397625397,Ethylene Carbonate,0.239427725,LiTFSI,0.002991027,0.002991027,283.15,0.411
Diethyl Carbonate,0.324911814,Fluoroethylene Carbonate,0.361921345,Ethylene Carbonate,0.217928746,LiTFSI,0.047619048,0.047619048,283.15,4.39
Diethyl Carbonate,0.296202741,Fluoroethylene Carbonate,0.329942125,Ethylene Carbonate,0.198672652,LiTFSI,0.087591241,0.087591241,283.15,4.22
Diethyl Carbonate,0.27257218,Fluoroethylene Carbonate,0.303619892,Ethylene Carbonate,0.182822879,LiTFSI,0.120492524,0.120492524,283.15,2.94
Diethyl Carbonate,0.252143211,Fluoroethylene Carbonate,0.280863933,Ethylene Carbonate,0.169120516,LiTFSI,0.14893617,0.14893617,283.15,1.86
Diethyl Carbonate,0.356964824,Fluoroethylene Carbonate,0.397625397,Ethylene Carbonate,0.239427725,LiTFSI,0.002991027,0.002991027,293.15,0.515
Diethyl Carbonate,0.324911814,Fluoroethylene Carbonate,0.361921345,Ethylene Carbonate,0.217928746,LiTFSI,0.047619048,0.047619048,293.15,5.64
Diethyl Carbonate,0.296202741,Fluoroethylene Carbonate,0.329942125,Ethylene Carbonate,0.198672652,LiTFSI,0.087591241,0.087591241,293.15,5.61
Diethyl Carbonate,0.27257218,Fluoroethylene Carbonate,0.303619892,Ethylene Carbonate,0.182822879,LiTFSI,0.120492524,0.120492524,293.15,4.07
Diethyl Carbonate,0.252143211,Fluoroethylene Carbonate,0.280863933,Ethylene Carbonate,0.169120516,LiTFSI,0.14893617,0.14893617,293.15,2.73
Diethyl Carbonate,0.570420933,Fluoroethylene Carbonate,0.423597013,Ethyl Methyl Carbonate,0,LiPF6,0.002991027,0.002991027,243.15,0.149
Diethyl Carbonate,0.516086902,Fluoroethylene Carbonate,0.383248331,Ethyl Methyl Carbonate,0,LiPF6,0.050332384,0.050332384,243.15,1.39
Diethyl Carbonate,0.467623116,Fluoroethylene Carbonate,0.347258917,Ethyl Methyl Carbonate,0,LiPF6,0.092558984,0.092558984,243.15,0.981
Diethyl Carbonate,0.428510884,Fluoroethylene Carbonate,0.318214007,Ethyl Methyl Carbonate,0,LiPF6,0.126637555,0.126637555,243.15,0.301
Diethyl Carbonate,0.395493806,Fluoroethylene Carbonate,0.293695384,Ethyl Methyl Carbonate,0,LiPF6,0.155405405,0.155405405,243.15,0.0272
Diethyl Carbonate,0.570420933,Fluoroethylene Carbonate,0.423597013,Ethyl Methyl Carbonate,0,LiPF6,0.002991027,0.002991027,253.15,0.199
Diethyl Carbonate,0.516086902,Fluoroethylene Carbonate,0.383248331,Ethyl Methyl Carbonate,0,LiPF6,0.050332384,0.050332384,253.15,1.98
Diethyl Carbonate,0.467623116,Fluoroethylene Carbonate,0.347258917,Ethyl Methyl Carbonate,0,LiPF6,0.092558984,0.092558984,253.15,1.64
Diethyl Carbonate,0.428510884,Fluoroethylene Carbonate,0.318214007,Ethyl Methyl Carbonate,0,LiPF6,0.126637555,0.126637555,253.15,0.734
Diethyl Carbonate,0.395493806,Fluoroethylene Carbonate,0.293695384,Ethyl Methyl Carbonate,0,LiPF6,0.155405405,0.155405405,253.15,0.154
Diethyl Carbonate,0.570420933,Fluoroethylene Carbonate,0.423597013,Ethyl Methyl Carbonate,0,LiPF6,0.002991027,0.002991027,263.15,0.258
Diethyl Carbonate,0.516086902,Fluoroethylene Carbonate,0.383248331,Ethyl Methyl Carbonate,0,LiPF6,0.050332384,0.050332384,263.15,2.7
Diethyl Carbonate,0.467623116,Fluoroethylene Carbonate,0.347258917,Ethyl Methyl Carbonate,0,LiPF6,0.092558984,0.092558984,263.15,2.48
Diethyl Carbonate,0.428510884,Fluoroethylene Carbonate,0.318214007,Ethyl Methyl Carbonate,0,LiPF6,0.126637555,0.126637555,263.15,1.39
Diethyl Carbonate,0.395493806,Fluoroethylene Carbonate,0.293695384,Ethyl Methyl Carbonate,0,LiPF6,0.155405405,0.155405405,263.15,0.458
Diethyl Carbonate,0.570420933,Fluoroethylene Carbonate,0.423597013,Ethyl Methyl Carbonate,0,LiPF6,0.002991027,0.002991027,273.15,0.326
Diethyl Carbonate,0.516086902,Fluoroethylene Carbonate,0.383248331,Ethyl Methyl Carbonate,0,LiPF6,0.050332384,0.050332384,273.15,3.52
Diethyl Carbonate,0.467623116,Fluoroethylene Carbonate,0.347258917,Ethyl Methyl Carbonate,0,LiPF6,0.092558984,0.092558984,273.15,3.5
Diethyl Carbonate,0.428510884,Fluoroethylene Carbonate,0.318214007,Ethyl Methyl Carbonate,0,LiPF6,0.126637555,0.126637555,273.15,2.25
Diethyl Carbonate,0.395493806,Fluoroethylene Carbonate,0.293695384,Ethyl Methyl Carbonate,0,LiPF6,0.155405405,0.155405405,273.15,0.979
Diethyl Carbonate,0.570420933,Fluoroethylene Carbonate,0.423597013,Ethyl Methyl Carbonate,0,LiPF6,0.002991027,0.002991027,283.15,0.401
Diethyl Carbonate,0.516086902,Fluoroethylene Carbonate,0.383248331,Ethyl Methyl Carbonate,0,LiPF6,0.050332384,0.050332384,283.15,4.46
Diethyl Carbonate,0.467623116,Fluoroethylene Carbonate,0.347258917,Ethyl Methyl Carbonate,0,LiPF6,0.092558984,0.092558984,283.15,4.67
Diethyl Carbonate,0.428510884,Fluoroethylene Carbonate,0.318214007,Ethyl Methyl Carbonate,0,LiPF6,0.126637555,0.126637555,283.15,3.33
Diethyl Carbonate,0.395493806,Fluoroethylene Carbonate,0.293695384,Ethyl Methyl Carbonate,0,LiPF6,0.155405405,0.155405405,283.15,1.73
Diethyl Carbonate,0.570420933,Fluoroethylene Carbonate,0.423597013,Ethyl Methyl Carbonate,0,LiPF6,0.002991027,0.002991027,293.15,0.483
Diethyl Carbonate,0.516086902,Fluoroethylene Carbonate,0.383248331,Ethyl Methyl Carbonate,0,LiPF6,0.050332384,0.050332384,293.15,5.49
Diethyl Carbonate,0.467623116,Fluoroethylene Carbonate,0.347258917,Ethyl Methyl Carbonate,0,LiPF6,0.092558984,0.092558984,293.15,6
Diethyl Carbonate,0.428510884,Fluoroethylene Carbonate,0.318214007,Ethyl Methyl Carbonate,0,LiPF6,0.126637555,0.126637555,293.15,4.6
Diethyl Carbonate,0.395493806,Fluoroethylene Carbonate,0.293695384,Ethyl Methyl Carbonate,0,LiPF6,0.155405405,0.155405405,293.15,2.71
Diethyl Carbonate,0,Fluoroethylene Carbonate,0,Dimethyl Carbonate,0.996007984,LiTFSI,0.001996008,0.001996008,243.15,0.119
Diethyl Carbonate,0,Fluoroethylene Carbonate,0,Dimethyl Carbonate,0.917545542,LiTFSI,0.041227229,0.041227229,243.15,2.1
Diethyl Carbonate,0,Fluoroethylene Carbonate,0,Dimethyl Carbonate,0.846722068,LiTFSI,0.076638966,0.076638966,243.15,3.77
Diethyl Carbonate,0,Fluoroethylene Carbonate,0,Dimethyl Carbonate,0.787310098,LiTFSI,0.106344951,0.106344951,243.15,4.14
Diethyl Carbonate,0,Fluoroethylene Carbonate,0,Dimethyl Carbonate,0.734605377,LiTFSI,0.132697311,0.132697311,243.15,3.63
Diethyl Carbonate,0,Fluoroethylene Carbonate,0,Dimethyl Carbonate,0.996007984,LiTFSI,0.001996008,0.001996008,253.15,0.142
Diethyl Carbonate,0,Fluoroethylene Carbonate,0,Dimethyl Carbonate,0.917545542,LiTFSI,0.041227229,0.041227229,253.15,2.5
Diethyl Carbonate,0,Fluoroethylene Carbonate,0,Dimethyl Carbonate,0.846722068,LiTFSI,0.076638966,0.076638966,253.15,4.59
Diethyl Carbonate,0,Fluoroethylene Carbonate,0,Dimethyl Carbonate,0.787310098,LiTFSI,0.106344951,0.106344951,253.15,5.18
Diethyl Carbonate,0,Fluoroethylene Carbonate,0,Dimethyl Carbonate,0.734605377,LiTFSI,0.132697311,0.132697311,253.15,4.68
Diethyl Carbonate,0,Fluoroethylene Carbonate,0,Dimethyl Carbonate,0.996007984,LiTFSI,0.001996008,0.001996008,263.15,0.168
Diethyl Carbonate,0,Fluoroethylene Carbonate,0,Dimethyl Carbonate,0.917545542,LiTFSI,0.041227229,0.041227229,263.15,2.97
Diethyl Carbonate,0,Fluoroethylene Carbonate,0,Dimethyl Carbonate,0.846722068,LiTFSI,0.076638966,0.076638966,263.15,5.49
Diethyl Carbonate,0,Fluoroethylene Carbonate,0,Dimethyl Carbonate,0.787310098,LiTFSI,0.106344951,0.106344951,263.15,6.31
Diethyl Carbonate,0,Fluoroethylene Carbonate,0,Dimethyl Carbonate,0.734605377,LiTFSI,0.132697311,0.132697311,263.15,5.89
Diethyl Carbonate,0,Fluoroethylene Carbonate,0,Dimethyl Carbonate,0.996007984,LiTFSI,0.001996008,0.001996008,273.15,0.195
Diethyl Carbonate,0,Fluoroethylene Carbonate,0,Dimethyl Carbonate,0.917545542,LiTFSI,0.041227229,0.041227229,273.15,3.49
Diethyl Carbonate,0,Fluoroethylene Carbonate,0,Dimethyl Carbonate,0.846722068,LiTFSI,0.076638966,0.076638966,273.15,6.51
Diethyl Carbonate,0,Fluoroethylene Carbonate,0,Dimethyl Carbonate,0.787310098,LiTFSI,0.106344951,0.106344951,273.15,7.6
Diethyl Carbonate,0,Fluoroethylene Carbonate,0,Dimethyl Carbonate,0.734605377,LiTFSI,0.132697311,0.132697311,273.15,7.18
Diethyl Carbonate,0,Fluoroethylene Carbonate,0,Dimethyl Carbonate,0.996007984,LiTFSI,0.001996008,0.001996008,283.15,0.226
Diethyl Carbonate,0,Fluoroethylene Carbonate,0,Dimethyl Carbonate,0.917545542,LiTFSI,0.041227229,0.041227229,283.15,4.05
Diethyl Carbonate,0,Fluoroethylene Carbonate,0,Dimethyl Carbonate,0.846722068,LiTFSI,0.076638966,0.076638966,283.15,7.64
Diethyl Carbonate,0,Fluoroethylene Carbonate,0,Dimethyl Carbonate,0.787310098,LiTFSI,0.106344951,0.106344951,283.15,9.1
Diethyl Carbonate,0,Fluoroethylene Carbonate,0,Dimethyl Carbonate,0.734605377,LiTFSI,0.132697311,0.132697311,283.15,8.7
Diethyl Carbonate,0,Fluoroethylene Carbonate,0,Dimethyl Carbonate,0.996007984,LiTFSI,0.001996008,0.001996008,293.15,0.258
Diethyl Carbonate,0,Fluoroethylene Carbonate,0,Dimethyl Carbonate,0.917545542,LiTFSI,0.041227229,0.041227229,293.15,4.72
Diethyl Carbonate,0,Fluoroethylene Carbonate,0,Dimethyl Carbonate,0.846722068,LiTFSI,0.076638966,0.076638966,293.15,8.87
Diethyl Carbonate,0,Fluoroethylene Carbonate,0,Dimethyl Carbonate,0.787310098,LiTFSI,0.106344951,0.106344951,293.15,10.6
Diethyl Carbonate,0,Fluoroethylene Carbonate,0,Dimethyl Carbonate,0.734605377,LiTFSI,0.132697311,0.132697311,293.15,10.7
Diethyl Carbonate,0,Ethyl Methyl Carbonate,0.562563689,Dimethyl Carbonate,0.433444295,LiTFSI,0.001996008,0.001996008,243.15,0.107
Diethyl Carbonate,0,Ethyl Methyl Carbonate,0.514108869,Dimethyl Carbonate,0.396110806,LiTFSI,0.044890162,0.044890162,243.15,1.98
Diethyl Carbonate,0,Ethyl Methyl Carbonate,0.472497347,Dimethyl Carbonate,0.364049944,LiTFSI,0.081726354,0.081726354,243.15,3.6
Diethyl Carbonate,0,Ethyl Methyl Carbonate,0.436632705,Dimethyl Carbonate,0.33641694,LiTFSI,0.113475177,0.113475177,243.15,3.89
Diethyl Carbonate,0,Ethyl Methyl Carbonate,0.405659989,Dimethyl Carbonate,0.31255307,LiTFSI,0.140893471,0.140893471,243.15,3.32
Diethyl Carbonate,0,Ethyl Methyl Carbonate,0.562563689,Dimethyl Carbonate,0.433444295,LiTFSI,0.001996008,0.001996008,253.15,0.125
Diethyl Carbonate,0,Ethyl Methyl Carbonate,0.514108869,Dimethyl Carbonate,0.396110806,LiTFSI,0.044890162,0.044890162,253.15,2.31
Diethyl Carbonate,0,Ethyl Methyl Carbonate,0.472497347,Dimethyl Carbonate,0.364049944,LiTFSI,0.081726354,0.081726354,253.15,4.27
Diethyl Carbonate,0,Ethyl Methyl Carbonate,0.436632705,Dimethyl Carbonate,0.33641694,LiTFSI,0.113475177,0.113475177,253.15,4.69
Diethyl Carbonate,0,Ethyl Methyl Carbonate,0.405659989,Dimethyl Carbonate,0.31255307,LiTFSI,0.140893471,0.140893471,253.15,4.11
Diethyl Carbonate,0,Ethyl Methyl Carbonate,0.562563689,Dimethyl Carbonate,0.433444295,LiTFSI,0.001996008,0.001996008,263.15,0.145
Diethyl Carbonate,0,Ethyl Methyl Carbonate,0.514108869,Dimethyl Carbonate,0.396110806,LiTFSI,0.044890162,0.044890162,263.15,2.69
Diethyl Carbonate,0,Ethyl Methyl Carbonate,0.472497347,Dimethyl Carbonate,0.364049944,LiTFSI,0.081726354,0.081726354,263.15,4.99
Diethyl Carbonate,0,Ethyl Methyl Carbonate,0.436632705,Dimethyl Carbonate,0.33641694,LiTFSI,0.113475177,0.113475177,263.15,5.61
Diethyl Carbonate,0,Ethyl Methyl Carbonate,0.405659989,Dimethyl Carbonate,0.31255307,LiTFSI,0.140893471,0.140893471,263.15,5.03
Diethyl Carbonate,0,Ethyl Methyl Carbonate,0.562563689,Dimethyl Carbonate,0.433444295,LiTFSI,0.001996008,0.001996008,273.15,0.167
Diethyl Carbonate,0,Ethyl Methyl Carbonate,0.514108869,Dimethyl Carbonate,0.396110806,LiTFSI,0.044890162,0.044890162,273.15,3.12
Diethyl Carbonate,0,Ethyl Methyl Carbonate,0.472497347,Dimethyl Carbonate,0.364049944,LiTFSI,0.081726354,0.081726354,273.15,5.81
Diethyl Carbonate,0,Ethyl Methyl Carbonate,0.436632705,Dimethyl Carbonate,0.33641694,LiTFSI,0.113475177,0.113475177,273.15,6.64
Diethyl Carbonate,0,Ethyl Methyl Carbonate,0.405659989,Dimethyl Carbonate,0.31255307,LiTFSI,0.140893471,0.140893471,273.15,6.08
Diethyl Carbonate,0,Ethyl Methyl Carbonate,0.562563689,Dimethyl Carbonate,0.433444295,LiTFSI,0.001996008,0.001996008,283.15,0.19
Diethyl Carbonate,0,Ethyl Methyl Carbonate,0.514108869,Dimethyl Carbonate,0.396110806,LiTFSI,0.044890162,0.044890162,283.15,3.58
Diethyl Carbonate,0,Ethyl Methyl Carbonate,0.472497347,Dimethyl Carbonate,0.364049944,LiTFSI,0.081726354,0.081726354,283.15,6.71
Diethyl Carbonate,0,Ethyl Methyl Carbonate,0.436632705,Dimethyl Carbonate,0.33641694,LiTFSI,0.113475177,0.113475177,283.15,7.78
Diethyl Carbonate,0,Ethyl Methyl Carbonate,0.405659989,Dimethyl Carbonate,0.31255307,LiTFSI,0.140893471,0.140893471,283.15,7.27
Diethyl Carbonate,0,Ethyl Methyl Carbonate,0.562563689,Dimethyl Carbonate,0.433444295,LiTFSI,0.001996008,0.001996008,293.15,0.215
Diethyl Carbonate,0,Ethyl Methyl Carbonate,0.514108869,Dimethyl Carbonate,0.396110806,LiTFSI,0.044890162,0.044890162,293.15,4.11
Diethyl Carbonate,0,Ethyl Methyl Carbonate,0.472497347,Dimethyl Carbonate,0.364049944,LiTFSI,0.081726354,0.081726354,293.15,7.73
Diethyl Carbonate,0,Ethyl Methyl Carbonate,0.436632705,Dimethyl Carbonate,0.33641694,LiTFSI,0.113475177,0.113475177,293.15,9.06
Diethyl Carbonate,0,Ethyl Methyl Carbonate,0.405659989,Dimethyl Carbonate,0.31255307,LiTFSI,0.140893471,0.140893471,293.15,8.61
Diethyl Carbonate,0,Fluoroethylene Carbonate,0.904761905,Ethylene Carbonate,0,LiPF6,0.047619048,0.047619048,243.15,0.0416
Diethyl Carbonate,0,Fluoroethylene Carbonate,0.824817518,Ethylene Carbonate,0,LiPF6,0.087591241,0.087591241,243.15,0.0487
Diethyl Carbonate,0,Fluoroethylene Carbonate,0.759014952,Ethylene Carbonate,0,LiPF6,0.120492524,0.120492524,243.15,0.0301
Diethyl Carbonate,0,Fluoroethylene Carbonate,0.70212766,Ethylene Carbonate,0,LiPF6,0.14893617,0.14893617,243.15,0.0112
Diethyl Carbonate,0,Fluoroethylene Carbonate,0.904761905,Ethylene Carbonate,0,LiPF6,0.047619048,0.047619048,253.15,0.158
Diethyl Carbonate,0,Fluoroethylene Carbonate,0.824817518,Ethylene Carbonate,0,LiPF6,0.087591241,0.087591241,253.15,0.211
Diethyl Carbonate,0,Fluoroethylene Carbonate,0.759014952,Ethylene Carbonate,0,LiPF6,0.120492524,0.120492524,253.15,0.16
Diethyl Carbonate,0,Fluoroethylene Carbonate,0.70212766,Ethylene Carbonate,0,LiPF6,0.14893617,0.14893617,253.15,0.0903
Diethyl Carbonate,0,Fluoroethylene Carbonate,0.904761905,Ethylene Carbonate,0,LiPF6,0.047619048,0.047619048,263.15,0.452
Diethyl Carbonate,0,Fluoroethylene Carbonate,0.824817518,Ethylene Carbonate,0,LiPF6,0.087591241,0.087591241,263.15,0.613
Diethyl Carbonate,0,Fluoroethylene Carbonate,0.759014952,Ethylene Carbonate,0,LiPF6,0.120492524,0.120492524,263.15,0.508
Diethyl Carbonate,0,Fluoroethylene Carbonate,0.70212766,Ethylene Carbonate,0,LiPF6,0.14893617,0.14893617,263.15,0.348
Diethyl Carbonate,0,Fluoroethylene Carbonate,0.904761905,Ethylene Carbonate,0,LiPF6,0.047619048,0.047619048,273.15,1.09
Diethyl Carbonate,0,Fluoroethylene Carbonate,0.824817518,Ethylene Carbonate,0,LiPF6,0.087591241,0.087591241,273.15,1.41
Diethyl Carbonate,0,Fluoroethylene Carbonate,0.759014952,Ethylene Carbonate,0,LiPF6,0.120492524,0.120492524,273.15,1.21
Diethyl Carbonate,0,Fluoroethylene Carbonate,0.70212766,Ethylene Carbonate,0,LiPF6,0.14893617,0.14893617,273.15,0.908
Diethyl Carbonate,0,Fluoroethylene Carbonate,0.994017946,Ethylene Carbonate,0,LiPF6,0.002991027,0.002991027,283.15,0.000637
Diethyl Carbonate,0,Fluoroethylene Carbonate,0.904761905,Ethylene Carbonate,0,LiPF6,0.047619048,0.047619048,283.15,2.31
Diethyl Carbonate,0,Fluoroethylene Carbonate,0.824817518,Ethylene Carbonate,0,LiPF6,0.087591241,0.087591241,283.15,2.78
Diethyl Carbonate,0,Fluoroethylene Carbonate,0.759014952,Ethylene Carbonate,0,LiPF6,0.120492524,0.120492524,283.15,2.42
Diethyl Carbonate,0,Fluoroethylene Carbonate,0.70212766,Ethylene Carbonate,0,LiPF6,0.14893617,0.14893617,283.15,1.89
Diethyl Carbonate,0,Fluoroethylene Carbonate,0.994017946,Ethylene Carbonate,0,LiPF6,0.002991027,0.002991027,293.15,0.4
Diethyl Carbonate,0,Fluoroethylene Carbonate,0.904761905,Ethylene Carbonate,0,LiPF6,0.047619048,0.047619048,293.15,4.46
Diethyl Carbonate,0,Fluoroethylene Carbonate,0.824817518,Ethylene Carbonate,0,LiPF6,0.087591241,0.087591241,293.15,4.92
Diethyl Carbonate,0,Fluoroethylene Carbonate,0.759014952,Ethylene Carbonate,0,LiPF6,0.120492524,0.120492524,293.15,4.26
Diethyl Carbonate,0,Fluoroethylene Carbonate,0.70212766,Ethylene Carbonate,0,LiPF6,0.14893617,0.14893617,293.15,3.39
Propylene Carbonate,0,Diethyl Carbonate,0,Fluoroethylene Carbonate,0.904761905,LiPF6,0.047619048,0.047619048,243.15,0.0416
Propylene Carbonate,0,Diethyl Carbonate,0,Fluoroethylene Carbonate,0.824817518,LiPF6,0.087591241,0.087591241,243.15,0.0487
Propylene Carbonate,0,Diethyl Carbonate,0,Fluoroethylene Carbonate,0.759014952,LiPF6,0.120492524,0.120492524,243.15,0.0301
Propylene Carbonate,0,Diethyl Carbonate,0,Fluoroethylene Carbonate,0.70212766,LiPF6,0.14893617,0.14893617,243.15,0.0112
Propylene Carbonate,0,Diethyl Carbonate,0,Fluoroethylene Carbonate,0.904761905,LiPF6,0.047619048,0.047619048,253.15,0.158
Propylene Carbonate,0,Diethyl Carbonate,0,Fluoroethylene Carbonate,0.824817518,LiPF6,0.087591241,0.087591241,253.15,0.211
Propylene Carbonate,0,Diethyl Carbonate,0,Fluoroethylene Carbonate,0.759014952,LiPF6,0.120492524,0.120492524,253.15,0.16
Propylene Carbonate,0,Diethyl Carbonate,0,Fluoroethylene Carbonate,0.70212766,LiPF6,0.14893617,0.14893617,253.15,0.0903
Propylene Carbonate,0,Diethyl Carbonate,0,Fluoroethylene Carbonate,0.904761905,LiPF6,0.047619048,0.047619048,263.15,0.452
Propylene Carbonate,0,Diethyl Carbonate,0,Fluoroethylene Carbonate,0.824817518,LiPF6,0.087591241,0.087591241,263.15,0.613
Propylene Carbonate,0,Diethyl Carbonate,0,Fluoroethylene Carbonate,0.759014952,LiPF6,0.120492524,0.120492524,263.15,0.508
Propylene Carbonate,0,Diethyl Carbonate,0,Fluoroethylene Carbonate,0.70212766,LiPF6,0.14893617,0.14893617,263.15,0.348
Propylene Carbonate,0,Diethyl Carbonate,0,Fluoroethylene Carbonate,0.904761905,LiPF6,0.047619048,0.047619048,273.15,1.09
Propylene Carbonate,0,Diethyl Carbonate,0,Fluoroethylene Carbonate,0.824817518,LiPF6,0.087591241,0.087591241,273.15,1.41
Propylene Carbonate,0,Diethyl Carbonate,0,Fluoroethylene Carbonate,0.759014952,LiPF6,0.120492524,0.120492524,273.15,1.21
Propylene Carbonate,0,Diethyl Carbonate,0,Fluoroethylene Carbonate,0.70212766,LiPF6,0.14893617,0.14893617,273.15,0.908
Propylene Carbonate,0,Diethyl Carbonate,0,Fluoroethylene Carbonate,0.994017946,LiPF6,0.002991027,0.002991027,283.15,0.000637
Propylene Carbonate,0,Diethyl Carbonate,0,Fluoroethylene Carbonate,0.904761905,LiPF6,0.047619048,0.047619048,283.15,2.31
