Repository: BattModels/DiffMix-NatCommData

# DiffMix-NatCommData

This is the official data repository for "Differentiable Modeling and Optimization of Non-aqueous Li-based Battery Electrolyte Solutions Using Geometric Deep Learning" published in Nature Communications.

# Citation

Coming soon.

File: training_data/published_AEM_data.csv (part 79 of 82)
sub1_name,x1 (mole fraction),sub2_name,x2 (mole fraction),sub3_name,x3 (mole fraction),salt,x4 (mole fraction),x5 (mole fraction),temperature (K),ionic conductivity (mS/cm)
Propylene Carbonate,0,Diethyl Carbonate,0,Fluoroethylene Carbonate,0.824817518,LiPF6,0.087591241,0.087591241,283.15,2.78
Propylene Carbonate,0,Diethyl Carbonate,0,Fluoroethylene Carbonate,0.759014952,LiPF6,0.120492524,0.120492524,283.15,2.42
Propylene Carbonate,0,Diethyl Carbonate,0,Fluoroethylene Carbonate,0.70212766,LiPF6,0.14893617,0.14893617,283.15,1.89
Propylene Carbonate,0,Diethyl Carbonate,0,Fluoroethylene Carbonate,0.994017946,LiPF6,0.002991027,0.002991027,293.15,0.4
Propylene Carbonate,0,Diethyl Carbonate,0,Fluoroethylene Carbonate,0.904761905,LiPF6,0.047619048,0.047619048,293.15,4.46
Propylene Carbonate,0,Diethyl Carbonate,0,Fluoroethylene Carbonate,0.824817518,LiPF6,0.087591241,0.087591241,293.15,4.92
Propylene Carbonate,0,Diethyl Carbonate,0,Fluoroethylene Carbonate,0.759014952,LiPF6,0.120492524,0.120492524,293.15,4.26
Propylene Carbonate,0,Diethyl Carbonate,0,Fluoroethylene Carbonate,0.70212766,LiPF6,0.14893617,0.14893617,293.15,3.39
Propylene Carbonate,0,Diethyl Carbonate,0,Ethyl Methyl Carbonate,0.994017946,LiTFSI,0.002991027,0.002991027,243.15,0.0576
Propylene Carbonate,0,Diethyl Carbonate,0,Ethyl Methyl Carbonate,0.906577693,LiTFSI,0.046711153,0.046711153,243.15,1.09
Propylene Carbonate,0,Diethyl Carbonate,0,Ethyl Methyl Carbonate,0.828153565,LiTFSI,0.085923218,0.085923218,243.15,2.04
Propylene Carbonate,0,Diethyl Carbonate,0,Ethyl Methyl Carbonate,0.762114537,LiTFSI,0.118942731,0.118942731,243.15,2.35
Propylene Carbonate,0,Diethyl Carbonate,0,Ethyl Methyl Carbonate,0.706484642,LiTFSI,0.146757679,0.146757679,243.15,1.98
Propylene Carbonate,0,Diethyl Carbonate,0,Ethyl Methyl Carbonate,0.994017946,LiTFSI,0.002991027,0.002991027,253.15,0.0724
Propylene Carbonate,0,Diethyl Carbonate,0,Ethyl Methyl Carbonate,0.906577693,LiTFSI,0.046711153,0.046711153,253.15,1.33
Propylene Carbonate,0,Diethyl Carbonate,0,Ethyl Methyl Carbonate,0.828153565,LiTFSI,0.085923218,0.085923218,253.15,2.52
Propylene Carbonate,0,Diethyl Carbonate,0,Ethyl Methyl Carbonate,0.762114537,LiTFSI,0.118942731,0.118942731,253.15,2.97
Propylene Carbonate,0,Diethyl Carbonate,0,Ethyl Methyl Carbonate,0.706484642,LiTFSI,0.146757679,0.146757679,253.15,2.55
Propylene Carbonate,0,Diethyl Carbonate,0,Ethyl Methyl Carbonate,0.994017946,LiTFSI,0.002991027,0.002991027,263.15,0.0891
Propylene Carbonate,0,Diethyl Carbonate,0,Ethyl Methyl Carbonate,0.906577693,LiTFSI,0.046711153,0.046711153,263.15,1.6
Propylene Carbonate,0,Diethyl Carbonate,0,Ethyl Methyl Carbonate,0.828153565,LiTFSI,0.085923218,0.085923218,263.15,3.08
Propylene Carbonate,0,Diethyl Carbonate,0,Ethyl Methyl Carbonate,0.762114537,LiTFSI,0.118942731,0.118942731,263.15,3.68
Propylene Carbonate,0,Diethyl Carbonate,0,Ethyl Methyl Carbonate,0.706484642,LiTFSI,0.146757679,0.146757679,263.15,3.23
Propylene Carbonate,0,Diethyl Carbonate,0,Ethyl Methyl Carbonate,0.994017946,LiTFSI,0.002991027,0.002991027,273.15,0.108
Propylene Carbonate,0,Diethyl Carbonate,0,Ethyl Methyl Carbonate,0.906577693,LiTFSI,0.046711153,0.046711153,273.15,1.92
Propylene Carbonate,0,Diethyl Carbonate,0,Ethyl Methyl Carbonate,0.828153565,LiTFSI,0.085923218,0.085923218,273.15,3.71
Propylene Carbonate,0,Diethyl Carbonate,0,Ethyl Methyl Carbonate,0.762114537,LiTFSI,0.118942731,0.118942731,273.15,4.5
Propylene Carbonate,0,Diethyl Carbonate,0,Ethyl Methyl Carbonate,0.706484642,LiTFSI,0.146757679,0.146757679,273.15,4.03
Propylene Carbonate,0,Diethyl Carbonate,0,Ethyl Methyl Carbonate,0.994017946,LiTFSI,0.002991027,0.002991027,283.15,0.128
Propylene Carbonate,0,Diethyl Carbonate,0,Ethyl Methyl Carbonate,0.906577693,LiTFSI,0.046711153,0.046711153,283.15,2.29
Propylene Carbonate,0,Diethyl Carbonate,0,Ethyl Methyl Carbonate,0.828153565,LiTFSI,0.085923218,0.085923218,283.15,4.42
Propylene Carbonate,0,Diethyl Carbonate,0,Ethyl Methyl Carbonate,0.762114537,LiTFSI,0.118942731,0.118942731,283.15,5.43
Propylene Carbonate,0,Diethyl Carbonate,0,Ethyl Methyl Carbonate,0.706484642,LiTFSI,0.146757679,0.146757679,283.15,4.94
Propylene Carbonate,0,Diethyl Carbonate,0,Ethyl Methyl Carbonate,0.994017946,LiTFSI,0.002991027,0.002991027,293.15,0.15
Propylene Carbonate,0,Diethyl Carbonate,0,Ethyl Methyl Carbonate,0.906577693,LiTFSI,0.046711153,0.046711153,293.15,2.7
Propylene Carbonate,0,Diethyl Carbonate,0,Ethyl Methyl Carbonate,0.828153565,LiTFSI,0.085923218,0.085923218,293.15,5.23
Propylene Carbonate,0,Diethyl Carbonate,0,Ethyl Methyl Carbonate,0.762114537,LiTFSI,0.118942731,0.118942731,293.15,6.48
Propylene Carbonate,0,Diethyl Carbonate,0,Ethyl Methyl Carbonate,0.706484642,LiTFSI,0.146757679,0.146757679,293.15,6.01
Propylene Carbonate,0.180000576,Diethyl Carbonate,0,Dimethyl Carbonate,0.816007408,LiTFSI,0.001996008,0.001996008,243.15,0.309
Propylene Carbonate,0.165488748,Diethyl Carbonate,0,Dimethyl Carbonate,0.750220065,LiTFSI,0.042145594,0.042145594,243.15,4.15
Propylene Carbonate,0.152713442,Diethyl Carbonate,0,Dimethyl Carbonate,0.692305008,LiTFSI,0.077490775,0.077490775,243.15,4.81
Propylene Carbonate,0.141420619,Diethyl Carbonate,0,Dimethyl Carbonate,0.641110575,LiTFSI,0.108734403,0.108734403,243.15,3.62
Propylene Carbonate,0.131945836,Diethyl Carbonate,0,Dimethyl Carbonate,0.598157971,LiTFSI,0.134948097,0.134948097,243.15,2.41
Propylene Carbonate,0.180000576,Diethyl Carbonate,0,Dimethyl Carbonate,0.816007408,LiTFSI,0.001996008,0.001996008,253.15,0.377
Propylene Carbonate,0.165488748,Diethyl Carbonate,0,Dimethyl Carbonate,0.750220065,LiTFSI,0.042145594,0.042145594,253.15,5.13
Propylene Carbonate,0.152713442,Diethyl Carbonate,0,Dimethyl Carbonate,0.692305008,LiTFSI,0.077490775,0.077490775,253.15,6.12
Propylene Carbonate,0.141420619,Diethyl Carbonate,0,Dimethyl Carbonate,0.641110575,LiTFSI,0.108734403,0.108734403,253.15,4.86
Propylene Carbonate,0.131945836,Diethyl Carbonate,0,Dimethyl Carbonate,0.598157971,LiTFSI,0.134948097,0.134948097,253.15,3.4
Propylene Carbonate,0.180000576,Diethyl Carbonate,0,Dimethyl Carbonate,0.816007408,LiTFSI,0.001996008,0.001996008,263.15,0.449
Propylene Carbonate,0.165488748,Diethyl Carbonate,0,Dimethyl Carbonate,0.750220065,LiTFSI,0.042145594,0.042145594,263.15,6.16
Propylene Carbonate,0.152713442,Diethyl Carbonate,0,Dimethyl Carbonate,0.692305008,LiTFSI,0.077490775,0.077490775,263.15,7.55
Propylene Carbonate,0.141420619,Diethyl Carbonate,0,Dimethyl Carbonate,0.641110575,LiTFSI,0.108734403,0.108734403,263.15,6.25
Propylene Carbonate,0.131945836,Diethyl Carbonate,0,Dimethyl Carbonate,0.598157971,LiTFSI,0.134948097,0.134948097,263.15,4.54
Propylene Carbonate,0.180000576,Diethyl Carbonate,0,Dimethyl Carbonate,0.816007408,LiTFSI,0.001996008,0.001996008,273.15,0.526
Propylene Carbonate,0.165488748,Diethyl Carbonate,0,Dimethyl Carbonate,0.750220065,LiTFSI,0.042145594,0.042145594,273.15,7.27
Propylene Carbonate,0.152713442,Diethyl Carbonate,0,Dimethyl Carbonate,0.692305008,LiTFSI,0.077490775,0.077490775,273.15,9.1
Propylene Carbonate,0.141420619,Diethyl Carbonate,0,Dimethyl Carbonate,0.641110575,LiTFSI,0.108734403,0.108734403,273.15,7.79
Propylene Carbonate,0.131945836,Diethyl Carbonate,0,Dimethyl Carbonate,0.598157971,LiTFSI,0.134948097,0.134948097,273.15,5.84
Propylene Carbonate,0.180000576,Diethyl Carbonate,0,Dimethyl Carbonate,0.816007408,LiTFSI,0.001996008,0.001996008,283.15,0.606
Propylene Carbonate,0.165488748,Diethyl Carbonate,0,Dimethyl Carbonate,0.750220065,LiTFSI,0.042145594,0.042145594,283.15,8.45
Propylene Carbonate,0.152713442,Diethyl Carbonate,0,Dimethyl Carbonate,0.692305008,LiTFSI,0.077490775,0.077490775,283.15,10.8
Propylene Carbonate,0.141420619,Diethyl Carbonate,0,Dimethyl Carbonate,0.641110575,LiTFSI,0.108734403,0.108734403,283.15,9.49
Propylene Carbonate,0.131945836,Diethyl Carbonate,0,Dimethyl Carbonate,0.598157971,LiTFSI,0.134948097,0.134948097,283.15,7.31
Propylene Carbonate,0.180000576,Diethyl Carbonate,0,Dimethyl Carbonate,0.816007408,LiTFSI,0.001996008,0.001996008,293.15,0.692
Propylene Carbonate,0.165488748,Diethyl Carbonate,0,Dimethyl Carbonate,0.750220065,LiTFSI,0.042145594,0.042145594,293.15,9.7
Propylene Carbonate,0.152713442,Diethyl Carbonate,0,Dimethyl Carbonate,0.692305008,LiTFSI,0.077490775,0.077490775,293.15,12.6
Propylene Carbonate,0.141420619,Diethyl Carbonate,0,Dimethyl Carbonate,0.641110575,LiTFSI,0.108734403,0.108734403,293.15,11.3
Propylene Carbonate,0.131945836,Diethyl Carbonate,0,Dimethyl Carbonate,0.598157971,LiTFSI,0.134948097,0.134948097,293.15,8.95
Diethyl Carbonate,0.369291096,Fluoroethylene Carbonate,0.205677855,Ethyl Methyl Carbonate,0.419048996,LiPF6,0.002991027,0.002991027,243.15,0.152
Diethyl Carbonate,0.334785938,Fluoroethylene Carbonate,0.186460097,Ethyl Methyl Carbonate,0.379894649,LiPF6,0.049429658,0.049429658,243.15,1.92
Diethyl Carbonate,0.304580229,Fluoroethylene Carbonate,0.169636931,Ethyl Methyl Carbonate,0.345619054,LiPF6,0.090081893,0.090081893,243.15,1.94
Diethyl Carbonate,0.279693343,Fluoroethylene Carbonate,0.1557761,Ethyl Methyl Carbonate,0.317378935,LiPF6,0.123575811,0.123575811,243.15,1.03
Diethyl Carbonate,0.258170405,Fluoroethylene Carbonate,0.143788831,Ethyl Methyl Carbonate,0.292956018,LiPF6,0.152542373,0.152542373,243.15,0.286
Diethyl Carbonate,0.369291096,Fluoroethylene Carbonate,0.205677855,Ethyl Methyl Carbonate,0.419048996,LiPF6,0.002991027,0.002991027,253.15,0.189
Diethyl Carbonate,0.334785938,Fluoroethylene Carbonate,0.186460097,Ethyl Methyl Carbonate,0.379894649,LiPF6,0.049429658,0.049429658,253.15,2.42
Diethyl Carbonate,0.304580229,Fluoroethylene Carbonate,0.169636931,Ethyl Methyl Carbonate,0.345619054,LiPF6,0.090081893,0.090081893,253.15,2.63
Diethyl Carbonate,0.279693343,Fluoroethylene Carbonate,0.1557761,Ethyl Methyl Carbonate,0.317378935,LiPF6,0.123575811,0.123575811,253.15,1.62
Diethyl Carbonate,0.258170405,Fluoroethylene Carbonate,0.143788831,Ethyl Methyl Carbonate,0.292956018,LiPF6,0.152542373,0.152542373,253.15,0.602
Diethyl Carbonate,0.369291096,Fluoroethylene Carbonate,0.205677855,Ethyl Methyl Carbonate,0.419048996,LiPF6,0.002991027,0.002991027,263.15,0.23
Diethyl Carbonate,0.334785938,Fluoroethylene Carbonate,0.186460097,Ethyl Methyl Carbonate,0.379894649,LiPF6,0.049429658,0.049429658,263.15,2.97
Diethyl Carbonate,0.304580229,Fluoroethylene Carbonate,0.169636931,Ethyl Methyl Carbonate,0.345619054,LiPF6,0.090081893,0.090081893,263.15,3.41
Diethyl Carbonate,0.279693343,Fluoroethylene Carbonate,0.1557761,Ethyl Methyl Carbonate,0.317378935,LiPF6,0.123575811,0.123575811,263.15,2.36
Diethyl Carbonate,0.258170405,Fluoroethylene Carbonate,0.143788831,Ethyl Methyl Carbonate,0.292956018,LiPF6,0.152542373,0.152542373,263.15,1.07
Diethyl Carbonate,0.369291096,Fluoroethylene Carbonate,0.205677855,Ethyl Methyl Carbonate,0.419048996,LiPF6,0.002991027,0.002991027,273.15,0.275
Diethyl Carbonate,0.334785938,Fluoroethylene Carbonate,0.186460097,Ethyl Methyl Carbonate,0.379894649,LiPF6,0.049429658,0.049429658,273.15,3.57
Diethyl Carbonate,0.304580229,Fluoroethylene Carbonate,0.169636931,Ethyl Methyl Carbonate,0.345619054,LiPF6,0.090081893,0.090081893,273.15,4.28
Diethyl Carbonate,0.279693343,Fluoroethylene Carbonate,0.1557761,Ethyl Methyl Carbonate,0.317378935,LiPF6,0.123575811,0.123575811,273.15,3.24
Diethyl Carbonate,0.258170405,Fluoroethylene Carbonate,0.143788831,Ethyl Methyl Carbonate,0.292956018,LiPF6,0.152542373,0.152542373,273.15,1.7
Diethyl Carbonate,0.369291096,Fluoroethylene Carbonate,0.205677855,Ethyl Methyl Carbonate,0.419048996,LiPF6,0.002991027,0.002991027,283.15,0.324
Diethyl Carbonate,0.334785938,Fluoroethylene Carbonate,0.186460097,Ethyl Methyl Carbonate,0.379894649,LiPF6,0.049429658,0.049429658,283.15,4.21
Diethyl Carbonate,0.304580229,Fluoroethylene Carbonate,0.169636931,Ethyl Methyl Carbonate,0.345619054,LiPF6,0.090081893,0.090081893,283.15,5.24
Diethyl Carbonate,0.279693343,Fluoroethylene Carbonate,0.1557761,Ethyl Methyl Carbonate,0.317378935,LiPF6,0.123575811,0.123575811,283.15,4.25
Diethyl Carbonate,0.258170405,Fluoroethylene Carbonate,0.143788831,Ethyl Methyl Carbonate,0.292956018,LiPF6,0.152542373,0.152542373,283.15,2.5
Diethyl Carbonate,0.369291096,Fluoroethylene Carbonate,0.205677855,Ethyl Methyl Carbonate,0.419048996,LiPF6,0.002991027,0.002991027,293.15,0.376
Diethyl Carbonate,0.334785938,Fluoroethylene Carbonate,0.186460097,Ethyl Methyl Carbonate,0.379894649,LiPF6,0.049429658,0.049429658,293.15,4.89
Diethyl Carbonate,0.304580229,Fluoroethylene Carbonate,0.169636931,Ethyl Methyl Carbonate,0.345619054,LiPF6,0.090081893,0.090081893,293.15,6.28
Diethyl Carbonate,0.279693343,Fluoroethylene Carbonate,0.1557761,Ethyl Methyl Carbonate,0.317378935,LiPF6,0.123575811,0.123575811,293.15,5.39
Diethyl Carbonate,0.258170405,Fluoroethylene Carbonate,0.143788831,Ethyl Methyl Carbonate,0.292956018,LiPF6,0.152542373,0.152542373,293.15,3.47
Ethyl Methyl Carbonate,0.55701438,Ethylene Carbonate,0.438993604,Dimethyl Carbonate,0,LiPF6,0.001996008,0.001996008,243.15,0.224
Ethyl Methyl Carbonate,0.510058839,Ethylene Carbonate,0.40198705,Dimethyl Carbonate,0,LiPF6,0.043977055,0.043977055,243.15,2.35
Ethyl Methyl Carbonate,0.468780492,Ethylene Carbonate,0.369454802,Dimethyl Carbonate,0,LiPF6,0.080882353,0.080882353,243.15,2.11
Ethyl Methyl Carbonate,0.433205454,Ethylene Carbonate,0.341417439,Dimethyl Carbonate,0,LiPF6,0.112688554,0.112688554,243.15,1.06
Ethyl Methyl Carbonate,0.402484658,Ethylene Carbonate,0.317205797,Dimethyl Carbonate,0,LiPF6,0.140154772,0.140154772,243.15,0.281
Ethyl Methyl Carbonate,0.55701438,Ethylene Carbonate,0.438993604,Dimethyl Carbonate,0,LiPF6,0.001996008,0.001996008,253.15,0.29
Ethyl Methyl Carbonate,0.510058839,Ethylene Carbonate,0.40198705,Dimethyl Carbonate,0,LiPF6,0.043977055,0.043977055,253.15,3.16
Ethyl Methyl Carbonate,0.468780492,Ethylene Carbonate,0.369454802,Dimethyl Carbonate,0,LiPF6,0.080882353,0.080882353,253.15,3.12
Ethyl Methyl Carbonate,0.433205454,Ethylene Carbonate,0.341417439,Dimethyl Carbonate,0,LiPF6,0.112688554,0.112688554,253.15,1.91
Ethyl Methyl Carbonate,0.402484658,Ethylene Carbonate,0.317205797,Dimethyl Carbonate,0,LiPF6,0.140154772,0.140154772,253.15,0.723
Ethyl Methyl Carbonate,0.55701438,Ethylene Carbonate,0.438993604,Dimethyl Carbonate,0,LiPF6,0.001996008,0.001996008,263.15,0.363
Ethyl Methyl Carbonate,0.510058839,Ethylene Carbonate,0.40198705,Dimethyl Carbonate,0,LiPF6,0.043977055,0.043977055,263.15,4.1
Ethyl Methyl Carbonate,0.468780492,Ethylene Carbonate,0.369454802,Dimethyl Carbonate,0,LiPF6,0.080882353,0.080882353,263.15,4.32
Ethyl Methyl Carbonate,0.433205454,Ethylene Carbonate,0.341417439,Dimethyl Carbonate,0,LiPF6,0.112688554,0.112688554,263.15,3
Ethyl Methyl Carbonate,0.402484658,Ethylene Carbonate,0.317205797,Dimethyl Carbonate,0,LiPF6,0.140154772,0.140154772,263.15,1.42
Ethyl Methyl Carbonate,0.55701438,Ethylene Carbonate,0.438993604,Dimethyl Carbonate,0,LiPF6,0.001996008,0.001996008,273.15,0.444
Ethyl Methyl Carbonate,0.510058839,Ethylene Carbonate,0.40198705,Dimethyl Carbonate,0,LiPF6,0.043977055,0.043977055,273.15,5.15
Ethyl Methyl Carbonate,0.468780492,Ethylene Carbonate,0.369454802,Dimethyl Carbonate,0,LiPF6,0.080882353,0.080882353,273.15,5.7
Ethyl Methyl Carbonate,0.433205454,Ethylene Carbonate,0.341417439,Dimethyl Carbonate,0,LiPF6,0.112688554,0.112688554,273.15,4.32
Ethyl Methyl Carbonate,0.402484658,Ethylene Carbonate,0.317205797,Dimethyl Carbonate,0,LiPF6,0.140154772,0.140154772,273.15,2.39
Ethyl Methyl Carbonate,0.55701438,Ethylene Carbonate,0.438993604,Dimethyl Carbonate,0,LiPF6,0.001996008,0.001996008,283.15,0.531
Ethyl Methyl Carbonate,0.510058839,Ethylene Carbonate,0.40198705,Dimethyl Carbonate,0,LiPF6,0.043977055,0.043977055,283.15,6.23
Ethyl Methyl Carbonate,0.468780492,Ethylene Carbonate,0.369454802,Dimethyl Carbonate,0,LiPF6,0.080882353,0.080882353,283.15,7.02
Ethyl Methyl Carbonate,0.433205454,Ethylene Carbonate,0.341417439,Dimethyl Carbonate,0,LiPF6,0.112688554,0.112688554,283.15,5.63
Ethyl Methyl Carbonate,0.402484658,Ethylene Carbonate,0.317205797,Dimethyl Carbonate,0,LiPF6,0.140154772,0.140154772,283.15,3.61
Ethyl Methyl Carbonate,0.55701438,Ethylene Carbonate,0.438993604,Dimethyl Carbonate,0,LiPF6,0.001996008,0.001996008,293.15,0.623
Ethyl Methyl Carbonate,0.510058839,Ethylene Carbonate,0.40198705,Dimethyl Carbonate,0,LiPF6,0.043977055,0.043977055,293.15,7.46
Ethyl Methyl Carbonate,0.468780492,Ethylene Carbonate,0.369454802,Dimethyl Carbonate,0,LiPF6,0.080882353,0.080882353,293.15,8.69
Ethyl Methyl Carbonate,0.433205454,Ethylene Carbonate,0.341417439,Dimethyl Carbonate,0,LiPF6,0.112688554,0.112688554,293.15,7.33
Ethyl Methyl Carbonate,0.402484658,Ethylene Carbonate,0.317205797,Dimethyl Carbonate,0,LiPF6,0.140154772,0.140154772,293.15,5.1
Propylene Carbonate,0,Diethyl Carbonate,0.748586238,Dimethyl Carbonate,0.245431708,LiPF6,0.002991027,0.002991027,243.15,0.063
Propylene Carbonate,0,Diethyl Carbonate,0.677281513,Dimethyl Carbonate,0.222053719,LiPF6,0.050332384,0.050332384,243.15,0.842
Propylene Carbonate,0,Diethyl Carbonate,0.616165585,Dimethyl Carbonate,0.202016233,LiPF6,0.090909091,0.090909091,243.15,1.41
Propylene Carbonate,0,Diethyl Carbonate,0.564653735,Dimethyl Carbonate,0.185127542,LiPF6,0.125109361,0.125109361,243.15,1.05
Propylene Carbonate,0,Diethyl Carbonate,0.521174839,Dimethyl Carbonate,0.170872538,LiPF6,0.153976311,0.153976311,243.15,0.291
Propylene Carbonate,0,Diethyl Carbonate,0.748586238,Dimethyl Carbonate,0.245431708,LiPF6,0.002991027,0.002991027,253.15,0.075
Propylene Carbonate,0,Diethyl Carbonate,0.677281513,Dimethyl Carbonate,0.222053719,LiPF6,0.050332384,0.050332384,253.15,1.05
Propylene Carbonate,0,Diethyl Carbonate,0.616165585,Dimethyl Carbonate,0.202016233,LiPF6,0.090909091,0.090909091,253.15,1.84
Propylene Carbonate,0,Diethyl Carbonate,0.564653735,Dimethyl Carbonate,0.185127542,LiPF6,0.125109361,0.125109361,253.15,1.55
Propylene Carbonate,0,Diethyl Carbonate,0.521174839,Dimethyl Carbonate,0.170872538,LiPF6,0.153976311,0.153976311,253.15,0.555
Propylene Carbonate,0,Diethyl Carbonate,0.748586238,Dimethyl Carbonate,0.245431708,LiPF6,0.002991027,0.002991027,263.15,0.0884
Propylene Carbonate,0,Diethyl Carbonate,0.677281513,Dimethyl Carbonate,0.222053719,LiPF6,0.050332384,0.050332384,263.15,1.3
Propylene Carbonate,0,Diethyl Carbonate,0.616165585,Dimethyl Carbonate,0.202016233,LiPF6,0.090909091,0.090909091,263.15,2.32
Propylene Carbonate,0,Diethyl Carbonate,0.564653735,Dimethyl Carbonate,0.185127542,LiPF6,0.125109361,0.125109361,263.15,2.17
Propylene Carbonate,0,Diethyl Carbonate,0.521174839,Dimethyl Carbonate,0.170872538,LiPF6,0.153976311,0.153976311,263.15,0.952
Propylene Carbonate,0,Diethyl Carbonate,0.748586238,Dimethyl Carbonate,0.245431708,LiPF6,0.002991027,0.002991027,273.15,0.103
Propylene Carbonate,0,Diethyl Carbonate,0.677281513,Dimethyl Carbonate,0.222053719,LiPF6,0.050332384,0.050332384,273.15,1.59
Propylene Carbonate,0,Diethyl Carbonate,0.616165585,Dimethyl Carbonate,0.202016233,LiPF6,0.090909091,0.090909091,273.15,2.89
Propylene Carbonate,0,Diethyl Carbonate,0.564653735,Dimethyl Carbonate,0.185127542,LiPF6,0.125109361,0.125109361,273.15,2.92
Propylene Carbonate,0,Diethyl Carbonate,0.521174839,Dimethyl Carbonate,0.170872538,LiPF6,0.153976311,0.153976311,273.15,1.51
Propylene Carbonate,0,Diethyl Carbonate,0.748586238,Dimethyl Carbonate,0.245431708,LiPF6,0.002991027,0.002991027,283.15,0.119
Propylene Carbonate,0,Diethyl Carbonate,0.677281513,Dimethyl Carbonate,0.222053719,LiPF6,0.050332384,0.050332384,283.15,1.91
Propylene Carbonate,0,Diethyl Carbonate,0.616165585,Dimethyl Carbonate,0.202016233,LiPF6,0.090909091,0.090909091,283.15,3.55
Propylene Carbonate,0,Diethyl Carbonate,0.564653735,Dimethyl Carbonate,0.185127542,LiPF6,0.125109361,0.125109361,283.15,3.81
Propylene Carbonate,0,Diethyl Carbonate,0.521174839,Dimethyl Carbonate,0.170872538,LiPF6,0.153976311,0.153976311,283.15,2.25
Propylene Carbonate,0,Diethyl Carbonate,0.748586238,Dimethyl Carbonate,0.245431708,LiPF6,0.002991027,0.002991027,293.15,0.137
Propylene Carbonate,0,Diethyl Carbonate,0.677281513,Dimethyl Carbonate,0.222053719,LiPF6,0.050332384,0.050332384,293.15,2.29
Propylene Carbonate,0,Diethyl Carbonate,0.616165585,Dimethyl Carbonate,0.202016233,LiPF6,0.090909091,0.090909091,293.15,4.26
Propylene Carbonate,0,Diethyl Carbonate,0.564653735,Dimethyl Carbonate,0.185127542,LiPF6,0.125109361,0.125109361,293.15,4.86
Propylene Carbonate,0,Diethyl Carbonate,0.521174839,Dimethyl Carbonate,0.170872538,LiPF6,0.153976311,0.153976311,293.15,3.2
Propylene Carbonate,0.189203542,Diethyl Carbonate,0.16350862,Dimethyl Carbonate,0.643295822,LiPF6,0.001996008,0.001996008,243.15,0.199
Propylene Carbonate,0.173253945,Diethyl Carbonate,0.14972507,Dimethyl Carbonate,0.589066874,LiPF6,0.043977055,0.043977055,243.15,2.89
Propylene Carbonate,0.159232746,Diethyl Carbonate,0.13760803,Dimethyl Carbonate,0.541394518,LiPF6,0.080882353,0.080882353,243.15,3.63
Propylene Carbonate,0.147148815,Diethyl Carbonate,0.127165166,Dimethyl Carbonate,0.500308912,LiPF6,0.112688554,0.112688554,243.15,2.6
Propylene Carbonate,0.136994879,Diethyl Carbonate,0.118390192,Dimethyl Carbonate,0.465785325,LiPF6,0.139414802,0.139414802,243.15,1.37
Propylene Carbonate,0.189203542,Diethyl Carbonate,0.16350862,Dimethyl Carbonate,0.643295822,LiPF6,0.001996008,0.001996008,253.15,0.244
Propylene Carbonate,0.173253945,Diethyl Carbonate,0.14972507,Dimethyl Carbonate,0.589066874,LiPF6,0.043977055,0.043977055,253.15,3.59
Propylene Carbonate,0.159232746,Diethyl Carbonate,0.13760803,Dimethyl Carbonate,0.541394518,LiPF6,0.080882353,0.080882353,253.15,4.7
Propylene Carbonate,0.147148815,Diethyl Carbonate,0.127165166,Dimethyl Carbonate,0.500308912,LiPF6,0.112688554,0.112688554,253.15,3.71
Propylene Carbonate,0.136994879,Diethyl Carbonate,0.118390192,Dimethyl Carbonate,0.465785325,LiPF6,0.139414802,0.139414802,253.15,2.22
Propylene Carbonate,0.189203542,Diethyl Carbonate,0.16350862,Dimethyl Carbonate,0.643295822,LiPF6,0.001996008,0.001996008,263.15,0.292
Propylene Carbonate,0.173253945,Diethyl Carbonate,0.14972507,Dimethyl Carbonate,0.589066874,LiPF6,0.043977055,0.043977055,263.15,4.33
Propylene Carbonate,0.159232746,Diethyl Carbonate,0.13760803,Dimethyl Carbonate,0.541394518,LiPF6,0.080882353,0.080882353,263.15,5.86
Propylene Carbonate,0.147148815,Diethyl Carbonate,0.127165166,Dimethyl Carbonate,0.500308912,LiPF6,0.112688554,0.112688554,263.15,4.98
Propylene Carbonate,0.136994879,Diethyl Carbonate,0.118390192,Dimethyl Carbonate,0.465785325,LiPF6,0.139414802,0.139414802,263.15,3.27
Propylene Carbonate,0.189203542,Diethyl Carbonate,0.16350862,Dimethyl Carbonate,0.643295822,LiPF6,0.001996008,0.001996008,273.15,0.343
Propylene Carbonate,0.173253945,Diethyl Carbonate,0.14972507,Dimethyl Carbonate,0.589066874,LiPF6,0.043977055,0.043977055,273.15,5.13
Propylene Carbonate,0.159232746,Diethyl Carbonate,0.13760803,Dimethyl Carbonate,0.541394518,LiPF6,0.080882353,0.080882353,273.15,7.11
Propylene Carbonate,0.147148815,Diethyl Carbonate,0.127165166,Dimethyl Carbonate,0.500308912,LiPF6,0.112688554,0.112688554,273.15,6.39
Propylene Carbonate,0.136994879,Diethyl Carbonate,0.118390192,Dimethyl Carbonate,0.465785325,LiPF6,0.139414802,0.139414802,273.15,4.51
Propylene Carbonate,0.189203542,Diethyl Carbonate,0.16350862,Dimethyl Carbonate,0.643295822,LiPF6,0.001996008,0.001996008,283.15,0.398
Propylene Carbonate,0.173253945,Diethyl Carbonate,0.14972507,Dimethyl Carbonate,0.589066874,LiPF6,0.043977055,0.043977055,283.15,5.97
Propylene Carbonate,0.159232746,Diethyl Carbonate,0.13760803,Dimethyl Carbonate,0.541394518,LiPF6,0.080882353,0.080882353,283.15,8.46
Propylene Carbonate,0.147148815,Diethyl Carbonate,0.127165166,Dimethyl Carbonate,0.500308912,LiPF6,0.112688554,0.112688554,283.15,7.95
Propylene Carbonate,0.136994879,Diethyl Carbonate,0.118390192,Dimethyl Carbonate,0.465785325,LiPF6,0.139414802,0.139414802,283.15,5.95
Propylene Carbonate,0.189203542,Diethyl Carbonate,0.16350862,Dimethyl Carbonate,0.643295822,LiPF6,0.001996008,0.001996008,293.15,0.456
Propylene Carbonate,0.173253945,Diethyl Carbonate,0.14972507,Dimethyl Carbonate,0.589066874,LiPF6,0.043977055,0.043977055,293.15,6.88
Propylene Carbonate,0.159232746,Diethyl Carbonate,0.13760803,Dimethyl Carbonate,0.541394518,LiPF6,0.080882353,0.080882353,293.15,9.91
Propylene Carbonate,0.147148815,Diethyl Carbonate,0.127165166,Dimethyl Carbonate,0.500308912,LiPF6,0.112688554,0.112688554,293.15,9.66
Propylene Carbonate,0.136994879,Diethyl Carbonate,0.118390192,Dimethyl Carbonate,0.465785325,LiPF6,0.139414802,0.139414802,293.15,7.59
Propylene Carbonate,0.817416317,Diethyl Carbonate,0.176601629,Fluoroethylene Carbonate,-5.46E-17,LiPF6,0.002991027,0.002991027,243.15,0.131
Propylene Carbonate,0.744017899,Diethyl Carbonate,0.160744005,Fluoroethylene Carbonate,-4.97E-17,LiPF6,0.047619048,0.047619048,243.15,1.01
Propylene Carbonate,0.679647209,Diethyl Carbonate,0.146836809,Fluoroethylene Carbonate,-4.54E-17,LiPF6,0.086757991,0.086757991,243.15,0.631
Propylene Carbonate,0.625438323,Diethyl Carbonate,0.135125057,Fluoroethylene Carbonate,-4.18E-17,LiPF6,0.11971831,0.11971831,243.15,0.19
Propylene Carbonate,0.579771116,Diethyl Carbonate,0.125258722,Fluoroethylene Carbonate,-3.87E-17,LiPF6,0.147485081,0.147485081,243.15,0.0153
Propylene Carbonate,0.817416317,Diethyl Carbonate,0.176601629,Fluoroethylene Carbonate,-5.46E-17,LiPF6,0.002991027,0.002991027,253.15,0.192
Propylene Carbonate,0.744017899,Diethyl Carbonate,0.160744005,Fluoroethylene Carbonate,-4.97E-17,LiPF6,0.047619048,0.047619048,253.15,1.67
Propylene Carbonate,0.679647209,Diethyl Carbonate,0.146836809,Fluoroethylene Carbonate,-4.54E-17,LiPF6,0.086757991,0.086757991,253.15,1.27
Propylene Carbonate,0.625438323,Diethyl Carbonate,0.135125057,Fluoroethylene Carbonate,-4.18E-17,LiPF6,0.11971831,0.11971831,253.15,0.567
Propylene Carbonate,0.579771116,Diethyl Carbonate,0.125258722,Fluoroethylene Carbonate,-3.87E-17,LiPF6,0.147485081,0.147485081,253.15,0.116
Propylene Carbonate,0.817416317,Diethyl Carbonate,0.176601629,Fluoroethylene Carbonate,-5.46E-17,LiPF6,0.002991027,0.002991027,263.15,0.263
Propylene Carbonate,0.744017899,Diethyl Carbonate,0.160744005,Fluoroethylene Carbonate,-4.97E-17,LiPF6,0.047619048,0.047619048,263.15,2.46
Propylene Carbonate,0.679647209,Diethyl Carbonate,0.146836809,Fluoroethylene Carbonate,-4.54E-17,LiPF6,0.086757991,0.086757991,263.15,2.1
Propylene Carbonate,0.625438323,Diethyl Carbonate,0.135125057,Fluoroethylene Carbonate,-4.18E-17,LiPF6,0.11971831,0.11971831,263.15,1.16
Propylene Carbonate,0.579771116,Diethyl Carbonate,0.125258722,Fluoroethylene Carbonate,-3.87E-17,LiPF6,0.147485081,0.147485081,263.15,0.379
Propylene Carbonate,0.817416317,Diethyl Carbonate,0.176601629,Fluoroethylene Carbonate,-5.46E-17,LiPF6,0.002991027,0.002991027,273.15,0.34
Propylene Carbonate,0.744017899,Diethyl Carbonate,0.160744005,Fluoroethylene Carbonate,-4.97E-17,LiPF6,0.047619048,0.047619048,273.15,3.35
Propylene Carbonate,0.679647209,Diethyl Carbonate,0.146836809,Fluoroethylene Carbonate,-4.54E-17,LiPF6,0.086757991,0.086757991,273.15,3.1
Propylene Carbonate,0.625438323,Diethyl Carbonate,0.135125057,Fluoroethylene Carbonate,-4.18E-17,LiPF6,0.11971831,0.11971831,273.15,1.95
Propylene Carbonate,0.579771116,Diethyl Carbonate,0.125258722,Fluoroethylene Carbonate,-3.87E-17,LiPF6,0.147485081,0.147485081,273.15,0.832
Propylene Carbonate,0.817416317,Diethyl Carbonate,0.176601629,Fluoroethylene Carbonate,-5.46E-17,LiPF6,0.002991027,0.002991027,283.15,0.424
Propylene Carbonate,0.744017899,Diethyl Carbonate,0.160744005,Fluoroethylene Carbonate,-4.97E-17,LiPF6,0.047619048,0.047619048,283.15,4.34
Propylene Carbonate,0.679647209,Diethyl Carbonate,0.146836809,Fluoroethylene Carbonate,-4.54E-17,LiPF6,0.086757991,0.086757991,283.15,4.25
Propylene Carbonate,0.625438323,Diethyl Carbonate,0.135125057,Fluoroethylene Carbonate,-4.18E-17,LiPF6,0.11971831,0.11971831,283.15,2.92
Propylene Carbonate,0.579771116,Diethyl Carbonate,0.125258722,Fluoroethylene Carbonate,-3.87E-17,LiPF6,0.147485081,0.147485081,283.15,1.48
Propylene Carbonate,0.817416317,Diethyl Carbonate,0.176601629,Fluoroethylene Carbonate,-5.46E-17,LiPF6,0.002991027,0.002991027,293.15,0.517
Propylene Carbonate,0.744017899,Diethyl Carbonate,0.160744005,Fluoroethylene Carbonate,-4.97E-17,LiPF6,0.047619048,0.047619048,293.15,5.45
Propylene Carbonate,0.679647209,Diethyl Carbonate,0.146836809,Fluoroethylene Carbonate,-4.54E-17,LiPF6,0.086757991,0.086757991,293.15,5.58
Propylene Carbonate,0.625438323,Diethyl Carbonate,0.135125057,Fluoroethylene Carbonate,-4.18E-17,LiPF6,0.11971831,0.11971831,293.15,4.1
Propylene Carbonate,0.579771116,Diethyl Carbonate,0.125258722,Fluoroethylene Carbonate,-3.87E-17,LiPF6,0.147485081,0.147485081,293.15,2.31
Propylene Carbonate,0.391004615,Ethyl Methyl Carbonate,0.383432785,Dimethyl Carbonate,0.221570584,LiTFSI,0.001996008,0.001996008,243.15,0.278
Propylene Carbonate,0.356610995,Ethyl Methyl Carbonate,0.3497052,Dimethyl Carbonate,0.202080751,LiTFSI,0.045801527,0.045801527,243.15,3.01
Propylene Carbonate,0.327083168,Ethyl Methyl Carbonate,0.320749182,Dimethyl Carbonate,0.185348218,LiTFSI,0.083409716,0.083409716,243.15,2.75
Propylene Carbonate,0.301631181,Ethyl Methyl Carbonate,0.295790074,Dimethyl Carbonate,0.170925341,LiTFSI,0.115826702,0.115826702,243.15,1.73
Propylene Carbonate,0.28021618,Ethyl Methyl Carbonate,0.274789776,Dimethyl Carbonate,0.158790102,LiTFSI,0.143101971,0.143101971,243.15,0.937
Propylene Carbonate,0.391004615,Ethyl Methyl Carbonate,0.383432785,Dimethyl Carbonate,0.221570584,LiTFSI,0.001996008,0.001996008,253.15,0.355
Propylene Carbonate,0.356610995,Ethyl Methyl Carbonate,0.3497052,Dimethyl Carbonate,0.202080751,LiTFSI,0.045801527,0.045801527,253.15,3.94
Propylene Carbonate,0.327083168,Ethyl Methyl Carbonate,0.320749182,Dimethyl Carbonate,0.185348218,LiTFSI,0.083409716,0.083409716,253.15,3.79
Propylene Carbonate,0.301631181,Ethyl Methyl Carbonate,0.295790074,Dimethyl Carbonate,0.170925341,LiTFSI,0.115826702,0.115826702,253.15,2.57
Propylene Carbonate,0.28021618,Ethyl Methyl Carbonate,0.274789776,Dimethyl Carbonate,0.158790102,LiTFSI,0.143101971,0.143101971,253.15,1.52
Propylene Carbonate,0.391004615,Ethyl Methyl Carbonate,0.383432785,Dimethyl Carbonate,0.221570584,LiTFSI,0.001996008,0.001996008,263.15,0.436
Propylene Carbonate,0.356610995,Ethyl Methyl Carbonate,0.3497052,Dimethyl Carbonate,0.202080751,LiTFSI,0.045801527,0.045801527,263.15,4.94
Propylene Carbonate,0.327083168,Ethyl Methyl Carbonate,0.320749182,Dimethyl Carbonate,0.185348218,LiTFSI,0.083409716,0.083409716,263.15,4.95
Propylene Carbonate,0.301631181,Ethyl Methyl Carbonate,0.295790074,Dimethyl Carbonate,0.170925341,LiTFSI,0.115826702,0.115826702,263.15,3.54
Propylene Carbonate,0.28021618,Ethyl Methyl Carbonate,0.274789776,Dimethyl Carbonate,0.158790102,LiTFSI,0.143101971,0.143101971,263.15,2.23
Propylene Carbonate,0.391004615,Ethyl Methyl Carbonate,0.383432785,Dimethyl Carbonate,0.221570584,LiTFSI,0.001996008,0.001996008,273.15,0.521
Propylene Carbonate,0.356610995,Ethyl Methyl Carbonate,0.3497052,Dimethyl Carbonate,0.202080751,LiTFSI,0.045801527,0.045801527,273.15,6
Propylene Carbonate,0.327083168,Ethyl Methyl Carbonate,0.320749182,Dimethyl Carbonate,0.185348218,LiTFSI,0.083409716,0.083409716,273.15,6.2
Propylene Carbonate,0.301631181,Ethyl Methyl Carbonate,0.295790074,Dimethyl Carbonate,0.170925341,LiTFSI,0.115826702,0.115826702,273.15,4.63
Propylene Carbonate,0.28021618,Ethyl Methyl Carbonate,0.274789776,Dimethyl Carbonate,0.158790102,LiTFSI,0.143101971,0.143101971,273.15,3.06
Propylene Carbonate,0.391004615,Ethyl Methyl Carbonate,0.383432785,Dimethyl Carbonate,0.221570584,LiTFSI,0.001996008,0.001996008,283.15,0.61
Propylene Carbonate,0.356610995,Ethyl Methyl Carbonate,0.3497052,Dimethyl Carbonate,0.202080751,LiTFSI,0.045801527,0.045801527,283.15,7.14
Propylene Carbonate,0.327083168,Ethyl Methyl Carbonate,0.320749182,Dimethyl Carbonate,0.185348218,LiTFSI,0.083409716,0.083409716,283.15,7.57
Propylene Carbonate,0.301631181,Ethyl Methyl Carbonate,0.295790074,Dimethyl Carbonate,0.170925341,LiTFSI,0.115826702,0.115826702,283.15,5.85
Propylene Carbonate,0.28021618,Ethyl Methyl Carbonate,0.274789776,Dimethyl Carbonate,0.158790102,LiTFSI,0.143101971,0.143101971,283.15,4.02
Propylene Carbonate,0.391004615,Ethyl Methyl Carbonate,0.383432785,Dimethyl Carbonate,0.221570584,LiTFSI,0.001996008,0.001996008,293.15,0.705
Propylene Carbonate,0.356610995,Ethyl Methyl Carbonate,0.3497052,Dimethyl Carbonate,0.202080751,LiTFSI,0.045801527,0.045801527,293.15,8.36
Propylene Carbonate,0.327083168,Ethyl Methyl Carbonate,0.320749182,Dimethyl Carbonate,0.185348218,LiTFSI,0.083409716,0.083409716,293.15,9.08
Propylene Carbonate,0.301631181,Ethyl Methyl Carbonate,0.295790074,Dimethyl Carbonate,0.170925341,LiTFSI,0.115826702,0.115826702,293.15,7.21
Propylene Carbonate,0.28021618,Ethyl Methyl Carbonate,0.274789776,Dimethyl Carbonate,0.158790102,LiTFSI,0.143101971,0.143101971,293.15,5.12
Ethyl Methyl Carbonate,0.177134771,Ethylene Carbonate,0,Dimethyl Carbonate,0.818873213,LiPF6,0.001996008,0.001996008,243.15,0.061
Ethyl Methyl Carbonate,0.162853986,Ethylene Carbonate,0,Dimethyl Carbonate,0.752854826,LiPF6,0.042145594,0.042145594,243.15,0.957
Ethyl Methyl Carbonate,0.149979657,Ethylene Carbonate,0,Dimethyl Carbonate,0.693338315,LiPF6,0.078341014,0.078341014,243.15,2
Ethyl Methyl Carbonate,0.139169049,Ethylene Carbonate,0,Dimethyl Carbonate,0.643362145,LiPF6,0.108734403,0.108734403,243.15,2.08
Ethyl Methyl Carbonate,0.129845114,Ethylene Carbonate,0,Dimethyl Carbonate,0.600258692,LiPF6,0.134948097,0.134948097,243.15,1.53
Ethyl Methyl Carbonate,0.177134771,Ethylene Carbonate,0,Dimethyl Carbonate,0.818873213,LiPF6,0.001996008,0.001996008,253.15,0.0754
Ethyl Methyl Carbonate,0.162853986,Ethylene Carbonate,0,Dimethyl Carbonate,0.752854826,LiPF6,0.042145594,0.042145594,253.15,1.19
Ethyl Methyl Carbonate,0.149979657,Ethylene Carbonate,0,Dimethyl Carbonate,0.693338315,LiPF6,0.078341014,0.078341014,253.15,2.55
Ethyl Methyl Carbonate,0.139169049,Ethylene Carbonate,0,Dimethyl Carbonate,0.643362145,LiPF6,0.108734403,0.108734403,253.15,2.83
Ethyl Methyl Carbonate,0.129845114,Ethylene Carbonate,0,Dimethyl Carbonate,0.600258692,LiPF6,0.134948097,0.134948097,253.15,2.3
Ethyl Methyl Carbonate,0.177134771,Ethylene Carbonate,0,Dimethyl Carbonate,0.818873213,LiPF6,0.001996008,0.001996008,263.15,0.0914
Ethyl Methyl Carbonate,0.162853986,Ethylene Carbonate,0,Dimethyl Carbonate,0.752854826,LiPF6,0.042145594,0.042145594,263.15,1.46
Ethyl Methyl Carbonate,0.149979657,Ethylene Carbonate,0,Dimethyl Carbonate,0.693338315,LiPF6,0.078341014,0.078341014,263.15,3.19
Ethyl Methyl Carbonate,0.139169049,Ethylene Carbonate,0,Dimethyl Carbonate,0.643362145,LiPF6,0.108734403,0.108734403,263.15,3.73
Ethyl Methyl Carbonate,0.129845114,Ethylene Carbonate,0,Dimethyl Carbonate,0.600258692,LiPF6,0.134948097,0.134948097,263.15,3.28
Ethyl Methyl Carbonate,0.177134771,Ethylene Carbonate,0,Dimethyl Carbonate,0.818873213,LiPF6,0.001996008,0.001996008,273.15,0.109
Ethyl Methyl Carbonate,0.162853986,Ethylene Carbonate,0,Dimethyl Carbonate,0.752854826,LiPF6,0.042145594,0.042145594,273.15,1.78
Ethyl Methyl Carbonate,0.149979657,Ethylene Carbonate,0,Dimethyl Carbonate,0.693338315,LiPF6,0.078341014,0.078341014,273.15,3.94
Ethyl Methyl Carbonate,0.139169049,Ethylene Carbonate,0,Dimethyl Carbonate,0.643362145,LiPF6,0.108734403,0.108734403,273.15,4.76
Ethyl Methyl Carbonate,0.129845114,Ethylene Carbonate,0,Dimethyl Carbonate,0.600258692,LiPF6,0.134948097,0.134948097,273.15,4.47
Ethyl Methyl Carbonate,0.177134771,Ethylene Carbonate,0,Dimethyl Carbonate,0.818873213,LiPF6,0.001996008,0.001996008,283.15,0.128
Ethyl Methyl Carbonate,0.162853986,Ethylene Carbonate,0,Dimethyl Carbonate,0.752854826,LiPF6,0.042145594,0.042145594,283.15,2.16
Ethyl Methyl Carbonate,0.149979657,Ethylene Carbonate,0,Dimethyl Carbonate,0.693338315,LiPF6,0.078341014,0.078341014,283.15,4.79
Ethyl Methyl Carbonate,0.139169049,Ethylene Carbonate,0,Dimethyl Carbonate,0.643362145,LiPF6,0.108734403,0.108734403,283.15,5.93
Ethyl Methyl Carbonate,0.129845114,Ethylene Carbonate,0,Dimethyl Carbonate,0.600258692,LiPF6,0.134948097,0.134948097,283.15,5.89
Ethyl Methyl Carbonate,0.177134771,Ethylene Carbonate,0,Dimethyl Carbonate,0.818873213,LiPF6,0.001996008,0.001996008,293.15,0.149
Ethyl Methyl Carbonate,0.162853986,Ethylene Carbonate,0,Dimethyl Carbonate,0.752854826,LiPF6,0.042145594,0.042145594,293.15,2.58
Ethyl Methyl Carbonate,0.149979657,Ethylene Carbonate,0,Dimethyl Carbonate,0.693338315,LiPF6,0.078341014,0.078341014,293.15,5.74
Ethyl Methyl Carbonate,0.139169049,Ethylene Carbonate,0,Dimethyl Carbonate,0.643362145,LiPF6,0.108734403,0.108734403,293.15,7.25
Ethyl Methyl Carbonate,0.129845114,Ethylene Carbonate,0,Dimethyl Carbonate,0.600258692,LiPF6,0.134948097,0.134948097,293.15,7.49
Diethyl Carbonate,0.994017946,Fluoroethylene Carbonate,0,Dimethyl Carbonate,0,LiPF6,0.002991027,0.002991027,243.15,0.0519
Diethyl Carbonate,0.893939394,Fluoroethylene Carbonate,0,Dimethyl Carbonate,0,LiPF6,0.053030303,0.053030303,243.15,0.597
Diethyl Carbonate,0.808318264,Fluoroethylene Carbonate,0,Dimethyl Carbonate,0,LiPF6,0.095840868,0.095840868,243.15,0.937
Diethyl Carbonate,0.737619461,Fluoroethylene Carbonate,0,Dimethyl Carbonate,0,LiPF6,0.131190269,0.131190269,243.15,0.461
Diethyl Carbonate,0.679261125,Fluoroethylene Carbonate,0,Dimethyl Carbonate,0,LiPF6,0.160369437,0.160369437,243.15,0.0757
Diethyl Carbonate,0.994017946,Fluoroethylene Carbonate,0,Dimethyl Carbonate,0,LiPF6,0.002991027,0.002991027,253.15,0.0635
Diethyl Carbonate,0.893939394,Fluoroethylene Carbonate,0,Dimethyl Carbonate,0,LiPF6,0.053030303,0.053030303,253.15,0.775
Diethyl Carbonate,0.808318264,Fluoroethylene Carbonate,0,Dimethyl Carbonate,0,LiPF6,0.095840868,0.095840868,253.15,1.3
Diethyl Carbonate,0.737619461,Fluoroethylene Carbonate,0,Dimethyl Carbonate,0,LiPF6,0.131190269,0.131190269,253.15,0.781
Diethyl Carbonate,0.679261125,Fluoroethylene Carbonate,0,Dimethyl Carbonate,0,LiPF6,0.160369437,0.160369437,253.15,0.189
Diethyl Carbonate,0.994017946,Fluoroethylene Carbonate,0,Dimethyl Carbonate,0,LiPF6,0.002991027,0.002991027,263.15,0.0764
Diethyl Carbonate,0.893939394,Fluoroethylene Carbonate,0,Dimethyl Carbonate,0,LiPF6,0.053030303,0.053030303,263.15,0.987
Diethyl Carbonate,0.808318264,Fluoroethylene Carbonate,0,Dimethyl Carbonate,0,LiPF6,0.095840868,0.095840868,263.15,1.72
Diethyl Carbonate,0.737619461,Fluoroethylene Carbonate,0,Dimethyl Carbonate,0,LiPF6,0.131190269,0.131190269,263.15,1.22
Diethyl Carbonate,0.679261125,Fluoroethylene Carbonate,0,Dimethyl Carbonate,0,LiPF6,0.160369437,0.160369437,263.15,0.386
Diethyl Carbonate,0.994017946,Fluoroethylene Carbonate,0,Dimethyl Carbonate,0,LiPF6,0.002991027,0.002991027,273.15,0.0908
Diethyl Carbonate,0.893939394,Fluoroethylene Carbonate,0,Dimethyl Carbonate,0,LiPF6,0.053030303,0.053030303,273.15,1.24
Diethyl Carbonate,0.808318264,Fluoroethylene Carbonate,0,Dimethyl Carbonate,0,LiPF6,0.095840868,0.095840868,273.15,2.24
Diethyl Carbonate,0.737619461,Fluoroethylene Carbonate,0,Dimethyl Carbonate,0,LiPF6,0.131190269,0.131190269,273.15,1.79
Diethyl Carbonate,0.679261125,Fluoroethylene Carbonate,0,Dimethyl Carbonate,0,LiPF6,0.160369437,0.160369437,273.15,0.7
Diethyl Carbonate,0.994017946,Fluoroethylene Carbonate,0,Dimethyl Carbonate,0,LiPF6,0.002991027,0.002991027,283.15,0.107
Diethyl Carbonate,0.893939394,Fluoroethylene Carbonate,0,Dimethyl Carbonate,0,LiPF6,0.053030303,0.053030303,283.15,1.53
Diethyl Carbonate,0.808318264,Fluoroethylene Carbonate,0,Dimethyl Carbonate,0,LiPF6,0.095840868,0.095840868,283.15,2.83
Diethyl Carbonate,0.737619461,Fluoroethylene Carbonate,0,Dimethyl Carbonate,0,LiPF6,0.131190269,0.131190269,283.15,2.5
Diethyl Carbonate,0.679261125,Fluoroethylene Carbonate,0,Dimethyl Carbonate,0,LiPF6,0.160369437,0.160369437,283.15,1.16
Diethyl Carbonate,0.994017946,Fluoroethylene Carbonate,0,Dimethyl Carbonate,0,LiPF6,0.002991027,0.002991027,293.15,0.124
Diethyl Carbonate,0.893939394,Fluoroethylene Carbonate,0,Dimethyl Carbonate,0,LiPF6,0.053030303,0.053030303,293.15,1.86
Diethyl Carbonate,0.808318264,Fluoroethylene Carbonate,0,Dimethyl Carbonate,0,LiPF6,0.095840868,0.095840868,293.15,3.48
