Repository: BattModels/DiffMix-NatCommData

# DiffMix-NatCommData

This is the official data repository for "Differentiable Modeling and Optimization of Non-aqueous Li-based Battery Electrolyte Solutions Using Geometric Deep Learning" published in Nature Communications.

# Citation

Coming soon.

File: training_data/published_AEM_data.csv (part 80 of 82)
sub1_name,x1 (mole fraction),sub2_name,x2 (mole fraction),sub3_name,x3 (mole fraction),salt,x4 (mole fraction),x5 (mole fraction),temperature (K),ionic conductivity (mS/cm)
Diethyl Carbonate,0.737619461,Fluoroethylene Carbonate,0,Dimethyl Carbonate,0,LiPF6,0.131190269,0.131190269,293.15,3.35
Diethyl Carbonate,0.679261125,Fluoroethylene Carbonate,0,Dimethyl Carbonate,0,LiPF6,0.160369437,0.160369437,293.15,1.78
Propylene Carbonate,0.4022813,Ethyl Methyl Carbonate,0.591736646,Dimethyl Carbonate,0,LiPF6,0.002991027,0.002991027,243.15,0.226
Propylene Carbonate,0.366894033,Ethyl Methyl Carbonate,0.53968366,Dimethyl Carbonate,0,LiPF6,0.046711153,0.046711153,243.15,2.52
Propylene Carbonate,0.335155612,Ethyl Methyl Carbonate,0.492997953,Dimethyl Carbonate,0,LiPF6,0.085923218,0.085923218,243.15,2.46
Propylene Carbonate,0.309058333,Ethyl Methyl Carbonate,0.454610098,Dimethyl Carbonate,0,LiPF6,0.118165785,0.118165785,243.15,1.45
Propylene Carbonate,0.286505693,Ethyl Methyl Carbonate,0.421436237,Dimethyl Carbonate,0,LiPF6,0.146029035,0.146029035,243.15,0.517
Propylene Carbonate,0.4022813,Ethyl Methyl Carbonate,0.591736646,Dimethyl Carbonate,0,LiPF6,0.002991027,0.002991027,253.15,0.289
Propylene Carbonate,0.366894033,Ethyl Methyl Carbonate,0.53968366,Dimethyl Carbonate,0,LiPF6,0.046711153,0.046711153,253.15,3.33
Propylene Carbonate,0.335155612,Ethyl Methyl Carbonate,0.492997953,Dimethyl Carbonate,0,LiPF6,0.085923218,0.085923218,253.15,3.49
Propylene Carbonate,0.309058333,Ethyl Methyl Carbonate,0.454610098,Dimethyl Carbonate,0,LiPF6,0.118165785,0.118165785,253.15,2.35
Propylene Carbonate,0.286505693,Ethyl Methyl Carbonate,0.421436237,Dimethyl Carbonate,0,LiPF6,0.146029035,0.146029035,253.15,1.07
Propylene Carbonate,0.4022813,Ethyl Methyl Carbonate,0.591736646,Dimethyl Carbonate,0,LiPF6,0.002991027,0.002991027,263.15,0.356
Propylene Carbonate,0.366894033,Ethyl Methyl Carbonate,0.53968366,Dimethyl Carbonate,0,LiPF6,0.046711153,0.046711153,263.15,4.2
Propylene Carbonate,0.335155612,Ethyl Methyl Carbonate,0.492997953,Dimethyl Carbonate,0,LiPF6,0.085923218,0.085923218,263.15,4.63
Propylene Carbonate,0.309058333,Ethyl Methyl Carbonate,0.454610098,Dimethyl Carbonate,0,LiPF6,0.118165785,0.118165785,263.15,3.41
Propylene Carbonate,0.286505693,Ethyl Methyl Carbonate,0.421436237,Dimethyl Carbonate,0,LiPF6,0.146029035,0.146029035,263.15,1.81
Propylene Carbonate,0.4022813,Ethyl Methyl Carbonate,0.591736646,Dimethyl Carbonate,0,LiPF6,0.002991027,0.002991027,273.15,0.427
Propylene Carbonate,0.366894033,Ethyl Methyl Carbonate,0.53968366,Dimethyl Carbonate,0,LiPF6,0.046711153,0.046711153,273.15,5.12
Propylene Carbonate,0.335155612,Ethyl Methyl Carbonate,0.492997953,Dimethyl Carbonate,0,LiPF6,0.085923218,0.085923218,273.15,5.86
Propylene Carbonate,0.309058333,Ethyl Methyl Carbonate,0.454610098,Dimethyl Carbonate,0,LiPF6,0.118165785,0.118165785,273.15,4.61
Propylene Carbonate,0.286505693,Ethyl Methyl Carbonate,0.421436237,Dimethyl Carbonate,0,LiPF6,0.146029035,0.146029035,273.15,2.72
Propylene Carbonate,0.4022813,Ethyl Methyl Carbonate,0.591736646,Dimethyl Carbonate,0,LiPF6,0.002991027,0.002991027,283.15,0.501
Propylene Carbonate,0.366894033,Ethyl Methyl Carbonate,0.53968366,Dimethyl Carbonate,0,LiPF6,0.046711153,0.046711153,283.15,6.11
Propylene Carbonate,0.335155612,Ethyl Methyl Carbonate,0.492997953,Dimethyl Carbonate,0,LiPF6,0.085923218,0.085923218,283.15,7.19
Propylene Carbonate,0.309058333,Ethyl Methyl Carbonate,0.454610098,Dimethyl Carbonate,0,LiPF6,0.118165785,0.118165785,283.15,5.95
Propylene Carbonate,0.286505693,Ethyl Methyl Carbonate,0.421436237,Dimethyl Carbonate,0,LiPF6,0.146029035,0.146029035,283.15,3.79
Propylene Carbonate,0.4022813,Ethyl Methyl Carbonate,0.591736646,Dimethyl Carbonate,0,LiPF6,0.002991027,0.002991027,293.15,0.58
Propylene Carbonate,0.366894033,Ethyl Methyl Carbonate,0.53968366,Dimethyl Carbonate,0,LiPF6,0.046711153,0.046711153,293.15,7.17
Propylene Carbonate,0.335155612,Ethyl Methyl Carbonate,0.492997953,Dimethyl Carbonate,0,LiPF6,0.085923218,0.085923218,293.15,8.64
Propylene Carbonate,0.309058333,Ethyl Methyl Carbonate,0.454610098,Dimethyl Carbonate,0,LiPF6,0.118165785,0.118165785,293.15,7.45
Propylene Carbonate,0.286505693,Ethyl Methyl Carbonate,0.421436237,Dimethyl Carbonate,0,LiPF6,0.146029035,0.146029035,293.15,5.06
Diethyl Carbonate,0.356220158,Ethyl Methyl Carbonate,0.404216893,Dimethyl Carbonate,0.233580895,LiTFSI,0.002991027,0.002991027,243.15,0.0924
Diethyl Carbonate,0.324234014,Ethyl Methyl Carbonate,0.367920969,Dimethyl Carbonate,0.212606921,LiTFSI,0.047619048,0.047619048,243.15,1.58
Diethyl Carbonate,0.295584831,Ethyl Methyl Carbonate,0.335411625,Dimethyl Carbonate,0.193821062,LiTFSI,0.087591241,0.087591241,243.15,2.79
Diethyl Carbonate,0.272003566,Ethyl Methyl Carbonate,0.308653045,Dimethyl Carbonate,0.178358341,LiTFSI,0.120492524,0.120492524,243.15,2.83
Diethyl Carbonate,0.251617213,Ethyl Methyl Carbonate,0.285519857,Dimethyl Carbonate,0.16499059,LiTFSI,0.14893617,0.14893617,243.15,2.28
Diethyl Carbonate,0.356220158,Ethyl Methyl Carbonate,0.404216893,Dimethyl Carbonate,0.233580895,LiTFSI,0.002991027,0.002991027,253.15,0.111
Diethyl Carbonate,0.324234014,Ethyl Methyl Carbonate,0.367920969,Dimethyl Carbonate,0.212606921,LiTFSI,0.047619048,0.047619048,253.15,1.9
Diethyl Carbonate,0.295584831,Ethyl Methyl Carbonate,0.335411625,Dimethyl Carbonate,0.193821062,LiTFSI,0.087591241,0.087591241,253.15,3.4
Diethyl Carbonate,0.272003566,Ethyl Methyl Carbonate,0.308653045,Dimethyl Carbonate,0.178358341,LiTFSI,0.120492524,0.120492524,253.15,3.53
Diethyl Carbonate,0.251617213,Ethyl Methyl Carbonate,0.285519857,Dimethyl Carbonate,0.16499059,LiTFSI,0.14893617,0.14893617,253.15,2.93
Diethyl Carbonate,0.356220158,Ethyl Methyl Carbonate,0.404216893,Dimethyl Carbonate,0.233580895,LiTFSI,0.002991027,0.002991027,263.15,0.131
Diethyl Carbonate,0.324234014,Ethyl Methyl Carbonate,0.367920969,Dimethyl Carbonate,0.212606921,LiTFSI,0.047619048,0.047619048,263.15,2.27
Diethyl Carbonate,0.295584831,Ethyl Methyl Carbonate,0.335411625,Dimethyl Carbonate,0.193821062,LiTFSI,0.087591241,0.087591241,263.15,4.08
Diethyl Carbonate,0.272003566,Ethyl Methyl Carbonate,0.308653045,Dimethyl Carbonate,0.178358341,LiTFSI,0.120492524,0.120492524,263.15,4.34
Diethyl Carbonate,0.251617213,Ethyl Methyl Carbonate,0.285519857,Dimethyl Carbonate,0.16499059,LiTFSI,0.14893617,0.14893617,263.15,3.7
Diethyl Carbonate,0.356220158,Ethyl Methyl Carbonate,0.404216893,Dimethyl Carbonate,0.233580895,LiTFSI,0.002991027,0.002991027,273.15,0.153
Diethyl Carbonate,0.324234014,Ethyl Methyl Carbonate,0.367920969,Dimethyl Carbonate,0.212606921,LiTFSI,0.047619048,0.047619048,273.15,2.68
Diethyl Carbonate,0.295584831,Ethyl Methyl Carbonate,0.335411625,Dimethyl Carbonate,0.193821062,LiTFSI,0.087591241,0.087591241,273.15,4.85
Diethyl Carbonate,0.272003566,Ethyl Methyl Carbonate,0.308653045,Dimethyl Carbonate,0.178358341,LiTFSI,0.120492524,0.120492524,273.15,5.27
Diethyl Carbonate,0.251617213,Ethyl Methyl Carbonate,0.285519857,Dimethyl Carbonate,0.16499059,LiTFSI,0.14893617,0.14893617,273.15,4.6
Diethyl Carbonate,0.356220158,Ethyl Methyl Carbonate,0.404216893,Dimethyl Carbonate,0.233580895,LiTFSI,0.002991027,0.002991027,283.15,0.178
Diethyl Carbonate,0.324234014,Ethyl Methyl Carbonate,0.367920969,Dimethyl Carbonate,0.212606921,LiTFSI,0.047619048,0.047619048,283.15,3.14
Diethyl Carbonate,0.295584831,Ethyl Methyl Carbonate,0.335411625,Dimethyl Carbonate,0.193821062,LiTFSI,0.087591241,0.087591241,283.15,5.7
Diethyl Carbonate,0.272003566,Ethyl Methyl Carbonate,0.308653045,Dimethyl Carbonate,0.178358341,LiTFSI,0.120492524,0.120492524,283.15,6.32
Diethyl Carbonate,0.251617213,Ethyl Methyl Carbonate,0.285519857,Dimethyl Carbonate,0.16499059,LiTFSI,0.14893617,0.14893617,283.15,5.64
Diethyl Carbonate,0.356220158,Ethyl Methyl Carbonate,0.404216893,Dimethyl Carbonate,0.233580895,LiTFSI,0.002991027,0.002991027,293.15,0.204
Diethyl Carbonate,0.324234014,Ethyl Methyl Carbonate,0.367920969,Dimethyl Carbonate,0.212606921,LiTFSI,0.047619048,0.047619048,293.15,3.65
Diethyl Carbonate,0.295584831,Ethyl Methyl Carbonate,0.335411625,Dimethyl Carbonate,0.193821062,LiTFSI,0.087591241,0.087591241,293.15,6.66
Diethyl Carbonate,0.272003566,Ethyl Methyl Carbonate,0.308653045,Dimethyl Carbonate,0.178358341,LiTFSI,0.120492524,0.120492524,293.15,7.47
Diethyl Carbonate,0.251617213,Ethyl Methyl Carbonate,0.285519857,Dimethyl Carbonate,0.16499059,LiTFSI,0.14893617,0.14893617,293.15,6.83
Propylene Carbonate,0.185109062,Ethyl Methyl Carbonate,0.181524413,Dimethyl Carbonate,0.629374509,LiTFSI,0.001996008,0.001996008,243.15,0.3
Propylene Carbonate,0.169844677,Ethyl Methyl Carbonate,0.166555624,Dimethyl Carbonate,0.577475297,LiTFSI,0.043062201,0.043062201,243.15,3.96
Propylene Carbonate,0.156101147,Ethyl Methyl Carbonate,0.153078238,Dimethyl Carbonate,0.530747018,LiTFSI,0.080036799,0.080036799,243.15,4.47
Propylene Carbonate,0.144550764,Ethyl Methyl Carbonate,0.141751529,Dimethyl Carbonate,0.491475485,LiTFSI,0.111111111,0.111111111,243.15,3.33
Propylene Carbonate,0.134858219,Ethyl Methyl Carbonate,0.132246681,Dimethyl Carbonate,0.458520639,LiTFSI,0.13718723,0.13718723,243.15,2.2
Propylene Carbonate,0.185109062,Ethyl Methyl Carbonate,0.181524413,Dimethyl Carbonate,0.629374509,LiTFSI,0.001996008,0.001996008,253.15,0.365
Propylene Carbonate,0.169844677,Ethyl Methyl Carbonate,0.166555624,Dimethyl Carbonate,0.577475297,LiTFSI,0.043062201,0.043062201,253.15,4.88
Propylene Carbonate,0.156101147,Ethyl Methyl Carbonate,0.153078238,Dimethyl Carbonate,0.530747018,LiTFSI,0.080036799,0.080036799,253.15,5.7
Propylene Carbonate,0.144550764,Ethyl Methyl Carbonate,0.141751529,Dimethyl Carbonate,0.491475485,LiTFSI,0.111111111,0.111111111,253.15,4.48
Propylene Carbonate,0.134858219,Ethyl Methyl Carbonate,0.132246681,Dimethyl Carbonate,0.458520639,LiTFSI,0.13718723,0.13718723,253.15,3.11
Propylene Carbonate,0.185109062,Ethyl Methyl Carbonate,0.181524413,Dimethyl Carbonate,0.629374509,LiTFSI,0.001996008,0.001996008,263.15,0.434
Propylene Carbonate,0.169844677,Ethyl Methyl Carbonate,0.166555624,Dimethyl Carbonate,0.577475297,LiTFSI,0.043062201,0.043062201,263.15,5.86
Propylene Carbonate,0.156101147,Ethyl Methyl Carbonate,0.153078238,Dimethyl Carbonate,0.530747018,LiTFSI,0.080036799,0.080036799,263.15,7.04
Propylene Carbonate,0.144550764,Ethyl Methyl Carbonate,0.141751529,Dimethyl Carbonate,0.491475485,LiTFSI,0.111111111,0.111111111,263.15,5.76
Propylene Carbonate,0.134858219,Ethyl Methyl Carbonate,0.132246681,Dimethyl Carbonate,0.458520639,LiTFSI,0.13718723,0.13718723,263.15,4.16
Propylene Carbonate,0.185109062,Ethyl Methyl Carbonate,0.181524413,Dimethyl Carbonate,0.629374509,LiTFSI,0.001996008,0.001996008,273.15,0.507
Propylene Carbonate,0.169844677,Ethyl Methyl Carbonate,0.166555624,Dimethyl Carbonate,0.577475297,LiTFSI,0.043062201,0.043062201,273.15,6.9
Propylene Carbonate,0.156101147,Ethyl Methyl Carbonate,0.153078238,Dimethyl Carbonate,0.530747018,LiTFSI,0.080036799,0.080036799,273.15,8.48
Propylene Carbonate,0.144550764,Ethyl Methyl Carbonate,0.141751529,Dimethyl Carbonate,0.491475485,LiTFSI,0.111111111,0.111111111,273.15,7.18
Propylene Carbonate,0.134858219,Ethyl Methyl Carbonate,0.132246681,Dimethyl Carbonate,0.458520639,LiTFSI,0.13718723,0.13718723,273.15,5.35
Propylene Carbonate,0.185109062,Ethyl Methyl Carbonate,0.181524413,Dimethyl Carbonate,0.629374509,LiTFSI,0.001996008,0.001996008,283.15,0.584
Propylene Carbonate,0.169844677,Ethyl Methyl Carbonate,0.166555624,Dimethyl Carbonate,0.577475297,LiTFSI,0.043062201,0.043062201,283.15,8
Propylene Carbonate,0.156101147,Ethyl Methyl Carbonate,0.153078238,Dimethyl Carbonate,0.530747018,LiTFSI,0.080036799,0.080036799,283.15,10
Propylene Carbonate,0.144550764,Ethyl Methyl Carbonate,0.141751529,Dimethyl Carbonate,0.491475485,LiTFSI,0.111111111,0.111111111,283.15,8.74
Propylene Carbonate,0.134858219,Ethyl Methyl Carbonate,0.132246681,Dimethyl Carbonate,0.458520639,LiTFSI,0.13718723,0.13718723,283.15,6.69
Propylene Carbonate,0.185109062,Ethyl Methyl Carbonate,0.181524413,Dimethyl Carbonate,0.629374509,LiTFSI,0.001996008,0.001996008,293.15,0.666
Propylene Carbonate,0.169844677,Ethyl Methyl Carbonate,0.166555624,Dimethyl Carbonate,0.577475297,LiTFSI,0.043062201,0.043062201,293.15,9.18
Propylene Carbonate,0.156101147,Ethyl Methyl Carbonate,0.153078238,Dimethyl Carbonate,0.530747018,LiTFSI,0.080036799,0.080036799,293.15,11.7
Propylene Carbonate,0.144550764,Ethyl Methyl Carbonate,0.141751529,Dimethyl Carbonate,0.491475485,LiTFSI,0.111111111,0.111111111,293.15,10.5
Propylene Carbonate,0.134858219,Ethyl Methyl Carbonate,0.132246681,Dimethyl Carbonate,0.458520639,LiTFSI,0.13718723,0.13718723,293.15,8.19
Propylene Carbonate,0.183073279,Fluoroethylene Carbonate,0.176232112,Ethylene Carbonate,0.636702594,LiPF6,0.001996008,0.001996008,243.15,0.0963
Propylene Carbonate,0.167976768,Fluoroethylene Carbonate,0.161699735,Ethylene Carbonate,0.584199096,LiPF6,0.043062201,0.043062201,243.15,0.702
Propylene Carbonate,0.154695795,Fluoroethylene Carbonate,0.148915052,Ethylene Carbonate,0.538009779,LiPF6,0.079189687,0.079189687,243.15,0.431
Propylene Carbonate,0.143542986,Fluoroethylene Carbonate,0.138179006,Ethylene Carbonate,0.499221909,LiPF6,0.10952805,0.10952805,243.15,0.182
Propylene Carbonate,0.133648987,Fluoroethylene Carbonate,0.12865473,Ethylene Carbonate,0.464812,LiPF6,0.136442142,0.136442142,243.15,0.0504
Propylene Carbonate,0.183073279,Fluoroethylene Carbonate,0.176232112,Ethylene Carbonate,0.636702594,LiPF6,0.001996008,0.001996008,253.15,0.15
Propylene Carbonate,0.167976768,Fluoroethylene Carbonate,0.161699735,Ethylene Carbonate,0.584199096,LiPF6,0.043062201,0.043062201,253.15,1.3
Propylene Carbonate,0.154695795,Fluoroethylene Carbonate,0.148915052,Ethylene Carbonate,0.538009779,LiPF6,0.079189687,0.079189687,253.15,1.03
Propylene Carbonate,0.143542986,Fluoroethylene Carbonate,0.138179006,Ethylene Carbonate,0.499221909,LiPF6,0.10952805,0.10952805,253.15,0.593
Propylene Carbonate,0.133648987,Fluoroethylene Carbonate,0.12865473,Ethylene Carbonate,0.464812,LiPF6,0.136442142,0.136442142,253.15,0.265
Propylene Carbonate,0.183073279,Fluoroethylene Carbonate,0.176232112,Ethylene Carbonate,0.636702594,LiPF6,0.001996008,0.001996008,263.15,0.217
Propylene Carbonate,0.167976768,Fluoroethylene Carbonate,0.161699735,Ethylene Carbonate,0.584199096,LiPF6,0.043062201,0.043062201,263.15,2.09
Propylene Carbonate,0.154695795,Fluoroethylene Carbonate,0.148915052,Ethylene Carbonate,0.538009779,LiPF6,0.079189687,0.079189687,263.15,1.92
Propylene Carbonate,0.143542986,Fluoroethylene Carbonate,0.138179006,Ethylene Carbonate,0.499221909,LiPF6,0.10952805,0.10952805,263.15,1.32
Propylene Carbonate,0.133648987,Fluoroethylene Carbonate,0.12865473,Ethylene Carbonate,0.464812,LiPF6,0.136442142,0.136442142,263.15,0.756
Propylene Carbonate,0.183073279,Fluoroethylene Carbonate,0.176232112,Ethylene Carbonate,0.636702594,LiPF6,0.001996008,0.001996008,273.15,0.299
Propylene Carbonate,0.167976768,Fluoroethylene Carbonate,0.161699735,Ethylene Carbonate,0.584199096,LiPF6,0.043062201,0.043062201,273.15,3.07
Propylene Carbonate,0.154695795,Fluoroethylene Carbonate,0.148915052,Ethylene Carbonate,0.538009779,LiPF6,0.079189687,0.079189687,273.15,3.09
Propylene Carbonate,0.143542986,Fluoroethylene Carbonate,0.138179006,Ethylene Carbonate,0.499221909,LiPF6,0.10952805,0.10952805,273.15,2.36
Propylene Carbonate,0.133648987,Fluoroethylene Carbonate,0.12865473,Ethylene Carbonate,0.464812,LiPF6,0.136442142,0.136442142,273.15,1.57
Propylene Carbonate,0.183073279,Fluoroethylene Carbonate,0.176232112,Ethylene Carbonate,0.636702594,LiPF6,0.001996008,0.001996008,283.15,0.394
Propylene Carbonate,0.167976768,Fluoroethylene Carbonate,0.161699735,Ethylene Carbonate,0.584199096,LiPF6,0.043062201,0.043062201,283.15,4.22
Propylene Carbonate,0.154695795,Fluoroethylene Carbonate,0.148915052,Ethylene Carbonate,0.538009779,LiPF6,0.079189687,0.079189687,283.15,4.52
Propylene Carbonate,0.143542986,Fluoroethylene Carbonate,0.138179006,Ethylene Carbonate,0.499221909,LiPF6,0.10952805,0.10952805,283.15,3.71
Propylene Carbonate,0.133648987,Fluoroethylene Carbonate,0.12865473,Ethylene Carbonate,0.464812,LiPF6,0.136442142,0.136442142,283.15,2.71
Propylene Carbonate,0.183073279,Fluoroethylene Carbonate,0.176232112,Ethylene Carbonate,0.636702594,LiPF6,0.001996008,0.001996008,293.15,0.502
Propylene Carbonate,0.167976768,Fluoroethylene Carbonate,0.161699735,Ethylene Carbonate,0.584199096,LiPF6,0.043062201,0.043062201,293.15,5.55
Propylene Carbonate,0.154695795,Fluoroethylene Carbonate,0.148915052,Ethylene Carbonate,0.538009779,LiPF6,0.079189687,0.079189687,293.15,6.2
Propylene Carbonate,0.143542986,Fluoroethylene Carbonate,0.138179006,Ethylene Carbonate,0.499221909,LiPF6,0.10952805,0.10952805,293.15,5.34
Propylene Carbonate,0.133648987,Fluoroethylene Carbonate,0.12865473,Ethylene Carbonate,0.464812,LiPF6,0.136442142,0.136442142,293.15,4.16
Fluoroethylene Carbonate,0.558022013,Ethyl Methyl Carbonate,0,Dimethyl Carbonate,0.437985971,LiPF6,0.001996008,0.001996008,243.15,0.16
Fluoroethylene Carbonate,0.509958377,Ethyl Methyl Carbonate,0,Dimethyl Carbonate,0.400261298,LiPF6,0.044890162,0.044890162,243.15,1.58
Fluoroethylene Carbonate,0.467738809,Ethyl Methyl Carbonate,0,Dimethyl Carbonate,0.367123576,LiPF6,0.082568807,0.082568807,243.15,1.32
Fluoroethylene Carbonate,0.432227828,Ethyl Methyl Carbonate,0,Dimethyl Carbonate,0.339251357,LiPF6,0.114260407,0.114260407,243.15,0.652
Fluoroethylene Carbonate,0.40155872,Ethyl Methyl Carbonate,0,Dimethyl Carbonate,0.315179477,LiPF6,0.141630901,0.141630901,243.15,0.174
Fluoroethylene Carbonate,0.558022013,Ethyl Methyl Carbonate,0,Dimethyl Carbonate,0.437985971,LiPF6,0.001996008,0.001996008,253.15,0.227
Fluoroethylene Carbonate,0.509958377,Ethyl Methyl Carbonate,0,Dimethyl Carbonate,0.400261298,LiPF6,0.044890162,0.044890162,253.15,2.4
Fluoroethylene Carbonate,0.467738809,Ethyl Methyl Carbonate,0,Dimethyl Carbonate,0.367123576,LiPF6,0.082568807,0.082568807,253.15,2.29
Fluoroethylene Carbonate,0.432227828,Ethyl Methyl Carbonate,0,Dimethyl Carbonate,0.339251357,LiPF6,0.114260407,0.114260407,253.15,1.43
Fluoroethylene Carbonate,0.40155872,Ethyl Methyl Carbonate,0,Dimethyl Carbonate,0.315179477,LiPF6,0.141630901,0.141630901,253.15,0.582
Fluoroethylene Carbonate,0.558022013,Ethyl Methyl Carbonate,0,Dimethyl Carbonate,0.437985971,LiPF6,0.001996008,0.001996008,263.15,0.308
Fluoroethylene Carbonate,0.509958377,Ethyl Methyl Carbonate,0,Dimethyl Carbonate,0.400261298,LiPF6,0.044890162,0.044890162,263.15,3.42
Fluoroethylene Carbonate,0.467738809,Ethyl Methyl Carbonate,0,Dimethyl Carbonate,0.367123576,LiPF6,0.082568807,0.082568807,263.15,3.56
Fluoroethylene Carbonate,0.432227828,Ethyl Methyl Carbonate,0,Dimethyl Carbonate,0.339251357,LiPF6,0.114260407,0.114260407,263.15,2.55
Fluoroethylene Carbonate,0.40155872,Ethyl Methyl Carbonate,0,Dimethyl Carbonate,0.315179477,LiPF6,0.141630901,0.141630901,263.15,1.33
Fluoroethylene Carbonate,0.558022013,Ethyl Methyl Carbonate,0,Dimethyl Carbonate,0.437985971,LiPF6,0.001996008,0.001996008,273.15,0.403
Fluoroethylene Carbonate,0.509958377,Ethyl Methyl Carbonate,0,Dimethyl Carbonate,0.400261298,LiPF6,0.044890162,0.044890162,273.15,4.64
Fluoroethylene Carbonate,0.467738809,Ethyl Methyl Carbonate,0,Dimethyl Carbonate,0.367123576,LiPF6,0.082568807,0.082568807,273.15,5.12
Fluoroethylene Carbonate,0.432227828,Ethyl Methyl Carbonate,0,Dimethyl Carbonate,0.339251357,LiPF6,0.114260407,0.114260407,273.15,4.01
Fluoroethylene Carbonate,0.40155872,Ethyl Methyl Carbonate,0,Dimethyl Carbonate,0.315179477,LiPF6,0.141630901,0.141630901,273.15,2.45
Fluoroethylene Carbonate,0.558022013,Ethyl Methyl Carbonate,0,Dimethyl Carbonate,0.437985971,LiPF6,0.001996008,0.001996008,283.15,0.511
Fluoroethylene Carbonate,0.509958377,Ethyl Methyl Carbonate,0,Dimethyl Carbonate,0.400261298,LiPF6,0.044890162,0.044890162,283.15,6.05
Fluoroethylene Carbonate,0.467738809,Ethyl Methyl Carbonate,0,Dimethyl Carbonate,0.367123576,LiPF6,0.082568807,0.082568807,283.15,6.97
Fluoroethylene Carbonate,0.432227828,Ethyl Methyl Carbonate,0,Dimethyl Carbonate,0.339251357,LiPF6,0.114260407,0.114260407,283.15,5.81
Fluoroethylene Carbonate,0.40155872,Ethyl Methyl Carbonate,0,Dimethyl Carbonate,0.315179477,LiPF6,0.141630901,0.141630901,283.15,3.93
Fluoroethylene Carbonate,0.558022013,Ethyl Methyl Carbonate,0,Dimethyl Carbonate,0.437985971,LiPF6,0.001996008,0.001996008,293.15,0.63
Fluoroethylene Carbonate,0.509958377,Ethyl Methyl Carbonate,0,Dimethyl Carbonate,0.400261298,LiPF6,0.044890162,0.044890162,293.15,7.63
Fluoroethylene Carbonate,0.467738809,Ethyl Methyl Carbonate,0,Dimethyl Carbonate,0.367123576,LiPF6,0.082568807,0.082568807,293.15,9.08
Fluoroethylene Carbonate,0.432227828,Ethyl Methyl Carbonate,0,Dimethyl Carbonate,0.339251357,LiPF6,0.114260407,0.114260407,293.15,7.92
Fluoroethylene Carbonate,0.40155872,Ethyl Methyl Carbonate,0,Dimethyl Carbonate,0.315179477,LiPF6,0.141630901,0.141630901,293.15,5.78
Propylene Carbonate,0,Diethyl Carbonate,0.530342559,Dimethyl Carbonate,0.463675387,LiTFSI,0.002991027,0.002991027,243.15,0.117
Propylene Carbonate,0,Diethyl Carbonate,0.48272141,Dimethyl Carbonate,0.422040495,LiTFSI,0.047619048,0.047619048,243.15,1.96
Propylene Carbonate,0,Diethyl Carbonate,0.440957481,Dimethyl Carbonate,0.385526537,LiTFSI,0.086757991,0.086757991,243.15,3.43
Propylene Carbonate,0,Diethyl Carbonate,0.405786567,Dimethyl Carbonate,0.354776813,LiTFSI,0.11971831,0.11971831,243.15,3.55
Propylene Carbonate,0,Diethyl Carbonate,0.375382658,Dimethyl Carbonate,0.328194855,LiTFSI,0.148211244,0.148211244,243.15,2.92
Propylene Carbonate,0,Diethyl Carbonate,0.530342559,Dimethyl Carbonate,0.463675387,LiTFSI,0.002991027,0.002991027,253.15,0.137
Propylene Carbonate,0,Diethyl Carbonate,0.48272141,Dimethyl Carbonate,0.422040495,LiTFSI,0.047619048,0.047619048,253.15,2.32
Propylene Carbonate,0,Diethyl Carbonate,0.440957481,Dimethyl Carbonate,0.385526537,LiTFSI,0.086757991,0.086757991,253.15,4.11
Propylene Carbonate,0,Diethyl Carbonate,0.405786567,Dimethyl Carbonate,0.354776813,LiTFSI,0.11971831,0.11971831,253.15,4.36
Propylene Carbonate,0,Diethyl Carbonate,0.375382658,Dimethyl Carbonate,0.328194855,LiTFSI,0.148211244,0.148211244,253.15,3.69
Propylene Carbonate,0,Diethyl Carbonate,0.530342559,Dimethyl Carbonate,0.463675387,LiTFSI,0.002991027,0.002991027,263.15,0.16
Propylene Carbonate,0,Diethyl Carbonate,0.48272141,Dimethyl Carbonate,0.422040495,LiTFSI,0.047619048,0.047619048,263.15,2.74
Propylene Carbonate,0,Diethyl Carbonate,0.440957481,Dimethyl Carbonate,0.385526537,LiTFSI,0.086757991,0.086757991,263.15,4.88
Propylene Carbonate,0,Diethyl Carbonate,0.405786567,Dimethyl Carbonate,0.354776813,LiTFSI,0.11971831,0.11971831,263.15,5.25
Propylene Carbonate,0,Diethyl Carbonate,0.375382658,Dimethyl Carbonate,0.328194855,LiTFSI,0.148211244,0.148211244,263.15,4.57
Propylene Carbonate,0,Diethyl Carbonate,0.530342559,Dimethyl Carbonate,0.463675387,LiTFSI,0.002991027,0.002991027,273.15,0.184
Propylene Carbonate,0,Diethyl Carbonate,0.48272141,Dimethyl Carbonate,0.422040495,LiTFSI,0.047619048,0.047619048,273.15,3.18
Propylene Carbonate,0,Diethyl Carbonate,0.440957481,Dimethyl Carbonate,0.385526537,LiTFSI,0.086757991,0.086757991,273.15,5.74
Propylene Carbonate,0,Diethyl Carbonate,0.405786567,Dimethyl Carbonate,0.354776813,LiTFSI,0.11971831,0.11971831,273.15,6.32
Propylene Carbonate,0,Diethyl Carbonate,0.375382658,Dimethyl Carbonate,0.328194855,LiTFSI,0.148211244,0.148211244,273.15,5.76
Propylene Carbonate,0,Diethyl Carbonate,0.530342559,Dimethyl Carbonate,0.463675387,LiTFSI,0.002991027,0.002991027,283.15,0.211
Propylene Carbonate,0,Diethyl Carbonate,0.48272141,Dimethyl Carbonate,0.422040495,LiTFSI,0.047619048,0.047619048,283.15,3.71
Propylene Carbonate,0,Diethyl Carbonate,0.440957481,Dimethyl Carbonate,0.385526537,LiTFSI,0.086757991,0.086757991,283.15,6.69
Propylene Carbonate,0,Diethyl Carbonate,0.405786567,Dimethyl Carbonate,0.354776813,LiTFSI,0.11971831,0.11971831,283.15,7.5
Propylene Carbonate,0,Diethyl Carbonate,0.375382658,Dimethyl Carbonate,0.328194855,LiTFSI,0.148211244,0.148211244,283.15,6.98
Propylene Carbonate,0,Diethyl Carbonate,0.530342559,Dimethyl Carbonate,0.463675387,LiTFSI,0.002991027,0.002991027,293.15,0.24
Propylene Carbonate,0,Diethyl Carbonate,0.48272141,Dimethyl Carbonate,0.422040495,LiTFSI,0.047619048,0.047619048,293.15,4.31
Propylene Carbonate,0,Diethyl Carbonate,0.440957481,Dimethyl Carbonate,0.385526537,LiTFSI,0.086757991,0.086757991,293.15,7.76
Propylene Carbonate,0,Diethyl Carbonate,0.405786567,Dimethyl Carbonate,0.354776813,LiTFSI,0.11971831,0.11971831,293.15,8.85
Propylene Carbonate,0,Diethyl Carbonate,0.375382658,Dimethyl Carbonate,0.328194855,LiTFSI,0.148211244,0.148211244,293.15,8.31
Propylene Carbonate,0,Fluoroethylene Carbonate,0.354901898,Ethylene Carbonate,0.641106086,LiPF6,0.001996008,0.001996008,243.15,0.096
Propylene Carbonate,0,Fluoroethylene Carbonate,0.325636129,Ethylene Carbonate,0.588239469,LiPF6,0.043062201,0.043062201,243.15,0.693
Propylene Carbonate,0,Fluoroethylene Carbonate,0.299889923,Ethylene Carbonate,0.541730703,LiPF6,0.079189687,0.079189687,243.15,0.437
Propylene Carbonate,0,Fluoroethylene Carbonate,0.277704743,Ethylene Carbonate,0.501654688,LiPF6,0.110320285,0.110320285,243.15,0.209
Propylene Carbonate,0,Fluoroethylene Carbonate,0.258558049,Ethylene Carbonate,0.46706749,LiPF6,0.13718723,0.13718723,243.15,0.0744
Propylene Carbonate,0,Fluoroethylene Carbonate,0.354901898,Ethylene Carbonate,0.641106086,LiPF6,0.001996008,0.001996008,253.15,0.149
Propylene Carbonate,0,Fluoroethylene Carbonate,0.325636129,Ethylene Carbonate,0.588239469,LiPF6,0.043062201,0.043062201,253.15,1.28
Propylene Carbonate,0,Fluoroethylene Carbonate,0.299889923,Ethylene Carbonate,0.541730703,LiPF6,0.079189687,0.079189687,253.15,1.02
Propylene Carbonate,0,Fluoroethylene Carbonate,0.277704743,Ethylene Carbonate,0.501654688,LiPF6,0.110320285,0.110320285,253.15,0.633
Propylene Carbonate,0,Fluoroethylene Carbonate,0.258558049,Ethylene Carbonate,0.46706749,LiPF6,0.13718723,0.13718723,253.15,0.324
Propylene Carbonate,0,Fluoroethylene Carbonate,0.354901898,Ethylene Carbonate,0.641106086,LiPF6,0.001996008,0.001996008,263.15,0.216
Propylene Carbonate,0,Fluoroethylene Carbonate,0.325636129,Ethylene Carbonate,0.588239469,LiPF6,0.043062201,0.043062201,263.15,2.07
Propylene Carbonate,0,Fluoroethylene Carbonate,0.299889923,Ethylene Carbonate,0.541730703,LiPF6,0.079189687,0.079189687,263.15,1.91
Propylene Carbonate,0,Fluoroethylene Carbonate,0.277704743,Ethylene Carbonate,0.501654688,LiPF6,0.110320285,0.110320285,263.15,1.37
Propylene Carbonate,0,Fluoroethylene Carbonate,0.258558049,Ethylene Carbonate,0.46706749,LiPF6,0.13718723,0.13718723,263.15,0.851
Propylene Carbonate,0,Fluoroethylene Carbonate,0.354901898,Ethylene Carbonate,0.641106086,LiPF6,0.001996008,0.001996008,273.15,0.3
Propylene Carbonate,0,Fluoroethylene Carbonate,0.325636129,Ethylene Carbonate,0.588239469,LiPF6,0.043062201,0.043062201,273.15,3.06
Propylene Carbonate,0,Fluoroethylene Carbonate,0.299889923,Ethylene Carbonate,0.541730703,LiPF6,0.079189687,0.079189687,273.15,3.09
Propylene Carbonate,0,Fluoroethylene Carbonate,0.277704743,Ethylene Carbonate,0.501654688,LiPF6,0.110320285,0.110320285,273.15,2.43
Propylene Carbonate,0,Fluoroethylene Carbonate,0.258558049,Ethylene Carbonate,0.46706749,LiPF6,0.13718723,0.13718723,273.15,1.7
Propylene Carbonate,0,Fluoroethylene Carbonate,0.354901898,Ethylene Carbonate,0.641106086,LiPF6,0.001996008,0.001996008,283.15,0.397
Propylene Carbonate,0,Fluoroethylene Carbonate,0.325636129,Ethylene Carbonate,0.588239469,LiPF6,0.043062201,0.043062201,283.15,4.25
Propylene Carbonate,0,Fluoroethylene Carbonate,0.299889923,Ethylene Carbonate,0.541730703,LiPF6,0.079189687,0.079189687,283.15,4.56
Propylene Carbonate,0,Fluoroethylene Carbonate,0.277704743,Ethylene Carbonate,0.501654688,LiPF6,0.110320285,0.110320285,283.15,3.8
Propylene Carbonate,0,Fluoroethylene Carbonate,0.258558049,Ethylene Carbonate,0.46706749,LiPF6,0.13718723,0.13718723,283.15,2.87
Propylene Carbonate,0,Fluoroethylene Carbonate,0.354901898,Ethylene Carbonate,0.641106086,LiPF6,0.001996008,0.001996008,293.15,0.508
Propylene Carbonate,0,Fluoroethylene Carbonate,0.325636129,Ethylene Carbonate,0.588239469,LiPF6,0.043062201,0.043062201,293.15,5.62
Propylene Carbonate,0,Fluoroethylene Carbonate,0.299889923,Ethylene Carbonate,0.541730703,LiPF6,0.079189687,0.079189687,293.15,6.27
Propylene Carbonate,0,Fluoroethylene Carbonate,0.277704743,Ethylene Carbonate,0.501654688,LiPF6,0.110320285,0.110320285,293.15,5.46
Propylene Carbonate,0,Fluoroethylene Carbonate,0.258558049,Ethylene Carbonate,0.46706749,LiPF6,0.13718723,0.13718723,293.15,4.35
Ethyl Methyl Carbonate,0,Ethylene Carbonate,0,Dimethyl Carbonate,0.996007984,LiTFSI,0.001996008,0.001996008,243.15,0.119
Ethyl Methyl Carbonate,0,Ethylene Carbonate,0,Dimethyl Carbonate,0.917545542,LiTFSI,0.041227229,0.041227229,243.15,2.1
Ethyl Methyl Carbonate,0,Ethylene Carbonate,0,Dimethyl Carbonate,0.846722068,LiTFSI,0.076638966,0.076638966,243.15,3.77
Ethyl Methyl Carbonate,0,Ethylene Carbonate,0,Dimethyl Carbonate,0.787310098,LiTFSI,0.106344951,0.106344951,243.15,4.14
Ethyl Methyl Carbonate,0,Ethylene Carbonate,0,Dimethyl Carbonate,0.734605377,LiTFSI,0.132697311,0.132697311,243.15,3.63
Ethyl Methyl Carbonate,0,Ethylene Carbonate,0,Dimethyl Carbonate,0.996007984,LiTFSI,0.001996008,0.001996008,253.15,0.142
Ethyl Methyl Carbonate,0,Ethylene Carbonate,0,Dimethyl Carbonate,0.917545542,LiTFSI,0.041227229,0.041227229,253.15,2.5
Ethyl Methyl Carbonate,0,Ethylene Carbonate,0,Dimethyl Carbonate,0.846722068,LiTFSI,0.076638966,0.076638966,253.15,4.59
Ethyl Methyl Carbonate,0,Ethylene Carbonate,0,Dimethyl Carbonate,0.787310098,LiTFSI,0.106344951,0.106344951,253.15,5.18
Ethyl Methyl Carbonate,0,Ethylene Carbonate,0,Dimethyl Carbonate,0.734605377,LiTFSI,0.132697311,0.132697311,253.15,4.68
Ethyl Methyl Carbonate,0,Ethylene Carbonate,0,Dimethyl Carbonate,0.996007984,LiTFSI,0.001996008,0.001996008,263.15,0.168
Ethyl Methyl Carbonate,0,Ethylene Carbonate,0,Dimethyl Carbonate,0.917545542,LiTFSI,0.041227229,0.041227229,263.15,2.97
Ethyl Methyl Carbonate,0,Ethylene Carbonate,0,Dimethyl Carbonate,0.846722068,LiTFSI,0.076638966,0.076638966,263.15,5.49
Ethyl Methyl Carbonate,0,Ethylene Carbonate,0,Dimethyl Carbonate,0.787310098,LiTFSI,0.106344951,0.106344951,263.15,6.31
Ethyl Methyl Carbonate,0,Ethylene Carbonate,0,Dimethyl Carbonate,0.734605377,LiTFSI,0.132697311,0.132697311,263.15,5.89
Ethyl Methyl Carbonate,0,Ethylene Carbonate,0,Dimethyl Carbonate,0.996007984,LiTFSI,0.001996008,0.001996008,273.15,0.195
Ethyl Methyl Carbonate,0,Ethylene Carbonate,0,Dimethyl Carbonate,0.917545542,LiTFSI,0.041227229,0.041227229,273.15,3.49
Ethyl Methyl Carbonate,0,Ethylene Carbonate,0,Dimethyl Carbonate,0.846722068,LiTFSI,0.076638966,0.076638966,273.15,6.51
Ethyl Methyl Carbonate,0,Ethylene Carbonate,0,Dimethyl Carbonate,0.787310098,LiTFSI,0.106344951,0.106344951,273.15,7.6
Ethyl Methyl Carbonate,0,Ethylene Carbonate,0,Dimethyl Carbonate,0.734605377,LiTFSI,0.132697311,0.132697311,273.15,7.18
Ethyl Methyl Carbonate,0,Ethylene Carbonate,0,Dimethyl Carbonate,0.996007984,LiTFSI,0.001996008,0.001996008,283.15,0.226
Ethyl Methyl Carbonate,0,Ethylene Carbonate,0,Dimethyl Carbonate,0.917545542,LiTFSI,0.041227229,0.041227229,283.15,4.05
Ethyl Methyl Carbonate,0,Ethylene Carbonate,0,Dimethyl Carbonate,0.846722068,LiTFSI,0.076638966,0.076638966,283.15,7.64
Ethyl Methyl Carbonate,0,Ethylene Carbonate,0,Dimethyl Carbonate,0.787310098,LiTFSI,0.106344951,0.106344951,283.15,9.1
Ethyl Methyl Carbonate,0,Ethylene Carbonate,0,Dimethyl Carbonate,0.734605377,LiTFSI,0.132697311,0.132697311,283.15,8.7
Ethyl Methyl Carbonate,0,Ethylene Carbonate,0,Dimethyl Carbonate,0.996007984,LiTFSI,0.001996008,0.001996008,293.15,0.258
Ethyl Methyl Carbonate,0,Ethylene Carbonate,0,Dimethyl Carbonate,0.917545542,LiTFSI,0.041227229,0.041227229,293.15,4.72
Ethyl Methyl Carbonate,0,Ethylene Carbonate,0,Dimethyl Carbonate,0.846722068,LiTFSI,0.076638966,0.076638966,293.15,8.87
Ethyl Methyl Carbonate,0,Ethylene Carbonate,0,Dimethyl Carbonate,0.787310098,LiTFSI,0.106344951,0.106344951,293.15,10.6
Ethyl Methyl Carbonate,0,Ethylene Carbonate,0,Dimethyl Carbonate,0.734605377,LiTFSI,0.132697311,0.132697311,293.15,10.7
Fluoroethylene Carbonate,0.552460403,Ethylene Carbonate,0.443547581,Dimethyl Carbonate,0,LiTFSI,0.001996008,0.001996008,243.15,0.0772
Fluoroethylene Carbonate,0.504875801,Ethylene Carbonate,0.405343875,Dimethyl Carbonate,0,LiTFSI,0.044890162,0.044890162,243.15,0.586
Fluoroethylene Carbonate,0.464011595,Ethylene Carbonate,0.372535696,Dimethyl Carbonate,0,LiTFSI,0.081726354,0.081726354,243.15,0.354
Fluoroethylene Carbonate,0.428791059,Ethylene Carbonate,0.344258586,Dimethyl Carbonate,0,LiTFSI,0.113475177,0.113475177,243.15,0.161
Fluoroethylene Carbonate,0.398374593,Ethylene Carbonate,0.319838465,Dimethyl Carbonate,0,LiTFSI,0.140893471,0.140893471,243.15,0.0658
Fluoroethylene Carbonate,0.552460403,Ethylene Carbonate,0.443547581,Dimethyl Carbonate,0,LiTFSI,0.001996008,0.001996008,253.15,0.122
Fluoroethylene Carbonate,0.504875801,Ethylene Carbonate,0.405343875,Dimethyl Carbonate,0,LiTFSI,0.044890162,0.044890162,253.15,1.09
Fluoroethylene Carbonate,0.464011595,Ethylene Carbonate,0.372535696,Dimethyl Carbonate,0,LiTFSI,0.081726354,0.081726354,253.15,0.805
Fluoroethylene Carbonate,0.428791059,Ethylene Carbonate,0.344258586,Dimethyl Carbonate,0,LiTFSI,0.113475177,0.113475177,253.15,0.452
Fluoroethylene Carbonate,0.398374593,Ethylene Carbonate,0.319838465,Dimethyl Carbonate,0,LiTFSI,0.140893471,0.140893471,253.15,0.239
Fluoroethylene Carbonate,0.552460403,Ethylene Carbonate,0.443547581,Dimethyl Carbonate,0,LiTFSI,0.001996008,0.001996008,263.15,0.182
Fluoroethylene Carbonate,0.504875801,Ethylene Carbonate,0.405343875,Dimethyl Carbonate,0,LiTFSI,0.044890162,0.044890162,263.15,1.77
Fluoroethylene Carbonate,0.464011595,Ethylene Carbonate,0.372535696,Dimethyl Carbonate,0,LiTFSI,0.081726354,0.081726354,263.15,1.48
Fluoroethylene Carbonate,0.428791059,Ethylene Carbonate,0.344258586,Dimethyl Carbonate,0,LiTFSI,0.113475177,0.113475177,263.15,0.935
Fluoroethylene Carbonate,0.398374593,Ethylene Carbonate,0.319838465,Dimethyl Carbonate,0,LiTFSI,0.140893471,0.140893471,263.15,0.566
Fluoroethylene Carbonate,0.552460403,Ethylene Carbonate,0.443547581,Dimethyl Carbonate,0,LiTFSI,0.001996008,0.001996008,273.15,0.255
Fluoroethylene Carbonate,0.504875801,Ethylene Carbonate,0.405343875,Dimethyl Carbonate,0,LiTFSI,0.044890162,0.044890162,273.15,2.64
Fluoroethylene Carbonate,0.464011595,Ethylene Carbonate,0.372535696,Dimethyl Carbonate,0,LiTFSI,0.081726354,0.081726354,273.15,2.38
Fluoroethylene Carbonate,0.428791059,Ethylene Carbonate,0.344258586,Dimethyl Carbonate,0,LiTFSI,0.113475177,0.113475177,273.15,1.61
Fluoroethylene Carbonate,0.398374593,Ethylene Carbonate,0.319838465,Dimethyl Carbonate,0,LiTFSI,0.140893471,0.140893471,273.15,1.06
Fluoroethylene Carbonate,0.552460403,Ethylene Carbonate,0.443547581,Dimethyl Carbonate,0,LiTFSI,0.001996008,0.001996008,283.15,0.343
Fluoroethylene Carbonate,0.504875801,Ethylene Carbonate,0.405343875,Dimethyl Carbonate,0,LiTFSI,0.044890162,0.044890162,283.15,3.69
Fluoroethylene Carbonate,0.464011595,Ethylene Carbonate,0.372535696,Dimethyl Carbonate,0,LiTFSI,0.081726354,0.081726354,283.15,3.51
Fluoroethylene Carbonate,0.428791059,Ethylene Carbonate,0.344258586,Dimethyl Carbonate,0,LiTFSI,0.113475177,0.113475177,283.15,2.48
Fluoroethylene Carbonate,0.398374593,Ethylene Carbonate,0.319838465,Dimethyl Carbonate,0,LiTFSI,0.140893471,0.140893471,283.15,1.71
Fluoroethylene Carbonate,0.552460403,Ethylene Carbonate,0.443547581,Dimethyl Carbonate,0,LiTFSI,0.001996008,0.001996008,293.15,0.444
Fluoroethylene Carbonate,0.504875801,Ethylene Carbonate,0.405343875,Dimethyl Carbonate,0,LiTFSI,0.044890162,0.044890162,293.15,4.9
Fluoroethylene Carbonate,0.464011595,Ethylene Carbonate,0.372535696,Dimethyl Carbonate,0,LiTFSI,0.081726354,0.081726354,293.15,4.83
Fluoroethylene Carbonate,0.428791059,Ethylene Carbonate,0.344258586,Dimethyl Carbonate,0,LiTFSI,0.113475177,0.113475177,293.15,3.52
Fluoroethylene Carbonate,0.398374593,Ethylene Carbonate,0.319838465,Dimethyl Carbonate,0,LiTFSI,0.140893471,0.140893471,293.15,2.51
Propylene Carbonate,0,Fluoroethylene Carbonate,0.7639992,Ethylene Carbonate,0.230018746,LiTFSI,0.002991027,0.002991027,243.15,0.0536
Propylene Carbonate,0,Fluoroethylene Carbonate,0.698191158,Ethylene Carbonate,0.210205789,LiTFSI,0.045801527,0.045801527,243.15,0.34
Propylene Carbonate,0,Fluoroethylene Carbonate,0.639089804,Ethylene Carbonate,0.192412028,LiTFSI,0.084249084,0.084249084,243.15,0.175
Propylene Carbonate,0,Fluoroethylene Carbonate,0.588149682,Ethylene Carbonate,0.177075385,LiTFSI,0.117387467,0.117387467,243.15,0.0724
Propylene Carbonate,0,Fluoroethylene Carbonate,0.546367919,Ethylene Carbonate,0.164496067,LiTFSI,0.144568007,0.144568007,243.15,0.0245
Propylene Carbonate,0,Fluoroethylene Carbonate,0.7639992,Ethylene Carbonate,0.230018746,LiTFSI,0.002991027,0.002991027,253.15,0.0904
Propylene Carbonate,0,Fluoroethylene Carbonate,0.698191158,Ethylene Carbonate,0.210205789,LiTFSI,0.045801527,0.045801527,253.15,0.74
Propylene Carbonate,0,Fluoroethylene Carbonate,0.639089804,Ethylene Carbonate,0.192412028,LiTFSI,0.084249084,0.084249084,253.15,0.5
Propylene Carbonate,0,Fluoroethylene Carbonate,0.588149682,Ethylene Carbonate,0.177075385,LiTFSI,0.117387467,0.117387467,253.15,0.272
Propylene Carbonate,0,Fluoroethylene Carbonate,0.546367919,Ethylene Carbonate,0.164496067,LiTFSI,0.144568007,0.144568007,253.15,0.132
Propylene Carbonate,0,Fluoroethylene Carbonate,0.7639992,Ethylene Carbonate,0.230018746,LiTFSI,0.002991027,0.002991027,263.15,0.141
Propylene Carbonate,0,Fluoroethylene Carbonate,0.698191158,Ethylene Carbonate,0.210205789,LiTFSI,0.045801527,0.045801527,263.15,1.32
Propylene Carbonate,0,Fluoroethylene Carbonate,0.639089804,Ethylene Carbonate,0.192412028,LiTFSI,0.084249084,0.084249084,263.15,1.05
Propylene Carbonate,0,Fluoroethylene Carbonate,0.588149682,Ethylene Carbonate,0.177075385,LiTFSI,0.117387467,0.117387467,263.15,0.657
Propylene Carbonate,0,Fluoroethylene Carbonate,0.546367919,Ethylene Carbonate,0.164496067,LiTFSI,0.144568007,0.144568007,263.15,0.384
Propylene Carbonate,0,Fluoroethylene Carbonate,0.7639992,Ethylene Carbonate,0.230018746,LiTFSI,0.002991027,0.002991027,273.15,0.207
Propylene Carbonate,0,Fluoroethylene Carbonate,0.698191158,Ethylene Carbonate,0.210205789,LiTFSI,0.045801527,0.045801527,273.15,2.1
Propylene Carbonate,0,Fluoroethylene Carbonate,0.639089804,Ethylene Carbonate,0.192412028,LiTFSI,0.084249084,0.084249084,273.15,1.83
Propylene Carbonate,0,Fluoroethylene Carbonate,0.588149682,Ethylene Carbonate,0.177075385,LiTFSI,0.117387467,0.117387467,273.15,1.24
Propylene Carbonate,0,Fluoroethylene Carbonate,0.546367919,Ethylene Carbonate,0.164496067,LiTFSI,0.144568007,0.144568007,273.15,0.806
Propylene Carbonate,0,Fluoroethylene Carbonate,0.7639992,Ethylene Carbonate,0.230018746,LiTFSI,0.002991027,0.002991027,283.15,0.288
Propylene Carbonate,0,Fluoroethylene Carbonate,0.698191158,Ethylene Carbonate,0.210205789,LiTFSI,0.045801527,0.045801527,283.15,3.07
Propylene Carbonate,0,Fluoroethylene Carbonate,0.639089804,Ethylene Carbonate,0.192412028,LiTFSI,0.084249084,0.084249084,283.15,2.86
Propylene Carbonate,0,Fluoroethylene Carbonate,0.588149682,Ethylene Carbonate,0.177075385,LiTFSI,0.117387467,0.117387467,283.15,2.03
Propylene Carbonate,0,Fluoroethylene Carbonate,0.546367919,Ethylene Carbonate,0.164496067,LiTFSI,0.144568007,0.144568007,283.15,1.4
Propylene Carbonate,0,Fluoroethylene Carbonate,0.7639992,Ethylene Carbonate,0.230018746,LiTFSI,0.002991027,0.002991027,293.15,0.382
Propylene Carbonate,0,Fluoroethylene Carbonate,0.698191158,Ethylene Carbonate,0.210205789,LiTFSI,0.045801527,0.045801527,293.15,4.22
Propylene Carbonate,0,Fluoroethylene Carbonate,0.639089804,Ethylene Carbonate,0.192412028,LiTFSI,0.084249084,0.084249084,293.15,4.1
Propylene Carbonate,0,Fluoroethylene Carbonate,0.588149682,Ethylene Carbonate,0.177075385,LiTFSI,0.117387467,0.117387467,293.15,3
