Repository: BattModels/DiffMix-NatCommData

# DiffMix-NatCommData

This is the official data repository for "Differentiable Modeling and Optimization of Non-aqueous Li-based Battery Electrolyte Solutions Using Geometric Deep Learning" published in Nature Communications.

# Citation

Coming soon.

File: training_data/published_AEM_data.csv (part 82 of 82)
sub1_name,x1 (mole fraction),sub2_name,x2 (mole fraction),sub3_name,x3 (mole fraction),salt,x4 (mole fraction),x5 (mole fraction),temperature (K),ionic conductivity (mS/cm)
Propylene Carbonate,0.709401709,Diethyl Carbonate,0,Ethyl Methyl Carbonate,0,LiTFSI,0.145299145,0.145299145,243.15,0.0456
Propylene Carbonate,0.994017946,Diethyl Carbonate,0,Ethyl Methyl Carbonate,0,LiTFSI,0.002991027,0.002991027,253.15,0.133
Propylene Carbonate,0.906577693,Diethyl Carbonate,0,Ethyl Methyl Carbonate,0,LiTFSI,0.046711153,0.046711153,253.15,1.11
Propylene Carbonate,0.829826167,Diethyl Carbonate,0,Ethyl Methyl Carbonate,0,LiTFSI,0.085086917,0.085086917,253.15,0.779
Propylene Carbonate,0.765225066,Diethyl Carbonate,0,Ethyl Methyl Carbonate,0,LiTFSI,0.117387467,0.117387467,253.15,0.401
Propylene Carbonate,0.709401709,Diethyl Carbonate,0,Ethyl Methyl Carbonate,0,LiTFSI,0.145299145,0.145299145,253.15,0.177
Propylene Carbonate,0.994017946,Diethyl Carbonate,0,Ethyl Methyl Carbonate,0,LiTFSI,0.002991027,0.002991027,263.15,0.192
Propylene Carbonate,0.906577693,Diethyl Carbonate,0,Ethyl Methyl Carbonate,0,LiTFSI,0.046711153,0.046711153,263.15,1.74
Propylene Carbonate,0.829826167,Diethyl Carbonate,0,Ethyl Methyl Carbonate,0,LiTFSI,0.085086917,0.085086917,263.15,1.35
Propylene Carbonate,0.765225066,Diethyl Carbonate,0,Ethyl Methyl Carbonate,0,LiTFSI,0.117387467,0.117387467,263.15,0.788
Propylene Carbonate,0.709401709,Diethyl Carbonate,0,Ethyl Methyl Carbonate,0,LiTFSI,0.145299145,0.145299145,263.15,0.412
Propylene Carbonate,0.994017946,Diethyl Carbonate,0,Ethyl Methyl Carbonate,0,LiTFSI,0.002991027,0.002991027,273.15,0.258
Propylene Carbonate,0.906577693,Diethyl Carbonate,0,Ethyl Methyl Carbonate,0,LiTFSI,0.046711153,0.046711153,273.15,2.47
Propylene Carbonate,0.829826167,Diethyl Carbonate,0,Ethyl Methyl Carbonate,0,LiTFSI,0.085086917,0.085086917,273.15,2.06
Propylene Carbonate,0.765225066,Diethyl Carbonate,0,Ethyl Methyl Carbonate,0,LiTFSI,0.117387467,0.117387467,273.15,1.29
Propylene Carbonate,0.709401709,Diethyl Carbonate,0,Ethyl Methyl Carbonate,0,LiTFSI,0.145299145,0.145299145,273.15,0.746
Propylene Carbonate,0.994017946,Diethyl Carbonate,0,Ethyl Methyl Carbonate,0,LiTFSI,0.002991027,0.002991027,283.15,0.332
Propylene Carbonate,0.906577693,Diethyl Carbonate,0,Ethyl Methyl Carbonate,0,LiTFSI,0.046711153,0.046711153,283.15,3.29
Propylene Carbonate,0.829826167,Diethyl Carbonate,0,Ethyl Methyl Carbonate,0,LiTFSI,0.085086917,0.085086917,283.15,2.89
Propylene Carbonate,0.765225066,Diethyl Carbonate,0,Ethyl Methyl Carbonate,0,LiTFSI,0.117387467,0.117387467,283.15,1.9
Propylene Carbonate,0.709401709,Diethyl Carbonate,0,Ethyl Methyl Carbonate,0,LiTFSI,0.145299145,0.145299145,283.15,1.17
Propylene Carbonate,0.994017946,Diethyl Carbonate,0,Ethyl Methyl Carbonate,0,LiTFSI,0.002991027,0.002991027,293.15,0.415
Propylene Carbonate,0.906577693,Diethyl Carbonate,0,Ethyl Methyl Carbonate,0,LiTFSI,0.046711153,0.046711153,293.15,4.23
Propylene Carbonate,0.829826167,Diethyl Carbonate,0,Ethyl Methyl Carbonate,0,LiTFSI,0.085086917,0.085086917,293.15,3.86
Propylene Carbonate,0.765225066,Diethyl Carbonate,0,Ethyl Methyl Carbonate,0,LiTFSI,0.117387467,0.117387467,293.15,2.63
Propylene Carbonate,0.709401709,Diethyl Carbonate,0,Ethyl Methyl Carbonate,0,LiTFSI,0.145299145,0.145299145,293.15,1.69
Propylene Carbonate,0.801202296,Diethyl Carbonate,0,Fluoroethylene Carbonate,0.19281565,LiPF6,0.002991027,0.002991027,243.15,0.0924
Propylene Carbonate,0.730723356,Diethyl Carbonate,0,Fluoroethylene Carbonate,0.175854337,LiPF6,0.046711153,0.046711153,243.15,0.614
Propylene Carbonate,0.668859785,Diethyl Carbonate,0,Fluoroethylene Carbonate,0.160966381,LiPF6,0.085086917,0.085086917,243.15,0.337
Propylene Carbonate,0.615535064,Diethyl Carbonate,0,Fluoroethylene Carbonate,0.148133366,LiPF6,0.118165785,0.118165785,243.15,0.104
Propylene Carbonate,0.570618169,Diethyl Carbonate,0,Fluoroethylene Carbonate,0.137323761,LiPF6,0.146029035,0.146029035,243.15,0.0131
Propylene Carbonate,0.801202296,Diethyl Carbonate,0,Fluoroethylene Carbonate,0.19281565,LiPF6,0.002991027,0.002991027,253.15,0.145
Propylene Carbonate,0.730723356,Diethyl Carbonate,0,Fluoroethylene Carbonate,0.175854337,LiPF6,0.046711153,0.046711153,253.15,1.17
Propylene Carbonate,0.668859785,Diethyl Carbonate,0,Fluoroethylene Carbonate,0.160966381,LiPF6,0.085086917,0.085086917,253.15,0.829
Propylene Carbonate,0.615535064,Diethyl Carbonate,0,Fluoroethylene Carbonate,0.148133366,LiPF6,0.118165785,0.118165785,253.15,0.387
Propylene Carbonate,0.570618169,Diethyl Carbonate,0,Fluoroethylene Carbonate,0.137323761,LiPF6,0.146029035,0.146029035,253.15,0.103
Propylene Carbonate,0.801202296,Diethyl Carbonate,0,Fluoroethylene Carbonate,0.19281565,LiPF6,0.002991027,0.002991027,263.15,0.208
Propylene Carbonate,0.730723356,Diethyl Carbonate,0,Fluoroethylene Carbonate,0.175854337,LiPF6,0.046711153,0.046711153,263.15,1.87
Propylene Carbonate,0.668859785,Diethyl Carbonate,0,Fluoroethylene Carbonate,0.160966381,LiPF6,0.085086917,0.085086917,263.15,1.55
Propylene Carbonate,0.615535064,Diethyl Carbonate,0,Fluoroethylene Carbonate,0.148133366,LiPF6,0.118165785,0.118165785,263.15,0.893
Propylene Carbonate,0.570618169,Diethyl Carbonate,0,Fluoroethylene Carbonate,0.137323761,LiPF6,0.146029035,0.146029035,263.15,0.345
Propylene Carbonate,0.801202296,Diethyl Carbonate,0,Fluoroethylene Carbonate,0.19281565,LiPF6,0.002991027,0.002991027,273.15,0.282
Propylene Carbonate,0.730723356,Diethyl Carbonate,0,Fluoroethylene Carbonate,0.175854337,LiPF6,0.046711153,0.046711153,273.15,2.72
Propylene Carbonate,0.668859785,Diethyl Carbonate,0,Fluoroethylene Carbonate,0.160966381,LiPF6,0.085086917,0.085086917,273.15,2.47
Propylene Carbonate,0.615535064,Diethyl Carbonate,0,Fluoroethylene Carbonate,0.148133366,LiPF6,0.118165785,0.118165785,273.15,1.61
Propylene Carbonate,0.570618169,Diethyl Carbonate,0,Fluoroethylene Carbonate,0.137323761,LiPF6,0.146029035,0.146029035,273.15,0.768
Propylene Carbonate,0.801202296,Diethyl Carbonate,0,Fluoroethylene Carbonate,0.19281565,LiPF6,0.002991027,0.002991027,283.15,0.364
Propylene Carbonate,0.730723356,Diethyl Carbonate,0,Fluoroethylene Carbonate,0.175854337,LiPF6,0.046711153,0.046711153,283.15,3.69
Propylene Carbonate,0.668859785,Diethyl Carbonate,0,Fluoroethylene Carbonate,0.160966381,LiPF6,0.085086917,0.085086917,283.15,3.58
Propylene Carbonate,0.615535064,Diethyl Carbonate,0,Fluoroethylene Carbonate,0.148133366,LiPF6,0.118165785,0.118165785,283.15,2.55
Propylene Carbonate,0.570618169,Diethyl Carbonate,0,Fluoroethylene Carbonate,0.137323761,LiPF6,0.146029035,0.146029035,283.15,1.38
Propylene Carbonate,0.801202296,Diethyl Carbonate,0,Fluoroethylene Carbonate,0.19281565,LiPF6,0.002991027,0.002991027,293.15,0.457
Propylene Carbonate,0.730723356,Diethyl Carbonate,0,Fluoroethylene Carbonate,0.175854337,LiPF6,0.046711153,0.046711153,293.15,4.8
Propylene Carbonate,0.668859785,Diethyl Carbonate,0,Fluoroethylene Carbonate,0.160966381,LiPF6,0.085086917,0.085086917,293.15,4.9
Propylene Carbonate,0.615535064,Diethyl Carbonate,0,Fluoroethylene Carbonate,0.148133366,LiPF6,0.118165785,0.118165785,293.15,3.69
Propylene Carbonate,0.570618169,Diethyl Carbonate,0,Fluoroethylene Carbonate,0.137323761,LiPF6,0.146029035,0.146029035,293.15,2.22
Fluoroethylene Carbonate,0.173632675,Ethylene Carbonate,0.209103728,Dimethyl Carbonate,0.613271581,LiTFSI,0.001996008,0.001996008,243.15,0.222
Fluoroethylene Carbonate,0.159634233,Ethylene Carbonate,0.192245574,Dimethyl Carbonate,0.563829005,LiTFSI,0.042145594,0.042145594,243.15,2.45
Fluoroethylene Carbonate,0.14701444,Ethylene Carbonate,0.177047709,Dimethyl Carbonate,0.519255824,LiTFSI,0.078341014,0.078341014,243.15,2.3
Fluoroethylene Carbonate,0.136417566,Ethylene Carbonate,0.164286022,Dimethyl Carbonate,0.481827606,LiTFSI,0.108734403,0.108734403,243.15,1.39
Fluoroethylene Carbonate,0.127277973,Ethylene Carbonate,0.153279321,Dimethyl Carbonate,0.449546512,LiTFSI,0.134948097,0.134948097,243.15,0.684
Fluoroethylene Carbonate,0.173632675,Ethylene Carbonate,0.209103728,Dimethyl Carbonate,0.613271581,LiTFSI,0.001996008,0.001996008,253.15,0.302
Fluoroethylene Carbonate,0.159634233,Ethylene Carbonate,0.192245574,Dimethyl Carbonate,0.563829005,LiTFSI,0.042145594,0.042145594,253.15,3.44
Fluoroethylene Carbonate,0.14701444,Ethylene Carbonate,0.177047709,Dimethyl Carbonate,0.519255824,LiTFSI,0.078341014,0.078341014,253.15,3.45
Fluoroethylene Carbonate,0.136417566,Ethylene Carbonate,0.164286022,Dimethyl Carbonate,0.481827606,LiTFSI,0.108734403,0.108734403,253.15,2.3
Fluoroethylene Carbonate,0.127277973,Ethylene Carbonate,0.153279321,Dimethyl Carbonate,0.449546512,LiTFSI,0.134948097,0.134948097,253.15,1.28
Fluoroethylene Carbonate,0.173632675,Ethylene Carbonate,0.209103728,Dimethyl Carbonate,0.613271581,LiTFSI,0.001996008,0.001996008,263.15,0.395
Fluoroethylene Carbonate,0.159634233,Ethylene Carbonate,0.192245574,Dimethyl Carbonate,0.563829005,LiTFSI,0.042145594,0.042145594,263.15,4.61
Fluoroethylene Carbonate,0.14701444,Ethylene Carbonate,0.177047709,Dimethyl Carbonate,0.519255824,LiTFSI,0.078341014,0.078341014,263.15,4.83
Fluoroethylene Carbonate,0.136417566,Ethylene Carbonate,0.164286022,Dimethyl Carbonate,0.481827606,LiTFSI,0.108734403,0.108734403,263.15,3.45
Fluoroethylene Carbonate,0.127277973,Ethylene Carbonate,0.153279321,Dimethyl Carbonate,0.449546512,LiTFSI,0.134948097,0.134948097,263.15,2.09
Fluoroethylene Carbonate,0.173632675,Ethylene Carbonate,0.209103728,Dimethyl Carbonate,0.613271581,LiTFSI,0.001996008,0.001996008,273.15,0.499
Fluoroethylene Carbonate,0.159634233,Ethylene Carbonate,0.192245574,Dimethyl Carbonate,0.563829005,LiTFSI,0.042145594,0.042145594,273.15,5.95
Fluoroethylene Carbonate,0.14701444,Ethylene Carbonate,0.177047709,Dimethyl Carbonate,0.519255824,LiTFSI,0.078341014,0.078341014,273.15,6.45
Fluoroethylene Carbonate,0.136417566,Ethylene Carbonate,0.164286022,Dimethyl Carbonate,0.481827606,LiTFSI,0.108734403,0.108734403,273.15,4.84
Fluoroethylene Carbonate,0.127277973,Ethylene Carbonate,0.153279321,Dimethyl Carbonate,0.449546512,LiTFSI,0.134948097,0.134948097,273.15,3.11
Fluoroethylene Carbonate,0.173632675,Ethylene Carbonate,0.209103728,Dimethyl Carbonate,0.613271581,LiTFSI,0.001996008,0.001996008,283.15,0.615
Fluoroethylene Carbonate,0.159634233,Ethylene Carbonate,0.192245574,Dimethyl Carbonate,0.563829005,LiTFSI,0.042145594,0.042145594,283.15,7.45
Fluoroethylene Carbonate,0.14701444,Ethylene Carbonate,0.177047709,Dimethyl Carbonate,0.519255824,LiTFSI,0.078341014,0.078341014,283.15,8.3
Fluoroethylene Carbonate,0.136417566,Ethylene Carbonate,0.164286022,Dimethyl Carbonate,0.481827606,LiTFSI,0.108734403,0.108734403,283.15,6.46
Fluoroethylene Carbonate,0.127277973,Ethylene Carbonate,0.153279321,Dimethyl Carbonate,0.449546512,LiTFSI,0.134948097,0.134948097,283.15,4.33
Fluoroethylene Carbonate,0.173632675,Ethylene Carbonate,0.209103728,Dimethyl Carbonate,0.613271581,LiTFSI,0.001996008,0.001996008,293.15,0.739
Fluoroethylene Carbonate,0.159634233,Ethylene Carbonate,0.192245574,Dimethyl Carbonate,0.563829005,LiTFSI,0.042145594,0.042145594,293.15,9.09
Fluoroethylene Carbonate,0.14701444,Ethylene Carbonate,0.177047709,Dimethyl Carbonate,0.519255824,LiTFSI,0.078341014,0.078341014,293.15,10.4
Fluoroethylene Carbonate,0.136417566,Ethylene Carbonate,0.164286022,Dimethyl Carbonate,0.481827606,LiTFSI,0.108734403,0.108734403,293.15,8.3
Fluoroethylene Carbonate,0.127277973,Ethylene Carbonate,0.153279321,Dimethyl Carbonate,0.449546512,LiTFSI,0.134948097,0.134948097,293.15,5.75
Propylene Carbonate,0.583379998,Fluoroethylene Carbonate,0.187193328,Ethylene Carbonate,0.225434658,LiTFSI,0.001996008,0.001996008,243.15,0.0942
Propylene Carbonate,0.533132224,Fluoroethylene Carbonate,0.171069965,Ethylene Carbonate,0.206017486,LiTFSI,0.044890162,0.044890162,243.15,0.721
Propylene Carbonate,0.488009018,Fluoroethylene Carbonate,0.156590957,Ethylene Carbonate,0.188580593,LiTFSI,0.083409716,0.083409716,243.15,0.445
Propylene Carbonate,0.450951176,Fluoroethylene Carbonate,0.144699942,Ethylene Carbonate,0.174260387,LiTFSI,0.115044248,0.115044248,243.15,0.196
Propylene Carbonate,0.418944231,Fluoroethylene Carbonate,0.134429643,Ethylene Carbonate,0.161891991,LiTFSI,0.142367067,0.142367067,243.15,0.0714
Propylene Carbonate,0.583379998,Fluoroethylene Carbonate,0.187193328,Ethylene Carbonate,0.225434658,LiTFSI,0.001996008,0.001996008,253.15,0.145
Propylene Carbonate,0.533132224,Fluoroethylene Carbonate,0.171069965,Ethylene Carbonate,0.206017486,LiTFSI,0.044890162,0.044890162,253.15,1.26
Propylene Carbonate,0.488009018,Fluoroethylene Carbonate,0.156590957,Ethylene Carbonate,0.188580593,LiTFSI,0.083409716,0.083409716,253.15,0.918
Propylene Carbonate,0.450951176,Fluoroethylene Carbonate,0.144699942,Ethylene Carbonate,0.174260387,LiTFSI,0.115044248,0.115044248,253.15,0.492
Propylene Carbonate,0.418944231,Fluoroethylene Carbonate,0.134429643,Ethylene Carbonate,0.161891991,LiTFSI,0.142367067,0.142367067,253.15,0.235
Propylene Carbonate,0.583379998,Fluoroethylene Carbonate,0.187193328,Ethylene Carbonate,0.225434658,LiTFSI,0.001996008,0.001996008,263.15,0.206
Propylene Carbonate,0.533132224,Fluoroethylene Carbonate,0.171069965,Ethylene Carbonate,0.206017486,LiTFSI,0.044890162,0.044890162,263.15,1.94
Propylene Carbonate,0.488009018,Fluoroethylene Carbonate,0.156590957,Ethylene Carbonate,0.188580593,LiTFSI,0.083409716,0.083409716,263.15,1.56
Propylene Carbonate,0.450951176,Fluoroethylene Carbonate,0.144699942,Ethylene Carbonate,0.174260387,LiTFSI,0.115044248,0.115044248,263.15,0.933
Propylene Carbonate,0.418944231,Fluoroethylene Carbonate,0.134429643,Ethylene Carbonate,0.161891991,LiTFSI,0.142367067,0.142367067,263.15,0.515
Propylene Carbonate,0.583379998,Fluoroethylene Carbonate,0.187193328,Ethylene Carbonate,0.225434658,LiTFSI,0.001996008,0.001996008,273.15,0.277
Propylene Carbonate,0.533132224,Fluoroethylene Carbonate,0.171069965,Ethylene Carbonate,0.206017486,LiTFSI,0.044890162,0.044890162,273.15,2.73
Propylene Carbonate,0.488009018,Fluoroethylene Carbonate,0.156590957,Ethylene Carbonate,0.188580593,LiTFSI,0.083409716,0.083409716,273.15,2.36
Propylene Carbonate,0.450951176,Fluoroethylene Carbonate,0.144699942,Ethylene Carbonate,0.174260387,LiTFSI,0.115044248,0.115044248,273.15,1.51
Propylene Carbonate,0.418944231,Fluoroethylene Carbonate,0.134429643,Ethylene Carbonate,0.161891991,LiTFSI,0.142367067,0.142367067,273.15,0.909
Propylene Carbonate,0.583379998,Fluoroethylene Carbonate,0.187193328,Ethylene Carbonate,0.225434658,LiTFSI,0.001996008,0.001996008,283.15,0.358
Propylene Carbonate,0.533132224,Fluoroethylene Carbonate,0.171069965,Ethylene Carbonate,0.206017486,LiTFSI,0.044890162,0.044890162,283.15,3.65
Propylene Carbonate,0.488009018,Fluoroethylene Carbonate,0.156590957,Ethylene Carbonate,0.188580593,LiTFSI,0.083409716,0.083409716,283.15,3.3
Propylene Carbonate,0.450951176,Fluoroethylene Carbonate,0.144699942,Ethylene Carbonate,0.174260387,LiTFSI,0.115044248,0.115044248,283.15,2.21
Propylene Carbonate,0.418944231,Fluoroethylene Carbonate,0.134429643,Ethylene Carbonate,0.161891991,LiTFSI,0.142367067,0.142367067,283.15,1.41
Propylene Carbonate,0.583379998,Fluoroethylene Carbonate,0.187193328,Ethylene Carbonate,0.225434658,LiTFSI,0.001996008,0.001996008,293.15,0.449
Propylene Carbonate,0.533132224,Fluoroethylene Carbonate,0.171069965,Ethylene Carbonate,0.206017486,LiTFSI,0.044890162,0.044890162,293.15,4.69
Propylene Carbonate,0.488009018,Fluoroethylene Carbonate,0.156590957,Ethylene Carbonate,0.188580593,LiTFSI,0.083409716,0.083409716,293.15,4.4
Propylene Carbonate,0.450951176,Fluoroethylene Carbonate,0.144699942,Ethylene Carbonate,0.174260387,LiTFSI,0.115044248,0.115044248,293.15,3.04
Propylene Carbonate,0.418944231,Fluoroethylene Carbonate,0.134429643,Ethylene Carbonate,0.161891991,LiTFSI,0.142367067,0.142367067,293.15,2.01
Propylene Carbonate,0.195856158,Ethyl Methyl Carbonate,0.576190172,Dimethyl Carbonate,0.221971617,LiTFSI,0.002991027,0.002991027,243.15,0.281
Propylene Carbonate,0.178985839,Ethyl Methyl Carbonate,0.526559299,Dimethyl Carbonate,0.202851809,LiTFSI,0.045801527,0.045801527,243.15,3.52
Propylene Carbonate,0.164165592,Ethyl Methyl Carbonate,0.482959545,Dimethyl Carbonate,0.186055431,LiTFSI,0.083409716,0.083409716,243.15,3.8
Propylene Carbonate,0.151391041,Ethyl Methyl Carbonate,0.445378033,Dimethyl Carbonate,0.171577522,LiTFSI,0.115826702,0.115826702,243.15,2.84
Propylene Carbonate,0.140642685,Ethyl Methyl Carbonate,0.413757392,Dimethyl Carbonate,0.15939598,LiTFSI,0.143101971,0.143101971,243.15,1.86
Propylene Carbonate,0.195856158,Ethyl Methyl Carbonate,0.576190172,Dimethyl Carbonate,0.221971617,LiTFSI,0.002991027,0.002991027,253.15,0.341
Propylene Carbonate,0.178985839,Ethyl Methyl Carbonate,0.526559299,Dimethyl Carbonate,0.202851809,LiTFSI,0.045801527,0.045801527,253.15,4.32
Propylene Carbonate,0.164165592,Ethyl Methyl Carbonate,0.482959545,Dimethyl Carbonate,0.186055431,LiTFSI,0.083409716,0.083409716,253.15,4.83
Propylene Carbonate,0.151391041,Ethyl Methyl Carbonate,0.445378033,Dimethyl Carbonate,0.171577522,LiTFSI,0.115826702,0.115826702,253.15,3.78
Propylene Carbonate,0.140642685,Ethyl Methyl Carbonate,0.413757392,Dimethyl Carbonate,0.15939598,LiTFSI,0.143101971,0.143101971,253.15,2.61
Propylene Carbonate,0.195856158,Ethyl Methyl Carbonate,0.576190172,Dimethyl Carbonate,0.221971617,LiTFSI,0.002991027,0.002991027,263.15,0.405
Propylene Carbonate,0.178985839,Ethyl Methyl Carbonate,0.526559299,Dimethyl Carbonate,0.202851809,LiTFSI,0.045801527,0.045801527,263.15,5.16
Propylene Carbonate,0.164165592,Ethyl Methyl Carbonate,0.482959545,Dimethyl Carbonate,0.186055431,LiTFSI,0.083409716,0.083409716,263.15,5.94
Propylene Carbonate,0.151391041,Ethyl Methyl Carbonate,0.445378033,Dimethyl Carbonate,0.171577522,LiTFSI,0.115826702,0.115826702,263.15,4.82
Propylene Carbonate,0.140642685,Ethyl Methyl Carbonate,0.413757392,Dimethyl Carbonate,0.15939598,LiTFSI,0.143101971,0.143101971,263.15,3.46
Propylene Carbonate,0.195856158,Ethyl Methyl Carbonate,0.576190172,Dimethyl Carbonate,0.221971617,LiTFSI,0.002991027,0.002991027,273.15,0.471
Propylene Carbonate,0.178985839,Ethyl Methyl Carbonate,0.526559299,Dimethyl Carbonate,0.202851809,LiTFSI,0.045801527,0.045801527,273.15,6.05
Propylene Carbonate,0.164165592,Ethyl Methyl Carbonate,0.482959545,Dimethyl Carbonate,0.186055431,LiTFSI,0.083409716,0.083409716,273.15,7.13
Propylene Carbonate,0.151391041,Ethyl Methyl Carbonate,0.445378033,Dimethyl Carbonate,0.171577522,LiTFSI,0.115826702,0.115826702,273.15,5.97
Propylene Carbonate,0.140642685,Ethyl Methyl Carbonate,0.413757392,Dimethyl Carbonate,0.15939598,LiTFSI,0.143101971,0.143101971,273.15,4.42
Propylene Carbonate,0.195856158,Ethyl Methyl Carbonate,0.576190172,Dimethyl Carbonate,0.221971617,LiTFSI,0.002991027,0.002991027,283.15,0.541
Propylene Carbonate,0.178985839,Ethyl Methyl Carbonate,0.526559299,Dimethyl Carbonate,0.202851809,LiTFSI,0.045801527,0.045801527,283.15,6.98
Propylene Carbonate,0.164165592,Ethyl Methyl Carbonate,0.482959545,Dimethyl Carbonate,0.186055431,LiTFSI,0.083409716,0.083409716,283.15,8.4
Propylene Carbonate,0.151391041,Ethyl Methyl Carbonate,0.445378033,Dimethyl Carbonate,0.171577522,LiTFSI,0.115826702,0.115826702,283.15,7.21
Propylene Carbonate,0.140642685,Ethyl Methyl Carbonate,0.413757392,Dimethyl Carbonate,0.15939598,LiTFSI,0.143101971,0.143101971,283.15,5.48
Propylene Carbonate,0.195856158,Ethyl Methyl Carbonate,0.576190172,Dimethyl Carbonate,0.221971617,LiTFSI,0.002991027,0.002991027,293.15,0.615
Propylene Carbonate,0.178985839,Ethyl Methyl Carbonate,0.526559299,Dimethyl Carbonate,0.202851809,LiTFSI,0.045801527,0.045801527,293.15,7.96
Propylene Carbonate,0.164165592,Ethyl Methyl Carbonate,0.482959545,Dimethyl Carbonate,0.186055431,LiTFSI,0.083409716,0.083409716,293.15,9.76
Propylene Carbonate,0.151391041,Ethyl Methyl Carbonate,0.445378033,Dimethyl Carbonate,0.171577522,LiTFSI,0.115826702,0.115826702,293.15,8.58
Propylene Carbonate,0.140642685,Ethyl Methyl Carbonate,0.413757392,Dimethyl Carbonate,0.15939598,LiTFSI,0.143101971,0.143101971,293.15,6.67
Propylene Carbonate,0,Diethyl Carbonate,0.56591068,Ethyl Methyl Carbonate,0.428107266,LiPF6,0.002991027,0.002991027,243.15,0.0539
Propylene Carbonate,0,Diethyl Carbonate,0.512006262,Ethyl Methyl Carbonate,0.387328971,LiPF6,0.050332384,0.050332384,243.15,0.564
Propylene Carbonate,0,Diethyl Carbonate,0.464864131,Ethyl Methyl Carbonate,0.351666296,LiPF6,0.091734787,0.091734787,243.15,1.12
Propylene Carbonate,0,Diethyl Carbonate,0.425991962,Ethyl Methyl Carbonate,0.322259786,LiPF6,0.125874126,0.125874126,243.15,0.897
Propylene Carbonate,0,Diethyl Carbonate,0.3931796,Ethyl Methyl Carbonate,0.297437475,LiPF6,0.154691462,0.154691462,243.15,0.3
Propylene Carbonate,0,Diethyl Carbonate,0.56591068,Ethyl Methyl Carbonate,0.428107266,LiPF6,0.002991027,0.002991027,253.15,0.0648
Propylene Carbonate,0,Diethyl Carbonate,0.512006262,Ethyl Methyl Carbonate,0.387328971,LiPF6,0.050332384,0.050332384,253.15,0.721
Propylene Carbonate,0,Diethyl Carbonate,0.464864131,Ethyl Methyl Carbonate,0.351666296,LiPF6,0.091734787,0.091734787,253.15,1.48
Propylene Carbonate,0,Diethyl Carbonate,0.425991962,Ethyl Methyl Carbonate,0.322259786,LiPF6,0.125874126,0.125874126,253.15,1.33
Propylene Carbonate,0,Diethyl Carbonate,0.3931796,Ethyl Methyl Carbonate,0.297437475,LiPF6,0.154691462,0.154691462,253.15,0.538
Propylene Carbonate,0,Diethyl Carbonate,0.56591068,Ethyl Methyl Carbonate,0.428107266,LiPF6,0.002991027,0.002991027,263.15,0.0771
Propylene Carbonate,0,Diethyl Carbonate,0.512006262,Ethyl Methyl Carbonate,0.387328971,LiPF6,0.050332384,0.050332384,263.15,0.913
Propylene Carbonate,0,Diethyl Carbonate,0.464864131,Ethyl Methyl Carbonate,0.351666296,LiPF6,0.091734787,0.091734787,263.15,1.92
Propylene Carbonate,0,Diethyl Carbonate,0.425991962,Ethyl Methyl Carbonate,0.322259786,LiPF6,0.125874126,0.125874126,263.15,1.89
Propylene Carbonate,0,Diethyl Carbonate,0.3931796,Ethyl Methyl Carbonate,0.297437475,LiPF6,0.154691462,0.154691462,263.15,0.892
Propylene Carbonate,0,Diethyl Carbonate,0.56591068,Ethyl Methyl Carbonate,0.428107266,LiPF6,0.002991027,0.002991027,273.15,0.0906
Propylene Carbonate,0,Diethyl Carbonate,0.512006262,Ethyl Methyl Carbonate,0.387328971,LiPF6,0.050332384,0.050332384,273.15,1.14
Propylene Carbonate,0,Diethyl Carbonate,0.464864131,Ethyl Methyl Carbonate,0.351666296,LiPF6,0.091734787,0.091734787,273.15,2.41
Propylene Carbonate,0,Diethyl Carbonate,0.425991962,Ethyl Methyl Carbonate,0.322259786,LiPF6,0.125874126,0.125874126,273.15,2.56
Propylene Carbonate,0,Diethyl Carbonate,0.3931796,Ethyl Methyl Carbonate,0.297437475,LiPF6,0.154691462,0.154691462,273.15,1.39
Propylene Carbonate,0,Diethyl Carbonate,0.56591068,Ethyl Methyl Carbonate,0.428107266,LiPF6,0.002991027,0.002991027,283.15,0.105
Propylene Carbonate,0,Diethyl Carbonate,0.512006262,Ethyl Methyl Carbonate,0.387328971,LiPF6,0.050332384,0.050332384,283.15,1.4
Propylene Carbonate,0,Diethyl Carbonate,0.464864131,Ethyl Methyl Carbonate,0.351666296,LiPF6,0.091734787,0.091734787,283.15,3
Propylene Carbonate,0,Diethyl Carbonate,0.425991962,Ethyl Methyl Carbonate,0.322259786,LiPF6,0.125874126,0.125874126,283.15,3.36
Propylene Carbonate,0,Diethyl Carbonate,0.3931796,Ethyl Methyl Carbonate,0.297437475,LiPF6,0.154691462,0.154691462,283.15,2.05
Propylene Carbonate,0,Diethyl Carbonate,0.56591068,Ethyl Methyl Carbonate,0.428107266,LiPF6,0.002991027,0.002991027,293.15,0.122
Propylene Carbonate,0,Diethyl Carbonate,0.512006262,Ethyl Methyl Carbonate,0.387328971,LiPF6,0.050332384,0.050332384,293.15,1.71
Propylene Carbonate,0,Diethyl Carbonate,0.464864131,Ethyl Methyl Carbonate,0.351666296,LiPF6,0.091734787,0.091734787,293.15,3.65
Propylene Carbonate,0,Diethyl Carbonate,0.425991962,Ethyl Methyl Carbonate,0.322259786,LiPF6,0.125874126,0.125874126,293.15,4.29
Propylene Carbonate,0,Diethyl Carbonate,0.3931796,Ethyl Methyl Carbonate,0.297437475,LiPF6,0.154691462,0.154691462,293.15,2.89
Propylene Carbonate,0.408915443,Diethyl Carbonate,0.353382391,Dimethyl Carbonate,0.231720113,LiTFSI,0.002991027,0.002991027,243.15,0.253
Propylene Carbonate,0.372197621,Diethyl Carbonate,0.321651059,Dimethyl Carbonate,0.210913225,LiTFSI,0.047619048,0.047619048,243.15,2.67
Propylene Carbonate,0.339995952,Diethyl Carbonate,0.293822561,Dimethyl Carbonate,0.192665505,LiTFSI,0.086757991,0.086757991,243.15,2.38
Propylene Carbonate,0.312877763,Diethyl Carbonate,0.270387176,Dimethyl Carbonate,0.177298441,LiTFSI,0.11971831,0.11971831,243.15,1.52
Propylene Carbonate,0.289435127,Diethyl Carbonate,0.250128184,Dimethyl Carbonate,0.164014202,LiTFSI,0.148211244,0.148211244,243.15,0.789
Propylene Carbonate,0.408915443,Diethyl Carbonate,0.353382391,Dimethyl Carbonate,0.231720113,LiTFSI,0.002991027,0.002991027,253.15,0.326
Propylene Carbonate,0.372197621,Diethyl Carbonate,0.321651059,Dimethyl Carbonate,0.210913225,LiTFSI,0.047619048,0.047619048,253.15,3.55
Propylene Carbonate,0.339995952,Diethyl Carbonate,0.293822561,Dimethyl Carbonate,0.192665505,LiTFSI,0.086757991,0.086757991,253.15,3.35
Propylene Carbonate,0.312877763,Diethyl Carbonate,0.270387176,Dimethyl Carbonate,0.177298441,LiTFSI,0.11971831,0.11971831,253.15,2.3
Propylene Carbonate,0.289435127,Diethyl Carbonate,0.250128184,Dimethyl Carbonate,0.164014202,LiTFSI,0.148211244,0.148211244,253.15,1.33
Propylene Carbonate,0.408915443,Diethyl Carbonate,0.353382391,Dimethyl Carbonate,0.231720113,LiTFSI,0.002991027,0.002991027,263.15,0.404
Propylene Carbonate,0.372197621,Diethyl Carbonate,0.321651059,Dimethyl Carbonate,0.210913225,LiTFSI,0.047619048,0.047619048,263.15,4.5
Propylene Carbonate,0.339995952,Diethyl Carbonate,0.293822561,Dimethyl Carbonate,0.192665505,LiTFSI,0.086757991,0.086757991,263.15,4.44
Propylene Carbonate,0.312877763,Diethyl Carbonate,0.270387176,Dimethyl Carbonate,0.177298441,LiTFSI,0.11971831,0.11971831,263.15,3.21
Propylene Carbonate,0.289435127,Diethyl Carbonate,0.250128184,Dimethyl Carbonate,0.164014202,LiTFSI,0.148211244,0.148211244,263.15,2
Propylene Carbonate,0.408915443,Diethyl Carbonate,0.353382391,Dimethyl Carbonate,0.231720113,LiTFSI,0.002991027,0.002991027,273.15,0.487
Propylene Carbonate,0.372197621,Diethyl Carbonate,0.321651059,Dimethyl Carbonate,0.210913225,LiTFSI,0.047619048,0.047619048,273.15,5.53
Propylene Carbonate,0.339995952,Diethyl Carbonate,0.293822561,Dimethyl Carbonate,0.192665505,LiTFSI,0.086757991,0.086757991,273.15,5.63
Propylene Carbonate,0.312877763,Diethyl Carbonate,0.270387176,Dimethyl Carbonate,0.177298441,LiTFSI,0.11971831,0.11971831,273.15,4.24
Propylene Carbonate,0.289435127,Diethyl Carbonate,0.250128184,Dimethyl Carbonate,0.164014202,LiTFSI,0.148211244,0.148211244,273.15,2.8
Propylene Carbonate,0.408915443,Diethyl Carbonate,0.353382391,Dimethyl Carbonate,0.231720113,LiTFSI,0.002991027,0.002991027,283.15,0.574
Propylene Carbonate,0.372197621,Diethyl Carbonate,0.321651059,Dimethyl Carbonate,0.210913225,LiTFSI,0.047619048,0.047619048,283.15,6.63
Propylene Carbonate,0.339995952,Diethyl Carbonate,0.293822561,Dimethyl Carbonate,0.192665505,LiTFSI,0.086757991,0.086757991,283.15,6.95
Propylene Carbonate,0.312877763,Diethyl Carbonate,0.270387176,Dimethyl Carbonate,0.177298441,LiTFSI,0.11971831,0.11971831,283.15,5.39
Propylene Carbonate,0.289435127,Diethyl Carbonate,0.250128184,Dimethyl Carbonate,0.164014202,LiTFSI,0.148211244,0.148211244,283.15,3.71
Propylene Carbonate,0.408915443,Diethyl Carbonate,0.353382391,Dimethyl Carbonate,0.231720113,LiTFSI,0.002991027,0.002991027,293.15,0.668
Propylene Carbonate,0.372197621,Diethyl Carbonate,0.321651059,Dimethyl Carbonate,0.210913225,LiTFSI,0.047619048,0.047619048,293.15,7.82
Propylene Carbonate,0.339995952,Diethyl Carbonate,0.293822561,Dimethyl Carbonate,0.192665505,LiTFSI,0.086757991,0.086757991,293.15,8.39
Propylene Carbonate,0.312877763,Diethyl Carbonate,0.270387176,Dimethyl Carbonate,0.177298441,LiTFSI,0.11971831,0.11971831,293.15,6.69
Propylene Carbonate,0.289435127,Diethyl Carbonate,0.250128184,Dimethyl Carbonate,0.164014202,LiTFSI,0.148211244,0.148211244,293.15,4.77
Diethyl Carbonate,0,Fluoroethylene Carbonate,0.591982203,Ethyl Methyl Carbonate,0.402035743,LiTFSI,0.002991027,0.002991027,243.15,0.145
Diethyl Carbonate,0,Fluoroethylene Carbonate,0.538826233,Ethyl Methyl Carbonate,0.365935672,LiTFSI,0.047619048,0.047619048,243.15,1.28
Diethyl Carbonate,0,Fluoroethylene Carbonate,0.492208246,Ethyl Methyl Carbonate,0.334275772,LiTFSI,0.086757991,0.086757991,243.15,0.987
Diethyl Carbonate,0,Fluoroethylene Carbonate,0.452949554,Ethyl Methyl Carbonate,0.307613826,LiTFSI,0.11971831,0.11971831,243.15,0.575
Diethyl Carbonate,0,Fluoroethylene Carbonate,0.419011918,Ethyl Methyl Carbonate,0.284565595,LiTFSI,0.148211244,0.148211244,243.15,0.294
Diethyl Carbonate,0,Fluoroethylene Carbonate,0.591982203,Ethyl Methyl Carbonate,0.402035743,LiTFSI,0.002991027,0.002991027,253.15,0.206
Diethyl Carbonate,0,Fluoroethylene Carbonate,0.538826233,Ethyl Methyl Carbonate,0.365935672,LiTFSI,0.047619048,0.047619048,253.15,1.97
Diethyl Carbonate,0,Fluoroethylene Carbonate,0.492208246,Ethyl Methyl Carbonate,0.334275772,LiTFSI,0.086757991,0.086757991,253.15,1.65
Diethyl Carbonate,0,Fluoroethylene Carbonate,0.452949554,Ethyl Methyl Carbonate,0.307613826,LiTFSI,0.11971831,0.11971831,253.15,1.08
Diethyl Carbonate,0,Fluoroethylene Carbonate,0.419011918,Ethyl Methyl Carbonate,0.284565595,LiTFSI,0.148211244,0.148211244,253.15,0.636
Diethyl Carbonate,0,Fluoroethylene Carbonate,0.591982203,Ethyl Methyl Carbonate,0.402035743,LiTFSI,0.002991027,0.002991027,263.15,0.282
Diethyl Carbonate,0,Fluoroethylene Carbonate,0.538826233,Ethyl Methyl Carbonate,0.365935672,LiTFSI,0.047619048,0.047619048,263.15,2.82
Diethyl Carbonate,0,Fluoroethylene Carbonate,0.492208246,Ethyl Methyl Carbonate,0.334275772,LiTFSI,0.086757991,0.086757991,263.15,2.52
Diethyl Carbonate,0,Fluoroethylene Carbonate,0.452949554,Ethyl Methyl Carbonate,0.307613826,LiTFSI,0.11971831,0.11971831,263.15,1.76
Diethyl Carbonate,0,Fluoroethylene Carbonate,0.419011918,Ethyl Methyl Carbonate,0.284565595,LiTFSI,0.148211244,0.148211244,263.15,1.14
Diethyl Carbonate,0,Fluoroethylene Carbonate,0.591982203,Ethyl Methyl Carbonate,0.402035743,LiTFSI,0.002991027,0.002991027,273.15,0.37
Diethyl Carbonate,0,Fluoroethylene Carbonate,0.538826233,Ethyl Methyl Carbonate,0.365935672,LiTFSI,0.047619048,0.047619048,273.15,3.84
Diethyl Carbonate,0,Fluoroethylene Carbonate,0.492208246,Ethyl Methyl Carbonate,0.334275772,LiTFSI,0.086757991,0.086757991,273.15,3.59
Diethyl Carbonate,0,Fluoroethylene Carbonate,0.452949554,Ethyl Methyl Carbonate,0.307613826,LiTFSI,0.11971831,0.11971831,273.15,2.64
Diethyl Carbonate,0,Fluoroethylene Carbonate,0.419011918,Ethyl Methyl Carbonate,0.284565595,LiTFSI,0.148211244,0.148211244,273.15,1.81
Diethyl Carbonate,0,Fluoroethylene Carbonate,0.591982203,Ethyl Methyl Carbonate,0.402035743,LiTFSI,0.002991027,0.002991027,283.15,0.469
Diethyl Carbonate,0,Fluoroethylene Carbonate,0.538826233,Ethyl Methyl Carbonate,0.365935672,LiTFSI,0.047619048,0.047619048,283.15,5.02
Diethyl Carbonate,0,Fluoroethylene Carbonate,0.492208246,Ethyl Methyl Carbonate,0.334275772,LiTFSI,0.086757991,0.086757991,283.15,4.87
Diethyl Carbonate,0,Fluoroethylene Carbonate,0.452949554,Ethyl Methyl Carbonate,0.307613826,LiTFSI,0.11971831,0.11971831,283.15,3.69
Diethyl Carbonate,0,Fluoroethylene Carbonate,0.419011918,Ethyl Methyl Carbonate,0.284565595,LiTFSI,0.148211244,0.148211244,283.15,2.64
Diethyl Carbonate,0,Fluoroethylene Carbonate,0.591982203,Ethyl Methyl Carbonate,0.402035743,LiTFSI,0.002991027,0.002991027,293.15,0.579
Diethyl Carbonate,0,Fluoroethylene Carbonate,0.538826233,Ethyl Methyl Carbonate,0.365935672,LiTFSI,0.047619048,0.047619048,293.15,6.34
Diethyl Carbonate,0,Fluoroethylene Carbonate,0.492208246,Ethyl Methyl Carbonate,0.334275772,LiTFSI,0.086757991,0.086757991,293.15,6.33
Diethyl Carbonate,0,Fluoroethylene Carbonate,0.452949554,Ethyl Methyl Carbonate,0.307613826,LiTFSI,0.11971831,0.11971831,293.15,4.91
Diethyl Carbonate,0,Fluoroethylene Carbonate,0.419011918,Ethyl Methyl Carbonate,0.284565595,LiTFSI,0.148211244,0.148211244,293.15,3.62
Diethyl Carbonate,0.748586238,Ethyl Methyl Carbonate,0,Dimethyl Carbonate,0.245431708,LiTFSI,0.002991027,0.002991027,243.15,0.103
Diethyl Carbonate,0.677281513,Ethyl Methyl Carbonate,0,Dimethyl Carbonate,0.222053719,LiTFSI,0.050332384,0.050332384,243.15,1.63
Diethyl Carbonate,0.616165585,Ethyl Methyl Carbonate,0,Dimethyl Carbonate,0.202016233,LiTFSI,0.090909091,0.090909091,243.15,2.8
Diethyl Carbonate,0.564653735,Ethyl Methyl Carbonate,0,Dimethyl Carbonate,0.185127542,LiTFSI,0.125109361,0.125109361,243.15,2.84
Diethyl Carbonate,0.521174839,Ethyl Methyl Carbonate,0,Dimethyl Carbonate,0.170872538,LiTFSI,0.153976311,0.153976311,243.15,2.27
Diethyl Carbonate,0.748586238,Ethyl Methyl Carbonate,0,Dimethyl Carbonate,0.245431708,LiTFSI,0.002991027,0.002991027,253.15,0.123
Diethyl Carbonate,0.677281513,Ethyl Methyl Carbonate,0,Dimethyl Carbonate,0.222053719,LiTFSI,0.050332384,0.050332384,253.15,1.96
Diethyl Carbonate,0.616165585,Ethyl Methyl Carbonate,0,Dimethyl Carbonate,0.202016233,LiTFSI,0.090909091,0.090909091,253.15,3.43
Diethyl Carbonate,0.564653735,Ethyl Methyl Carbonate,0,Dimethyl Carbonate,0.185127542,LiTFSI,0.125109361,0.125109361,253.15,3.54
Diethyl Carbonate,0.521174839,Ethyl Methyl Carbonate,0,Dimethyl Carbonate,0.170872538,LiTFSI,0.153976311,0.153976311,253.15,2.93
Diethyl Carbonate,0.748586238,Ethyl Methyl Carbonate,0,Dimethyl Carbonate,0.245431708,LiTFSI,0.002991027,0.002991027,263.15,0.145
Diethyl Carbonate,0.677281513,Ethyl Methyl Carbonate,0,Dimethyl Carbonate,0.222053719,LiTFSI,0.050332384,0.050332384,263.15,2.36
Diethyl Carbonate,0.616165585,Ethyl Methyl Carbonate,0,Dimethyl Carbonate,0.202016233,LiTFSI,0.090909091,0.090909091,263.15,4.13
Diethyl Carbonate,0.564653735,Ethyl Methyl Carbonate,0,Dimethyl Carbonate,0.185127542,LiTFSI,0.125109361,0.125109361,263.15,4.4
Diethyl Carbonate,0.521174839,Ethyl Methyl Carbonate,0,Dimethyl Carbonate,0.170872538,LiTFSI,0.153976311,0.153976311,263.15,3.83
Diethyl Carbonate,0.748586238,Ethyl Methyl Carbonate,0,Dimethyl Carbonate,0.245431708,LiTFSI,0.002991027,0.002991027,273.15,0.169
Diethyl Carbonate,0.677281513,Ethyl Methyl Carbonate,0,Dimethyl Carbonate,0.222053719,LiTFSI,0.050332384,0.050332384,273.15,2.81
Diethyl Carbonate,0.616165585,Ethyl Methyl Carbonate,0,Dimethyl Carbonate,0.202016233,LiTFSI,0.090909091,0.090909091,273.15,4.93
Diethyl Carbonate,0.564653735,Ethyl Methyl Carbonate,0,Dimethyl Carbonate,0.185127542,LiTFSI,0.125109361,0.125109361,273.15,5.35
Diethyl Carbonate,0.521174839,Ethyl Methyl Carbonate,0,Dimethyl Carbonate,0.170872538,LiTFSI,0.153976311,0.153976311,273.15,4.8
Diethyl Carbonate,0.748586238,Ethyl Methyl Carbonate,0,Dimethyl Carbonate,0.245431708,LiTFSI,0.002991027,0.002991027,283.15,0.196
Diethyl Carbonate,0.677281513,Ethyl Methyl Carbonate,0,Dimethyl Carbonate,0.222053719,LiTFSI,0.050332384,0.050332384,283.15,3.29
Diethyl Carbonate,0.616165585,Ethyl Methyl Carbonate,0,Dimethyl Carbonate,0.202016233,LiTFSI,0.090909091,0.090909091,283.15,5.85
Diethyl Carbonate,0.564653735,Ethyl Methyl Carbonate,0,Dimethyl Carbonate,0.185127542,LiTFSI,0.125109361,0.125109361,283.15,6.42
Diethyl Carbonate,0.521174839,Ethyl Methyl Carbonate,0,Dimethyl Carbonate,0.170872538,LiTFSI,0.153976311,0.153976311,283.15,5.91
Diethyl Carbonate,0.748586238,Ethyl Methyl Carbonate,0,Dimethyl Carbonate,0.245431708,LiTFSI,0.002991027,0.002991027,293.15,0.225
Diethyl Carbonate,0.677281513,Ethyl Methyl Carbonate,0,Dimethyl Carbonate,0.222053719,LiTFSI,0.050332384,0.050332384,293.15,3.87
Diethyl Carbonate,0.616165585,Ethyl Methyl Carbonate,0,Dimethyl Carbonate,0.202016233,LiTFSI,0.090909091,0.090909091,293.15,6.85
Diethyl Carbonate,0.564653735,Ethyl Methyl Carbonate,0,Dimethyl Carbonate,0.185127542,LiTFSI,0.125109361,0.125109361,293.15,7.6
Diethyl Carbonate,0.521174839,Ethyl Methyl Carbonate,0,Dimethyl Carbonate,0.170872538,LiTFSI,0.153976311,0.153976311,293.15,7.22
Fluoroethylene Carbonate,0.558022013,Ethylene Carbonate,0,Dimethyl Carbonate,0.437985971,LiTFSI,0.001996008,0.001996008,243.15,0.174
Fluoroethylene Carbonate,0.509958377,Ethylene Carbonate,0,Dimethyl Carbonate,0.400261298,LiTFSI,0.044890162,0.044890162,243.15,1.73
Fluoroethylene Carbonate,0.467738809,Ethylene Carbonate,0,Dimethyl Carbonate,0.367123576,LiTFSI,0.082568807,0.082568807,243.15,1.42
Fluoroethylene Carbonate,0.432227828,Ethylene Carbonate,0,Dimethyl Carbonate,0.339251357,LiTFSI,0.114260407,0.114260407,243.15,0.765
Fluoroethylene Carbonate,0.40155872,Ethylene Carbonate,0,Dimethyl Carbonate,0.315179477,LiTFSI,0.141630901,0.141630901,243.15,0.339
Fluoroethylene Carbonate,0.558022013,Ethylene Carbonate,0,Dimethyl Carbonate,0.437985971,LiTFSI,0.001996008,0.001996008,253.15,0.245
Fluoroethylene Carbonate,0.509958377,Ethylene Carbonate,0,Dimethyl Carbonate,0.400261298,LiTFSI,0.044890162,0.044890162,253.15,2.57
Fluoroethylene Carbonate,0.467738809,Ethylene Carbonate,0,Dimethyl Carbonate,0.367123576,LiTFSI,0.082568807,0.082568807,253.15,2.31
Fluoroethylene Carbonate,0.432227828,Ethylene Carbonate,0,Dimethyl Carbonate,0.339251357,LiTFSI,0.114260407,0.114260407,253.15,1.42
Fluoroethylene Carbonate,0.40155872,Ethylene Carbonate,0,Dimethyl Carbonate,0.315179477,LiTFSI,0.141630901,0.141630901,253.15,0.739
Fluoroethylene Carbonate,0.558022013,Ethylene Carbonate,0,Dimethyl Carbonate,0.437985971,LiTFSI,0.001996008,0.001996008,263.15,0.331
Fluoroethylene Carbonate,0.509958377,Ethylene Carbonate,0,Dimethyl Carbonate,0.400261298,LiTFSI,0.044890162,0.044890162,263.15,3.6
Fluoroethylene Carbonate,0.467738809,Ethylene Carbonate,0,Dimethyl Carbonate,0.367123576,LiTFSI,0.082568807,0.082568807,263.15,3.45
Fluoroethylene Carbonate,0.432227828,Ethylene Carbonate,0,Dimethyl Carbonate,0.339251357,LiTFSI,0.114260407,0.114260407,263.15,2.3
Fluoroethylene Carbonate,0.40155872,Ethylene Carbonate,0,Dimethyl Carbonate,0.315179477,LiTFSI,0.141630901,0.141630901,263.15,1.33
Fluoroethylene Carbonate,0.558022013,Ethylene Carbonate,0,Dimethyl Carbonate,0.437985971,LiTFSI,0.001996008,0.001996008,273.15,0.431
Fluoroethylene Carbonate,0.509958377,Ethylene Carbonate,0,Dimethyl Carbonate,0.400261298,LiTFSI,0.044890162,0.044890162,273.15,4.83
Fluoroethylene Carbonate,0.467738809,Ethylene Carbonate,0,Dimethyl Carbonate,0.367123576,LiTFSI,0.082568807,0.082568807,273.15,4.83
Fluoroethylene Carbonate,0.432227828,Ethylene Carbonate,0,Dimethyl Carbonate,0.339251357,LiTFSI,0.114260407,0.114260407,273.15,3.42
Fluoroethylene Carbonate,0.40155872,Ethylene Carbonate,0,Dimethyl Carbonate,0.315179477,LiTFSI,0.141630901,0.141630901,273.15,2.11
Fluoroethylene Carbonate,0.558022013,Ethylene Carbonate,0,Dimethyl Carbonate,0.437985971,LiTFSI,0.001996008,0.001996008,283.15,0.544
Fluoroethylene Carbonate,0.509958377,Ethylene Carbonate,0,Dimethyl Carbonate,0.400261298,LiTFSI,0.044890162,0.044890162,283.15,6.24
Fluoroethylene Carbonate,0.467738809,Ethylene Carbonate,0,Dimethyl Carbonate,0.367123576,LiTFSI,0.082568807,0.082568807,283.15,6.45
Fluoroethylene Carbonate,0.432227828,Ethylene Carbonate,0,Dimethyl Carbonate,0.339251357,LiTFSI,0.114260407,0.114260407,283.15,4.76
Fluoroethylene Carbonate,0.40155872,Ethylene Carbonate,0,Dimethyl Carbonate,0.315179477,LiTFSI,0.141630901,0.141630901,283.15,3.07
Fluoroethylene Carbonate,0.558022013,Ethylene Carbonate,0,Dimethyl Carbonate,0.437985971,LiTFSI,0.001996008,0.001996008,293.15,0.669
Fluoroethylene Carbonate,0.509958377,Ethylene Carbonate,0,Dimethyl Carbonate,0.400261298,LiTFSI,0.044890162,0.044890162,293.15,7.81
Fluoroethylene Carbonate,0.467738809,Ethylene Carbonate,0,Dimethyl Carbonate,0.367123576,LiTFSI,0.082568807,0.082568807,293.15,8.29
Fluoroethylene Carbonate,0.432227828,Ethylene Carbonate,0,Dimethyl Carbonate,0.339251357,LiTFSI,0.114260407,0.114260407,293.15,6.31
Fluoroethylene Carbonate,0.40155872,Ethylene Carbonate,0,Dimethyl Carbonate,0.315179477,LiTFSI,0.141630901,0.141630901,293.15,4.25
Propylene Carbonate,0,Diethyl Carbonate,0.15646097,Ethylene Carbonate,0.839547014,LiPF6,0.001996008,0.001996008,243.15,0.123
Propylene Carbonate,0,Diethyl Carbonate,0.143846928,Ethylene Carbonate,0.771861884,LiPF6,0.042145594,0.042145594,243.15,0.937
Propylene Carbonate,0,Diethyl Carbonate,0.132475191,Ethylene Carbonate,0.710842781,LiPF6,0.078341014,0.078341014,243.15,0.604
Propylene Carbonate,0,Diethyl Carbonate,0.122926313,Ethylene Carbonate,0.659604881,LiPF6,0.108734403,0.108734403,243.15,0.243
Propylene Carbonate,0,Diethyl Carbonate,0.114455697,Ethylene Carbonate,0.614152773,LiPF6,0.135695765,0.135695765,243.15,0.0685
Propylene Carbonate,0,Diethyl Carbonate,0.15646097,Ethylene Carbonate,0.839547014,LiPF6,0.001996008,0.001996008,253.15,0.182
Propylene Carbonate,0,Diethyl Carbonate,0.143846928,Ethylene Carbonate,0.771861884,LiPF6,0.042145594,0.042145594,253.15,1.57
Propylene Carbonate,0,Diethyl Carbonate,0.132475191,Ethylene Carbonate,0.710842781,LiPF6,0.078341014,0.078341014,253.15,1.25
Propylene Carbonate,0,Diethyl Carbonate,0.122926313,Ethylene Carbonate,0.659604881,LiPF6,0.108734403,0.108734403,253.15,0.678
Propylene Carbonate,0,Diethyl Carbonate,0.114455697,Ethylene Carbonate,0.614152773,LiPF6,0.135695765,0.135695765,253.15,0.294
Propylene Carbonate,0,Diethyl Carbonate,0.15646097,Ethylene Carbonate,0.839547014,LiPF6,0.001996008,0.001996008,263.15,0.255
Propylene Carbonate,0,Diethyl Carbonate,0.143846928,Ethylene Carbonate,0.771861884,LiPF6,0.042145594,0.042145594,263.15,2.38
Propylene Carbonate,0,Diethyl Carbonate,0.132475191,Ethylene Carbonate,0.710842781,LiPF6,0.078341014,0.078341014,263.15,2.15
Propylene Carbonate,0,Diethyl Carbonate,0.122926313,Ethylene Carbonate,0.659604881,LiPF6,0.108734403,0.108734403,263.15,1.39
Propylene Carbonate,0,Diethyl Carbonate,0.114455697,Ethylene Carbonate,0.614152773,LiPF6,0.135695765,0.135695765,263.15,0.768
Propylene Carbonate,0,Diethyl Carbonate,0.15646097,Ethylene Carbonate,0.839547014,LiPF6,0.001996008,0.001996008,273.15,0.342
Propylene Carbonate,0,Diethyl Carbonate,0.143846928,Ethylene Carbonate,0.771861884,LiPF6,0.042145594,0.042145594,273.15,3.37
Propylene Carbonate,0,Diethyl Carbonate,0.132475191,Ethylene Carbonate,0.710842781,LiPF6,0.078341014,0.078341014,273.15,3.3
Propylene Carbonate,0,Diethyl Carbonate,0.122926313,Ethylene Carbonate,0.659604881,LiPF6,0.108734403,0.108734403,273.15,2.4
Propylene Carbonate,0,Diethyl Carbonate,0.114455697,Ethylene Carbonate,0.614152773,LiPF6,0.135695765,0.135695765,273.15,1.54
Propylene Carbonate,0,Diethyl Carbonate,0.15646097,Ethylene Carbonate,0.839547014,LiPF6,0.001996008,0.001996008,283.15,0.441
Propylene Carbonate,0,Diethyl Carbonate,0.143846928,Ethylene Carbonate,0.771861884,LiPF6,0.042145594,0.042145594,283.15,4.52
Propylene Carbonate,0,Diethyl Carbonate,0.132475191,Ethylene Carbonate,0.710842781,LiPF6,0.078341014,0.078341014,283.15,4.7
Propylene Carbonate,0,Diethyl Carbonate,0.122926313,Ethylene Carbonate,0.659604881,LiPF6,0.108734403,0.108734403,283.15,3.69
Propylene Carbonate,0,Diethyl Carbonate,0.114455697,Ethylene Carbonate,0.614152773,LiPF6,0.135695765,0.135695765,283.15,2.6
Propylene Carbonate,0,Diethyl Carbonate,0.15646097,Ethylene Carbonate,0.839547014,LiPF6,0.001996008,0.001996008,293.15,0.551
Propylene Carbonate,0,Diethyl Carbonate,0.143846928,Ethylene Carbonate,0.771861884,LiPF6,0.042145594,0.042145594,293.15,5.83
Propylene Carbonate,0,Diethyl Carbonate,0.132475191,Ethylene Carbonate,0.710842781,LiPF6,0.078341014,0.078341014,293.15,6.31
Propylene Carbonate,0,Diethyl Carbonate,0.122926313,Ethylene Carbonate,0.659604881,LiPF6,0.108734403,0.108734403,293.15,5.23
Propylene Carbonate,0,Diethyl Carbonate,0.114455697,Ethylene Carbonate,0.614152773,LiPF6,0.135695765,0.135695765,293.15,3.94
Diethyl Carbonate,0.342951994,Fluoroethylene Carbonate,0.191008208,Ethylene Carbonate,0.460057743,LiTFSI,0.002991027,0.002991027,243.15,0.16
Diethyl Carbonate,0.313411388,Fluoroethylene Carbonate,0.174555473,Ethylene Carbonate,0.420430085,LiTFSI,0.045801527,0.045801527,243.15,1.45
Diethyl Carbonate,0.286881351,Fluoroethylene Carbonate,0.159779484,Ethylene Carbonate,0.384840996,LiTFSI,0.084249084,0.084249084,243.15,1.07
Diethyl Carbonate,0.264014813,Fluoroethylene Carbonate,0.147043893,Ethylene Carbonate,0.354166359,LiTFSI,0.117387467,0.117387467,243.15,0.501
Diethyl Carbonate,0.245259377,Fluoroethylene Carbonate,0.136597993,Ethylene Carbonate,0.329006617,LiTFSI,0.144568007,0.144568007,243.15,0.193
Diethyl Carbonate,0.342951994,Fluoroethylene Carbonate,0.191008208,Ethylene Carbonate,0.460057743,LiTFSI,0.002991027,0.002991027,253.15,0.224
Diethyl Carbonate,0.313411388,Fluoroethylene Carbonate,0.174555473,Ethylene Carbonate,0.420430085,LiTFSI,0.045801527,0.045801527,253.15,2.15
Diethyl Carbonate,0.286881351,Fluoroethylene Carbonate,0.159779484,Ethylene Carbonate,0.384840996,LiTFSI,0.084249084,0.084249084,253.15,1.77
Diethyl Carbonate,0.264014813,Fluoroethylene Carbonate,0.147043893,Ethylene Carbonate,0.354166359,LiTFSI,0.117387467,0.117387467,253.15,0.97
Diethyl Carbonate,0.245259377,Fluoroethylene Carbonate,0.136597993,Ethylene Carbonate,0.329006617,LiTFSI,0.144568007,0.144568007,253.15,0.458
Diethyl Carbonate,0.342951994,Fluoroethylene Carbonate,0.191008208,Ethylene Carbonate,0.460057743,LiTFSI,0.002991027,0.002991027,263.15,0.299
Diethyl Carbonate,0.313411388,Fluoroethylene Carbonate,0.174555473,Ethylene Carbonate,0.420430085,LiTFSI,0.045801527,0.045801527,263.15,3.02
Diethyl Carbonate,0.286881351,Fluoroethylene Carbonate,0.159779484,Ethylene Carbonate,0.384840996,LiTFSI,0.084249084,0.084249084,263.15,2.67
Diethyl Carbonate,0.264014813,Fluoroethylene Carbonate,0.147043893,Ethylene Carbonate,0.354166359,LiTFSI,0.117387467,0.117387467,263.15,1.62
Diethyl Carbonate,0.245259377,Fluoroethylene Carbonate,0.136597993,Ethylene Carbonate,0.329006617,LiTFSI,0.144568007,0.144568007,263.15,0.872
Diethyl Carbonate,0.342951994,Fluoroethylene Carbonate,0.191008208,Ethylene Carbonate,0.460057743,LiTFSI,0.002991027,0.002991027,273.15,0.386
Diethyl Carbonate,0.313411388,Fluoroethylene Carbonate,0.174555473,Ethylene Carbonate,0.420430085,LiTFSI,0.045801527,0.045801527,273.15,4.03
Diethyl Carbonate,0.286881351,Fluoroethylene Carbonate,0.159779484,Ethylene Carbonate,0.384840996,LiTFSI,0.084249084,0.084249084,273.15,3.76
Diethyl Carbonate,0.264014813,Fluoroethylene Carbonate,0.147043893,Ethylene Carbonate,0.354166359,LiTFSI,0.117387467,0.117387467,273.15,2.45
Diethyl Carbonate,0.245259377,Fluoroethylene Carbonate,0.136597993,Ethylene Carbonate,0.329006617,LiTFSI,0.144568007,0.144568007,273.15,1.44
Diethyl Carbonate,0.342951994,Fluoroethylene Carbonate,0.191008208,Ethylene Carbonate,0.460057743,LiTFSI,0.002991027,0.002991027,283.15,0.484
Diethyl Carbonate,0.313411388,Fluoroethylene Carbonate,0.174555473,Ethylene Carbonate,0.420430085,LiTFSI,0.045801527,0.045801527,283.15,5.18
Diethyl Carbonate,0.286881351,Fluoroethylene Carbonate,0.159779484,Ethylene Carbonate,0.384840996,LiTFSI,0.084249084,0.084249084,283.15,5.03
Diethyl Carbonate,0.264014813,Fluoroethylene Carbonate,0.147043893,Ethylene Carbonate,0.354166359,LiTFSI,0.117387467,0.117387467,283.15,3.47
Diethyl Carbonate,0.245259377,Fluoroethylene Carbonate,0.136597993,Ethylene Carbonate,0.329006617,LiTFSI,0.144568007,0.144568007,283.15,2.17
Diethyl Carbonate,0.342951994,Fluoroethylene Carbonate,0.191008208,Ethylene Carbonate,0.460057743,LiTFSI,0.002991027,0.002991027,293.15,0.59
Diethyl Carbonate,0.313411388,Fluoroethylene Carbonate,0.174555473,Ethylene Carbonate,0.420430085,LiTFSI,0.045801527,0.045801527,293.15,6.47
Diethyl Carbonate,0.286881351,Fluoroethylene Carbonate,0.159779484,Ethylene Carbonate,0.384840996,LiTFSI,0.084249084,0.084249084,293.15,6.47
Diethyl Carbonate,0.264014813,Fluoroethylene Carbonate,0.147043893,Ethylene Carbonate,0.354166359,LiTFSI,0.117387467,0.117387467,293.15,4.65
Diethyl Carbonate,0.245259377,Fluoroethylene Carbonate,0.136597993,Ethylene Carbonate,0.329006617,LiTFSI,0.144568007,0.144568007,293.15,3.06
Propylene Carbonate,0.772206139,Fluoroethylene Carbonate,0,Ethylene Carbonate,0.223801846,LiTFSI,0.001996008,0.001996008,243.15,0.0994
Propylene Carbonate,0.705694364,Fluoroethylene Carbonate,0,Ethylene Carbonate,0.204525311,LiTFSI,0.044890162,0.044890162,243.15,0.767
Propylene Carbonate,0.64726977,Fluoroethylene Carbonate,0,Ethylene Carbonate,0.187592615,LiTFSI,0.082568807,0.082568807,243.15,0.474
Propylene Carbonate,0.598128702,Fluoroethylene Carbonate,0,Ethylene Carbonate,0.173350483,LiTFSI,0.114260407,0.114260407,243.15,0.203
Propylene Carbonate,0.555687951,Fluoroethylene Carbonate,0,Ethylene Carbonate,0.161050246,LiTFSI,0.141630901,0.141630901,243.15,0.0702
Propylene Carbonate,0.772206139,Fluoroethylene Carbonate,0,Ethylene Carbonate,0.223801846,LiTFSI,0.001996008,0.001996008,253.15,0.152
Propylene Carbonate,0.705694364,Fluoroethylene Carbonate,0,Ethylene Carbonate,0.204525311,LiTFSI,0.044890162,0.044890162,253.15,1.32
Propylene Carbonate,0.64726977,Fluoroethylene Carbonate,0,Ethylene Carbonate,0.187592615,LiTFSI,0.082568807,0.082568807,253.15,0.961
Propylene Carbonate,0.598128702,Fluoroethylene Carbonate,0,Ethylene Carbonate,0.173350483,LiTFSI,0.114260407,0.114260407,253.15,0.502
Propylene Carbonate,0.555687951,Fluoroethylene Carbonate,0,Ethylene Carbonate,0.161050246,LiTFSI,0.141630901,0.141630901,253.15,0.23
Propylene Carbonate,0.772206139,Fluoroethylene Carbonate,0,Ethylene Carbonate,0.223801846,LiTFSI,0.001996008,0.001996008,263.15,0.214
Propylene Carbonate,0.705694364,Fluoroethylene Carbonate,0,Ethylene Carbonate,0.204525311,LiTFSI,0.044890162,0.044890162,263.15,2
